Repository: cunyu-liu/electrolyte_ailab

File: fine-tune/bookData/Electrolytes, Interfaces and Interphases Fundamentals and Applications in Batteries.md (part 1 of 47)
## 1 What Is an Electrolyte?

The word electrolyte was created by Faraday in his famous treatise of 1834, ${ }^{1}$ when he was trying to explain why certain aqueous solutions can conduct electricity when placed between a pair of "electric poles" polarized by a voltaic pile (which was the very first battery, invented by Alessandro Volta in 1799). Since such conduction is accompanied in some cases by the generation of new species at the poles, such as oxygen, hydrogen, chlorine or metal deposition, many researchers before him, including Volta and Berzelius, had already inferred that some sort of decomposition occurred, in which the originally neutral solution is split by electric force into oppositely charged species. Faraday therefore coined a new word from ancient Greek etymology $\dot{\eta} \lambda \varepsilon \kappa \tau \rho o \lambda v \tau o ́ \varsigma$, where the prefix $\dot{\eta} \lambda \varepsilon \kappa \tau \rho o$ (ēlectro-) indicates "electricity", while $\lambda v \tau_{o}^{\prime}$ (lytos) implies that it is "able to be taken apart". In the same seminal article, he also introduced the terms electrode (the way for electricity), cathode (westward way) and anode (eastward way), based on an analog to the magnetism of the Earth that was induced by an imaginary current. Accordingly, the species that move towards the cathode and anode are a cation (westward going) and an anion (eastward going), respectively. The cation and anion share a generic name of ion (Greek "íóv", or "going"). Considering that at the time there was no molecular-level understanding about electrolytes, the electron was not discovered until some 60 years later (in 1897 by Thomson), and the structure of an atom was not proposed until nearly 80 years later (in 1911 by Rutherford), one is amazed at how prophetic the insight of Faraday was, because all of these terms are still in use

[^0]today in electrochemistry and materials science after appropriate modifications!

Perhaps the most interesting and prescient statement that Faraday made was about the surface of the electrodes, which he considered as the "most important place of action". ${ }^{1}$ This incredible foresight precisely describes the importance of the electrode/electrolyte interface in enabling electrochemical reactions. In fact, it is such interfaces that differentiate electrochemistry from conventional chemistry. Such a two-dimensional interface becomes a three-dimensional interphase when the potential of the electrode goes beyond the stability limit of an electrolyte, which is usually the case in most of the advanced batteries such as lithium-ion batteries. Electrolytes and interphases are therefore two sides of the same coin.

However, Faraday was at least partially wrong in one aspect: he thought that ions generated from a neutral species were the result of an electrochemical decomposition. This belief is incorrect for most electrolyte solutes (salts, acids and bases).

A more accurate understanding of the chemical nature of liquid electrolytes came from breakthroughs made in studies on thermodynamics. When Pfeffer was investigating the osmotic pressure of aqueous solutions against neat water, he found that aqueous electrolytes (such as a solution of sodium chloride) induce a much higher pressure difference than non-electrolytes (such as an aqueous solution of sucrose). ${ }^{2}$ Inspired by the rationale established by van't Hoff regarding how vapor pressure was generated, he correctly inferred that the pressure, like that in the gas phase, was also caused by the collision of tiny particles. ${ }^{3}$ In other words, a solution of sodium chloride has many more particles than a solution of sucrose at the same stoichiometric concentration. Given the fact the former conducts electricity and the latter does not, it became obvious that an electrolyte must have dissociated from the electrically neutral crystalline salt into a larger number of particles bearing opposite charges. These are the cations and anions that Faraday had predicted.

Arrhenius inherited such thinking, and conducted the first systematic study on electrolytes and proposed that ions are thus produced, ${ }^{4}$ but his bold hypothesis sounded too heretic at the time and was not warmly received by his doctoral advisers, which almost ruined his career. Fortunately, Ostwald and van't Hoff recognized the genius of Arrhenius's contribution. With their enthusiastic support, this generalized concept of an electrolyte via dissociation of neutral species was gradually accepted by the scientific community. In retrospect,
thanks to these pioneers (Ostwald, Pfeffer and Arrhenius), the quantities studied (osmotic pressure and conductivity) happened to be extremely sensitive to the addition of trace amounts of solutes (salt, acid or base), which allowed them to quantify these changes accurately in correlation with the solute concentration in the very dilute regime using 19th century techniques. Thus, the clever interpretations of the relation between a thermodynamic quantity (osmotic pressure) and an electrochemical quantity (conductivity) set the foundation of a new branch of science, the modern Physical Chemistry, and further on Electrochemistry.

From here on, we depart from the antiquity era of electrolytes, and enter the classical understanding of them.

## References

1. M. Faraday, On Electrochemical Decomposition, 1834, pp. 11-44.
2. W. Pfeffer, Osmotische Untersuchungen: Studien zur Zellmechanik, Verlag Von Wilhelm Engelmann, Leipzig, Germany, 1877.
3. J. van't Hoff, Osmotic pressure and chemical equilibrium, Nobel Lecture, 13 December 1901, https://www.nobelprize.org/uploads/2018/06/hoff-lecture.pdf.
4. S. Arrhenius, Development of the theory of electrolytic dissociation, Nobel Lecture, 11 December 1903, https://www.nobelprize.org/uploads/2018/06/ arrhenius-lecture.pdf.

## 2 Modern Electrolytes

The modern definition of an electrolyte consists of two parts: ${ }^{1}$ it is an ion conductor; and ${ }^{2}$ it is an electronic insulator. Whenever something is referred to as an electrolyte, or is said to possess an "electrolyte nature", it carries the implications of being an "ionic conductor but electronic insulator".

The fundamental knowledge concerning electrolytes is mainly involved with 1) how these positive and negative ions distribute in the electrolyte; 2) how these ions move; and 3) how these ions and the electrolyte solvent molecules, if there are any, interact with the electrode surfaces. In classical electrochemistry, the first two categories constitute the contents of Ionics, whereas the third is the subject of studies of interfaces, or Electrodics.

### 2.1 Types of Electrolytes

The Ancient Greeks believed that gods need only four elements to construct the universe: earth, water, air and fire. While that belief was an excessive oversimplification for the complicated universe that we live in, there are indeed only four ways that one needs to construct a multitude of electrolytes, which often involve water (as the most popular polar solvent molecule), fire (as energy to turn a static ionic lattice into a molten salt or ionic liquid) or earth (as an ion host lattice for ceramic-type electrolytes).

[^1]These are the four ways by which an electrically neutral substance can become electrically conducting with the ions as charge carriers. ${ }^{1}$ Accordingly, electrolytes can be classified into four types. The first three types are considered closely related because ion transport mechanisms in them are all "liquid like", although not all of them are liquids macroscopically. The last type stands out alone as the real solid ion conductor, in which the ions become mobile due to a special combination of chemistry and structure.

Among the four types of electrolytes, those based on the dissociation of electrolyte solutes by liquid (aqueous or non-aqueous) solvents (Types I and II) constitute the majority of the electrolytes both in our daily life (saline water as an "elixir" in our body) and in industry (the lithium-ion battery being the most prominent representative):
(I) Ionophores, or "the bearer of ions", which already exist in the form of discrete cations and anions in the neutral state. They just need help from solvents to dissociate into free-moving cations and anions. Most salts are ionophores, and sodium chloride ( NaCl ) represents a typical example. As shown by X-ray diffraction (XRD), the crystalline lattice of NaCl consists of separate sodium cations ( $\mathrm{Na}^{+}$) and chloride anions ( $\mathrm{Cl}^{-}$). A solvent such as water rips the lattice apart and sets $\mathrm{Na}^{+}$and $\mathrm{Cl}^{-}$free:

$$
\mathrm{Na}^{+} \mathrm{Cl}^{-} \text {(solid) }+ \text { water } \rightarrow \mathrm{Na}^{+} \text {(aq.) }+\mathrm{Cl}^{-} \text {(aq.) }
$$

where "aq." indicates that those ions are helped (solvated) by water molecules (I, Route A in Figure 2.1).
(II) Ionogens, or "the producer of ions", which exist as neutral molecules without any ions, but, in the presence of a solvent, could produce ions by associating with the solvent molecules. Most organic acids belong to this class, and acetic acid (HOAc) represents a typical example. XRD reveals that HOAc, no matter whether in the vapor or crystalline state, remains neutral. However, once dissolved in water, its $\mathrm{O}-\mathrm{H}$ bond breaks under the action of a water molecule, and loses the proton to the oxygen in water. This process produces a hydronium cation ( $\mathrm{H}_{3} \mathrm{O}^{+}$) and an acetate anion ( $\mathrm{OAc}^{-}$):
![](https://cdn.mathpix.com/cropped/2025_10_16_c9f804f118ee3f949b1eg-005.jpg?height=180&width=888&top_left_y=1953&top_left_x=276)

Sometimes there is no clear demarcation between ionophores and ionogens, as the bond in certain species could contain both ionic and covalent natures, examples of which include salts based on multivalent cations such as $\mathrm{CaBr}_{2}$ and $\mathrm{AlCl}_{3}$. Therefore, one can view those first two types as a single class of liquid electrolytes that need solvent molecules to assist dissociation. Additionally, when the solvent molecules are macromolecules, the resultant electrolytes (solid polymer electrolytes) could be in "solid" form, but the local environments that the ions experience are still "liquid-like" (II, Route A in Figure 2.1).
(III) Molten salts, also called ionic liquids, which, unlike the first two types, do not need assistance from a solvent. They require heat instead, so that the ordered crystalline lattice of the originally neutral substance collapses and produces separate cations and anions that are free moving. Most ionophores can become molten salt electrolytes if the temperature is high enough. For example, at $801^{\circ} \mathrm{C}$ NaCl melts and produces $\mathrm{Na}^{+}$and $\mathrm{Cl}^{-}$(III, Route B in Figure 2.1):

$$
\mathrm{Na}^{+} \mathrm{Cl}^{-}(\text {solid }) \rightarrow \mathrm{Na}^{+}(\text {liquid })+\mathrm{Cl}^{-}(\text {liquid })
$$

Certain salts containing organic cations (such as imidazolium) melt at rather low temperatures, therefore these salts are in a molten state even under ambient temperature, and are hence named "roomtemperature ionic liquids" or simply "ionic liquids". Note that since molten salts or ionic liquids consist of neat cations and anions only, without any solvent, they constitute a unique class of electrolytes that distinctly differ from either ionophore or ionogen electrolytes. Hence classical electrolyte theory and models established for aqueous or non-aqueous electrolytes no longer apply to them, and for this reason they have attracted intense interest in recent decades.

It should be noted that, in recent years, the discovery of new salts has enabled researchers to expand the library of electrolytes by making wider combinations of solutes and solvents in concentration ranges that would have been impossible previously. Such findings have significantly obscured the boundaries between Types I, II and III. In these so-called "super-concentrated electrolytes", the high salt concentration in fact has created a middle ground between the classical ionophoric or ionogenic solutions and the ionic liquids. The presence of solvent in those electrolytes is neither as abundant as the former, so that it can be treated as a dielectric continuum to an approximation, nor as negligible as the latter, so it can be

![](https://cdn.mathpix.com/cropped/2025_10_16_c9f804f118ee3f949b1eg-007.jpg?height=1058&width=1177&top_left_y=227&top_left_x=180)
Figure 2.1 Four types of electrolytes created by liberating ions for free movement. (I and II) Dissociation of ions from the lattices of ionophores or ionogens assisted by solvent molecules, leading to liquid electrolytes, which are the most common type; a solid polymer electrolyte is actually a special variation of this class with the solvent molecules being macromolecular. (III) Destruction of ionophore lattice structure by heat, leading to molten salt electrolytes (ionic liquid). (IV) Inorganic solid electrolytes where the ions are mobile because of the decoupled cation-anion interaction in the open structures created by the polyhedral skeletons and the defects/vacancies on the lattices. $\beta$-Alumina, LISICON and garnet structures were selected as examples here.

completely ignored. A number of unexpected properties, both bulk and interfacial, arise from such unusually high salt concentrations.
(IV) Inorganic solid electrolytes, either crystalline or amorphous, where structurally open channels exist for ions to move, and chemically at least one ionic species (cations most of the time, but occasionally anions also) is decoupled from the polyionic lattice and
encouraged to hop between sites by thermal fluctuation (IV, Figure 2.1). The ion solvation and transport in this class of electrolytes follow significantly different disciplines.

Most electrolytes that we encounter, no matter whether in scientific study or in everyday life, belong to the first two types. Following the conventional nomenclature adopted in electrochemistry, we call these ionophoric or ionogenic species "solutes". Both ionophores and ionogens dissolve in solvents to produce solutions, which conduct electricity via the movement of the dissociated or generated ions, and are called the "electrolyte solution" or simply "electrolyte".

The study of electrolytes hence is the understanding of the interactions among ions and solvent molecules. The way in which they influence each other's movement defines most of their behavior in the electrochemical devices that we study. While classical electrochemistry consists of Ionics (the behavior of ions and solvent molecules in the bulk of electrolytes) and Electrodics (the behavior of ions and solvent molecules at the electrolyte/electrode interfaces), the emergence of advanced batteries such as the lithium-ion battery, in which the electrodes are operating at potentials far away from the thermodynamic stability limits of electrolytes, has brought a new component, i.e. interphases, at the junctions where electrode and electrolyte meet. The understanding of interphases represents the newest addition to electrolyte knowledge. ${ }^{2,3}$

## References

1. J. O.' M. Bockris and A. K. N. Reddy, Modern Electrochemistry, Plenum Press, New York, 2nd edn, 1998.
2. K. Xu, Non-aqueous liquid electrolytes for lithium-based rechargeable batteries, Chem. Rev., 2004, 104, 4303-4417.
3. K. Xu, Electrolytes and interphases in Li-ion batteries and beyond, Chem. Rev., 2014, 114, 11503-11618.

## 3 In Bulk Electrolytes: Ionics

Ionics studies the behaviors of ions and solvent molecules in bulk electrolytes, i.e. how the ions interact with the solvent molecules (ionsolvent interaction) or among themselves (ion-ion interaction), and how they move under the action of a concentration gradient or an external electric field.

The mathematical model proposed by Debye and Hückel in 1923 for ion-ion interactions constitutes the core knowledge of ionics. ${ }^{1}$ It started from a basic atomic model, which after a series of simplifications led to a few experimentally verifiable quantities (e.g. average activity coefficients), and successfully explained a few empirical laws established earlier (Kohlrausch's non-linear conductivity law and Lewis's ionic strength law). Its simplicity and success influenced numerous investigators thereafter, who made refinements to the original Debye-Hückel model and developed a more thorough understanding of ion-ion interactions (ion pairs, ionic clusters), ion-solvent interactions (solvation) and ionic movement (ionic diffusivity, mobility, conductivity). We will therefore build our ionic learning around this model.

However, before diving into the mathematical details of the DebyeHückel model, let us first familiarize ourselves with a few basic and critically important concepts along with a couple of empirical laws established before this model. That will enable us to appreciate fully the beauty of the model of Debye and Hückel.

[^2]
### 3.1 Solvent Molecules: Dipole and Dielectric Medium

Water is the most prevalent solvent on Earth, hence the earliest investigations on electrolytes were primarily performed on "aqueous electrolytes".

A single water molecule ( $\mathrm{H}_{2} \mathrm{O}$ ) consists of two hydrogen ( H ) atoms forming covalent bonds with one oxygen ( O ) atom. What usually is not shown is the positioning of the lone pair of electrons sitting on O , which point away from the O nucleus in such a way that they constitute a distorted tetrahedron with the two H nuclei. It is because of the repulsion by this lone electron pair that the angle between the two $\mathrm{O}-\mathrm{H}$ bonds deviates slightly from what a normal tetrahedron should adopt ( $109.28^{\circ}$ ), but instead is ca. $108^{\circ}$ (Figure 3.1a). Owing to the large difference between the capabilities of O and H atoms to withdraw electrons (i.e. electronegativity, 2.20 for H and 3.40 for O ), an $\mathrm{O}-\mathrm{H}$ bond is highly polarized, with most of the electrons being situated near O . With two such $\mathrm{O}-\mathrm{H}$ bonds, taking into account the angle between them, the overall polarity of the water molecule should be structured in such a manner that the partial negative charge and the partial positive charge are situated on a line bisecting the angle between these two $\mathrm{O}-\mathrm{H}$ bonds. In other words, one can simplify the water as a dipole, the polarity of which can be quantified as 1.87 debye (D). Such a simplification proved to be very useful in mathematical treatments when one tries to describe how water molecules coordinate with ions.

The water molecule is bipolar, with both its positive and negative termini well exposed and easily accessible (Figure 3.1a). Such easy accessibility to both positive and negative termini enables it to interact effectively with both cations and anions. This is an important reason why water is such an excellent solvent that can dissolve most ionophores and ionogens.

Non-aqueous solvent molecules often lack such bipolarity. A typical example is ethylene carbonate (EC), which is the prevalent solvent used in lithium-ion batteries. Although it has a higher dipole moment than water owing to the strong polarization between carbon and oxy- gen in the carbonyl configuration, its positive terminus is buried in the middle of the ring structure. Such spatial hindrance actually makes it a "monopole", the interaction of which with cations is much more intensive than with anions (Figure 3.1b). Other non-aqueous solvent molecules, such as ethers, nitriles and esters of various organic

![](https://cdn.mathpix.com/cropped/2025_10_16_c9f804f118ee3f949b1eg-011.jpg?height=743&width=1177&top_left_y=225&top_left_x=180)
Figure 3.1 (a) The most universal solvent on Earth, water: its molecular structure (left), the "centers of gravity" for both positive and negative charges (middle) and its equivalent dipole (right). (b) A non-aqueous solvent, ethylene carbonate, whose positive terminus of the dipole is spatially hindered by its ring structure, hence in electrolytes it acts as if it is a "monopole" that interacts only with cations.

and inorganic acids, are not as monopolar as EC, but invariably they are more capable of solvating cations rather than anions. Thus, the prevalent solvation behavior in non-aqueous electrolytes is directed at cations, whereas the anions remain relatively free for most of the time. The only exceptions are a few classes of organic compounds, known as "anion receptors", which preferentially solvate anions owing to their specially designed electron-deficient structures.

### 3.2 Dielectric Constant: Capability of a Solvent to Resist an External Electric Field

It was noted very early on that the electric field established by a pair of plate electrodes becomes weaker if one fills the vacuum space between these electrodes with a solvent. Apparently, compared with a vacuum, these solvent molecules produce a certain resistance against the applied external field. This resistance originates from the reorientation of the dipoles in those solvent molecules upon application

![](https://cdn.mathpix.com/cropped/2025_10_16_c9f804f118ee3f949b1eg-012.jpg?height=727&width=1195&top_left_y=216&top_left_x=171)
Figure 3.2 Solvent molecules as dipoles resist an external field. (a) When the electrodes are not charged, the dipoles of solvent molecules are randomly oriented; (b) at the instant an electric field is established, the dipoles align themselves in response to this applied field in such a manner that their positive and negative termini point towards the electrode of opposite charge. Such alignment induces an internal field that is in the reverse direction of the external field, thus creating the artifact that the overall field, which is actually measurable, is "weakened" by the presence of these solvent molecules.

of the external field, which is always in the opposite direction to the applied electric field (Figure 3.2). ${ }^{2}$

Experimentally, we define this behavior as "dielectric", and quantify this property with a quantity called the dielectric constant $(\varepsilon)$, which is the ratio between the field strengths of a vacuum ( $X_{\mathrm{V}}$ ) and a space filled with the investigated solvent molecules $\left(X_{\mathrm{S}}\right)$ :

$$
\varepsilon=\frac{X_{\mathrm{V}}}{X_{\mathrm{S}}}
$$

Sometimes the dielectric constant is also known as "permittivity". For convenience, we also define the dielectric constant of a vacuum ( $\varepsilon_{0}$ ) as 1.0 , hence the relative dielectric constant $\left(\varepsilon_{\mathrm{r}}\right)$ can be expressed as

$$
\varepsilon_{\mathrm{r}}=\frac{\varepsilon}{\varepsilon_{0}}
$$

Table 3.1 gives the relative dielectric constants for some common solvents. The dielectric constant defines how much the solvent molecule can polarize under an external electric field.

Table 3.1 Dielectric constants for selected common solvents.
| Solvent | Structure | Dielectric constants (at $25^{\circ} \mathrm{C}$ unless otherwise denoted) |
| :--- | :--- | :--- |
| Vacuum |  | 1.0 (by definition) |
| Water | <smiles>O</smiles> | 78.4 |
| Ethylene carbonate | <smiles>O=C1OCCO1</smiles> | $89.8\left(40^{\circ} \mathrm{C}\right)$ |
| Propylene carbonate | <smiles>CC1COC(=O)O1</smiles> | 64.9 |
| Dimethyl carbonate | <smiles>COC(=O)OC</smiles> | 3.11 |
| Ethylmethyl carbonate | <smiles>CCOC(=O)OC</smiles> | 2.96 |
| Diethyl carbonate | <smiles>CCOC(=O)OCC</smiles> | 2.81 |
| Acetonitrile | $\mathrm{H}_{3} \mathrm{C}-\mathrm{C} \equiv \mathrm{N}$ | 37.5 |
| Methanol | <smiles>CO</smiles> | 32.7 |
| Ethanol | <smiles>CCO</smiles> | 24.3 |
| Ethylene glycol | <smiles>OCCOO</smiles> | 37 |
| Dimethyl ether | <smiles>COC</smiles> | 5.02 |
| Diethyl ether | <smiles>CCOCC</smiles> | 4.33 |
| Dimethoxyethane | <smiles>COCCOC</smiles> | 7.20 |
| Tetrahydrofuran | <smiles>C1CCOC1</smiles> | 7.58 |
| Tetraglyme | <smiles>COCCC(C)(C)OC</smiles> | 7.79 |


As an excellent solvent, water possesses one of the highest dielectric constants among the known solvents. Thus, there is certain relation between the dielectric constant of a solvent and its capability to dissolve solutes. However, such a relation is by no means singular, as there are other factors that also contribute to a solvent's capability to dissolve solutes. Examples are the ethers listed in Table 3.1, the dielectric constants of which are not the highest in comparison with most of the esters, but they all demonstrated a remarkable capability to dissolve alkaline salts, which makes them frequent candidates as solvents for non-aqueous electrolytes.

Like conductivity, the dielectric constant is usually measured under alternating current (AC) instead of direct current (DC) conditions (we will explain the reason behind such a choice in Chapter 14), which means that the direction of the applied externally field is switching back and forth. It was noticed that, while the dielectric "constant" for a certain solvent remains a true constant at most low to medium frequencies, it suffers a sudden loss in a threshold region above which only a fraction of the original dielectric constant value can be retained. For water (Figure 3.3), this threshold region is centered around $10 \mathrm{GHz}\left(1.0 \times 10^{10} \mathrm{~Hz}\right)$.

What does this transition mean?
When an external electric field is on, the dipoles of solvent molecules flip in response to the field direction and make their contribution to diminish the electric field strength as shown in Figure 3.2. If this external field switches back and forth in direction, these solvent molecules will flip back and forth as the direction changes. However, if the field switches at a rate that is too fast for the solvent molecules to catch up, their dipoles can no longer align themselves in time against the field, and the contribution of their dipole is gradually lost, until a

![](https://cdn.mathpix.com/cropped/2025_10_16_c9f804f118ee3f949b1eg-014.jpg?height=453&width=552&top_left_y=1597&top_left_x=490)
Figure 3.3 Frequency dependence of the dielectric constant of water.

frequency value where their dipoles are completely blind to the alternating field as if it does not exist. At that frequency, only the electrons in the outer shell can still respond to the applied field, but their contribution to the dielectric constant is only a tiny fraction of the overall dielectric constant when measured at low/medium frequencies. For water, this high-frequency region is $c a .98 \mathrm{GHz}$, which means that the maximum flipping speed of water molecules is ca. $1.02 \times 10^{-11} \mathrm{~s}$.

Note that so far we have not introduced any ions into the dielectric medium. Therefore, a dielectric constant itself represents the property of a neat solvent, not necessarily an electrolyte. However, the dielectric constant of a solvent describes its capability to react towards an electric field, including the local electric field introduced by an individual ion. In other words, at the microscopic level, the dielectric constant of a solvent quantifies its capability to interact with an ion by reorienting and aligning with its Coulombic field, whereas at the macroscopic level, the dielectric constant of a solvent reflects how effectively the solvent could dissociate a salt and solvate the resultant ions.

Later we will see that this concept lends significant support to Debye and Hückel, who simplified the role of the solvent to a single dielectric constant in their mathematical treatment.

### 3.3 Dissolution of Solutes in Solvents: Solvation Sheath

Consider a typical ionophore such as NaCl that dissolves in a solvent such as water and turns into an electrolyte (Figure 3.4). Apparently, this dissolution process is spontaneous. Energetically speaking, the change in Gibbs free energy ( $\Delta G$ ) must be negative:

$$
\Delta G=\Delta H-T \Delta S<0
$$

Since the stable crystalline lattice of NaCl is completely disintegrated by the dissolution, the so-called lattice stabilization energy has to be compensated in some manner in order to make $\Delta G$ negative. A significant contribution comes from the entropy ( $\Delta S$ ), because when $\mathrm{Na}^{+}$and $\mathrm{Cl}^{-}$leave the ordered lattice structure and enter the solution, the entire system becomes very much more chaotic. In addition to entropy, a contribution should also come from the enthalpy ( $\Delta H$ ), which is caused by the stabilization of individual ions by solvents when these solvent molecules use their dipole nature to interact with the ions, in such a manner that the positive terminus

![](https://cdn.mathpix.com/cropped/2025_10_16_c9f804f118ee3f949b1eg-016.jpg?height=806&width=1164&top_left_y=234&top_left_x=180)
Figure 3.4 Dissolution of table salt ( NaCl ) in water: the stable NaCl lattice is disintegrated under the interaction between its ions ( $\mathrm{Na}^{+}$and $\mathrm{Cl}^{-}$) and solvent molecules (water). Owing to the bipolarity of water molecules, both the cation and anion are solvated. The process is spontaneous because the lattice energy is compensated by the contributions from both enthalpy and entropy.

of the dipole coordinates with the anion, and the negative terminus with the cation. Such stabilization is called "solvation" (or hydration if the solvent is water). The solvated (or hydrated) ions can be viewed as a discrete species, as the solvent molecules are associated with the ions via Coulombic force. Such association or binding ensures that the solvent molecules move with the ion during its translational motion.

One direct consequence of such ion-solvent interactions is the structure within electrolytes called the "solvation sheath". Bernal and Fowler were the first to suggest a three-layer model consisting of primary solvation sheath, secondary solvation sheath and bulk solvent molecules (Figure 3.5). ${ }^{3}$ They proposed that the solvent molecules immediately associated with the central ion constitute the primary solvation sheath, in which the solvent molecules are bound by the strong Coulombic interaction between their dipole and the ion, so that they are forced to move with the ion during the translational movement. Owing to such strong association and the relative stability, the central

![](https://cdn.mathpix.com/cropped/2025_10_16_c9f804f118ee3f949b1eg-017.jpg?height=611&width=885&top_left_y=229&top_left_x=326)
Figure 3.5 The classical solvation sheath model of three layers according to Bernal and Fowler: the innermost layer of solvent molecules and the central ion constitute the primary solvation sheath, the solvent molecules immediately outside constitute the secondary solvation sheath and the solvent molecules further out constitute the bulk.

ion plus the solvent molecules in the primary solvation sheath can be viewed as a discrete species, i.e. solvated ion (or hydrated ion). The average number of solvent molecules in a single primary solvation sheath is called the "solvation number".

The solvent molecules immediately outside the primary solvation sheath are close enough to feel the electric field exerted by the central ion, hence their dipoles are more or less oriented towards the central ion; but they are not close enough to be strongly associated so that they move with the central ion during its translational movement. This immediate layer of solvent molecules constitutes the secondary solvation sheath. Owing to their dipole orientation towards the central ion, these solvent molecules differ from those in the bulk, which are oriented randomly, hence this secondary layer is also named a "structure broken" layer, meaning that they disrupt the pristine structure of bulk solvents.

It must be emphasized that the stability of the primary solvation sheath as implied by Figure 3.5 could be misleading. In fact, such stability is dynamic rather than static. That is, while an individual solvent molecule could stay for a very short duration with a certain central ion, its departure should be immediately replaced with another solvent molecule, so that the central ion maintains "fully populated" primary and secondary solvation sheaths. ${ }^{4}$

In such a sense, the stability of the primary solvation sheath is time averaged. Even the most strongly associated molecules still experience a very rapid exchange of positions with the solvent molecules in secondary or bulk layers, and the time scale involved is at the level of picoseconds ( $\mathrm{ps}, 10^{-12} \mathrm{~s}$ ). Hence only fast spectroscopic tools such as infrared or Raman spectroscopy with fast Fourier transformation can distinguish the solvent molecules in the different solvation states, whereas spectroscopic methods with lower temporal resolution such as X-ray scattering and absorption or nuclear magnetic resonance (NMR) can see only one kind of solvent molecules in the electrolytes.

### 3.4 Revisiting the Dielectric Constant: How Ions Affect It, and Its Unexpected Application

With the knowledge of the solvation sheath, we now revisit the concept of the dielectric constant and consider how the solvent molecules will react to the external electric field when solutes (ions) are introduced.

As mentioned in the preceding sections, a polar solvent molecule such as water could be simplified to be a dipole that orients either towards an external electric field (Figure 3.2) or towards an ion with which it interacts (Figure 3.6). When the external electric field and ions exist simultaneously, the solvent molecules obviously have to make a choice about which field to obey.

The solvent molecules in the primary solvation sheath are in the immediate vicinity of the ions, hence they are unlikely to change the

![](https://cdn.mathpix.com/cropped/2025_10_16_c9f804f118ee3f949b1eg-018.jpg?height=442&width=1191&top_left_y=1532&top_left_x=157)
Figure 3.6 The polar water molecules can be viewed as simple molecular dipoles in the simplified solvation sheath structure, as if they were in an electric field created by a pair of external electrodes.

orientation of their dipole when an external electric field is applied. These molecules are considered "dielectrically saturated". At the other extreme, the solvent molecules in the bulk should be free of the influence of the central ions' electric field, and they should act as they do in the absence of any ions, i.e. in neat solvent. The solvent molecules in the secondary solvation sheath layer, however, reside in an intermediate state and could answer to both electric fields, depending on their location between the electrodes. Overall, the presence of these ions introduces a higher degree of chaos to the whole dipole orientation of the solvent molecules. Thus, the net result caused by the introduction of ions in the solution is that there are now not as many solvent molecules that will reorient in response to the external electric field. In other words, the applied electric field meets with less resistance (Figure 3.7a and b).

Note that by logical thinking, we have now established a relation between the dielectric constant of an electrolyte (which is relatively easy to measure by experiment) and the number of solvent molecules that still respond to the external electric field, or the number of solvent molecules that no longer respond to the external electric field because they are within the primary solvation sheaths. The latter is the "solvation number", an important quantity defined in the preceding section, which would otherwise be difficult to measure directly.

Thus an unexpected approach to solvation number is now available from the dielectric constant of the electrolytes.

Hasted et al. analyzed the above relation between dielectric constant and solvation in aqueous electrolytes. ${ }^{5}$ They found that at 1 M salt concentration, the overall dielectric constant of these electrolytes was reduced by $10-20 \%$. Assuming that the water molecules inside the primary solvation sheath still contribute a dielectric constant of 6 despite solvation, which was estimated from an extreme concentration where no bulk water was available, they derived a simple equation for the dielectric constant of electrolytes:

$$
\varepsilon_{\text {soln }}=80\left(\frac{55-c_{i} n_{i}}{55}\right)+6 \frac{c_{i} n_{i}}{55}
$$

where the first term represents the contribution from water molecules in the bulk (outside the primary solvation sheaths) and the second term represents the contribution from those water molecules in the primary solvation sheath, $n_{i}$ is the total number of water molecules held by the ion at concentration $c_{i}$, and " 80 " and " 55 " represent the dielectric constant of bulk water and the total number of water

![](https://cdn.mathpix.com/cropped/2025_10_16_c9f804f118ee3f949b1eg-020.jpg?height=1106&width=855&top_left_y=220&top_left_x=342)
Figure 3.7 The presence of ions in the electrolytes reduces the number of solvent molecular dipoles that respond to the applied external electric field. Those solvent molecules bound in the primary solvation sheaths are considered "dielectrically saturated" owing to their intimate interactions with the ions. For clarity, only cations are shown. (a) The population of molecular dipoles in the bulk section of the electrolyte is reduced because of the recruitment by ions into the solvation sheaths. (b) Upon application of an external electric field, only those molecular dipoles in the bulk can effectively respond and align against the applied field, creating a much weaker internal field. (c) Dependence of dielectric constant on the distance from a central ion at $r=0$.

molecules (in moles), respectively. Of course, eqn (3.4) holds true only when there are sufficient water molecules to form complete solvation around the ions. In other words, in concentrated or super-concentrated electrolytes, where the population of water versus population of ions crosses a certain threshold, the difference between "bulk water" with an $\varepsilon$ of 80 and the "solvation sheath water" with an $\varepsilon$ of

6 vanishes. The water molecules in those electrolytes would all be a part of the "solvation environment" and behave neither as bulk nor as solvation sheath.

Table 3.2 gives the hydration numbers for a series of alkali metal ( $\mathrm{M}^{+}$) and alkaline earth metal cations ( $\mathrm{M}^{2+}$ ) obtained in such a manner. It should be noted that in general $\mathrm{M}^{2+}$ ions have much higher hydration numbers than $\mathrm{M}^{+}$ions, because their electric charge being twice as high requires stabilization from more solvent molecules.

Eqn (3.6) implies that in an electrolyte the solvent molecules will have only two extreme dielectric constants ( 80 for bulk and 6 for the primary solvation sheath). This is clearly an oversimplification. As mentioned above, the solvent molecules in the secondary solvation sheath take an intermediate state, and their contribution to the dielectric constant should also be somewhere between those two extremes. A more rigorous mathematical treatment was later provided by Conway et al., ${ }^{10}$ who described how rapidly the dielectric constant increases as the distance from the central ion goes beyond the primary solvation sheaths (Figure 3.7c).

### 3.5 Activity Coefficients, Ionic Strength and a Few Empirical Laws
