Repository: cunyu-liu/electrolyte_ailab

File: fine-tune/bookData/The C.R.C Handbook of solid state electrochemistry.md (part 1 of 48)
## INTRODUCTION

Henny J. M. Bouwmeester and Paul J. Gellings

I. Introduction
II. General Scope
III. Elementary Defect Chemistry
A. Types of Defects
B. Defect Notation
C. Defect Equilibria
IV. Elementary Considerations of the Kinetics of Electrode Reactions

References

## I. INTRODUCTION

As in aqueous electrochemistry, research interest in the field of solid state electrochemistry can be split into two main subjects:

Ionics: in which the properties of electrolytes have the central attention
Electrodics: in which the reactions at electrodes are considered.
Both fields are treated in this handbook. This first chapter gives a brief survey of the scope and contents of the handbook. Some elementary ideas about these topics, which are often unfamiliar to those entering this field, are introduced, but only briefly. In general, textbooks and general chemical education give only minor attention to elementary issues such as defect chemistry and kinetics of electrode reactions. Ionics in solid state electrochemistry is inherently connected with the chemistry of defects in solids, and some elementary considerations about this are given in Section III. Electrodics is inherently concerned with the kinetics of electrode reactions, and therefore some elementary considerations about this subject are presented in Section IV. In an attempt to lead into more professional discussions as provided in subsequent chapters, some of these considerations are presented in this first chapter.

## II. GENERAL SCOPE

The distinction made between ionics and electrodics is translated into detailed discussions in various chapters on the following topics:

- electrochemical properties of solids such as oxides, halides, cation conductors, etc., including ionic, electronic, and mixed conductors
- electrochemical kinetics and mechanisms of reactions occurring on solid electrolytes, including gas-phase electrocatalysis.

An important point to note in solid state electrochemistry is that electrolyte and electrode behavior may coincide in compounds showing both ionic and electronic conduction, the socalled mixed ionic-electronic conductors (often abbreviated to mixed conductors).

A review of the necessary theoretical background in electrochemistry and solid state chemistry is given in Chapters 2 through 5. The fundamentals of these topical areas, which include structural and defect chemistry, diffusion and transport in solids, conductivity and electrochemical reactions, adsorption and reactions on solid surfaces, get due attention, starting with a discussion of fundamental concepts from aqueous electrochemistry in Chapter 2. Also discussed are fast ionic conduction in solids, the structural features associated with transport, such as order-disorder phenomena, and interfacial processes. Because of the great variety in materials and relevant properties, a survey of the most important types of solid electrolytes is presented separately in Chapter 6. In addition, a detailed account is provided, in Chapter 7, of the electrochemistry of mixed conductors, which are becoming of increasing interest in quite a number of applications. Finally, attention is given to electrode processes and electrodics in Chapter 8, while the principles of the main experimental methods used in this field are presented in Chapter 9.

In view of the many possible applications in various fields of common interest, a discussion of a number of characteristic and important applications emerging from solid state electrochemistry follows the elementary and theoretical chapters. In Chapter 10, electrochemical sensors for the detection and determination of the constituents of gaseous (and for some liquid) systems are discussed. Promising applications in the fields of generation, storage, and conversion of energy in fuel cells and in solid state batteries are treated in Chapters 11 and 12, respectively. The application of solid state electrochemistry in chemical processes and (electro)catalysis is considered in detail in Chapter 13, followed by a discussion of (dense) ceramic mixed conducting membranes for the separation of oxygen in Chapter 14. The fundamentals of high-temperature corrosion processes and tools to either study or prevent these are deeply connected with solid state electrochemistry and are considered in Chapter 15. The application and properties of optical, in particular electrochromic, devices are discussed in Chapter 16.

We have not attempted to rigorously avoid all overlap between the different chapters, nor to alter carefully balanced appraisals of fundamental or conceptual issues given in a number of chapters by different authors. In particular, most chapters devoted to applications also treat some of the background and underlying theory.

## III. ELEMENTARY DEFECT CHEMISTRY

Some elementary considerations on defect chemistry are presented here, but within the limits of this introductory chapter, only briefly. For a more extensive treatment, see, in particular, Chapters 3 and 4 of this handbook.

## A. TYPES OF DEFECTS

Ion conductivity or diffusion in oxides can only take place because of the presence of imperfections or defects in the lattice. A finite concentration of defects is present at all temperatures above $0^{\circ} \mathrm{K}$ arising from the entropy contribution to the Gibbs free energy as a consequence of the disorder introduced by the presence of the defects.

If x is the mole fraction of a certain type of defect, the entropy increase due to the formation of these defects is

$$
\Delta s=-R(x \ln (x)+(1-x) \ln (1-x))
$$

which is the mixing entropy of an (ideal) mixture of defects and occupied lattice positions. If the energy needed to form the defects is E Joule per mole, the corresponding increase of the enthalpy is equal to:

$$
\Delta h=x \cdot E
$$

The change in free enthalpy (or Gibbs free energy) then becomes:

$$
\Delta g=\Delta h-T \cdot \Delta s=x \cdot E+R T(x \ln (x)+(1-x) \ln (1-x))
$$

Because in equilibrium $g$ (and of course also $\Delta g$ ) must be minimal, we find, by partial differentiation:

$$
\frac{\partial(\Delta \mathrm{g})}{\partial \mathrm{x}}=0=\mathrm{E}+\mathrm{RT}(\ln (\mathrm{x})-\ln (1-\mathrm{x}))
$$

so that, in equilibrium:

$$
\frac{x}{1-x}=\exp -\frac{E}{R T}
$$

or, if $\mathrm{x}!1$ :

$$
x=\exp -\frac{E}{R T}
$$

From this we find that, for example, if $\mathrm{E}=50 \mathrm{~kJ} / \mathrm{mol}$ then at $300^{\circ} \mathrm{K}$ one would have a defect mole fraction $\mathrm{x} \approx 2 \times 10^{-9}$, which increases to $\mathrm{x} \approx 2 \times 10^{-3}$ at $1000^{\circ} \mathrm{K}$. At each temperature a finite, albeit often small, concentration of defects is found in any crystal.

Because the energies needed for creating different defects usually differ greatly, it is often a good approximation to consider only one type of defect to be present: the majority defect. For example, a difference of $40 \mathrm{~kJ} / \mathrm{mol}$ in the formation energy of two defects leads to a difference of a factor of about $10^{7}$ between their concentrations at $300^{\circ} \mathrm{K}$ and of about $10^{2}$ at $1000^{\circ} \mathrm{K}$.

The defects under consideration here may be

- vacant lattice sites, usually called vacancies
- ions placed at normally unoccupied sites, called interstitials
- foreign ions present as impurity or dopant
- ions with charges different from those expected from the overall stoichiometry

In the absence of macroscopic electric fields and of gradients in the chemical potential, charge neutrality must be maintained throughout an ionic lattice. This requires that a charged defect be compensated by one (or more) other defect(s) having the same charge, but of opposite sign. Thus, these charged defects are always present in the lattice as a combination of two (or more) types of defect(s), which in many cases are not necessarily close together.

Two common types of disorder in ionic solids are Schottky and Frenkel defects. At the stoichiometric composition, the presence of Schottky defects (see Figure 1.1a) involves equivalent numbers of cation and anion vacancies. In the Frenkel defect structure (see

$$
\begin{aligned}
& +-+-+-+- \\
& -+-+-\square-+ \\
& +\square+-+-+- \\
& -+-+-+-+ \\
& \text { a. Schottky defect } \\
& +-+-+-+- \\
& -+-+-\square-+ \\
& +-+-+-+- \\
& -+-+-+-+ \\
& \text { b. Frenkel defect }
\end{aligned}
$$

FIGURE 1.1. Schottky and Frenkel defects.

![](https://cdn.mathpix.com/cropped/2025_10_16_72ceac0a8fd0baa16477g-004.jpg?height=453&width=604&top_left_y=677&top_left_x=482)
FIGURE 1.2. $\mathrm{Fe}_{1-\mathrm{x}} \mathrm{O}$ as example of a compound with a metal deficit.

Figure 1.1b) defects are limited to either the cations or the anions, of which both a vacancy and an interstitial ion are present. Ionic defects which are present due to the thermodynamic equilibrium of the lattice are called intrinsic defects.

Nonstoichiometry occurs when there is an excess of one type of defect relative to that at the stoichiometric composition. Since the ratio of cation to anion lattice sites is the same whether a compound is stoichiometric or nonstoichiometric, this means that complementary electronic defects must be present to preserve electroneutrality. A typical example is provided by FeO , which always has a composition $\mathrm{Fe}_{1-\mathrm{x}} \mathrm{O}$, with $\mathrm{x}>0.03$. As shown schematically in Figure 1.2, we see that this is accomplished by the formation of two $\mathrm{Fe}^{3+}$ ions for each $\mathrm{Fe}^{2+}$ ion removed from the lattice.

Electronic defects may arise as a consequence of the transition of electrons from normally filled energy levels, usually the valence band, to normally empty levels, the conduction band. In those cases where an electron is missing from a nominally filled band, this is usually called a hole (or electron hole).

The number of electrons and holes in a nondegenerate semiconductor is determined by the value of the electronic band gap, $\mathrm{E}_{\mathrm{g}}$. The intrinsic ionization across the band gap can be expressed by:

$$
\begin{gathered}
\mathrm{e}^{\prime}+\mathrm{h}^{*} \rightleftarrows 0 \\
\mathrm{~K}_{\mathrm{el}}=\left[\mathrm{e}^{\prime}\right] \times\left[\mathrm{h}^{*}\right]
\end{gathered}
$$

When electrons or electron holes are localized on ions in the lattice, as in $\mathrm{Fe}_{1-\mathrm{x}} \mathrm{O}$, the semiconductivity arises from electrons or electron holes moving from one ion to another, which is called hopping-type semiconductivity.

TABLE 1.1
Kröger-Vink Notation for Point Defects in Crystals
| Type of defect | Symbol | Remarks |
| :--- | :--- | :--- |
| Vacant M site | $\mathrm{V}_{\mathrm{M}}^{\prime \prime}$ | Divalent ions are chosen as example with MX as compound formula |
| Vacant X site | $\mathrm{V}_{\mathrm{X}}^{:-}$ | $\mathrm{M}^{2+}, \mathrm{X}^{2-}$ : cation and anion |
| Ion on lattice site | $\mathrm{M}_{\mathrm{M}}^{\mathrm{x}}, \mathrm{X}_{\mathrm{X}}^{\mathrm{x}}$ | ${ }^{\mathrm{x}}$ : uncharged |
| L on M site | $\mathrm{L}_{\mathrm{M}}^{\prime}$ | $\mathrm{L}^{+}$dopant ion |
| N on M site | $\mathrm{N}_{\mathrm{M}}$ | $\mathrm{N}^{3+}$ dopant ion |
| Free electron | e' |  |
| Free (electron) hole | h ${ }^{\cdot}$ |  |
| Interstitial M ion | $\mathrm{M}_{\mathrm{i}}{ }^{\cdot \cdot}$ | $\because$ effective positive charge |
| Interstitial X ion | $\mathrm{X}_{\mathrm{i}}^{\prime \prime}$ | ': effective negative charge |


## B. DEFECT NOTATION

The charges of defects and of the regular lattice particles are only important with respect to the neutral, unperturbed (ideal) lattice. In the following discussion the charges of all point defects are defined relative to the neutral lattice. Thus only the effective charge is considered, being indicated by a dot ( ${ }^{\cdot}$ ) for a positive excess charge and by a prime ( ${ }^{\prime}$ ) for a negative excess charge. The notation for defects most often used has been introduced by Kröger and Vink ${ }^{1}$ and is given in Table 1.1. Only fully ionized defects are indicated in this table. For example, considering anion vacancies we could, besides doubly ionized anion vacancies, $\mathrm{V}_{\mathrm{X}}$, also have singly ionized or uncharged anion vacancies, $\mathrm{V}_{\mathrm{X}}^{*}$ or $\mathrm{V}_{\mathrm{X}}^{\mathrm{x}}$, respectively.

## C. DEFECT EQUILIBRIA

The extent of nonstoichiometry and the defect concentrations in solids are functions of the temperature and the partial pressure of their chemical components, which are treated more fully in Chapters 3 and 4 of this handbook.

Foreign ions in a lattice (substitutional ions or foreign ions present on interstitial sites) are one type of extrinsic defect. When aliovalent ions (impurities or dopes) are present, the concentrations of defects of lattice ions will also be changed, and they may become so large that they can be considered a kind of extrinsic defect too, in particular when they form minority defects in the absence of foreign ions. For example, dissolution of CaO in the fluorite phase of zirconia ( $\mathrm{ZrO}_{2}$ ) leads to $\mathrm{Ca}^{2+}$ ions occupying $\mathrm{Zr}^{4+}$ sites, and an effectively positively charged oxygen vacancy is created for each $\mathrm{Ca}^{2+}$ ion present to preserve electroneutrality. The defect reaction can then be written as:

$$
\mathrm{CaO} \rightarrow \mathrm{Ca}_{\mathrm{Zr}}^{\prime \prime}+\mathrm{O}_{\mathrm{O}}^{\times}+\mathrm{V}_{\mathrm{O}}^{\bullet \bullet}
$$

with the electroneutrality condition or charge balance:

$$
\left[\mathrm{Ca}_{\mathrm{Zr}}^{\prime \prime}\right]=\left[\mathrm{V}_{\mathrm{o}}^{\bullet \bullet}\right]
$$

where the symbol of a defect enclosed in brackets denotes its mole fraction. In this case the concentrations of electrons and holes are considered to be negligible with respect to those of the substituted ions and vacancies. Consequently, in this situation the mole fraction of ionic defects is fixed by the amount of dopant ions present in the oxide.

As another example, we consider an oxide $\mathrm{MO}_{2}$ with Frenkel defects in the anion sublattice. As the partial pressure of the metal component is negligible compared with that
of oxygen under most experimental conditions, nonstoichiometry thus is a result of the interaction of the oxide with the oxygen in the surrounding gas atmosphere. The Frenkel defect equilibrium for the oxygen ions can be written as:

$$
\begin{aligned}
& \mathrm{O}_{\mathrm{O}}^{\times} \rightleftarrows \mathrm{O}_{\mathrm{i}}^{\prime \prime}+\mathrm{V}_{\mathrm{O}}^{\bullet \bullet} \\
& \mathrm{K}_{\mathrm{F}} \rightleftarrows\left[\mathrm{O}_{\mathrm{i}}^{\prime \prime}\right] \times\left[\mathrm{V}_{\mathrm{O}}^{\bullet \bullet}\right]
\end{aligned}
$$

for fully ionized defects, as is usually observed in oxides at elevated temperature. The thermal equilibrium between electrons in the conduction band and electron holes in the valence band is represented by Equation (1.7). Taking into account the presence of electrons and electron holes, the electroneutrality condition reads:

$$
\left[\mathrm{h}^{\bullet}\right]+2\left[\mathrm{~V}_{\mathrm{O}}^{\bullet \bullet}\right] \rightleftarrows\left[\mathrm{e}^{\prime}\right]+2\left[\mathrm{O}_{\mathrm{i}}^{\prime \prime}\right]
$$

If ionic defects predominate, the concentrations of oxygen interstitials $\mathrm{O}_{\mathrm{i}}^{\prime \prime}$ and oxygen vacancies $\mathrm{V}_{\mathrm{O}}^{\cdot \cdot}\left(\left[\mathrm{V}_{\mathrm{O}}^{\cdot \cdot}\right] @\left[\mathrm{~h}^{\cdot}\right]\right.$ and $\left.\left[\mathrm{O}_{\mathrm{i}}^{\prime \prime}\right] @\left[\mathrm{e}^{\prime}\right]\right)$ are equal and independent of oxygen pressure.

As the oxygen pressure is increased, oxygen is increasingly incorporated into the lattice. The corresponding defect equilibrium is

$$
\begin{aligned}
& \frac{1}{2} \mathrm{O}_{2} \rightleftarrows \mathrm{O}_{\mathrm{i}}^{\prime \prime}+2 \mathrm{~h} \cdot \\
& \mathrm{~K}_{\mathrm{ox}} \times \mathrm{p}_{\mathrm{O}_{2}}^{1 / 2}=\left[\mathrm{O}_{\mathrm{i}}^{\prime \prime}\right] \times[\mathrm{h} \cdot]^{2}
\end{aligned}
$$

This type of equilibrium, which involves p-type semiconductivity, is only possible if cations are present which have the capability of increasing their valence. As the oxygen pressure is decreased, oxygen is being removed from the lattice. The corresponding defect equilibrium is

$$
\begin{aligned}
& \mathrm{O}_{\mathrm{O}}^{\times}=\frac{1}{2} \mathrm{O}_{2}(\mathrm{~g})+\mathrm{V}_{\mathrm{O}}^{\bullet \bullet}+2 \mathrm{e}^{\prime} \\
& {\left[\mathrm{V}_{\mathrm{O}}^{\bullet \bullet}\right] \times\left[\mathrm{e}^{\prime}\right]^{2}=\mathrm{K}_{\text {red }} \times \mathrm{p}_{\mathrm{O}_{2}}^{-1 / 2}}
\end{aligned}
$$

noting that $\left[\mathrm{O}_{\mathrm{O}}^{\times}\right] \approx 1$.
When only lower oxidation states are available, as in $\mathrm{ZrO}_{2}$, an n-type semiconductor is obtained. Reduction increases the conductivity, and this type of compound is called a reduc-tion-type semiconductor. Oxidation would involve the creation of electron holes, e.g., in the form of $\mathrm{Zr}^{5+}$, which is energetically very unfavorable because the corresponding ionization energy is very high, although this could occur in principle at very high oxygen partial pressures.

## IV. ELEMENTARY CONSIDERATIONS OF THE KINETICS OF ELECTRODE REACTIONS

In this section a simplified account of some basic concepts of the kinetics of electrode processes is given. We consider a simple electrode reaction:

$$
\mathrm{Ox}+\mathrm{ne}^{-} \rightleftarrows \mathrm{Red}
$$

![](https://cdn.mathpix.com/cropped/2025_10_16_72ceac0a8fd0baa16477g-007.jpg?height=746&width=664&top_left_y=122&top_left_x=447)
FIGURE 1.3. Schematic of free enthalpy-distance curves at equilibrium and with an externally applied potential $+\eta \mathrm{V}$ with respect to solution.

where n is the number of electrons transferred in the reaction, Ox is the oxidized form of a redox couple, e.g., $\mathrm{Fe}^{2+}, \mathrm{O}_{2}$, and $\mathrm{H}^{+}$, while Red is the corresponding reduced form, thus respectively: Fe (metal), $\mathrm{OH}^{-}$in aqueous solution or $\mathrm{O}^{2-}$ in a solid oxide, and $\mathrm{H}_{2}$.

The rate of reaction in the two opposite directions is proportional to the anodic current density $\mathrm{i}_{\mathrm{a}}(>0)$ and the cathodic current density $\mathrm{i}_{\mathrm{c}}(<0)$. In equilibrium these are numerically equal and the balanced term is called the exchange current density $\mathrm{i}_{0}$. The total current density $\mathrm{i}_{\text {total }}=\mathrm{i}_{\mathrm{a}}+\mathrm{i}_{\mathrm{c}}$ is equal to zero.

The reaction situation is represented schematically by curve 1 in Figure 1.3. At equilibrium, we obtain from the well-known Arrhenius equation for reaction rates:

$$
\mathrm{i}_{\mathrm{a}}=-\mathrm{i}_{\mathrm{c}}=\mathrm{A} \cdot \exp \left(-\Delta \mathrm{G}_{\mathrm{act}}^{0} / \mathrm{RT}\right)
$$

where A is the pre-exponential factor which contains the factor nF and in general also a factor depending on the concentration [ Ox ] for the cathodic and [Red] for the anodic reaction.

When an electric potential difference or overvoltage of magnitude $\eta \mathrm{V}$ is applied between the electrode and the solution relative to the equilibrium condition, the corresponding situation is then represented by curve 2 in Figure 1.3. Because of the charge nF transferred in the reaction, this means that the energy of the reacting species at the electrode is increased by $\mathrm{nF} \eta$. Now the activation enthalpies for the anodic and cathodic reaction are no longer equal and have become, respectively: ( $\Delta \mathrm{G}_{\mathrm{act}}^{0}-\alpha \mathrm{nF} \eta$ ) and ( $\Delta \mathrm{G}_{\mathrm{act}}^{0}+(1-\alpha) \mathrm{nF} \eta$ ). Thus the current densities are given by:

$$
\begin{aligned}
& \mathrm{i}_{\mathrm{a}}=\mathrm{A} \cdot \exp \left(-\left(\Delta \mathrm{G}_{\mathrm{act}}^{0}-\alpha \mathrm{nF} \eta\right) / \mathrm{RT}\right) \\
& \mathrm{i}_{\mathrm{c}}=-\mathrm{A} \cdot \exp \left(-\left(\Delta \mathrm{G}_{\mathrm{act}}^{0}+(1-\alpha) \mathrm{nF} \eta\right) / \mathrm{RT}\right)
\end{aligned}
$$

where $\alpha$ is usually called the symmetry factor. For the total current this gives:

$$
\mathrm{i}_{\text {total }}=\mathrm{i}_{\mathrm{a}}+\mathrm{i}_{\mathrm{c}}=\mathrm{i}_{0}[\mathrm{f}([\mathrm{Ox}]) \exp (\alpha \mathrm{nF} \eta / \mathrm{RT})-\mathrm{f}([\mathrm{Red}]) \exp (-(1-\alpha) \mathrm{nF} \eta / \mathrm{RT})]
$$

The factors $\mathrm{f}([\mathrm{Ox}])$ and $\mathrm{f}([$ Red $])$ are the concentration-dependent factors mentioned above. An equation of this form was originally derived by Butler and Volmer for the kinetics of the hydrogen evolution reaction. Therefore it is called by many authors the "Butler-Volmer equation," even when other reactions are considered. Other authors prefer to use more general names like "current-voltage equation" or "i-V-equation." For a more complete treatment, see Chapter 2, Section VIII of this handbook.

For an extensive treatment of electrode processes and electrodics for the case of solid state electrochemistry, see Chapter 8 of this handbook.

## REFERENCES

1. Kröger, F.A. and Vink, H.J., Solid State Phys. 3, 307, 1956.

## Chapter 2

## PRINCIPLES OF ELECTROCHEMISTRY

## Heinz Gerischer

## CONTENTS

I. The Subject of Electrochemistry
II. Faraday's Law and Electrolytic Conductivity
III. The Galvanic Cell at Thermodynamic Equilibrium
IV. Electrostatic Potentials: Galvani Potential, Volta Potential, Surface Potential
V. Electrochemical Equilibrium at Interfaces
VI. Standard Potentials and Electromotive Series
A. Reference Electrodes
B. Electromotive Series
VII. The Electric Double Layer at Interfaces
A. Metal/Electrolyte Interfaces
B. Semiconductor/Electrolyte Interfaces
C. Membrane/Electrolyte Interfaces
VIII. Kinetics of Electron Transfer Reactions at Interfaces
A. General Concepts of Electron Transfer
B. Electron Transfer at Metal Electrodes
C. Electron Transfer at Semiconductor Electrodes
IX. Kinetics of Ion Transfer Reactions at Interfaces
A. Liquid Metals
B. Solid Metals
C. Semiconductors
X. Techniques for the Investigation of Electrode Reaction Kinetics
A. Current and Potential Step
B. Impedance Spectroscopy
XI. Mechanisms of Electrode Reactions and Electrocatalysis
A. Hydrogen Electrode
B. Oxygen Electrode
C. General Remarks

Acknowledgment
References

## I. THE SUBJECT OF ELECTROCHEMISTRY

Electrochemistry covers all phenomena in which a chemical change is the result of electric forces and, vice versa, where an electric force is generated by chemical processes. It includes the properties and behavior of electrolytic conductors in liquid or solid form. A great many of these phenomena occur at interfaces between electronic and electrolytic conductors where the passage of electric charge is connected with a chemical reaction, a so-called redox reaction. The rate of such a reaction can be followed with great sensitivity as an electric current. Such contacts constitute the electrodes of galvanic cells which can be used for the conversion of chemical into electrical energy in the form of batteries or for the generation of chemical products by electric power (electrolysis).

The properties of the electrodes are at the center of scientific interest. They qualitatively and quantitatively control the electrochemical reactions in galvanic cells. The properties of electrolytes are controlled by the concentrations of ions, their mobilities, and the interactions between ionic particles of opposite charge as well as their interactions with other constituents of the respective phases (e.g., solvent, membrane matrix, solid matrix). This latter area will, however, not be dealt with in any detail in this chapter. Emphasis will be given to interfacial processes. Since the basic laws of electrochemistry were developed in systems with liquid electrolytes, these relations will be derived and presented in this introduction for such systems.

## II. FARADAY'S LAW AND ELECTROLYTIC CONDUCTIVITY

Electrochemical experiments are performed in electrolysis cells which consist of two electrodes in contact with an electrolyte. The electrodes are electronic conductors which can be connected to a voltage source in order to drive an electric current through the electrolyte. In the years 1833-1834, Faraday discovered that the chemical change resulting from the current is proportional to the amount of electricity having passed through the cell and that the mass of chemicals produced at the electrodes is in relation to their chemical equivalent:

$$
\frac{d m}{d t}=\frac{1}{\mathrm{~F}} \cdot I
$$

where $m$ is the number of chemical equivalents, $t$ the time, F the Faraday constant, and $I$ the current ( $\mathrm{C} \cdot \mathrm{s}^{-1}$ ). The value of the Faraday constant is $\mathrm{F}=96,485 \mathrm{C} /$ mole equivalent, corresponding with the charge of 1 mole of electrons.

The electrolyte contains at least two types of ions with opposite charge. In liquids, all ions are mobile and contribute to the conductivity. Their mobilities are, however, different, and their individual contributions to the conductivity can therefore vary over wide ranges. In solid electrolytes, often only one of the ions is mobile. The transference number, $\mathrm{t}_{\mathrm{i}}$, characterizes the contribution of each ion to the current in an electrolyte. The knowledge of $\mathrm{t}_{\mathrm{i}}$ for all components $i$ is therefore important for an understanding of electrolytic processes.

Cations move to the cathode, anions to the anode. If they are not consumed at the respective electrode at the same rate as they arrive there by ionic migration, they accumulate or deplete in front of this electrode, and the composition of the electrolyte changes in the region close to both electrodes in opposite directions. Such changes in composition can be used for the determination of transference numbers.

The specific conductivity of an electrolyte, $\mathrm{K}\left(\Omega^{-1} \mathrm{~cm}^{-1}\right)$, is connected with the mobilities of the ions, $u_{\mathrm{i}}\left(\mathrm{cm}^{2} \mathrm{~s}^{-1} \mathrm{~V}^{-1}\right)$ and their concentrations, $N_{\mathrm{i}}\left(\right.$ mole $\left.\mathrm{cm}^{-3}\right)$, by the relation

$$
\mathrm{K}=\mathrm{F} \cdot \sum_{\mathrm{i}} z_{i} u_{i} \quad N_{i}\left(\Omega^{-1} c m^{-1}\right)
$$

The transference number of an ion j depends on the mobilities of the other ions

$$
t_{j}=\frac{\left|z_{j}\right| u_{j}}{\sum_{i}\left|z_{i}\right| u_{i}}
$$

One can determine the individual mobilities, $u_{\mathrm{j}}$, if the transference numbers, $t_{\mathrm{i}}$, and the concentrations of all mobile ions, $N_{\mathrm{i}}$, are known.

The mobility of an ion is connected with its diffusion coefficient, $D_{\mathrm{i}}$, by the Nernst-Einstein relation

$$
D_{i}=\frac{R T}{\left|Z_{i}\right| \mathrm{F}} u_{i}\left(\mathrm{~cm}^{2} \mathrm{~s}^{-1}\right) .
$$

This diffusion coefficient describes only the self-diffusion of an ion in a homogeneous phase (obtainable by tracer experiments). If a concentration gradient exists, as is often the case in electrolyte solutions, the diffusion of all ions is balanced by their electrostatic interaction. Potential gradients are generated between faster- and slower-moving ions (diffusion potentials) which retard the first and accelerate the latter ions and lead to equal rates of diffusion. The common diffusion coefficient of a binary salt at low concentration may be used here as an example. This coefficient is connected to the individual mobilities by

$$
D_{ \pm}=\frac{z^{+}+z^{-}}{z^{+} \cdot z^{-}} \cdot \frac{u_{+} \cdot u_{-}}{u_{+}+u_{-}} \cdot \frac{R T}{\mathrm{~F}^{2}}
$$

where $z^{+}$and $z^{-}$are the charges of the ions and $u_{+}$, $u_{-}$their mobilities. For salt solutions of higher concentration the relation is more complicated. ${ }^{1}$

Ionic mobilities and diffusion coefficients vary with the composition of the respective phase. In solutions they depend on the concentration and the solvent, in mixtures of salts on the mole fraction. The interpretation of the properties of electrolytes is a special area of electrochemistry, ${ }^{2,3}$ which shall, however, not be discussed here in detail.

The properties of solid electrolytes are discussed more fully in Chapters 6 and 7 of this handbook. They of course also get attention in many of the other chapters, in particular Chapters 3 and 5, while interfacial phenomena are treated more extensively in Chapter 4.

## III. THE GALVANIC CELL AT THERMODYNAMIC EQUILIBRIUM

A galvanic cell can be used to measure the free energy difference of a chemical reaction if this reaction can be performed in separate steps at two different electrodes. Examples are the reactions

$$
\begin{aligned}
\mathrm{H}_{2}+\mathrm{Cl}_{2} & \rightarrow 2 \mathrm{HCl} \\
2 \mathrm{Ag}+\mathrm{Br}_{2} & \rightarrow 2 \mathrm{AgBr} \\
2 \mathrm{H}_{2}+\mathrm{O}_{2} & \rightarrow 2 \mathrm{H}_{2} \mathrm{O}
\end{aligned}
$$

![](https://cdn.mathpix.com/cropped/2025_10_16_72ceac0a8fd0baa16477g-012.jpg?height=365&width=776&top_left_y=132&top_left_x=391)
FIGURE 2.1. Phase scheme of a galvanic cell for the reaction $\mathrm{H}_{2}+\mathrm{Cl}_{2} \rightleftarrows 2 \mathrm{HCl}$.

Reaction (2.6A) can occur in the following steps at the electrodes I and III and in the electrolyte II, as shown in Figure 2.1.

$$
\begin{array}{llll}
\text { Electrode I: } & \mathrm{H}_{2, \mathrm{II}} & \rightleftarrows & 2 \mathrm{H}_{\mathrm{II}}^{+}+2 \mathrm{e}_{\mathrm{I}}^{-} \\
\text {Electrode III: } & \mathrm{Cl}_{2, \mathrm{II}}+2 \mathrm{e}_{\mathrm{III}}^{-} & \rightleftarrows & 2 \mathrm{Cl}_{\mathrm{II}}^{-} \\
\text {Electrolyte II: } & 2 \mathrm{H}_{\mathrm{II}}^{+}+2 \mathrm{Cl}_{\mathrm{II}}^{-} & \rightleftarrows & 2 \mathrm{HCl}_{\mathrm{II}} \\
\cline { 2 - 4 } & & & \\
\text { Net reaction: } & \mathrm{H}_{2, \mathrm{II}}+\mathrm{Cl}_{2, \mathrm{II}}+2 \mathrm{e}_{\mathrm{III}}^{-} & \rightleftarrows & 2 \mathrm{HCl}_{\mathrm{II}}+2 \mathrm{e}_{\mathrm{I}}^{-}
\end{array}
$$

If these processes occur reversibly, as indicated in the reaction equations above, the result is a voltage difference between the electrodes III and I which corresponds with the driving force of the net reaction (2.6A'). The difference in the formulation of Equation (2.6A') from Equation (2.6A) is indicated by the appearance of the electrons on the two different electrodes in the net reaction (2.6A'). The formation of two HCl molecules is connected with a transfer of two electrons from phase III to phase I. We know from thermodynamics that the change in free enthalpy (or Gibbs free energy) $\Delta G$ for Process (2.3A) is negative. In order to bring Reaction (2.6A') to equilibrium, this free enthalpy difference must be compensated by the free enthalpy for the transfer of the corresponding amount of electric charge from phase III to phase I. This is the energy $-2 \mathrm{~F} \Delta V$ per mole electrons. Consequently,

$$
-2 \mathrm{~F} \cdot \Delta V+2 \Delta G_{\mathrm{HCl}}=0
$$

or:

$$
\Delta V=-\frac{\Delta G_{\mathrm{HCl}}}{\mathrm{~F}} .
$$

This derivation demonstrates the general relation for the voltage of a galvanic cell, $\Delta V$, in which a chemical reaction with the driving force $\Delta G_{\text {chem }}$ has reached equilibrium by the appropriate charge separation. This voltage is described by the Nernst equation for the electromotive force (emf) of a galvanic cell at equilibrium:

$$
\Delta V=-\frac{\Delta G_{\text {chem }}}{z \mathrm{~F}}
$$

where $z$ is the number of charge equivalents needed for the formation of 1 mol of product.
$\Delta G_{\text {chem }}$ depends on the concentrations (more exactly the activities $a_{\mathrm{i}}$ ) of the reactants and products. The equilibrium emf for the reactions (2.6A), (2.6B) and (2.6C) is therefore

$$
\begin{gathered}
\Delta V_{A}=-\frac{\Delta G_{\mathrm{HCl}}^{0}}{\mathrm{~F}}+\frac{R T}{2 \mathrm{~F}} \ln \frac{a_{\mathrm{H}_{2}}}{a_{\mathrm{H}_{2}}^{0}} \frac{a_{\mathrm{Cl}_{2}}}{a_{\mathrm{Cl}_{2}}^{0}} \frac{a_{\mathrm{HCl}}}{a_{\mathrm{HCl}}^{0}}{ }^{2} \\
\Delta V_{B}=-\frac{\Delta G_{\mathrm{AgBr}}^{0}}{\mathrm{~F}}+\frac{R T}{2 F} \ln \frac{a_{\mathrm{Br}_{2}}}{a_{\mathrm{Br}_{2}}^{0}} \frac{a_{\mathrm{AgBr}}}{a_{\mathrm{AgBr}}^{0}}{ }^{2} \\
\Delta V_{C}=-\frac{\Delta G_{\mathrm{H}_{2} \mathrm{O}}^{0}}{2 \mathrm{~F}}+\frac{R T}{4 \mathrm{~F}} \ln \frac{a_{\mathrm{O}_{2}}}{a_{\mathrm{O}_{2}}^{0}} \frac{a_{\mathrm{H}_{2}}}{a_{\mathrm{H}_{2}}^{0}} \frac{a_{\mathrm{H}_{2} \mathrm{O}}}{a_{\mathrm{H}_{2} \mathrm{O}}^{0}}
\end{gathered}
$$

In these equations the $\Delta G^{0}$ values are the free energy change of the respective reactions when all participants are in their standard state with the activity $a^{0}$.*

For the cell ( 2.6 B ) the metal is in its standard state if it is pure. If the electrolyte is saturated with AgBr , its activity is constant and the emf depends only on the activity of $\mathrm{Br}_{2}$.

The temperature dependence of the cell voltage is related to the entropy of the reactions. This relation can be derived directly from Equation (2.8)

$$
\frac{\partial \Delta V}{\partial T}_{p, n_{j}}=-\frac{1}{z \mathrm{~F}}{\frac{\partial \Delta G_{\text {chem }}}{\partial T}}_{p, n_{j}}=\frac{1}{z \mathrm{~F}} \Delta S_{\text {chem }}
$$

The reaction enthalpy is determined by

$$
\Delta H_{c h e m}=\Delta G_{c h e m}+\mathrm{T} \Delta S_{c h e m}=-\mathrm{zF} \Delta V-T \frac{\partial \Delta V}{\partial T}_{p, n_{j}}
$$

and the pressure dependence is expressed according to the thermodynamic relations

$$
\frac{\partial \Delta V}{\partial p}_{T, n_{j}}=-\frac{1}{z \mathrm{~F}} \Delta v_{c h e m}
$$

with $\Delta v$ the volume change in the reaction. From cell voltage measurements one can often very precisely determine thermodynamic data of chemical reactions.

## IV. ELECTROSTATIC POTENTIALS: GALVANI POTENTIAL, VOLTA POTENTIAL, SURFACE POTENTIAL

While electric potential differences inside a homogeneous phase can be directly measured by the work needed for moving an electrically charged probe from one point to another, this

[^0]is not possible if the phase is inhomogeneous in composition and, in particular, if a phase boundary has to be passed by this probe. The reason is that any probe is exposed not only to the influence of an electric field, but also to a chemical interaction with the surrounding matter. If this interaction varies, its variation contributes to the work for the movement of the probe between two locations. This contribution can be small in single phases with variable composition; it is, however, of extreme importance for the transfer of a charged particle through a phase boundary. What can be measured is only the combination of chemical and electric forces to which a charged particle is exposed. This combination can be represented by the electrochemical potential, $\tilde{\mu}_{\mathrm{i}}$,
$$
\tilde{\mu}_{i}=\mu_{i}+z_{i} \mathrm{~F} \phi
$$
where $\mu_{\mathrm{i}}$ is the chemical potential in its usual definition:
$$
\mu_{\mathrm{i}}=\left(\partial G / \partial n_{\mathrm{i}}\right)_{\mathrm{T}, \mathrm{p}, \mathrm{n}_{\mathrm{j}} \neq \mathrm{n}_{\mathrm{i}}}
$$
for a single phase. The definition of $\tilde{\mu}_{\mathrm{i}}$, is, accordingly,
$$
\mathbb{A}_{i}=\frac{\partial G}{\partial n_{i}}{ }_{T, p, \phi, n_{j} \neq n_{i}}+\mathrm{F} \phi
$$
where $\phi$ is the Galvani potential. Any measurement of work for the transfer of a particle with the charge $z_{\mathrm{i}}$ to another phase is a determination of
$$
\Delta \tilde{\mu}_{i}={ }_{I I} \tilde{\mu}_{i}-{ }_{I} \tilde{\mu}_{i}={ }_{I I} \mu_{i}-{ }_{I} \mu_{i}+z_{i} \mathrm{~F}\left(\phi_{I I}-\phi_{I}\right)
$$

For a neutral salt the electrical term is canceled in the sum of anions and cations, and one obtains the chemical potential of the salt. Distribution of a neutral salt between two different solvents only requires that at equilibrium the chemical potentials become equal, although electric potential differences may exist at the interface.

Equilibrium at an interface requires, for all charged species which can pass the phase boundary, that $\Delta \tilde{\mu}_{\mathrm{i}}$ is zero or

$$
\phi_{I I}-\phi_{I}=\frac{{ }_{I I} \mu_{i}-{ }_{I} \mu_{i}}{z_{i} \mathrm{~F}}
$$

where $z_{\mathrm{i}}$ has the sign of the charge of the species. At the contact between two different metals, a contact potential, $\Delta \phi$, arising from the different chemical potentials of the electrons in these metals is generated. Balance of $\Delta \tilde{\mu}_{\mathrm{i}}$ between the two metals requires an excess of electrons on the phase with the lower chemical potential and a corresponding loss of electrons on the other side of the contact. This is illustrated in Figure 2.2.

The real measurement of a voltage difference between two electrodes, as in Figure 2.1, occurs between electronic conductors of equal composition. If the electrodes I and III of Figure 2.1 are different metals, a contact between metals I and III has to be made on the other side, and the potential difference would be determined between the open ends of the same metal.

The reason for the appearance of a Galvani potential difference at the contact between two phases is not only the accumulation of electric charge of opposite sign at both sides of

![](https://cdn.mathpix.com/cropped/2025_10_16_72ceac0a8fd0baa16477g-015.jpg?height=421&width=507&top_left_y=125&top_left_x=528)
FIGURE 2.2. Formation of a contact potential between two metals.

![](https://cdn.mathpix.com/cropped/2025_10_16_72ceac0a8fd0baa16477g-015.jpg?height=303&width=662&top_left_y=688&top_left_x=449)
FIGURE 2.3. Origin of Volta potential differences between two metals.

an interface; it is also due to the formation of dipole layers in one or both phases directly at the contact. Polar molecules of the solvent of an electrolyte can be oriented, e.g., by interaction with a metal surface, and form a dipole layer at the interface. Chemisorption of one type of ion at the surface of the contacting phase can also result in a dipole layer if the counter ions remain at a larger distance from the contact. Dipole layers exist on the surface of metals in contact with vacuum, because the kinetic energy of the electrons in the conduction band allows the electrons to extend somewhat beyond the last row of positive nuclei of a crystal. The size of this effect depends on the surface structure and its orientation with respect to the crystal. One sees this in work function measurements and the so-called Volta potentials above different surfaces in vacuum or inert gases. ${ }^{4}$

Volta potential differences are determined by the work required for moving an electrically charged probe in vacuum or in an inert gas from one point close to the surface of a condensed phase I to a point close to the surface of another phase II. The distance of the probe from the surface should be large enough that all chemical interaction and the effect of electric polarization (image force) can be neglected. This situation is illustrated for a contact between two metals in vacuum in Figure 2.3.
