Repository: cunyu-liu/electrolyte_ailab

File: fine-tune/bookData/电极过程动力学 基础、技术与应用 (徐艳辉) (Z-Library).md (part 1 of 8)
## 第1章 基 础

按照 Bockris 的观点，电化学包含两个分支。一个是离子电化学，又称离子导体的物理化学，涉及离子－溶剂分子的相互作用、离子－离子相互作用、液相中离子的传输以及离子液体，它研究离子溶剂化、离子传输机理、溶质的离解过程等。另一个是带电界面的物理化学，即电极过程动力学，带电界面指电子导体和离子导体的界面，是研究界面处带电粒子参与的反应具有的特征，这部分内容有时也涉及或者包含离子电化学中的知识，比如液相扩散，不过不会深究内在的机理，而是直接使用公式。本书针对第二类电化学展开讨论。

如前所述，电极过程动力学是研究界面上的反应，一般情况下是指固相和液相之间的界面。液相中的反应物质在固／液界面反应，生成的产物或者进人溶液，或者以气体形式离开，或者以固体形式沉积在固体表面（此时由于新的固／液界面的形成，问题会变得更加复杂），或者进人固体中。固／液界面的性质必然会影响在界面发生反应的反应速率。固体表面的原子排布不是一成不变的，取决于环境和固体的结晶取向而存在多种排布方式，甚至还有重构现象。不同的结晶面具有明显不同的原子或者离子排布。固体表面原子或者离子的排布结构不同就会影响到在固／液界面发生的反应的进程、选择性和／或速率。而且，在实际应用中的固体电极都是多晶材料，这使问题进一步复杂化。

例如，在一定的条件下，Au111表面会向更加稳定的 $\sqrt{3} \times 22$结构转变；Au111、Au110和 Au100 表面原子数分别为 $1.39 \times 10^{15} \mathrm{~cm}^{-2} 、 0.85 \times 10^{15} \mathrm{~cm}^{-2}$ 和 $1.2 \times 10^{15} \mathrm{~cm}^{-2}$ ，饱和单层氢吸附量也不同，分别为 $223 \times 10^{-6} \mathrm{C} / \mathrm{cm}^{2} 、 136 \times 10^{-6} \mathrm{C} / \mathrm{cm}^{2}$ 和 $192 \times 10^{-6} \mathrm{C} / \mathrm{cm}^{2}$ ，这种表面差异也必然会导致电化学行为的差别，电极过程是界面过程，必然受到固体电极表面原子／离子排布结构的影

响。不同的固体电极表面原子排布会显示不同的电化学活性。逸出功也受电子离开固体时是从哪个晶面离开的这个因素的影响。单晶 Au （111）和 $\mathrm{Au}(100)$ 表面在 $0.1 \mathrm{~mol} / \mathrm{L} \mathrm{HClO}_{4}$ 中的 CV，如图1－1 所示，以可逆氢电极作为参比电极（RHE），对电极为金属铂，扫描速度为 $50 \mathrm{mV} / \mathrm{s}$ 。可看出两种表面的氧化性有所不同，还可以看出都存在重构现象。

对于两个体系开路电位在 $0.7 \sim 0.9 \mathrm{~V}$ ，对于 Au （111）晶面，两个位于 1.35 V 和 1.55 V 附近的氧化峰代表金的两步氧化步骤； 1.2 V 附近的还原峰对应氧化金的还原。还原峰低电位一侧的宽的肩峰，一般认为是由于表面的缺陷引起的。位于 0.7 V 和 0.5 V 附近的宽峰对应表面金原子的重构［对于 $\mathrm{Au}(100)$ 面重构的氧化峰位于 0.9 V 附近］。 Au （100）晶面的电化学活性有所差别，氧化过程中先后出现一个肩峰、两个氧化峰和一个位于 1.56 V 附近的平台。两个晶面的氧化行为完全不同。

![](https://cdn.mathpix.com/cropped/2025_10_16_e72797a544fa714b3524g-002.jpg?height=934&width=1320&top_left_y=1589&top_left_x=405)
图 1－1 $\mathrm{Au}(111) 、 \mathrm{Au}(100)$ 单晶电极在 $1 \mathrm{~mol} / \mathrm{L} \mathrm{HClO}_{4}$溶液中的循环伏安行为以及不同电位下的表面原子结构排布

还有一个典型的问题就是溶液的纯度。即使是 $99.999 \%$ 纯度的化学试剂，用超纯水配置出来的溶液，其杂质也可能明显影响固／液界面的精细结构，并进而影响电化学反应的进程、速率和机

理，尤其是，当那 $0.001 \%$ 的杂质是表面活性很高的成分时，这种影响尤为明显，如 $\mathrm{Cl}^{-} 、 \mathrm{I}^{-} 、 \mathrm{Br}^{-}$等。这类杂质都有在表界面位置富集的倾向，它们在表界面处的浓度远大于在液相本体中的浓度。一个典型的例子就是关于 $\mathrm{LiN}\left(\mathrm{SO}_{2} \mathrm{~F}\right)_{2}$ 的研究，作为锂盐，在锂离子电池中使用时，其电导率接近商业化的 $\mathrm{LiPF}_{6}$ ，虽然其阴离子的热稳定性和水解稳定性低于 TFSI（因为 S－F 键的稳定性不如 $\mathrm{C}-\mathrm{F}$ 键），但是好于 $\mathrm{LiPF}_{6}$ 。最初的研究结果显示，该盐对锂离子电池正极铝基体的腐蚀性很强，这种结论基本排除了该锂盐在锂离子电池中广泛应用的可能性。但是最近的研究显示，这种腐蚀性是由该锂盐合成过程中引人的氯化物杂质引起的，这最新的结论基本上又＂救活了＂该锂盐。当然，不排除将来重新得出该锂盐对 A1基体腐蚀性高的结论的可能性。这个例子说明了杂质对电极过程动力学研究干扰的严重程度。

在仔细研究电极过程动力学的发展历史后，基本上可以得出下面的结论：（1）电极过程动力学具有半经验半理论的特点，这决定了在某些知识点上会存在相互矛盾的现象，这与这门课中一些知识点源自于半经验的实验发现有关系，一般来说， $100 \%$ 的理论推导出来的一套模型／理论，是能够自圆其说而不存在自相矛盾的地方的。从电极过程动力学理论发展历程上看，经历了实验结果分析 $\rightarrow$ 某一个理论／模型的提出 $\rightarrow$ 该模型／理论不符合新的实验发现 $\rightarrow$ 新的理论／模型提出 $\rightarrow \cdots \cdots$ 如此反复的过程，最后形成目前的电极过程动力学理论。因此，并不排除在将来我们目前所学的电极过程动力学理论被否定的可能性。（2）目前的电极过程动力学理论，是建立在杂质基础上的电极过程动力学理论，有国外学者称之为＂肮脏的电极过程动力学理论＂，因为没有办法完全排除杂质的干扰。

可以说，每个人都可以提出一个理论／模型，只要这样的理论／模型能够解释以往的实验发现，并能解释新的发现，它就会被承认和接受。但是，至少在目前，还是有充足的理由去学好这门课程： （1）这一套电极过程动力学理论还是很好地适应了目前应用科学的发展，可以解释大部分电化学科学中的实验发现；（2）若想否定一个模型／理论，必须要很好地掌握这个模型／理论的核心思想，只有掌握

得好，才有可能更好地去推翻。

## 1.1 能斯特方程推导

能斯特方程是电极过程动力学中一个重要的方程，几乎所有动力学公式的推导都离不开能斯特方程，其英文为 Nernst Equation。通过热力学和动力学方法都可以推导出能斯特方程。关于动力学的推导方法，以后会提及。热力学上该方程的推导可以简单总结如下。

通常的化学反应都是在恒温、恒压下进行的，根据物理化学知识，可以根据吉布斯自由能的变化判断反应方向，即自发反应都是向吉布斯自由能减小的方向进行，即

$$
(\Delta G)_{T, p}, \ldots \leqslant 0
$$

式中，$G$ 表示吉布斯自由能，$T$ 代表系统的温度，$p$ 代表压力，$\Delta G$ 代表自由能的变化量，下标表示相应的量在反应过程中是保持恒定的。也可以根据物质的化学势判断反应进行的方向，化学势定义 ${ }^{(1)}$ 为

$$
\mu_{\mathrm{i}}=\left(\frac{\partial G}{\partial n_{\mathrm{i}}}\right)_{T, p, n_{\mathrm{j}}, \cdots}
$$

式中，$n_{\mathrm{i}}$ 代表物质 i 的摩尔数，$\mu_{\mathrm{i}}$ 代表物质 i 的化学势。式 （1－2）可以简单地理解为单位摩尔物质的吉布斯自由能。对于化学反应，达到平衡条件是任意物质的化学势在系统空间的任意位置都是相等的。

对于电化学反应

$$
c \mathrm{C}+d \mathrm{D}=a \mathrm{~A}+b \mathrm{~B}
$$

大写字母代表反应物或者产物，前边的小写字母代表参与反应的物质的量。上述反应的吉布斯自由能的变化为：

$$
\Delta G=a G_{\mathrm{A}}+b G_{\mathrm{B}}-c G_{\mathrm{C}}-d G_{\mathrm{D}}
$$

在标准条件下为

$$
\Delta G^{0}=a G_{\mathrm{A}}^{0}+b G_{\mathrm{B}}^{0}-c G_{\mathrm{C}}^{0}-d G_{\mathrm{D}}^{0}
$$

[^0]![](https://cdn.mathpix.com/cropped/2025_10_16_e72797a544fa714b3524g-005.jpg?height=629&width=1767&top_left_y=311&top_left_x=106)
图 1－2 元素的标准电极电位（ $E^{0}$ ）和原子序数的关系 SHE—标准氢电极

根据 Vanhoff 方程，有

$$
G_{i}=G_{i}^{0}+R T \ln \alpha_{i}
$$

式中，$\alpha_{i}$ 代表 $i$ 物质的活度。式（1－4）减去式（1－5），得到

$$
\Delta G-\Delta G^{0}=a\left(G_{\mathrm{A}}-G_{\mathrm{A}}^{0}\right)+b\left(G_{\mathrm{B}}-G_{\mathrm{B}}^{0}\right)-c\left(G_{\mathrm{C}}-G_{\mathrm{C}}^{0}\right)-d\left(G_{\mathrm{D}}-G_{\mathrm{D}}^{0}\right)
$$

利用式（1－6）得到

$$
\Delta G-\Delta G^{0}=a R T \ln \alpha_{\mathrm{A}}+b R T \ln \alpha_{\mathrm{B}}-c R T \ln \alpha_{\mathrm{C}}-d R T \ln \alpha_{\mathrm{D}}
$$

即

$$
\Delta G-\Delta G^{0}=R T \ln \frac{\alpha_{\mathrm{A}}^{\mathrm{a}} \alpha_{\mathrm{B}}^{\mathrm{b}}}{\alpha_{\mathrm{C}}^{\mathrm{c}} \alpha_{\mathrm{D}}^{\mathrm{d}}}
$$

电化学反应的吉布斯自由能与电动势的关系为

$$
\Delta G=-n F E
$$

式中，$E$ 代表电动势；$n$ 代表转移的电子数；$F$ 是法拉第常数。标准条件下为

$$
\Delta G^{0}=-n F E^{0}
$$

根据式（1－9）～式（1－11），得到

$$
-n F\left(E-E^{0}\right)=R T \ln \frac{\alpha_{A}^{\mathrm{a}} \alpha_{B}^{\mathrm{b}}}{\alpha_{C}^{\mathrm{c}} \alpha_{D}^{\mathrm{d}}}
$$

即

$$
E=E^{0}+\frac{R T}{n F} \ln \frac{\alpha_{\mathrm{C}}^{\mathrm{c}} \alpha_{\mathrm{D}}^{\mathrm{d}}}{\alpha_{\mathrm{A}}^{\mathrm{a}} \alpha_{\mathrm{B}}^{\mathrm{b}}}
$$

$E^{0}$ 为标准电极电位，这就是能斯特方程。深人分析可以发现，标准电极电位随着元素原子序数呈周期性的变化，如图 1－2 所示，这种周期性的变化可能源自于焓变的周期性变化。

能斯特方程中的变量是活度，只要活度不同，都可以产生一个电位差。通常意义上是指传统电化学体系中各种粒子活度的不同引起的电位差。大多数情况下，活度的不同是由浓度的不同引起的，浓度的差别引起的电位差，习惯上称为浓差电位。此外还包括液接电位和膜电位。前者有时也叫液接界电位 ${ }^{(1)}$ ，基础电化学研究中经常涉及这个概念，它是指因为电解质中离子的扩散速度不同所引起的电位差。如果两种不同的溶液被半透膜隔开，半透膜允许某种离子传输而禁止另一种离子传输，或者是发生溶液中某离子与隔膜中离子的交换，那么最终导致跨越膜的电位差的形成，称为膜电位，即所谓的 Donnan 电位，如图 1－3 所示。

![](https://cdn.mathpix.com/cropped/2025_10_16_e72797a544fa714b3524g-006.jpg?height=915&width=1037&top_left_y=1489&top_left_x=537)
图 1－3 膜电位形成示意图
中间是只允许 $\mathrm{Na}^{+}$通过的隔膜，右侧是高浓度的 NaCl 溶液，左侧浓度低。在 $\mathrm{Na}^{+}$从右侧穿过隔膜进人左侧后，形成的电场最终会阻止 $\mathrm{Na}^{+}$的进一步传输而达到平衡，于是形成跨越隔膜的电位

（1）有些文献称为＂电势＂，如此处称＂接界电势＂，英文是 potential，本文作者认为在电化学中二者可视为无差别。

## 1.2 绝对电极电位

在电化学中，一般以可逆氢电极的电极电位作为参考点，即所谓的标准氢电极电位 ${ }^{(1)}$ 。在研究其它电化学反应时使用的电极电位都是相对于标准氢电极的电极电位而言，即人为规定标准氢电极的电极电位为 0 。从物理角度来说，当以无穷远处电子能量为参考点时，标准氢电极的电极电位究竟位于什么位置呢？相关研究一度成为研究热点，但是直到现在还存在争论。从热力学循环角度看，要分析标准氢电极在物理学中的＂能量空间＂所处的位置，需要分析的过程至少要包括：
（1）气态氢气分子分解成气态氢原子；
（2）气态氢原子变成气态氢离子；
（3）气态氢离子进人水相；
（4）进人水相的气态氢离子水合成水合氢离子。
需要计算每一个过程伴随的能量变化，但是其中存在着不确定的因素，如进人水相的水合氢离子的水合程度的确认，直观讲就是水相中每个质子究竟被几个水分子水合的问题还不是明确的。于是，不同的研究者会采用不同的模型描述上述热力学过程，得到的结果也略有差别。根据相关文献的报道，标准氢电极的绝对电极电位数值在 $-4.05 \sim-4.85 \mathrm{~V}$ 范围。在 30 多年前，IUPAC 建议标准氢电极的绝对电极电位为 -4.44 V ，后来又修正为 -4.24 V 。

物理学中，以无穷远为能量参考点时，主要电极电对的位置，如图 1－4 所示（标准氢电极的绝对电极电位为 -4.24 V ）。

## 1.3 水的特性

水分子，化学式为 $\mathrm{H}_{2} \mathrm{O}$ ，确切的表示应当是 $\left(\mathrm{H}_{2} \mathrm{O}\right)_{n}, n$ 代

[^1]![](https://cdn.mathpix.com/cropped/2025_10_16_e72797a544fa714b3524g-008.jpg?height=758&width=718&top_left_y=339&top_left_x=662)
图 1－4 电极电对在能量空间的位置

表水溶液中水分子之间的缔合程度。 $\mathrm{H}-\mathrm{O}-\mathrm{H}$ 的夹角为 $104.5^{\circ}$ ，属于极性分子。质子不能单独存在，与水分子结合成 $\mathrm{H}_{3} \mathrm{O}^{+}$，其中的三个质子是等价的， $\mathrm{O}-\mathrm{H}$ 距离为 $0.102 \mathrm{~nm}, \mathrm{H}-\mathrm{H}$ 距离为 $0.172 \mathrm{~nm}, ~ \mathrm{H}-\mathrm{O}-\mathrm{H}$ 夹角 $115^{\circ}$ ，结构与 $\mathrm{NH}_{3}$ 类似。

图 1－5 中，一个质子碰到左上侧的水分子，由于三个质子都是等效的，其中每一个质子都具有相同的离开该氧离子的概率，假如是右侧的质子离开，那么在表观上来看就是质子实现了一个水分子距离的扩散，离开的质子与另一个水分子缔合，如此循环从而实现了质子的扩散，这就是为什么质子的扩散速度比其它带电粒子快的原因。氢氧根的情况类似。

带电粒子进人水溶液后，由于带电粒子周围的强电场以及水分子的偶极特性，一些水分子会在带电粒子周围重排，甚至会随着带电粒子一起移动。这就是带电粒子的溶剂化（此时的溶剂是水）。此外，每种带电粒子吸引相反电荷的离子，这个由相反电荷的离子构成的局部有序的中心对称结构，称为离子氛，离子氛中的带电粒子同时遵循热运动和静电作用。这样，中心离子的运动受到诸多因素的限制。在电场中，离子氛的反向运动会引起弛豫效应，溶剂化导致真实移动的离子大于中心离子。中心离子参与电极反应之前需要从离子氛中逃出来，要失去水合的溶剂分子，这个过程需要克服相应的活化能，导致其反应活性低于自由离子的反应活性，在电化

学中，这种偏差是由活度系数来矫正的。
还有观点认为应当是 $\left[\mathrm{H}_{2 n+1} \mathrm{O}_{n}\right]^{+}$的形式，与质子缔合的水分子不只一个。

![](https://cdn.mathpix.com/cropped/2025_10_16_e72797a544fa714b3524g-009.jpg?height=938&width=1600&top_left_y=530&top_left_x=213)
图 1－5 质子在水溶液中的传输

离子的溶剂化，对于电化学体系来说，具有正反两方面的效果。以锂离子为例，如果溶剂化程度比较低，那么就会导致锂盐在溶剂中的溶解度偏低，进而导致溶液的离子导电性偏低，这无疑会增大电池工作时的欧姆极化，增大电池的内阻。如果溶剂化程度偏高，那么，虽然可以提高锂盐的溶解度（随之电解液的离子导电性也有所增大），但是对锂离子的迁移数是不利的。对于电池应用，既要保证电解液的离子电导率足够大，又要保证活性粒子的迁移数尽可能地大。前者决定欧姆极化大小，后者决定浓差极化大小。一般来说，阳离子的溶剂化程度大于原子序数与其接近的等价的阴离子。在锂离子电池体系中，几乎所有的锂盐都具有阴离子尺寸远大于阳离子的特征，使得有机溶剂中阴离子的溶剂化程度远小于阳离子（也就是锂离子），因此，一般情况下锂离子的迁移数都比较低，在 $0.2 \sim 0.35$ 。

## 1.4 电极过程动力学历史

一般认为电极过程动力学诞生于 1791 年，是生物化学与电学

结合的产物，意大利的 Luigi Galvani 写到＂一个助手偶尔碰到青蛙的腿神经后，它的肌肉看起来突然收缩了＂。9 年后，同是意大利人的 Volta 发现了电池放电现象，他在给英国皇家学会的信中写到＂如果用纸板把 Ag 和 Zn 极板隔开，加人盐水后，就有电流流过＂，Volta 称这个装置为人工器官（the artificial electric organ）。

1834 年，英国的 Michael Faraday 在做电沉积实验时发现了消耗的电量与沉积的金属量之间的对应关系。英国皇家化学学会有个杂志＂Faraday Discussion＂，可能就是为了纪念这个人。1889 年， Arrhenius 提出了反应速率与温度的关系方程，即

$$
V=A \exp \left(\frac{-E_{\mathrm{a}}}{R T}\right)
$$

式中，$A$ 为常数；$E_{\mathrm{a}}$ 为活化能；$R$ 为气体常数；$T$ 为热力学温度，这个公式后来被称为 Arrhenius 方程。

1905年，在总结大量实验数据的基础上，Tafel 提出了电化学反应中电压－电流关系的方程，即

$$
I=B \exp \left(\frac{-\alpha V F}{R T}\right)
$$

式中，$I$ 为电流或者电流密度；$B$ 为常数；$V$ 代表电压；$\alpha$ 为常数，以后会发现它就是对称系数，这个方程后来被称为 Tafel 方程。1924和1930年间，Butler 和 Volmer 等人发表了一系列文章阐述电极电位与反应速率的研究结果，形成后来著名的 Butler－ Volmer 方程，对于反应 $\mathrm{O}+n \mathrm{e} \longleftrightarrow \mathrm{R}$ ，其形式可以表示为

$$
I=i^{0}\left[\exp \left(\frac{\alpha n F}{R T} \eta\right)-\exp \left(-\frac{\beta n F}{R T} \eta\right)\right]
$$

考虑到浓度分布不均匀时，更加一般的公式为

$$
I=i^{0}\left[\frac{c_{\mathrm{O}}^{s}}{c_{\mathrm{O}}^{0}} \exp \left(\frac{\alpha n F}{R T} \eta\right)-\frac{c_{\mathrm{R}}^{s}}{c_{\mathrm{R}}^{0}} \exp \left(-\frac{\beta n F}{R T} \eta\right)\right]
$$

式中，$\eta$ 代表过电位；$\alpha 、 \beta$ 代表对称系数；$c_{\mathrm{O}}^{0} 、 c_{\mathrm{R}}^{0}$ 分别代表反应物与产物的本体浓度；$c_{\mathrm{O}}^{s} 、 c_{\mathrm{R}}^{s}$ 分别代表反应物与产物的表面浓度；$i^{0}$ 为交换电流密度。实际上，整个电极过程动力学的基础知识都是围绕着这个公式展开讨论的，甚至可以说，电极过程动力

学就研究了这一个方程。
1939年英国有个贵族，叫 Tom Bacon，自己出钱在英国剑桥大学建立了一个实验室，成功制成燃料电池驱动的起重机，并现场做了演示。这里边有个故事，据说在开始，Tom 到剑桥大学求职并阐述了自己的想法，剑桥大学拒绝了他的请求，于是他自己在大学旁边建了个实验室并自己出钱做实验，最后他成功了。他去世后剑桥大学认识到他的研究的重要性，重新＂接纳并继承他的遗产＂。这个故事的真假有待考证，但是反映了当时的英国社会是十分保守的。

自 20 世纪 40 年代开始，电极过程动力学研究进人迅速发展的阶段。苏联的 Frumkin 注意到了电极与溶液纯度对电极过程的影响。在此之前的研究结果重现性比较差，主要原因是杂质的干扰严重。同一时期的电化学家还有 Bockris、Parsons、Conway 等人，他们做了大量基础性研究，此外，Grahame 开创了滴汞电极技术以排除杂质的干扰。

电化学科学研究历史重心的变化几乎与当时科技重心一致，它起源于德国、意大利、英国等西欧国家（在1940年之前），其后在美国得到迅猛发展（在理论与实践两个领域）（ $1940 \sim 1990$ 年），当时美国的电化学研究处于绝对霸主的地位；在 1990 以后直到现在，日本在应用领域迎头赶上美国，这一阶段美国与日本在应用领域并驾齐驱，但是美国仍然在理论研究方面占统治地位。最近几年中国和韩国在锂电领域有超越日本的趋势，不过核心技术仍然在日本和美国。

有时将电极过程动力学称为电化学，两个概念的差别不是很明显，属于从两个不同的角度看待同一个事物。＂电化学＂术语，在概念上可以理解为一种特殊的化学反应，该反应伴随着电流的产生；＂电极过程动力学＂这个术语，更像是强调某个过程进行的特征和满足的数学关系，本书不做细分。电化学的分支包括电解、电镀、化学电源、腐蚀与防护等，与电化学相关的学科包括生物电化学、有机电化学、非线性电化学、电分析化学等。

电极过程动力学（电化学）的历史可以分成 2 个发展阶段。第一阶段是电化学热力学阶段，目前已经成熟，属于物理化学的一个分支，主要研究处于热力学平衡条件下的电化学体系的特征，如电

压与其它热力学参数的关系

$$
\begin{aligned}
& \Delta G=-n F E \\
& \Delta S=n F \frac{\partial E}{\partial T}
\end{aligned}
$$

$S$ 代表反应熵。

![](https://cdn.mathpix.com/cropped/2025_10_16_e72797a544fa714b3524g-012.jpg?height=371&width=743&top_left_y=716&top_left_x=684)
图 1－6 化学反应

![](https://cdn.mathpix.com/cropped/2025_10_16_e72797a544fa714b3524g-012.jpg?height=683&width=1192&top_left_y=1162&top_left_x=458)
图 1－7 电化学反应

第二阶段是电化学动力学阶段，正处于发展中，一般认为这一阶段始于 1905 年 Tafel 的工作，这部分内容构成电极过程动力学的主体，主要研究电化学反应体系的电压与电流之间的关系。基本上分成三种情况：一是已知电压－电流关系分析其代表的基元电化学反应的动力学特征并测量动力学参数；二是已知基元电化学反应的特点，预测其可能具有的电压－电流关系；三是分析非基元电化学反应所包含的分步骤以及每个分步骤的动力学特征，并研究总反应的控制步骤。

有前辈提出电化学发展中存在第三阶段，即现代电化学阶段，这种提法与新兴的理化分析技术有关系，一些界面技术的出现极大促进了电极过程动力学的发展。因为电化学反应总是发生在一个界面上，所以它对界面表征技术依赖较强，如 STM、AFM、电化学石英天平技术等。笔者认为本质上这也是第二阶段，只是出现了一

些新兴的研究界面电化学行为的理化分析技术。

## 1.5 电化学反应的特点

电化学研究电子导体与离子导体界面上带电载流子的运输与反应，它的特殊性包含两点。第一，反应分区进行，即氧化反应与还原反应分别在不同的空间位置进行，反应中涉及离子以及电子的传输。任一化学反应都会涉及某种物质失去电子，而其它物质得到电子，即同时进行氧化反应和还原反应。对于化学反应来说，氧化反应与还原反应发生的位置，即使是在微观尺度上看也是发生于同一位置的（即绝对意义上的位置相同）。但是对于电化学反应来说，氧化反应与还原反应进行的空间位置不同，相互间距取决于电化学系统的尺度，有时可以达到数米甚至更大。图 1－6、图 1－7 显示了反应 $\mathrm{H}_{2}+\mathrm{O}_{2} \longrightarrow \mathrm{H}_{2} \mathrm{O}$ 在化学条件下和电化学条件下进行时的不同。图 1－6 为化学反应，氧化反应与还原反应发生的空间位置是＂绝对＂相同的，氧化反应与还原反应空间位置的最大距离不超过电子隧道效应中的跳跃距离；图 1－7 清晰地反映了电化学反应的特点。氢气的氧化与氧气的还原发生的空间位置不同，反应中伴随着电子与离子的传输。事实上这就是一个燃料电池结构示意图，催化剂 1 与催化剂 2的空间距离可以很大，典型的距离为厘米量级。对于纯化学性质的氧气与氢气生成水的反应，即使不需要一个＂确切的＂位置都可以进行，如氢气和氧气的直接混合。但是对于电化学性质的反应，必须需要一个＂确切的＂位置，比如浸人溶液中的铂电极、镍电极等。

从图 1－7 还可以看出，对于电化学反应的进行，要同时有电子导体和离子导体与反应＂地点＂连通，即，反应＂地点＂要同时满足导电子和导离子的条件，从这点来说，电化学反应发生的＂地点＂具有广义的＂三相界面的性质＂${ }^{(1)}$ 。

第二，在电极与溶液界面存在强电场，这个强电场影响电极反应进程同时还影响反应的平衡位置，属于特殊的异相催化反应。对

[^2]于一般的异相催化反应，催化剂仅仅加速到达平衡的时间但不影响平衡的位置。但是电极电位还影响平衡的位置，即影响平衡常数。从电化学热力学角度看，吉布斯自由能的变化与电压存在下述关系，即

$$
\Delta G=-n F E
$$

吉布斯自由能与平衡常数的关系为

$$
\Delta G=-R T \ln K
$$

因此得到

$$
E=\frac{R T}{n F} \ln K
$$

式中，$K$ 代表反应的平衡常数；$n$ 代表交换的电子数；$R$ 为气体常数；$F$ 是法拉第常数。式（1－21）表明，对于电化学反应来说电极电位是直接影响反应的平衡位置的。

## 1.6 三电极体系

习惯上，将浸入溶液中的固体电极与溶液一起称为电极体系。当一个电极体系处在热力学平衡条件下时，其阳极氧化与阴极还原的绝对反应速率相等，净反应速率为 0 ，此时电极电位满足能斯特关系，电极体系的平衡电位由能斯特方程决定。当外电流通过时，净反应速率不等于 0 ，原有的热力学平衡遭到破坏，电极电位会偏离平衡电位，这种现象称为极化。在某一电流密度下的电极电位 $\varphi$与平衡电极电位 $\varphi_{0}$ 的差值称为超电势（过电位），用来表示极化的程度。通过阴极电流时，电极电位负移，此为阴极极化，否则为阳极极化。过电位的定义有两种，一种定义是保证过电位为正值，即 $\left|\varphi-\varphi_{0}\right|$ ，不管发生的反应是阳极反应还是阴极反应；另一种定义则是将阴极反应的过电位定义为负的，即 $\varphi-\varphi_{0}$ 。有的教科书在定义的时候采用一种方式，但是在实际应用中有时又采用另一种方式。阅读文献或者是不同作者的书时需要注意符号的变化，实际上只要使用方便，哪种定义都是一样的。

利用过电位（有时直接使用电极电位）与电流或者电流密度的关系曲线表示电极的极化特性，这种曲线就是极化曲线。极化曲线

上某一电流密度下过电位对电流密度的斜率（即变化率），称为极化率，即 $\Delta \varphi / \Delta I$ 。

每个电极反应都涉及传质与界面上的反应，从过程看，这两个步骤是串联的，从特征看，是彼此独立、分区进行的。一种物质在某个电极上得／失电子，必然同时伴随着另一个电极上（或者同一个电极的不同位置上，如腐蚀体系）另一个物质失／得电子的过程。电化学反应分区进行的特点决定了得电子的反应和失电子的反应在不同的电极／位置上发生。电极过程动力学的目的是研究单个电极反应过程的动力学行为，但是实际上，不存在单独的失去电子或者得到电子的电化学过程，如，假设目标反应是氢气氧化成质子的电极过程，那么这个过程不能独立存在，必然伴随着另一个物质得到电子（如氧气），这就要求在研究中为了保证氢气氧化这个目标反应能够发生，必然要引入氧气（例子）还原这个辅助反应，这就要求体系必须存在两个电极，目标反应在工作电极上进行，辅助反应在辅助电极上进行。辅助反应是为了保证目标反应能够进行而不得不引人的。

在反应进行过程中，工作电极的电极电位发生变化，同时辅助电极上的电极电位也是变化的。为了研究工作电极的电极电位与电流的关系，必须引入一个在反应过程中保持电位不变的电位参考点，显然，使用辅助电极的电极电位作为参考点

![](https://cdn.mathpix.com/cropped/2025_10_16_e72797a544fa714b3524g-015.jpg?height=394&width=551&top_left_y=1746&top_left_x=1262)
图 1－8 三电极体系示意图

是不合适的，因为它也是处于动态的变化中。解决的办法就是引入第三个电极，这第三个电极就称为参比电极，其电极电位在整个测试过程中保持＂不变＂。图1－8为三电极体系示意图，其中的电流回路保证工作电极上目标反应的发生，电位回路则是保证工作电极上的电极电位得到准确测量。

三电极体系中，三个电极的作用可以总结为：工作电极为目标电化学反应提供场所，辅助电极用来通过电流，保证工作电极上的反应得以进行，参比电极的作用是提供一个在整个测试过程中电位保持不变的参考点。三电极体系对控制电源的要求是，流过参比电

极的电流要尽可能的小。对参比电极的要求是，其平衡电位受电流的影响尽可能的小，即应当是理想不极化电极。对辅助电极的要求是电极为惰性电极，电极面积远大于工作电极面积。以后会知道，只要流过参比电极的电流远小于参比电极体系的交换电流，即可保证参比电极的电极电位在整个测量过程中近似保持不变。

如果辅助电极的面积远大于工作电极的面积，且辅助电极上发生的电化学反应具有比较大的交换电流，此时可以不使用参比电极而直接以辅助电极的电极电位作为参考点，不会在测量极化曲线时引入太大的测量误差。定性的描述原理，就是：工作电极上的电流比较小意味着辅助电极上的电流也比较小，那么辅助电极偏离平衡就比较小，甚至可以近似地认为没有偏离平衡，即，电位保持不变。以后会看到，如果流过辅助电极的电流远小于辅助电极上反应的交换电流，辅助电极的电压波动会小于 5 mV 。

不过，某些电化学测试技术要求必须使用三电极体系，如电化学交流阻抗技术（EIS）。有些文献中的确使用了两电极技术用于 EIS 测试，当辅助电极面积远大于工作电极面积情况下进行 EIS 测试是否合理，需要实验验证与对比。采用两电极测试 EIS，从理论上来看，辅助电极上的电极过程会干扰目标电极体系对交流信号的响应。换句话说，此时的 EIS 结果反映的是工作电极与辅助电极上进行的电化学反应响应之和。

参比电极与工作电极间的溶液会引起欧姆电位降，导致测量的电极电位与实际真实数值存在一定的误差，原则上希望参比电极无限靠近固体电极表面，但是当参比电极离电极表面太近以后会扰动电极表面电场分布（如图 1－9 所示），也就影响了电极表面的电位分布，并进而影响电极表面的电化学过程，因此，参比电极不能无限靠近电极表面，一般来说，参比电极与电极表面的距离以参比电极尖端的截面直径为最小距离，再小于此值会严重干扰界面电化学过程。

对于作为参比电极的体系要求：
（1）容易制备，使用方便。
（2）不会污染被研究的电化学体系。参比电极的溶液最好与被

![](https://cdn.mathpix.com/cropped/2025_10_16_e72797a544fa714b3524g-017.jpg?height=611&width=1047&top_left_y=312&top_left_x=451)
图 1－9 参比电极对电极表面电场分布的干扰示意图

研究的电极体系的溶液组成相同或者相近。例如，研究碱性电池时一般使用 $\mathrm{Hg} / \mathrm{HgO} / \mathrm{OH}^{-}$参比电极，若使用 $\mathrm{Hg} / \mathrm{Hg}_{2} \mathrm{Cl}_{2}$ 参比电极就会引入 $\mathrm{Cl}^{-}$离子杂质，而 $\mathrm{Cl}^{-}$离子是表面活性很高的阴离子，其在固体表面的特性吸附能力很强，会严重干扰电化学进程；因为参比电极是反复使用的，因此，与电极体系相同的溶液组成还保证了参比电极在使用中不会被污染，以免参比电位偏移。
（3）平衡电位容易建立，受杂质干扰小，交换电流大。以后的分析中会提到，参比电极体系具有理想不极化电极的性质。

典型的参比电极、电极电位和应用体系，如表 1－1 所示。目前都有商业化的参比电极供选择。

表 1－1 常见参比电极体系
| 参比电极 | 反应 | 电极电位 ${ }^{(1)}$ | 应用体系 |
| :--- | :--- | :--- | :--- |
| 甘汞电极 $\mathrm{Hg} / \mathrm{Hg}_{2} \mathrm{Cl}_{2} / \mathrm{Cl}^{-}$ | $\mathrm{Hg}_{2} \mathrm{Cl}_{2}+2 \mathrm{e} \longleftrightarrow 2 \mathrm{Hg}+2 \mathrm{Cl}^{-}$ | $0.24 \sim 0.33 \mathrm{~V}$ | 含氯离子溶液 |
| 氯化银 $\mathrm{Ag} / \mathrm{AgCl} / \mathrm{Cl}^{-}$ | $\mathrm{AgCl}+\mathrm{e} \longleftrightarrow \mathrm{Ag}+\mathrm{Cl}^{-}$ | $0.16 \sim 0.22 \mathrm{~V}$ | 含氯离子溶液 |
| 硫酸亚汞 $\mathrm{Hg} / \mathrm{Hg}_{2} \mathrm{SO}_{4} / \mathrm{SO}_{4}^{2-}$ | $\mathrm{Hg}_{2} \mathrm{SO}_{4}+2 \mathrm{e} \longleftrightarrow 2 \mathrm{Hg}+\mathrm{SO}_{4}^{2-}$ | $0.56 \sim 0.69 \mathrm{~V}$ | 酸性体系 |
| 氧化汞 $\mathrm{Hg} / \mathrm{HgO} / \mathrm{OH}^{-}$ | $\mathrm{HgO}+\mathrm{H}_{2} \mathrm{O}+2 \mathrm{e} \longleftrightarrow \mathrm{Hg}+2 \mathrm{OH}^{-}$ | $0.09 \sim 0.19 \mathrm{~V}$ | 碱性体系 |
| 可逆氢电极 RHE | 同标准氢电极 | 略大于 0.0 V | 酸性体系 |
| 锂电极 $\mathrm{Li} / \mathrm{Li}^{+}$ | $\mathrm{Li}^{+}+\mathrm{e} \longleftrightarrow \mathrm{Li}$ | 约 -3.0 V | 有机锂盐体系 |


（1）电极电位与电解液浓度有关系，此处仅举出大致的范围。
一些参比电极，是研究者依据被研究的体系的特点巧妙设计

的，例如，在研究单晶表面吸附结构的实验中，经常直接将铂线作为参比电极使用；在锂离子电池体系中，一般直接使用金属锂片电极作为参比电极使用，当锂金属浸入锂离子有机溶剂后，直接形成 $\mathrm{Li} / \mathrm{Li}+$ 电对，从而允许作为参比电极使用。钠离子电池中使用钠金属作为参比电极。有研究者提出锂电池体系中以 $\mathrm{Li}_{4} \mathrm{Ti}_{5} \mathrm{O}_{12}$ 作为参比电极，不管是否有道理，一个实际问题是使用不方便。

## 1.7 基本步骤简进

对于一个基元电化学反应，基本电极过程至少包含（假设是液相反应，其它类型反应可以类推）。
（1）反应物从液相本体扩散到电极表面；
（3）表面吸附；
（4）界面上的电荷传递；
（5）产物脱附；
（7）产物离开界面；
可能（通常）还有：
（2）扩散到界面的反应粒子化学转化（前置化学转化步骤，CE）；
（6）反应产物在界面的某种化学转化（后置化学转化步骤， EC）。

现实中的反应要复杂得多，如平行反应、多步连续电荷交换反应，真正的基元电化学反应很少见。图 1－10 为基元电化学反应 $\mathrm{O}+\mathrm{e} \longleftrightarrow \mathrm{R}$ 可能包含的电极过程（步骤），其中横坐标代表从电极表面指向溶液本体的空间坐标，纵坐标是电位坐标（以溶液本体电位为参考点）。上标 B 代表本体状态，上标 S 代表表面位置，上标＊代表化学转化（前或者后），上标 A 代表吸附态。

这些反应分步骤之间是串联的关系，当反应达到稳态后，每个分步骤进行的速率都相同，并且等于反应的净速率。整个电极反应受控于＂最慢步骤＂，此时，电极反应体现出来的是这个最慢步骤的动力学特征，电化学中将这个最慢的步骤称为控制步骤。需要指出的是，控制步骤不是永恒的。有文献指出，控制步骤就是活化能最大的步骤，这个结论貌似不完全正确，不过，活化能比较大的步

![](https://cdn.mathpix.com/cropped/2025_10_16_e72797a544fa714b3524g-019.jpg?height=698&width=1091&top_left_y=336&top_left_x=433)
图 1－10 基本电极过程（步骤）与界面电位分布示意图

骤通常都是控制步骤。

## 1.8 电极过程

电极过程分成两大类：一类是将电能转化成化学能；另一类是将化学能转化成电能。一个电极过程必然同时包含着阳极过程与阴极过程。在电极上反应物质失去电子被氧化的反应称为阳极反应，相应的过程为阳极过程；如果反应粒子在电极上得到电子被还原，则反应为阴极反应，相应的过程为阴极过程。电极过程动力学中存在正极、负极和阴极、阳极的定义，其中正负极概念是按照电流方向定义的，电流永远从正极流向负极，而阴阳极概念是按照反应中得失电子定义的，失去电子的反应为氧化反应，失去电子的反应发生的位置（电极）就是阳极；得到电子的反应为还原反应，发生的位置（电极）就是阴极。

电极上发生自发的化学反应，其中正极发生某物质被还原的反应，负极发生物质被氧化的反应，同时向外电路输出电流，这就是原电池。原电池是将化学能转换成电能的装置，在原电池工作时，阳极的活性物质失去电子，失去的电子经过外电路流向阴极，因此，原电池的阴极就是正极，阳极就是负极（电流方向与电子流动方向相反）；电解池是将电能转化成化学能的装置，阳极上反应物质失去电子，电流经外电路流向阴极，此时阳极就是正极，阴极为

负极。对于二次电池，充电时阳极反应发生在正极，放电时阳极反应发生在负极，表 1－2 做了总结。

表 1－2 阴阳极与正负极
| 项目 | 原电池 |  | 电解池 |  |
| :---: | :---: | :---: | :---: | :---: |
| 按照电极反应 | 阳极 | 阴极 | 阳极 | 阴极 |
| 按照电流方向 | 负极 | 正极 | 正极 | 负极 |
| 反应类型 | 氧化反应 | 还原反应 | 氧化反应 | 还原反应 |


![](https://cdn.mathpix.com/cropped/2025_10_16_e72797a544fa714b3524g-020.jpg?height=544&width=617&top_left_y=986&top_left_x=219)
图 1－11 电解与放电时电压变化

电解是指通过电流使某种物质发生分解的反应，是将电能转化成化学能的过程，相应的装置称为电解池。如果电动势是 $E_{0}$ ，电解时施加的电压要高于电动势，而原电池工作时提供的输出电压低于电动势。电解池和原电池工作时的电压变化如图 1－11 所示。

二次电池的充电过程与电解过程类似，放电过程与原电池类似。以后会发现，电池的电压是由正极电压、负极电压以及正负极之间的接触电势差决定的，其中正极和负极电压起着主要因素。图1－12所示为

![](https://cdn.mathpix.com/cropped/2025_10_16_e72797a544fa714b3524g-020.jpg?height=846&width=1217&top_left_y=2016&top_left_x=452)
图 1－12 二次电池充放电时两极电压以及电池电压的变化

二次电池正极、负极以及电池在充电和放电时的电位（电压）变化。

## 1． 9 电极过程动力学研究的内容以及本书的思路

从前边的讨论，可以看出电极过程动力学最基本的内容包括两点：（1）已知基元电化学反应的反应机理，推导其应当具有的电化学响应特征；（2）已知电化学响应特征，推测此基元电化学反应具有的反应机理。

其它研究内容基本上是在这两点基础上的引申，包括：（1）研究复杂电极反应的基本步骤，即所谓的反应机制，分析复杂电化学反应包含的分步骤；（2）分析、研究、测试复杂电化学反应包含的每个分步骤的动力学特征（参数），确定反应的控制步骤。控制步骤可能是一个，也可能是多个，同时还要分析每个步骤的电化学热力学参数，研究反应控制步骤随外部参数的变化（外部控制参数变化后，控制步骤可能也会发生变化）。

本书的思路在于，首先分别阐述扩散步骤控制的反应与电化学步骤控制的反应具有的动力学特征；再介绍同时受扩散步骤与电化学步骤控制（即混合控制，混合控制的概念：广义上是指对于一个非基元反应，总反应受两个或者两个以上的基元反应所控制；狭义上是指，对于一个基元反应，总反应速率受两个或者两个以上的分步骤所控制。前者涉及的总反应不是一个基元反应，后者是针对一个基元反应而言。电极过程动力学中的＂混合控制＂，一般指的是后者）的电化学反应具有的动力学特征以及处理方法。电化学科学是交叉科学，涉及许多概念，概念的介绍穿插在相应的章节之中。然后介绍相应的电化学测试技术，再简单介绍复杂电极过程的处理，涉及的数学处理，均不做详细介绍而是直接使用相应的结果，但是会给出相应的参考文献。最后简单介绍电化学分支科学，包括电溶解、电沉积、腐蚀、化学电源、非线性电化学等分支／交叉科学的基本原理。

全书框架结构如图 1－13 所示。

![](https://cdn.mathpix.com/cropped/2025_10_16_e72797a544fa714b3524g-022.jpg?height=1063&width=1697&top_left_y=351&top_left_x=204)
图 1－13 本书框架结构示意图

## 思考题与知识点

1．电化学反应的特点是什么？
2．简述正极、负极、阴极和阳极的概念。
3．为何要采用三电极体系？画出三电极体系示意图。
4．极化曲线、极化率、过电位、极化的概念。
5．写下 Tafel 方程，变成半对数的形式。
6．写下 Arrhenius 方程。
7．指出一个基元电化学反应可能包含的步骤。
8．图 1－14 是浓差电池示意图，右侧为 $1 \mathrm{~mol} / \mathrm{L} \mathrm{NaCl}$ 水溶液，左侧为 $0.1 \mathrm{~mol} / \mathrm{L} \mathrm{NaCl}$ 水溶液，中间为理想的离子传输阻力的隔膜。计算：（1）当两侧连通后瞬间跨越隔膜的电位有多大；（2）经过多长时间跨越隔膜的电位降低到原来的二分之一。假设两侧溶液体积是 1 L ，并假设液相离子扩散系数均是 $10^{-5} \mathrm{~cm}^{2} / \mathrm{s}$ ，接触面积为 $1 \mathrm{~cm}^{2}$ 。忽略活度。
9．编写计算机程序，模拟出反应 $\mathrm{Hg}_{2} \mathrm{Cl}_{2}+2 \mathrm{e} \longleftrightarrow 2 \mathrm{Hg}+2 \mathrm{Cl}^{-}$平

![](https://cdn.mathpix.com/cropped/2025_10_16_e72797a544fa714b3524g-023.jpg?height=356&width=648&top_left_y=301&top_left_x=628)
图 1－14 浓差电池示意图

衡电极电位随着温度、氯离子浓度的变化关系。忽略活度。
10．如果使用两电极体系时得到的极化曲线是图 1－15 的 B，那么，真实的极化曲线有可能是图中的曲线 A 还是 B ，哪个曲线绝对不是真实的极化曲线，为什么？

![](https://cdn.mathpix.com/cropped/2025_10_16_e72797a544fa714b3524g-023.jpg?height=394&width=692&top_left_y=1218&top_left_x=603)
图 1－15 极化曲线示意图

11．课外思考题：能斯特方程的适用条件是什么？
12．课外思考题：图 1－16 是翻过三座山，从左侧到右侧的示意图，请仔细分析，对于一个人和一辆车翻越这座山时的详细过程，并指出这一过程的控制步骤。

![](https://cdn.mathpix.com/cropped/2025_10_16_e72797a544fa714b3524g-023.jpg?height=539&width=906&top_left_y=2173&top_left_x=493)
图 1－16 翻山示意图

13．课外思考题：画出 NaCl 晶体，分析浸人水中的 NaCl 晶体的溶

解过程，要求步骤详尽，并写出每一步的反应式。
14．教室里有 30 个座位，坐了 12 个人，第 13 个学生走进教室并坐下来。对于这样一个过程，请详细分析其中的细节，用化学式描述，并给出反应的速率方程。
15．课外讨论题：能斯特方程是平衡体系的热力学方程，电化学中，在描述存在浓差极化的反应时，常常涉及表面浓度为 0 的情况，此时也会使用能斯特方程，这是否合理，为什么？

## 1． 10 界面荷电层的形成与界面图像

关于界面荷电层的形成，周仲柏做了系统的总结。当两种不同的相接触后，如果某种粒子在两相内部的化学势不相等，那么必然伴随着这种粒子从化学势较高的相向化学势较低的相中的转移，如果这种粒子是带电粒子，那么就在两相接触面的两侧形成界面荷电层，类似于一个电容器。界面电场会阻止带电粒子的进一步转移并最终达到平衡。对于接触的两相都是电子导体的情况，转移的粒子通常是电子；对于两相都是离子导体的情况，转移的粒子一般是离子电荷，在相界面形成接界电势；当离子导体与电子导体接触以后，当金属离子在电子导体中的化学势较高时，金属离子会从电子导体中向离子导体中迁移，导致金属表面带负电，反之，金属离子从离子导体中向电子导体表面聚集，金属表面就带正电，图 1－17给出了界面荷电层形成示意图与相关的说明（此图参考周仲柏的图）。如果带电粒子在两相中的化学势相等，那么，带电粒子不会发生净移动，界面不带过量电荷，此时对应的电极电位称为＂零电荷电位＂或＂零电荷电势＂（PZC），它是绝对意义上的界面电位参考点，当研究界面的精细微结构时，以零电荷电位作为参考点讨论更具有理论意义。

当电子导体（一般是金属）浸人溶液以后，由于化学势不同，带电粒子会从化学势高的相向化学势低的相转移，直到达到平衡为止。如果是带正电的粒子从电子导体向离子导体（溶液）转移，或者是电子从离子导体向电子导体转移，就会形成电子导体带负电而离子导体带正电的情形，如图（a）所示，反之如图（b）所示。图

![](https://cdn.mathpix.com/cropped/2025_10_16_e72797a544fa714b3524g-025.jpg?height=805&width=1754&top_left_y=333&top_left_x=100)
图 1－17 界面荷电层形成示意图

（c）是离子特性吸附时界面的电荷分布情况，此时假设特性吸附的离子是阴离子，可看出在溶液一侧出现与电子导体表面相同的电荷。偶极子定向排列、原子或者分子在界面的极化也会引起界面电荷的分离，图（d）是偶极水分子吸附在电子导体表面的情形，此时电子导体表面带过量正电荷。

为什么以 PEC 作为参考点研究界面精细微结构更有意义呢？因为参比电极的电位一般不会与电极的零电荷电位相同。影响电极界面电化学反应的是界面的电场强度与方向，也就是跨越界面紧密层的电位降，而这与零点荷电位相关。因此，若期望深人讨论界面的结构、性质与电化学反应的具体关联关系，必须以零电荷电位作为参考点。

界面图像比较复杂，如图 1－18 所示（此图参考了 K Itaya 的图）。假设固体电极（电子导体）表面带有过量正电荷，按照电磁学原理，导电固体中所有剩余电荷全部集中在固体电极的表面。在溶液一侧的界面区域则带有等量的负电荷。溶液一侧第一层是吸附的负电荷或者是溶剂偶极分子（在水溶液中就是偶极水分子，这些溶剂分子在表面定向排列，就像固体电极表面包覆一层偶极化溶剂壳层一样），电极过程动力学理论中将这第一层称为内亥姆霍兹层 （IHP），在内亥姆霍兹层的外侧存在第二层离子，一般是完全溶剂化的离子，称为外亥姆霍兹层（OHP）。如果进一步细分的话，在 OHP 外侧可以找到第三层、第四层 $\cdots \cdots$ 在第二层以上，水合离子

之间存在一些溶剂分子，第二层以上的离子与界面的作用要弱得多。这种过细的界面模型不利于数学上的处理，因此，在实际中通常采用简化的界面模型，即认为从 OHP 以外的离子分布满足玻尔兹曼分布，并且在大部分情况下不强调区分 OHP 和 IHP。如果假设不存在特性吸附，那么带电反应离子要么处于 IHP 位置，要么处于分散层（有时称为空间电荷层，此时离子的分布满足玻尔兹曼分布，对于这种情况，在画示意图时，有些文献就将带电粒子置于 OHP 上，或者置于距离电极表面为 $\kappa^{-1}$ 的位置上，以后讨论分散层模型时会遇到这个量，它代表所有分散在液相中的分散层中的电荷，可以等效于这些电荷全部位于距电极表面距离为 $\kappa^{-1}$ 的平面上）。

![](https://cdn.mathpix.com/cropped/2025_10_16_e72797a544fa714b3524g-026.jpg?height=890&width=1006&top_left_y=1262&top_left_x=581)
图 1－18 界面图像

界面区域（有时称界面双电层，在电解质浓度比较大时，可以忽略液相中空间电荷层的存在）中的带电反应粒子与固体电极表面的最近距离可以多大？带电反应粒子可以处于 OHP，也可以位于 IHP，如图 1－19 所示（此图参考了 Reddy 的图所画），很明显， IHP 的带电粒子离固体电极表面是最近的，距离相当于带电粒子的离子半径，大约 0.2 nm ，假设跨越 IHP 的电势差为 0.2 V （实际上可以达到更大），产生的电场相当于 1 m 长的距离上施加 1 亿伏的直流电压。

![](https://cdn.mathpix.com/cropped/2025_10_16_e72797a544fa714b3524g-027.jpg?height=695&width=620&top_left_y=339&top_left_x=634)
图 1－19 界面处的带电粒子

据说，历史上有位著名的美国科学家，当他认识到固／液界面存在如此大的电场后，认为在界面区域可以发生核裂变／核聚变反应，于是毕生致力于这方面的研究，不过最后失败了。

## 1． 11 界面吸附过程

界面电化学反应离不开反应物质的吸附和产物的脱附过程。首先，位于溶液中的带电反应粒子，扩散到界面附近（图 1－20，假设反应粒子是扩散到 OHP 位置），同时失去部分溶剂分子扩散的动力是浓度梯度和电场梯度，该过程表示为

$$
\left[I(\text { solv })_{\mathrm{k}}\right]_{\mathrm{s}}^{n+} \longleftrightarrow\left[I(\text { solv })_{\mathrm{j}}\right]_{\text {int }}^{n+}+(k-j)(\text { solv })+E
$$

固体电极表面吸附的离子或者水分子脱附，进入溶液本体，即［图中（a）到（b）的过程］

$$
\mathrm{M}\left[I_{\mathrm{p}}(\text { solv })_{1}\right]_{\text {ad }}^{m+}+i(\text { solv }) \longleftrightarrow\left[I_{\mathrm{p}}(\text { solv })_{1+i}\right]_{\mathrm{S}}^{m+}+\mathrm{M} \bullet+E
$$

或者是

$$
\mathrm{M}(\text { solv })_{\mathrm{ad}} \longleftrightarrow \mathrm{M} \cdot+(\text { solv })+E
$$

式中， M 回代表表面空位（自由点）； M （solv）${ }_{\mathrm{ad}}$ 代表吸附的溶剂分子；$E$ 代表过程伴随的能量变化。位于 OHP 的带电反应粒子脱去部分溶剂分子，同时进人 IHP 空位，吸附到固体电极表面 ［图（b）到（c）再到（d）的过程］

$$
\mathrm{M} \bullet+\left[I(\text { solv })_{j}\right]_{\text {int }}^{n+} \longleftrightarrow \mathrm{M}\left[I(\text { solv })_{j-h}\right]_{\text {ad }}^{n+}+h(\text { solv })+E
$$

如果表面吸附过程伴随着电荷的转移（注意，此时转移的电荷数未必是整数，可能是分数），那么吸附过程（有时称为电吸附过程）表示为

$$
\mathrm{M} \bullet+\left[I(\text { solv })_{j}\right]_{\text {int }}^{n+}+p \mathrm{e} \longleftrightarrow \mathrm{M}\left[I(\text { solv })_{j-h}\right]_{\text {ad }}^{(n-p)+}+h(\text { solv })+E
$$

也可用类似的方法描述脱附过程。
位于 OHP 的水合带电粒子受到的力，可以概括为以下几种： （1）与带电固体电极表面的静电作用；（2）与内层分子的范德华力作用；（3）同层分子之间的范德华力作用；（4）与溶液深处分子之间的范德华力作用。

![](https://cdn.mathpix.com/cropped/2025_10_16_e72797a544fa714b3524g-028.jpg?height=833&width=1631&top_left_y=1423&top_left_x=289)
图 1－20 界面吸附过程示意图

### 1.12 界面模型

当界面溶液一侧看成是赫姆霍兹层与空间电荷层（分散层）结构时，界面的图像表示为图 1－21，其中，固体一侧的剩余电荷全部集中在固体电极的表面，溶液一侧电荷总量与固体电极表面相等，符号相反，以后将会看到，亥姆霍兹层（习惯上称为紧密层）和空间电荷层（分散层）的相对关系取决于电解质浓度，浓度较大

时紧密层的贡献明显，浓度较小时分散层的贡献明显。假设固体电极表面的剩余电荷总量为 $q$ ，紧密层剩余电荷总量为 $q_{1}$ ，分散层的剩余电荷量为 $q_{2}$ ，那么存在着

$$
q=-\left(q_{1}+q_{2}\right)
$$

在这个三电极系统图中，严格来讲，在对电极一侧也存在着与工作电极一侧类似的界面结构，不过因为它不是研究的对象，所以加以忽略。对于紧密层来说，其结构类似于平板电容器，内部的电位变化是线性的；在分散层内部，电荷分布满足玻尔兹曼分布，电位变化是指数的关系。标记＂RE＂的线位置是参比电极 RE 的位置，横坐标是从电极表面指向溶液的空间坐标，纵坐标为电位，$x_{0}$ 轴是以对电极的电极电位作为参考点，$x_{1}$ 是以参比电极的电极电位作为参考点，$x_{2}$ 是以溶液本体（与界面双电层边界）的电极电位作为参考点。溶液本体相内部电位降是线性的。实际三电极体系中，恒电位仪控制的是相对于参比电极的电极电位 $E$ ，界面电位降实际上是 $\varphi$ ，二者的电位差为 $I R_{\mathrm{S}}$ ，因为参比电极不能无限靠近电极表面，所以 $I R_{\mathrm{S}}$的存在是避免不了的，它在非线性电化学时空结构的研究中是一个非常重要的参数。需要指出的是，是紧密层电位降 $\varphi-\varphi_{1}$ 决定电化学反应速率的，既不是界面总电位降 $\varphi$ ，也不是恒电位仪提供的电位降 $E$ ，更不是工作电极与对电极的电位降 $E_{\mathrm{W}}-E_{\mathrm{C}}$ 决定界面电荷传递速度的。

![](https://cdn.mathpix.com/cropped/2025_10_16_e72797a544fa714b3524g-029.jpg?height=858&width=1500&top_left_y=1998&top_left_x=194)
图 1－21 三电极体系示意图

图1－22为三电极体系中所有的界面图像示意图，可看出，在参比电极和对电极上也存在与工作电极类似的界面，我们的期望是，参比电极与对电极的界面过程不影响我们对工作电极界面过程的研究。

![](https://cdn.mathpix.com/cropped/2025_10_16_e72797a544fa714b3524g-030.jpg?height=733&width=1324&top_left_y=678&top_left_x=430)
图1－22 三电极体系全界面图像

## 1．12．1 紧密层模型

最初的模型是 Helmholtz－Perrin 界面模型，固体金属电极上带有 $q$ 电量，液相一侧带有 $-q$ 电量相反电荷，位于 OHP／IHP 位置，类似于平板电容器，两层之间的电位降为线性的，可将平板双层电容器静电学理论应用到这个双电层模型中，电容为

$$
C_{\mathrm{d}}=\frac{\mathrm{d} q}{\mathrm{~d} \varphi}
$$

此外满足

$$
\mathrm{d} \varphi=\frac{d}{\varepsilon \varepsilon_{0}} \mathrm{~d} q
$$

界面结构如图 1－23（a）所示，等效为图 1－23（b）的电容器。

## 1．12．2 分散层模型

后来发现紧密层模型不能解释微分电容与电极电位的抛物线型关系，于是又提出了分散层模型，即1910年提出的 Gouy－Chapman模型，如图 1－23（b）所示，液相一侧的剩余电荷按照玻尔兹曼关系分布于液相中，离电极表面距离为 $x$ 的位置的电势梯度为

$$
\frac{\mathrm{d} \psi}{\mathrm{~d} x}=\left(\frac{8 k T c_{0}}{\varepsilon \varepsilon_{0}}\right)^{0.5} \sinh \frac{z e_{0} \psi_{x}}{2 k T}
$$

根据电磁场理论中的 Gauss 定律，有

$$
q=\varepsilon \varepsilon_{0} \frac{\mathrm{~d} \psi}{\mathrm{~d} x}
$$

在分散层空间积分，得到

$$
q_{\mathrm{d}}=-2\left(2 \varepsilon \varepsilon_{0} c_{0} k T\right)^{0.5} \sinh \left(\frac{z e_{0} \psi_{0}}{2 k T}\right)
$$

式中，$k$ 为玻尔兹曼常数；$\varepsilon$ 为相对介电常数；$\varepsilon_{0}$ 为真空介电常数；$c_{0}$ 为粒子本体浓度；$z$ 为电荷数；$\psi_{0}$ 为 $x=0$ 位置相对于溶液本体的电位。利用泰勒级数展开 $\sinh \left(\frac{z e_{0} \psi_{0}}{2 k T}\right)$ ，忽略高阶项，得到

$$
\sinh \left(\frac{z e_{0} \psi_{0}}{2 k T}\right) \approx \frac{z e_{0} \psi_{0}}{2 k T}
$$

带人前边的公式，得到整个空间内电位分布方程

$$
\ln \psi_{x}=-\left(\frac{2 c_{0} z^{2} e_{0}^{2}}{\varepsilon \varepsilon_{0} k T}\right)^{0.5} x+C
$$

简化形式为

$$
\ln \psi_{x}=-\kappa x+C
$$

式中，$C$ 为常数；$\kappa$ 就是 Debye－Hueckel 理论中的常数，有时称为 Debye－Hueckel 常数。该方程的指数形式为

$$
\Psi_{x}=\psi_{0} e^{-\kappa x}
$$

可以看出，分散层中电位随着距离呈指数关系变化。式（1－35）说明，可以简单地认为分散层全部电荷位于 $x=\kappa^{-1}$ 的位置上，电荷量等于固体电极上的，但是符号相反，即，图 1－23（c）中的界面模型与图 1－23（d）是具有相同的效果的。将分散层电荷对电极电位微分，得到

$$
C=\left(\frac{\partial q_{\mathrm{M}}}{\partial V}\right)_{\text {comp }}=-\left(\frac{\partial q_{\mathrm{d}}}{\partial \psi_{\mathrm{M}}}\right)_{\text {comp }}=\left(\frac{2 \varepsilon \varepsilon_{0} z^{2} e^{2} c_{0}}{k T}\right)^{0.5} \cosh \left(\frac{z e \psi_{\mathrm{M}}}{2 k T}\right)
$$

该方程具有山谷型（拋物线型）微分电容－电极电位的关系，与实测曲线接近。W Plieth 给出了 Debye－Hueckel 常数的另一种表达方式，即

$$
\kappa=\left(\frac{F^{2}\left(z_{+}^{2} c_{+}+z_{-}^{2} c_{-}\right)}{\varepsilon R T}\right)^{0.5}
$$

令 $d_{\mathrm{GC}}=\frac{1}{\kappa}, d_{\mathrm{GC}}$ 的物理意义是 Gouy－Chapman 层厚度的量度，或者说是 Gouy－Chapman 层的有效厚度。上式表明这个有效厚度是可以通过实验测量的，因为该式中的量都是可测的，其中 $c_{+} 、 c_{-}$分别代表正负离子的浓度，$z$ 代表电荷，$\varepsilon$ 为介电常数。

分散层的电容与固体电极材料无关，与电解液性质、固体电极表面剩余电荷有关。

## 1．12．3 GCS 模型

Stern 对 Gouy－Chapman 分散层模型加以改进，即（1）取消点电荷近似；（2）溶液一侧电荷分成两部分，一部分位于 OHP／IHP 上，电量为 $q_{\mathrm{H}}$ ，其余的分散在溶液中，电量为 $q_{\mathrm{G}}$ ，于是 $q_{\mathrm{s}}=q_{\mathrm{H}}+q_{\mathrm{G}}$ ， $q_{\mathrm{M}}=-q_{\mathrm{s}}$ ，此时，界面是双层结构，电位降满足

$$
\varphi_{\mathrm{M}}-\varphi_{\text {bulk }}=\left(\varphi_{\mathrm{M}}-\varphi_{\mathrm{H}}\right)+\left(\varphi_{\mathrm{H}}-\varphi_{\text {bulk }}\right)
$$

式中，$\varphi_{\mathrm{M}}$ 为固体电极电位；$\varphi_{\text {bulk }}$ 为溶液本体相（与界面电荷层边界位置）的电位，常常作为参考点；$\varphi_{\mathrm{H}}$ 为 Helmholtz 面的电位，在 Helmholtz－Perrin 层遵循前面阐述的紧密层规律与方程，在 Helmholtz 面外部到溶液本体相之间的区域遵循前面讲述的分散层特征与方程。多层结构暗示着电容的串联关系，上式对电量偏微分得到

$$
\frac{\partial\left(\varphi_{\mathrm{M}}-\varphi_{\text {bulk }}\right)}{\partial q_{\mathrm{M}}}=\frac{\partial\left(\varphi_{\mathrm{M}}-\varphi_{\mathrm{H}}\right)}{\partial q_{\mathrm{M}}}+\frac{\partial\left(\varphi_{\mathrm{H}}-\varphi_{\text {bulk }}\right)}{\partial q_{\mathrm{M}}}
$$

如果假设分散层总电荷等于固体电极上的电荷（近似处理），并假设紧密层剩余电荷和固体电极上的电荷差不多（也是近似处理，并且这个近似处理与前一个近似处理存在矛盾，前者实际上等效于 $q_{\mathrm{H}}$ 很小，而这个假设等效于 $q_{\mathrm{H}}$ 接近 $q_{\mathrm{s}}$ ，这种情况在电极过程动力学理论中经常遇到。无论此假设是否合理，双层的界面结构

总是可以在形式上给出同样的结果），则

$$
\frac{\partial\left(\varphi_{\mathrm{M}}-\varphi_{\text {bulk }}\right)}{\partial q_{\mathrm{M}}}=\frac{\partial\left(\varphi_{\mathrm{M}}-\varphi_{\mathrm{H}}\right)}{\partial\left(q_{\mathrm{M}}-q_{\mathrm{H}}\right)}+\frac{\partial\left(\varphi_{\mathrm{H}}-\varphi_{\text {bulk }}\right)}{\partial q_{\mathrm{G}}}
$$

根据电容的定义，得到

$$
\frac{1}{C}=\frac{1}{C_{\mathrm{H}}}+\frac{1}{C_{\mathrm{G}}}
$$

式中，$C$ 是界面总电容；$C_{\mathrm{H}}$ 为 helmholtz－Perrin 电容，即紧密层电容；$C_{\mathrm{G}}$ 为 Gouy－Chapmann 电容，即分散层电容。

如果不是做基础电化学方面的研究，一般不对界面电容进行深人分析，测量的数值是界面总电容。此外，在一般的电化学测量中，也不对 IHP 和 OHP 加以详细的区别。

GCS 模型的一般性公式为

$$
\varphi=\varphi_{\mathrm{OHP}}+\frac{1}{C_{\mathrm{⿱㇒}}} \sqrt{\frac{\varepsilon R T c_{i}^{0}}{2 \pi}}\left[\exp \left(\frac{\varphi_{\mathrm{OHP}} F}{2 R T}\right)-\exp \left(-\frac{\varphi_{\mathrm{OHP}} F}{2 R T}\right)\right]
$$

如果电解质浓度很大，即 $c_{i}^{0}$ 很大时，$C_{\mathrm{G}}$ 很大，$C_{\mathrm{H}}$ 基本不变，于是 $C \approx C_{\mathrm{H}}$ ，此时就是 Helmholtz－Perrin 界面模型。如果溶液中电解质浓度很小，那么 $C_{\mathrm{G}}$ 很小，$C_{\mathrm{H}}$ 基本不变，于是 $C \approx C_{\mathrm{G}}$ ，此时简化为 Gouy－Chapman 模型。随电解质浓度的变化，$C_{\mathrm{H}}$ 基本不变化，是常数，这是因为满足

$$
C_{\mathrm{H}}=\varepsilon \varepsilon_{0} A / d
$$

对于给定的电极，界面真实电极面积、紧密层厚度基本上是定值，在紧密层内部介质的介电常数也基本不受溶液浓度的影响。

两种极端情况下的公式，对于 GCS 模型使用时，只要注意边界条件的改变就行了，或者说，当把前面两种极端情况应用到 GCS 模型中时，改变其中的一些量的位置（针对新的模型）就行了，如 GC 分散层模型中的公式，原来的 $x=0$ 位置的电位，在 GCS 模型中取紧密层外侧位置的电位就可以了。以后会发现电极过程动力学中存在很多这样的情形，例如，推导电化学步骤动力学公式时使用的是本体浓度，如果考虑到浓差极化，只需要将推导电化学极化动力学公式时使用的浓度改成表面浓度即可。

![](https://cdn.mathpix.com/cropped/2025_10_16_e72797a544fa714b3524g-034.jpg?height=658&width=1782&top_left_y=342&top_left_x=201)
图 1－23 紧密层与分散层界面模型示意图

三种界面模型比较如表 1－3 所示，其中在表示 GC 界面模型时，特意从固体电极表面开始表示的，否则和 GCS 模型的示意图接近，难以区分，实际上，界面处的离子不会达到与固体电极表面距离为 0 的位置，如图 1－19 所示，零点位置应当从离子与电极表面最近的位置开始，与表面距离大约等于离子半径。

表 1－3 三种界面模型结构比较
| 模型 | 特征方程 | 示意图 | 说明 |
| :--- | :--- | :--- | :--- |
| Helmholtz－Perrin平板电容器模型 | $\begin{gathered} q_{\mathrm{M}}=-q_{\mathrm{S}}=-q_{\mathrm{OHP} / \mathrm{IHP}} \\ C=\frac{\varepsilon}{4 \pi d}=\frac{q_{\mathrm{M}}}{\varphi} \end{gathered}$ | ![](https://cdn.mathpix.com/cropped/2025_10_16_e72797a544fa714b3524g-034.jpg?height=416&width=327&top_left_y=1863&top_left_x=1337) | 预测了一个恒定的微分电容，液相剩余电 荷 分布 在 IHP／ OHP 上面 |
| Gouy－Chapmann分散层模型 | $\begin{aligned} C & =\left(\frac{\partial q_{\mathrm{M}}}{\partial V}\right)_{\text {comp }}=-\left(\frac{\partial q_{\mathrm{d}}}{\partial \psi_{\mathrm{M}}}\right)_{\text {comp }} \\ & =\left(\frac{2 \varepsilon \varepsilon_{0} z^{2} e^{2} c_{0}}{k T}\right)^{0.5} \cosh \left(\frac{z e \psi_{\mathrm{M}}}{2 k T}\right) \\ q_{\mathrm{d}} & =-2\left(2 \varepsilon \varepsilon_{0} c_{0} k T\right)^{0.5} \sinh \left(\frac{z e_{0} \psi_{0}}{2 k T}\right) \\ & \quad \psi=\psi_{0} e^{-\kappa x} \end{aligned}$ | ![](https://cdn.mathpix.com/cropped/2025_10_16_e72797a544fa714b3524g-034.jpg?height=422&width=362&top_left_y=2436&top_left_x=1318) | 预测了抛物线型微 分电容－电极电位关系，不考虑液相中离子之间 的 作用，离子看做点电荷。介电 常 数 为 恒定值 |


续表

| 模型 | 特征方程 | 示意图 | 说明 |
| :--- | :--- | :--- | :--- |
| GCS 模型 | $\begin{gathered} \varphi_{\mathrm{M}}-\varphi_{\text {bulk }}=\left(\varphi_{\mathrm{M}}-\varphi_{\mathrm{H}}\right)+\left(\varphi_{\mathrm{H}}-\varphi_{\text {bulk }}\right) \\ \frac{1}{C}=\frac{1}{C_{\mathrm{H}}}+\frac{1}{C_{\mathrm{G}}} \\ q_{\mathrm{M}}=-q_{\mathrm{S}}=-\left(q_{\mathrm{H}}+q_{\mathrm{G}}\right) \end{gathered}$ | ![](https://cdn.mathpix.com/cropped/2025_10_16_e72797a544fa714b3524g-035.jpg?height=419&width=315&top_left_y=421&top_left_x=1220) | 离子同时受到电场与热运动的影响，适合于非特性吸附的情况 |

溶液中离子浓度分布遵循 Boltzmann 方程，

$$
c_{i}(x)=c_{i}^{0} \exp \left(-\frac{z_{i} F}{R T} \psi_{x}\right)
$$

假设电极表面带正电，则分散层浓度分布如图 1－24 所示，正离子与负离子浓度从相等向不等开始变化的位置就是溶液本体与界面区域的边界，可以看出，在界面双电层内部不满足电中性的条件，但是，在后边的处理中可以看出，溶液中任意体积单元总是处理成电中性的。

![](https://cdn.mathpix.com/cropped/2025_10_16_e72797a544fa714b3524g-035.jpg?height=413&width=488&top_left_y=1237&top_left_x=1319)
图 1－24 界面粒子浓度分布示意图

如果电极是半导体，假设半导体带过量的负电荷，溶液一侧是紧密层模型，此时界面图像如图 1－25（a）所示。对于浸入溶液中的半导体，界面区域要远大于浸入溶液中的电子导体的情况，从液相中分散层与溶液本体的边界一直到半导体中空间电荷层与半导体本体的边界。如果半导体一侧存在过量的正电荷，界面图像由图1－25（b）给出。对于半导体，图中的参考电位为溶液本体的电极电位，或者是固相半导体本体的电极电位，实际上恰恰位于费米能级的位置。

半导体中电子能级发生分裂，即价带和导带，中间存在能隙，如 Si 的能隙为 1.1 eV 。 n 型半导体中费米能级向导带底边移动， p型半导体中费米能级向价带顶位置移动。对于半导体／溶液界面，外部施加的电压，一部分用于双电层电位降，另一部分用于改变半导体中空间电荷层的电势梯度。半导体中空间电荷层中载流子的密

![](https://cdn.mathpix.com/cropped/2025_10_16_e72797a544fa714b3524g-036.jpg?height=501&width=1214&top_left_y=257&top_left_x=452)
图1－25 半导体／溶液界面示意图

度是可以计算的，可以利用空间电荷层的电容与电位的关系来计算

$$
\frac{1}{C_{\mathrm{sc}}^{2}}=\frac{2}{\varepsilon \varepsilon_{0} e_{0} N_{\mathrm{cc}}}\left(E-E_{\mathrm{fb}}-\frac{k_{\mathrm{B}} T}{e_{0}}\right)
$$

式中，$e_{0}$ 为电子电荷；$E_{\mathrm{fb}}$ 为平带电位。该方程称为Mott－ Schottky 方程。

还有一类导体是指具有电子导电能力的固体聚合物，即导电聚合物。导电聚合物之所以具有导电能力，主要是因为其中存在着大型共轭离域 $\pi$ 键的原因，如图 1－26 所示，可以作为锂离子电池正极、有机场效应晶体管 OFET 等使用。导电聚合物材料的等效电路最简单，用一个电阻元件代表就行了（关于阻抗知识，后边有阐述）。导电聚合物与溶液的界面结构与前边的电子导体／溶液界面成半导体／溶液界面类似。

![](https://cdn.mathpix.com/cropped/2025_10_16_e72797a544fa714b3524g-036.jpg?height=557&width=868&top_left_y=1969&top_left_x=622)
图 1－26 几种典型的导电聚合物结构示意图

## 思考题与知识点

1．讨论题：导线 A 和 B 具有相同的导电能力， A 和 B 接触后，形成的固／固界面处 A 侧带正电 B 侧带负电，如图 1－27 所示，请

分析，中间部分由 A 换成 B 导线后，在两端测量的电阻是相同的还是不同的，为什么？

![](https://cdn.mathpix.com/cropped/2025_10_16_e72797a544fa714b3524g-037.jpg?height=259&width=1722&top_left_y=483&top_left_x=116)
图 1－27 习题图

2．已知在锂盐有机电解液中，浸人的金属锂电极表面被 PC 分子所覆盖，试分析锂离子吸附到锂金属表面并还原成金属态的过程细节，并用公式表示出来。

## 1． 13 电毛细曲线

## 1．13．1 毛细现象

毛细现象，本质上是一种与界面张力有关的物理现象，当液体表面弯曲以后，表面张力有使液体表面＂拉直＂的趋势。如果液体和毛细管壁固体浸润，那么形成凹液面，就会导致毛细管内的液面高于毛细管外部的液面，高度差满足公式

$$
h=2 \gamma \cos \theta /(\rho g r)
$$

式中，$h$ 代表毛细管内液面的相对高度；$\theta$ 是界面夹角；$\gamma$ 是表面张力；$\rho$ 是液体密度；$g$ 是重力加速度数值；$r$ 是毛细管内径。如果是直径 1 m 的毛细管，假设是完全浸润，表面张力系数为 $0.0728 \mathrm{~N} / \mathrm{m}$ ，重力加速度取 $10 \mathrm{~m} / \mathrm{s}^{2}$ ，水的密度数值取 $1 \mathrm{~g} / \mathrm{cm}^{3}$ ，那么高度差是 0.015 mm ，如果是 1 mm 内径的毛细管，高度差为 15 cm 。

高度差取决于液／固界面、液／气界面与固／气界面，三个界面上的表面张力的平衡，而每一个界面上的表面张力都是界面剩余电荷的函数，即，界面剩余电荷密度会影响界面的张力，这是电毛细曲线的理论出发点。液体的表面张力可以直接被测量，而固体的表面张力不能直接测量，只能采用间接的方法。

## 1．13．2 电容概念

电容的概念有两个，定义式分别为

$$
\frac{\mathrm{d} q}{\mathrm{~d} \varphi}=C_{\mathrm{d}}
$$

和

$$
\frac{q}{\varphi}=C_{i}
$$

前者定义的是微分电容，当无穷小的电量 $\mathrm{d} q$ 加到这个电容器上以后，引起电势发生 $\mathrm{d} \varphi$ 的变化，对于一个电容器，其微分电容常常随着电极电位发生变化，而不是恒定值。后者定义的则是积分电容概念，平常所说的电容常常指的是积分电容，表示充人或者放出一定的电量后引起的电位的变化，而不关注其中的细节，仅仅关注初始态和终态。积分电容和微分电容的关系可以表示为

$$
C_{\mathrm{d}}=\frac{\mathrm{d} q}{\mathrm{~d} \varphi}=\frac{\mathrm{d}\left(C_{i} \varphi\right)}{\mathrm{d} \varphi}=C_{i}+\varphi \frac{\mathrm{d} C_{i}}{\mathrm{~d} \varphi}
$$

只有当积分电容不随着电极电位变化时，微分电容才会等于积分电容。图 1－28（a）给出了积分电容与微分电容的差别。对于两个电容器，充放电时电压－电量关系分别满足曲线 $1 、 3,2 、 4$ 。如果都是从 A 态开始放电，放电到 B 态时，这两个电容器呈现出相同的电容数值（积分电容数值），但是二者的微分电容数值就不同，这从曲线的斜率倒数可以看出来。

![](https://cdn.mathpix.com/cropped/2025_10_16_e72797a544fa714b3524g-038.jpg?height=717&width=1770&top_left_y=1988&top_left_x=188)
图 1－28 积分电容和微分电容的差别（a）以及表面吸附量与表面超量（b）

## 1．13．3 表面吸附量与表面超量的概念

表面吸附量指的是单位表面上某粒子的总量，一般是指固／液

界面体系中的固体电极表面，广义上指任意界面。表面超量指的是某种粒子在表面上聚集导致该粒子在表面的浓度大于（或者小于）体相，这个浓度差就是表面超量，图 1－28（b）表示了表面吸附量和表面超量的概念差别。

## 1．13．4 固体电极表面张力测定方法

下面简要介绍一种固体电极表面张力（间接）测定方法。施加一电压 $\varphi_{1}$ ，测量电流随着时间的变化，界面上积累的电荷可以利用下式计算

$$
\int_{\left(q_{\mathrm{M}}\right)_{0}}^{\left(q_{\mathrm{M}}\right)_{\theta}} \mathrm{d} q_{\mathrm{M}, 1}=\int_{0}^{t} I \mathrm{~d} t
$$

上式的左侧积分后就是

$$
\Delta q_{\mathrm{M}, 1}=\int_{0}^{t} I \mathrm{~d} t
$$

此处存在下述关系

$$
\Delta q_{\mathrm{M}, 1}=\left(q_{\mathrm{M}, 1}\right)_{\theta}-\left(q_{\mathrm{M}}\right)_{0}
$$

式中，$\left(q_{\mathrm{M}}\right)_{0}$ 为参考点（如果考虑的是表面剩余电荷，则是 0 ）；$\left(q_{\mathrm{M}, 1}\right)_{\theta}$ 为电压为 $\varphi_{1}$ 时的表面超量；$\Delta q_{\mathrm{M}, 1}$ 则是与电压 $\varphi_{1}$ 对应的表面剩余电荷量。同理，施加电压 $\varphi_{2}$ 时得到

$$
\Delta q_{\mathrm{M}, 2}=\left(q_{\mathrm{M}, 2}\right)_{\theta}-\left(q_{\mathrm{M}}\right)_{0}
$$

依此类推，会得到（ $\varphi_{i}, \Delta q_{\mathrm{M}, i}$ ）数组，就相当于得到电极电位和相应的表面剩余电荷量的曲线，Lippman 方程描述了剩余电荷量与电极电位之间的定量关系，这个方程可以从热力学方程推导出来，这里直接使用结果，即

$$
q_{\mathrm{M}}=-\left(\frac{\partial \gamma}{\partial \varphi}\right)_{\mathrm{comp}}
$$

该方程积分后得到

$$
\gamma_{\theta}=-\int_{\varphi_{0}}^{\varphi_{\theta}} q_{\mathrm{M}} \mathrm{~d} \varphi+\gamma_{0}
$$

式中，$\gamma_{0}$ 为参考态下的固体电极表面张力，$\gamma_{\theta}$ 为目标电极电位下

的表面张力。上述方法的使用仅仅局限于理想极化电极电位范围内。

## 1．13．5 电毛细曲线用途

典型的电毛细曲线具有图 1－29（a）形式，在表面张力最大时的电极电位下电极表面不带任何过量电荷，称为零电荷电势，即 PZC。利用 Lippmann 方程描述的电极电位、界面张力与界面剩余电荷的关系

$$
q_{\mathrm{M}}=-\left(\frac{\partial \gamma}{\partial \varphi}\right)_{\mathrm{comp}}
$$

可以得到表面剩余电荷随电极电位的变化曲线，如图1－29（b）所示，再根据微分电容的定义公式

$$
C_{\mathrm{d}}=\frac{\mathrm{d} q}{\mathrm{~d} \varphi}
$$

可以计算不同电极电位下电极表面的微分电容数值，如图 1－29（c）所示。

![](https://cdn.mathpix.com/cropped/2025_10_16_e72797a544fa714b3524g-040.jpg?height=811&width=1766&top_left_y=1558&top_left_x=163)
图 1－29 电毛细曲线到微分电容曲线的计算过程示意图

针对表面吸附过程，在假设满足 Langmuir 吸附的前提下可以计算表面覆盖度和表面吸附超量。Langmuir 吸附的四个前提条件为：（1）在界面的吸附排列方式与覆盖度无关。（2）被吸附的部分和自由部分相互之间无关系。（3）吸附分子之间无相互作用。（4）吸附动力学、活化能与覆盖度无关。进一步假设未吸附的表面的界面电容为 $C_{\theta=0}$ ，完全被覆盖的表面的界面电容为 $C_{\theta=1}$（根据前边的有关

Langmuir 的假设，表面上只能存在两种吸附态，即未覆盖的自由表面和覆盖的表面，不存在第三种表面态），如图1－30所示，总电容为

![](https://cdn.mathpix.com/cropped/2025_10_16_e72797a544fa714b3524g-041.jpg?height=350&width=827&top_left_y=540&top_left_x=559)
图 1－30 部分覆盖电极表面的电容

$$
C=C_{\theta=0}(1-\theta)+C_{\theta=1} \theta
$$

其中无吸附存在时（表面覆盖度为 0 时）的界面电容 $C_{\theta=0}$ 和饱和吸附时的界面电容 $C_{\theta=1}$ 可以通过相应的实验测量，此时对于中间吸附状态的情况，就可以利用上式计算出相应的覆盖度。

举一个例子，图 1－31 是实验测量的微分电容曲线，其中曲线 1是不存在表面活性物质时的吸附曲线，曲线 2 是饱和吸附曲线，针对曲线 3 ，就可以利用上述关系直接估算相应的覆盖度，为线段 AB 的长度与线段 AC 的长度的比值（指当此电位下的覆盖度，其它电位下的覆盖度也可以利用相同方法估算，精确度取决于偏离

![](https://cdn.mathpix.com/cropped/2025_10_16_e72797a544fa714b3524g-041.jpg?height=897&width=978&top_left_y=1922&top_left_x=483)
图 1－31 存在表面活性物质时的微分电容曲线

Langmuir 吸附的程度）。
此时如果还知道饱和吸附量 $\Gamma_{\theta=1}$ ，那么相应的吸附量可以利用下式计算

$$
\Gamma=\theta \Gamma_{\theta=1}
$$

将 Lippmannn 方程与微分电容方程结合起来可以得到

$$
C=-\left(\frac{\partial^{2} \gamma}{\partial V^{2}}\right)_{\mathrm{comp}}
$$

积分形式为

$$
\gamma=\gamma_{\max }-\frac{C}{2} \varphi^{2}
$$

这是一个典型的抛物线方程，是理想的情况。实际测量中会发现当电极电位高于零电荷电位 PZC 时，测量的表面张力小于理论预测数值，电极表面的剩余电荷密度高于预测值，微分电容数值偏大，可能的原因包括：（1）可能存在特性吸附。阴离子更容易发生特性吸附的情况（大约源于不少阴离子中存在孤立电子对的缘故，这些孤对电子有与金属电极表面的悬挂键相互作用的趋势，形成类似化学键的相互作用。相反，大部分阳离子中不存在孤立的电子对）。 （2）带正电荷的表面吸引阴离子，一般来说，阴离子体积大于阳离子，相应的阴离子水化程度小于阳离子，导致阴离子接近电极表面程度大于阳离子，即阴离子更加靠近电极表面。

## 1．13．6 表面活性的一般规律
