Repository: cunyu-liu/electrolyte_ailab

File: fine-tune/bookData/Electrochemistry in Nonaqueous Solutions.md (part 2 of 31)
## Part One
<img class="imgSvg" id = "mgt402c0584v4idu5zx" src="data:image/svg+xml;base64,PHN2ZyBpZD0ic21pbGVzLW1ndDQwMmMwNTg0djRpZHU1engiIHhtbG5zPSJodHRwOi8vd3d3LnczLm9yZy8yMDAwL3N2ZyIgdmlld0JveD0iMCAwIDE2NSAxMDkuODM0OTg3NDE1MDk1MzEiIHN0eWxlPSJ3aWR0aDogMTY0LjY2NTk0MDg5NzYyNDEzcHg7IGhlaWdodDogMTA5LjgzNDk4NzQxNTA5NTMxcHg7IG92ZXJmbG93OiB2aXNpYmxlOyI+PGRlZnM+PGxpbmVhckdyYWRpZW50IGlkPSJsaW5lLW1ndDQwMmMwNTg0djRpZHU1engtMSIgZ3JhZGllbnRVbml0cz0idXNlclNwYWNlT25Vc2UiIHgxPSI5MS4yNjQ4NTc1OTQxNjYwMiIgeTE9IjU2LjEwMzY0NzEyMDcyMjc0IiB4Mj0iMTIyLjA3NjUxNDM2NTU0MDEyIiB5Mj0iNDkuNTU0NDYzNDMwOTAwMTg1Ij48c3RvcCBzdG9wLWNvbG9yPSJjdXJyZW50Q29sb3IiIG9mZnNldD0iMjAlIj48L3N0b3A+PHN0b3Agc3RvcC1jb2xvcj0iY3VycmVudENvbG9yIiBvZmZzZXQ9IjEwMCUiPjwvc3RvcD48L2xpbmVhckdyYWRpZW50PjxsaW5lYXJHcmFkaWVudCBpZD0ibGluZS1tZ3Q0MDJjMDU4NHY0aWR1NXp4LTMiIGdyYWRpZW50VW5pdHM9InVzZXJTcGFjZU9uVXNlIiB4MT0iOTIuNDQzNzEwNjU4MzM0MDgiIHkxPSI2MS42NDk3NDUzMzk1NzAwNzUiIHgyPSIxMjMuMjU1MzY3NDI5NzA4MTYiIHkyPSI1NS4xMDA1NjE2NDk3NDc1MiI+PHN0b3Agc3RvcC1jb2xvcj0iY3VycmVudENvbG9yIiBvZmZzZXQ9IjIwJSI+PC9zdG9wPjxzdG9wIHN0b3AtY29sb3I9ImN1cnJlbnRDb2xvciIgb2Zmc2V0PSIxMDAlIj48L3N0b3A+PC9saW5lYXJHcmFkaWVudD48bGluZWFyR3JhZGllbnQgaWQ9ImxpbmUtbWd0NDAyYzA1ODR2NGlkdTV6eC01IiBncmFkaWVudFVuaXRzPSJ1c2VyU3BhY2VPblVzZSIgeDE9Ijg5LjE1ODAzNzkxOTYwNDY1IiB5MT0iNTkuNzUyNzU2MzgzOTg4NzUiIHgyPSI5OC44OTIwMzk2Mjg5NjQwOCIgeTI9Ijg5LjcxMTA0NzU2ODkzNzY2Ij48c3RvcCBzdG9wLWNvbG9yPSJjdXJyZW50Q29sb3IiIG9mZnNldD0iMjAlIj48L3N0b3A+PHN0b3Agc3RvcC1jb2xvcj0iY3VycmVudENvbG9yIiBvZmZzZXQ9IjEwMCUiPjwvc3RvcD48L2xpbmVhckdyYWRpZW50PjxsaW5lYXJHcmFkaWVudCBpZD0ibGluZS1tZ3Q0MDJjMDU4NHY0aWR1NXp4LTciIGdyYWRpZW50VW5pdHM9InVzZXJTcGFjZU9uVXNlIiB4MT0iOTQuNTUwNTMwMzMyODk1NDUiIHkxPSI1OC4wMDA2MzYwNzYzMDQwNiIgeDI9IjEwNC4yODQ1MzIwNDIyNTQ5IiB5Mj0iODcuOTU4OTI3MjYxMjUyOTciPjxzdG9wIHN0b3AtY29sb3I9ImN1cnJlbnRDb2xvciIgb2Zmc2V0PSIyMCUiPjwvc3RvcD48c3RvcCBzdG9wLWNvbG9yPSJjdXJyZW50Q29sb3IiIG9mZnNldD0iMTAwJSI+PC9zdG9wPjwvbGluZWFyR3JhZGllbnQ+PGxpbmVhckdyYWRpZW50IGlkPSJsaW5lLW1ndDQwMmMwNTg0djRpZHU1engtOSIgZ3JhZGllbnRVbml0cz0idXNlclNwYWNlT25Vc2UiIHgxPSI2My4wNzc1ODc4MzUxMjQxMDYiIHkxPSI3MS42ODg4NjgxOTkzNDQxNiIgeDI9IjkxLjg1NDI4NDEyNjI1MDA1IiB5Mj0iNTguODc2Njk2MjMwMTQ2NDEiPjxzdG9wIHN0b3AtY29sb3I9ImN1cnJlbnRDb2xvciIgb2Zmc2V0PSIyMCUiPjwvc3RvcD48c3RvcCBzdG9wLWNvbG9yPSJjdXJyZW50Q29sb3IiIG9mZnNldD0iMTAwJSI+PC9zdG9wPjwvbGluZWFyR3JhZGllbnQ+PGxpbmVhckdyYWRpZW50IGlkPSJsaW5lLW1ndDQwMmMwNTg0djRpZHU1engtMTEiIGdyYWRpZW50VW5pdHM9InVzZXJTcGFjZU9uVXNlIiB4MT0iODguNTYxNjcyNjgyOTc0ODQiIHkxPSIyNy41NDkyNTI4MzE2ODgwMSIgeDI9IjkxLjg1NDI4NDEyNjI1MDA1IiB5Mj0iNTguODc2Njk2MjMwMTQ2NDEiPjxzdG9wIHN0b3AtY29sb3I9ImN1cnJlbnRDb2xvciIgb2Zmc2V0PSIyMCUiPjwvc3RvcD48c3RvcCBzdG9wLWNvbG9yPSJjdXJyZW50Q29sb3IiIG9mZnNldD0iMTAwJSI+PC9zdG9wPjwvbGluZWFyR3JhZGllbnQ+PGxpbmVhckdyYWRpZW50IGlkPSJsaW5lLW1ndDQwMmMwNTg0djRpZHU1engtMTMiIGdyYWRpZW50VW5pdHM9InVzZXJTcGFjZU9uVXNlIiB4MT0iNDIiIHkxPSI0OC4yNzk3ODI1NDc1NTg2OCIgeDI9IjYzLjA3NzU4NzgzNTEyNDEwNiIgeTI9IjcxLjY4ODg2ODE5OTM0NDE2Ij48c3RvcCBzdG9wLWNvbG9yPSJjdXJyZW50Q29sb3IiIG9mZnNldD0iMjAlIj48L3N0b3A+PHN0b3Agc3RvcC1jb2xvcj0iY3VycmVudENvbG9yIiBvZmZzZXQ9IjEwMCUiPjwvc3RvcD48L2xpbmVhckdyYWRpZW50PjxsaW5lYXJHcmFkaWVudCBpZD0ibGluZS1tZ3Q0MDJjMDU4NHY0aWR1NXp4LTE1IiBncmFkaWVudFVuaXRzPSJ1c2VyU3BhY2VPblVzZSIgeDE9IjU3Ljc1MDAzMDYwODE1Nzk2IiB5MT0iMjEiIHgyPSI4OC41NjE2NzI2ODI5NzQ4NCIgeTI9IjI3LjU0OTI1MjgzMTY4ODAxIj48c3RvcCBzdG9wLWNvbG9yPSJjdXJyZW50Q29sb3IiIG9mZnNldD0iMjAlIj48L3N0b3A+PHN0b3Agc3RvcC1jb2xvcj0iY3VycmVudENvbG9yIiBvZmZzZXQ9IjEwMCUiPjwvc3RvcD48L2xpbmVhckdyYWRpZW50PjxsaW5lYXJHcmFkaWVudCBpZD0ibGluZS1tZ3Q0MDJjMDU4NHY0aWR1NXp4LTE3IiBncmFkaWVudFVuaXRzPSJ1c2VyU3BhY2VPblVzZSIgeDE9IjQyIiB5MT0iNDguMjc5NzgyNTQ3NTU4NjgiIHgyPSI1Ny43NTAwMzA2MDgxNTc5NiIgeTI9IjIxIj48c3RvcCBzdG9wLWNvbG9yPSJjdXJyZW50Q29sb3IiIG9mZnNldD0iMjAlIj48L3N0b3A+PHN0b3Agc3RvcC1jb2xvcj0iY3VycmVudENvbG9yIiBvZmZzZXQ9IjEwMCUiPjwvc3RvcD48L2xpbmVhckdyYWRpZW50PjwvZGVmcz48bWFzayBpZD0idGV4dC1tYXNrLW1ndDQwMmMwNTg0djRpZHU1engiPjxyZWN0IHg9IjAiIHk9IjAiIHdpZHRoPSIxMDAlIiBoZWlnaHQ9IjEwMCUiIGZpbGw9IndoaXRlIj48L3JlY3Q+PGNpcmNsZSBjeD0iMTIyLjY2NTk0MDg5NzYyNDE0IiBjeT0iNTIuMzI3NTEyNTQwMzIzODUiIHI9IjcuODc1IiBmaWxsPSJibGFjayI+PC9jaXJjbGU+PGNpcmNsZSBjeD0iOTEuODU0Mjg0MTI2MjUwMDUiIGN5PSI1OC44NzY2OTYyMzAxNDY0MSIgcj0iNy44NzUiIGZpbGw9ImJsYWNrIj48L2NpcmNsZT48Y2lyY2xlIGN4PSIxMDEuNTg4Mjg1ODM1NjA5NDgiIGN5PSI4OC44MzQ5ODc0MTUwOTUzMSIgcj0iNy44NzUiIGZpbGw9ImJsYWNrIj48L2NpcmNsZT48L21hc2s+PHN0eWxlPgogICAgICAgICAgICAgICAgLmVsZW1lbnQtbWd0NDAyYzA1ODR2NGlkdTV6eCB7CiAgICAgICAgICAgICAgICAgICAgZm9udDogMTRweCBIZWx2ZXRpY2EsIEFyaWFsLCBzYW5zLXNlcmlmOwogICAgICAgICAgICAgICAgICAgIGFsaWdubWVudC1iYXNlbGluZTogJ21pZGRsZSc7CiAgICAgICAgICAgICAgICB9CiAgICAgICAgICAgICAgICAuc3ViLW1ndDQwMmMwNTg0djRpZHU1enggewogICAgICAgICAgICAgICAgICAgIGZvbnQ6IDguNHB4IEhlbHZldGljYSwgQXJpYWwsIHNhbnMtc2VyaWY7CiAgICAgICAgICAgICAgICB9CiAgICAgICAgICAgIDwvc3R5bGU+PGcgbWFzaz0idXJsKCN0ZXh0LW1hc2stbWd0NDAyYzA1ODR2NGlkdTV6eCkiPjxsaW5lIHgxPSI5MS4yNjQ4NTc1OTQxNjYwMiIgeTE9IjU2LjEwMzY0NzEyMDcyMjc0IiB4Mj0iMTIyLjA3NjUxNDM2NTU0MDEyIiB5Mj0iNDkuNTU0NDYzNDMwOTAwMTg1IiBzdHlsZT0ic3Ryb2tlLWxpbmVjYXA6cm91bmQ7c3Ryb2tlLWRhc2hhcnJheTpub25lO3N0cm9rZS13aWR0aDoxLjI2IiBzdHJva2U9InVybCgnI2xpbmUtbWd0NDAyYzA1ODR2NGlkdTV6eC0xJykiPjwvbGluZT48bGluZSB4MT0iOTIuNDQzNzEwNjU4MzM0MDgiIHkxPSI2MS42NDk3NDUzMzk1NzAwNzUiIHgyPSIxMjMuMjU1MzY3NDI5NzA4MTYiIHkyPSI1NS4xMDA1NjE2NDk3NDc1MiIgc3R5bGU9InN0cm9rZS1saW5lY2FwOnJvdW5kO3N0cm9rZS1kYXNoYXJyYXk6bm9uZTtzdHJva2Utd2lkdGg6MS4yNiIgc3Ryb2tlPSJ1cmwoJyNsaW5lLW1ndDQwMmMwNTg0djRpZHU1engtMycpIj48L2xpbmU+PGxpbmUgeDE9Ijg5LjE1ODAzNzkxOTYwNDY1IiB5MT0iNTkuNzUyNzU2MzgzOTg4NzUiIHgyPSI5OC44OTIwMzk2Mjg5NjQwOCIgeTI9Ijg5LjcxMTA0NzU2ODkzNzY2IiBzdHlsZT0ic3Ryb2tlLWxpbmVjYXA6cm91bmQ7c3Ryb2tlLWRhc2hhcnJheTpub25lO3N0cm9rZS13aWR0aDoxLjI2IiBzdHJva2U9InVybCgnI2xpbmUtbWd0NDAyYzA1ODR2NGlkdTV6eC01JykiPjwvbGluZT48bGluZSB4MT0iOTQuNTUwNTMwMzMyODk1NDUiIHkxPSI1OC4wMDA2MzYwNzYzMDQwNiIgeDI9IjEwNC4yODQ1MzIwNDIyNTQ5IiB5Mj0iODcuOTU4OTI3MjYxMjUyOTciIHN0eWxlPSJzdHJva2UtbGluZWNhcDpyb3VuZDtzdHJva2UtZGFzaGFycmF5Om5vbmU7c3Ryb2tlLXdpZHRoOjEuMjYiIHN0cm9rZT0idXJsKCcjbGluZS1tZ3Q0MDJjMDU4NHY0aWR1NXp4LTcnKSI+PC9saW5lPjxsaW5lIHgxPSI2My4wNzc1ODc4MzUxMjQxMDYiIHkxPSI3MS42ODg4NjgxOTkzNDQxNiIgeDI9IjkxLjg1NDI4NDEyNjI1MDA1IiB5Mj0iNTguODc2Njk2MjMwMTQ2NDEiIHN0eWxlPSJzdHJva2UtbGluZWNhcDpyb3VuZDtzdHJva2UtZGFzaGFycmF5Om5vbmU7c3Ryb2tlLXdpZHRoOjEuMjYiIHN0cm9rZT0idXJsKCcjbGluZS1tZ3Q0MDJjMDU4NHY0aWR1NXp4LTknKSI+PC9saW5lPjxsaW5lIHgxPSI4OC41NjE2NzI2ODI5NzQ4NCIgeTE9IjI3LjU0OTI1MjgzMTY4ODAxIiB4Mj0iOTEuODU0Mjg0MTI2MjUwMDUiIHkyPSI1OC44NzY2OTYyMzAxNDY0MSIgc3R5bGU9InN0cm9rZS1saW5lY2FwOnJvdW5kO3N0cm9rZS1kYXNoYXJyYXk6bm9uZTtzdHJva2Utd2lkdGg6MS4yNiIgc3Ryb2tlPSJ1cmwoJyNsaW5lLW1ndDQwMmMwNTg0djRpZHU1engtMTEnKSI+PC9saW5lPjxsaW5lIHgxPSI0MiIgeTE9IjQ4LjI3OTc4MjU0NzU1ODY4IiB4Mj0iNjMuMDc3NTg3ODM1MTI0MTA2IiB5Mj0iNzEuNjg4ODY4MTk5MzQ0MTYiIHN0eWxlPSJzdHJva2UtbGluZWNhcDpyb3VuZDtzdHJva2UtZGFzaGFycmF5Om5vbmU7c3Ryb2tlLXdpZHRoOjEuMjYiIHN0cm9rZT0idXJsKCcjbGluZS1tZ3Q0MDJjMDU4NHY0aWR1NXp4LTEzJykiPjwvbGluZT48bGluZSB4MT0iNTcuNzUwMDMwNjA4MTU3OTYiIHkxPSIyMSIgeDI9Ijg4LjU2MTY3MjY4Mjk3NDg0IiB5Mj0iMjcuNTQ5MjUyODMxNjg4MDEiIHN0eWxlPSJzdHJva2UtbGluZWNhcDpyb3VuZDtzdHJva2UtZGFzaGFycmF5Om5vbmU7c3Ryb2tlLXdpZHRoOjEuMjYiIHN0cm9rZT0idXJsKCcjbGluZS1tZ3Q0MDJjMDU4NHY0aWR1NXp4LTE1JykiPjwvbGluZT48bGluZSB4MT0iNDIiIHkxPSI0OC4yNzk3ODI1NDc1NTg2OCIgeDI9IjU3Ljc1MDAzMDYwODE1Nzk2IiB5Mj0iMjEiIHN0eWxlPSJzdHJva2UtbGluZWNhcDpyb3VuZDtzdHJva2UtZGFzaGFycmF5Om5vbmU7c3Ryb2tlLXdpZHRoOjEuMjYiIHN0cm9rZT0idXJsKCcjbGluZS1tZ3Q0MDJjMDU4NHY0aWR1NXp4LTE3JykiPjwvbGluZT48L2c+PGc+PHRleHQgeD0iMTE4LjcyODQ0MDg5NzYyNDE0IiB5PSI1Ny41Nzc1MTI1NDAzMjM4NSIgY2xhc3M9ImVsZW1lbnQtbWd0NDAyYzA1ODR2NGlkdTV6eCIgZmlsbD0iY3VycmVudENvbG9yIiBzdHlsZT0idGV4dC1hbmNob3I6IHN0YXJ0OyB3cml0aW5nLW1vZGU6IGhvcml6b250YWwtdGI7IHRleHQtb3JpZW50YXRpb246IG1peGVkOyBsZXR0ZXItc3BhY2luZzogbm9ybWFsOyBkaXJlY3Rpb246IGx0cjsiPjx0c3Bhbj5PPC90c3Bhbj48L3RleHQ+PHRleHQgeD0iMTIyLjY2NTk0MDg5NzYyNDE0IiB5PSI1Mi4zMjc1MTI1NDAzMjM4NSIgY2xhc3M9ImRlYnVnIiBmaWxsPSIjZmYwMDAwIiBzdHlsZT0iCiAgICAgICAgICAgICAgICBmb250OiA1cHggRHJvaWQgU2Fucywgc2Fucy1zZXJpZjsKICAgICAgICAgICAgIj48L3RleHQ+PHRleHQgeD0iOTcuMTA0Mjg0MTI2MjUwMDUiIHk9IjY0LjEyNjY5NjIzMDE0NjQxIiBjbGFzcz0iZWxlbWVudC1tZ3Q0MDJjMDU4NHY0aWR1NXp4IiBmaWxsPSJjdXJyZW50Q29sb3IiIHN0eWxlPSJ0ZXh0LWFuY2hvcjogc3RhcnQ7IHdyaXRpbmctbW9kZTogaG9yaXpvbnRhbC10YjsgdGV4dC1vcmllbnRhdGlvbjogbWl4ZWQ7IGxldHRlci1zcGFjaW5nOiBub3JtYWw7IGRpcmVjdGlvbjogcnRsOyB1bmljb2RlLWJpZGk6IGJpZGktb3ZlcnJpZGU7Ij48dHNwYW4+UzwvdHNwYW4+PC90ZXh0Pjx0ZXh0IHg9IjkxLjg1NDI4NDEyNjI1MDA1IiB5PSI1OC44NzY2OTYyMzAxNDY0MSIgY2xhc3M9ImRlYnVnIiBmaWxsPSIjZmYwMDAwIiBzdHlsZT0iCiAgICAgICAgICAgICAgICBmb250OiA1cHggRHJvaWQgU2Fucywgc2Fucy1zZXJpZjsKICAgICAgICAgICAgIj48L3RleHQ+PHRleHQgeD0iOTYuMzM4Mjg1ODM1NjA5NDgiIHk9Ijk0LjA4NDk4NzQxNTA5NTMxIiBjbGFzcz0iZWxlbWVudC1tZ3Q0MDJjMDU4NHY0aWR1NXp4IiBmaWxsPSJjdXJyZW50Q29sb3IiIHN0eWxlPSJ0ZXh0LWFuY2hvcjogc3RhcnQ7IHdyaXRpbmctbW9kZTogaG9yaXpvbnRhbC10YjsgdGV4dC1vcmllbnRhdGlvbjogbWl4ZWQ7IGxldHRlci1zcGFjaW5nOiBub3JtYWw7IGRpcmVjdGlvbjogbHRyOyI+PHRzcGFuPk88L3RzcGFuPjwvdGV4dD48dGV4dCB4PSIxMDEuNTg4Mjg1ODM1NjA5NDgiIHk9Ijg4LjgzNDk4NzQxNTA5NTMxIiBjbGFzcz0iZGVidWciIGZpbGw9IiNmZjAwMDAiIHN0eWxlPSIKICAgICAgICAgICAgICAgIGZvbnQ6IDVweCBEcm9pZCBTYW5zLCBzYW5zLXNlcmlmOwogICAgICAgICAgICAiPjwvdGV4dD48dGV4dCB4PSI2My4wNzc1ODc4MzUxMjQxMDYiIHk9IjcxLjY4ODg2ODE5OTM0NDE2IiBjbGFzcz0iZGVidWciIGZpbGw9IiNmZjAwMDAiIHN0eWxlPSIKICAgICAgICAgICAgICAgIGZvbnQ6IDVweCBEcm9pZCBTYW5zLCBzYW5zLXNlcmlmOwogICAgICAgICAgICAiPjwvdGV4dD48dGV4dCB4PSI0MiIgeT0iNDguMjc5NzgyNTQ3NTU4NjgiIGNsYXNzPSJkZWJ1ZyIgZmlsbD0iI2ZmMDAwMCIgc3R5bGU9IgogICAgICAgICAgICAgICAgZm9udDogNXB4IERyb2lkIFNhbnMsIHNhbnMtc2VyaWY7CiAgICAgICAgICAgICI+PC90ZXh0Pjx0ZXh0IHg9IjU3Ljc1MDAzMDYwODE1Nzk2IiB5PSIyMSIgY2xhc3M9ImRlYnVnIiBmaWxsPSIjZmYwMDAwIiBzdHlsZT0iCiAgICAgICAgICAgICAgICBmb250OiA1cHggRHJvaWQgU2Fucywgc2Fucy1zZXJpZjsKICAgICAgICAgICAgIj48L3RleHQ+PHRleHQgeD0iODguNTYxNjcyNjgyOTc0ODQiIHk9IjI3LjU0OTI1MjgzMTY4ODAxIiBjbGFzcz0iZGVidWciIGZpbGw9IiNmZjAwMDAiIHN0eWxlPSIKICAgICAgICAgICAgICAgIGZvbnQ6IDVweCBEcm9pZCBTYW5zLCBzYW5zLXNlcmlmOwogICAgICAgICAgICAiPjwvdGV4dD48L2c+PC9zdmc+"/>
(xv)
<img class="imgSvg" id = "mgt402c43zg0nzhou7n" src="data:image/svg+xml;base64,PHN2ZyBpZD0ic21pbGVzLW1ndDQwMmM0M3pnMG56aG91N24iIHhtbG5zPSJodHRwOi8vd3d3LnczLm9yZy8yMDAwL3N2ZyIgdmlld0JveD0iMCAwIDE2NCA5Mi45NjgwNzA2NDU2MDExNiIgc3R5bGU9IndpZHRoOiAxNjMuOTczNTI5ODQ3Nzg1MnB4OyBoZWlnaHQ6IDkyLjk2ODA3MDY0NTYwMTE2cHg7IG92ZXJmbG93OiB2aXNpYmxlOyI+PGRlZnM+PGxpbmVhckdyYWRpZW50IGlkPSJsaW5lLW1ndDQwMmM0M3pnMG56aG91N24tMSIgZ3JhZGllbnRVbml0cz0idXNlclNwYWNlT25Vc2UiIHgxPSI5MC40NzM1MzIzOTI1MTMxNiIgeTE9IjQzLjY0OTA1MTk0MjIwMzA2IiB4Mj0iMTIxLjk3MzUzMjM5MjUwMDQ2IiB5Mj0iNDMuNjQ5MDgwMjE2ODE3NDI0Ij48c3RvcCBzdG9wLWNvbG9yPSJjdXJyZW50Q29sb3IiIG9mZnNldD0iMjAlIj48L3N0b3A+PHN0b3Agc3RvcC1jb2xvcj0iY3VycmVudENvbG9yIiBvZmZzZXQ9IjEwMCUiPjwvc3RvcD48L2xpbmVhckdyYWRpZW50PjxsaW5lYXJHcmFkaWVudCBpZD0ibGluZS1tZ3Q0MDJjNDN6ZzBuemhvdTduLTMiIGdyYWRpZW50VW5pdHM9InVzZXJTcGFjZU9uVXNlIiB4MT0iOTAuNDczNTI3MzAzMDgyNTkiIHkxPSI0OS4zMTkwNTE5NDIyMDA3NyIgeDI9IjEyMS45NzM1MjczMDMwNjk4OSIgeTI9IjQ5LjMxOTA4MDIxNjgxNTE0Ij48c3RvcCBzdG9wLWNvbG9yPSJjdXJyZW50Q29sb3IiIG9mZnNldD0iMjAlIj48L3N0b3A+PHN0b3Agc3RvcC1jb2xvcj0iY3VycmVudENvbG9yIiBvZmZzZXQ9IjEwMCUiPjwvc3RvcD48L2xpbmVhckdyYWRpZW50PjxsaW5lYXJHcmFkaWVudCBpZD0ibGluZS1tZ3Q0MDJjNDN6ZzBuemhvdTduLTUiIGdyYWRpZW50VW5pdHM9InVzZXJTcGFjZU9uVXNlIiB4MT0iNzEuOTU4MjcxNTI1OTQ4OTMiIHkxPSI3MS45NjgwNzA2NDU2MDExNiIgeDI9IjkwLjQ3MzUyOTg0Nzc5Nzg5IiB5Mj0iNDYuNDg0MDUxOTQyMjAxOTE2Ij48c3RvcCBzdG9wLWNvbG9yPSJjdXJyZW50Q29sb3IiIG9mZnNldD0iMjAlIj48L3N0b3A+PHN0b3Agc3RvcC1jb2xvcj0iY3VycmVudENvbG9yIiBvZmZzZXQ9IjEwMCUiPjwvc3RvcD48L2xpbmVhckdyYWRpZW50PjxsaW5lYXJHcmFkaWVudCBpZD0ibGluZS1tZ3Q0MDJjNDN6ZzBuemhvdTduLTciIGdyYWRpZW50VW5pdHM9InVzZXJTcGFjZU9uVXNlIiB4MT0iNzEuOTU4MzE3Mjc1MjM1OTQiIHkxPSIyMSIgeDI9IjkwLjQ3MzUyOTg0Nzc5Nzg5IiB5Mj0iNDYuNDg0MDUxOTQyMjAxOTE2Ij48c3RvcCBzdG9wLWNvbG9yPSJjdXJyZW50Q29sb3IiIG9mZnNldD0iMjAlIj48L3N0b3A+PHN0b3Agc3RvcC1jb2xvcj0iY3VycmVudENvbG9yIiBvZmZzZXQ9IjEwMCUiPjwvc3RvcD48L2xpbmVhckdyYWRpZW50PjxsaW5lYXJHcmFkaWVudCBpZD0ibGluZS1tZ3Q0MDJjNDN6ZzBuemhvdTduLTkiIGdyYWRpZW50VW5pdHM9InVzZXJTcGFjZU9uVXNlIiB4MT0iNDIiIHkxPSI2Mi4yMzQwMDg0MzIwMzgwMjQiIHgyPSI3MS45NTgyNzE1MjU5NDg5MyIgeTI9IjcxLjk2ODA3MDY0NTYwMTE2Ij48c3RvcCBzdG9wLWNvbG9yPSJjdXJyZW50Q29sb3IiIG9mZnNldD0iMjAlIj48L3N0b3A+PHN0b3Agc3RvcC1jb2xvcj0iY3VycmVudENvbG9yIiBvZmZzZXQ9IjEwMCUiPjwvc3RvcD48L2xpbmVhckdyYWRpZW50PjxsaW5lYXJHcmFkaWVudCBpZD0ibGluZS1tZ3Q0MDJjNDN6ZzBuemhvdTduLTExIiBncmFkaWVudFVuaXRzPSJ1c2VyU3BhY2VPblVzZSIgeDE9IjQyLjAwMDAyODI3NDYxNDM0IiB5MT0iMzAuNzM0MDA4NDMyMDUwNzE1IiB4Mj0iNzEuOTU4MzE3Mjc1MjM1OTQiIHkyPSIyMSI+PHN0b3Agc3RvcC1jb2xvcj0iY3VycmVudENvbG9yIiBvZmZzZXQ9IjIwJSI+PC9zdG9wPjxzdG9wIHN0b3AtY29sb3I9ImN1cnJlbnRDb2xvciIgb2Zmc2V0PSIxMDAlIj48L3N0b3A+PC9saW5lYXJHcmFkaWVudD48bGluZWFyR3JhZGllbnQgaWQ9ImxpbmUtbWd0NDAyYzQzemcwbnpob3U3bi0xMyIgZ3JhZGllbnRVbml0cz0idXNlclNwYWNlT25Vc2UiIHgxPSI0MiIgeTE9IjYyLjIzNDAwODQzMjAzODAyNCIgeDI9IjQyLjAwMDAyODI3NDYxNDM0IiB5Mj0iMzAuNzM0MDA4NDMyMDUwNzE1Ij48c3RvcCBzdG9wLWNvbG9yPSJjdXJyZW50Q29sb3IiIG9mZnNldD0iMjAlIj48L3N0b3A+PHN0b3Agc3RvcC1jb2xvcj0iY3VycmVudENvbG9yIiBvZmZzZXQ9IjEwMCUiPjwvc3RvcD48L2xpbmVhckdyYWRpZW50PjwvZGVmcz48bWFzayBpZD0idGV4dC1tYXNrLW1ndDQwMmM0M3pnMG56aG91N24iPjxyZWN0IHg9IjAiIHk9IjAiIHdpZHRoPSIxMDAlIiBoZWlnaHQ9IjEwMCUiIGZpbGw9IndoaXRlIj48L3JlY3Q+PGNpcmNsZSBjeD0iMTIxLjk3MzUyOTg0Nzc4NTE5IiBjeT0iNDYuNDg0MDgwMjE2ODE2MjgiIHI9IjcuODc1IiBmaWxsPSJibGFjayI+PC9jaXJjbGU+PGNpcmNsZSBjeD0iNzEuOTU4MzE3Mjc1MjM1OTQiIGN5PSIyMSIgcj0iNy44NzUiIGZpbGw9ImJsYWNrIj48L2NpcmNsZT48L21hc2s+PHN0eWxlPgogICAgICAgICAgICAgICAgLmVsZW1lbnQtbWd0NDAyYzQzemcwbnpob3U3biB7CiAgICAgICAgICAgICAgICAgICAgZm9udDogMTRweCBIZWx2ZXRpY2EsIEFyaWFsLCBzYW5zLXNlcmlmOwogICAgICAgICAgICAgICAgICAgIGFsaWdubWVudC1iYXNlbGluZTogJ21pZGRsZSc7CiAgICAgICAgICAgICAgICB9CiAgICAgICAgICAgICAgICAuc3ViLW1ndDQwMmM0M3pnMG56aG91N24gewogICAgICAgICAgICAgICAgICAgIGZvbnQ6IDguNHB4IEhlbHZldGljYSwgQXJpYWwsIHNhbnMtc2VyaWY7CiAgICAgICAgICAgICAgICB9CiAgICAgICAgICAgIDwvc3R5bGU+PGcgbWFzaz0idXJsKCN0ZXh0LW1hc2stbWd0NDAyYzQzemcwbnpob3U3bikiPjxsaW5lIHgxPSI5MC40NzM1MzIzOTI1MTMxNiIgeTE9IjQzLjY0OTA1MTk0MjIwMzA2IiB4Mj0iMTIxLjk3MzUzMjM5MjUwMDQ2IiB5Mj0iNDMuNjQ5MDgwMjE2ODE3NDI0IiBzdHlsZT0ic3Ryb2tlLWxpbmVjYXA6cm91bmQ7c3Ryb2tlLWRhc2hhcnJheTpub25lO3N0cm9rZS13aWR0aDoxLjI2IiBzdHJva2U9InVybCgnI2xpbmUtbWd0NDAyYzQzemcwbnpob3U3bi0xJykiPjwvbGluZT48bGluZSB4MT0iOTAuNDczNTI3MzAzMDgyNTkiIHkxPSI0OS4zMTkwNTE5NDIyMDA3NyIgeDI9IjEyMS45NzM1MjczMDMwNjk4OSIgeTI9IjQ5LjMxOTA4MDIxNjgxNTE0IiBzdHlsZT0ic3Ryb2tlLWxpbmVjYXA6cm91bmQ7c3Ryb2tlLWRhc2hhcnJheTpub25lO3N0cm9rZS13aWR0aDoxLjI2IiBzdHJva2U9InVybCgnI2xpbmUtbWd0NDAyYzQzemcwbnpob3U3bi0zJykiPjwvbGluZT48bGluZSB4MT0iNzEuOTU4MjcxNTI1OTQ4OTMiIHkxPSI3MS45NjgwNzA2NDU2MDExNiIgeDI9IjkwLjQ3MzUyOTg0Nzc5Nzg5IiB5Mj0iNDYuNDg0MDUxOTQyMjAxOTE2IiBzdHlsZT0ic3Ryb2tlLWxpbmVjYXA6cm91bmQ7c3Ryb2tlLWRhc2hhcnJheTpub25lO3N0cm9rZS13aWR0aDoxLjI2IiBzdHJva2U9InVybCgnI2xpbmUtbWd0NDAyYzQzemcwbnpob3U3bi01JykiPjwvbGluZT48bGluZSB4MT0iNzEuOTU4MzE3Mjc1MjM1OTQiIHkxPSIyMSIgeDI9IjkwLjQ3MzUyOTg0Nzc5Nzg5IiB5Mj0iNDYuNDg0MDUxOTQyMjAxOTE2IiBzdHlsZT0ic3Ryb2tlLWxpbmVjYXA6cm91bmQ7c3Ryb2tlLWRhc2hhcnJheTpub25lO3N0cm9rZS13aWR0aDoxLjI2IiBzdHJva2U9InVybCgnI2xpbmUtbWd0NDAyYzQzemcwbnpob3U3bi03JykiPjwvbGluZT48bGluZSB4MT0iNDIiIHkxPSI2Mi4yMzQwMDg0MzIwMzgwMjQiIHgyPSI3MS45NTgyNzE1MjU5NDg5MyIgeTI9IjcxLjk2ODA3MDY0NTYwMTE2IiBzdHlsZT0ic3Ryb2tlLWxpbmVjYXA6cm91bmQ7c3Ryb2tlLWRhc2hhcnJheTpub25lO3N0cm9rZS13aWR0aDoxLjI2IiBzdHJva2U9InVybCgnI2xpbmUtbWd0NDAyYzQzemcwbnpob3U3bi05JykiPjwvbGluZT48bGluZSB4MT0iNDIuMDAwMDI4Mjc0NjE0MzQiIHkxPSIzMC43MzQwMDg0MzIwNTA3MTUiIHgyPSI3MS45NTgzMTcyNzUyMzU5NCIgeTI9IjIxIiBzdHlsZT0ic3Ryb2tlLWxpbmVjYXA6cm91bmQ7c3Ryb2tlLWRhc2hhcnJheTpub25lO3N0cm9rZS13aWR0aDoxLjI2IiBzdHJva2U9InVybCgnI2xpbmUtbWd0NDAyYzQzemcwbnpob3U3bi0xMScpIj48L2xpbmU+PGxpbmUgeDE9IjQyIiB5MT0iNjIuMjM0MDA4NDMyMDM4MDI0IiB4Mj0iNDIuMDAwMDI4Mjc0NjE0MzQiIHkyPSIzMC43MzQwMDg0MzIwNTA3MTUiIHN0eWxlPSJzdHJva2UtbGluZWNhcDpyb3VuZDtzdHJva2UtZGFzaGFycmF5Om5vbmU7c3Ryb2tlLXdpZHRoOjEuMjYiIHN0cm9rZT0idXJsKCcjbGluZS1tZ3Q0MDJjNDN6ZzBuemhvdTduLTEzJykiPjwvbGluZT48L2c+PGc+PHRleHQgeD0iMTE4LjAzNjAyOTg0Nzc4NTE5IiB5PSI1MS43MzQwODAyMTY4MTYyOCIgY2xhc3M9ImVsZW1lbnQtbWd0NDAyYzQzemcwbnpob3U3biIgZmlsbD0iY3VycmVudENvbG9yIiBzdHlsZT0idGV4dC1hbmNob3I6IHN0YXJ0OyB3cml0aW5nLW1vZGU6IGhvcml6b250YWwtdGI7IHRleHQtb3JpZW50YXRpb246IG1peGVkOyBsZXR0ZXItc3BhY2luZzogbm9ybWFsOyBkaXJlY3Rpb246IGx0cjsiPjx0c3Bhbj5PPC90c3Bhbj48L3RleHQ+PHRleHQgeD0iMTIxLjk3MzUyOTg0Nzc4NTE5IiB5PSI0Ni40ODQwODAyMTY4MTYyOCIgY2xhc3M9ImRlYnVnIiBmaWxsPSIjZmYwMDAwIiBzdHlsZT0iCiAgICAgICAgICAgICAgICBmb250OiA1cHggRHJvaWQgU2Fucywgc2Fucy1zZXJpZjsKICAgICAgICAgICAgIj48L3RleHQ+PHRleHQgeD0iOTAuNDczNTI5ODQ3Nzk3ODkiIHk9IjQ2LjQ4NDA1MTk0MjIwMTkxNiIgY2xhc3M9ImRlYnVnIiBmaWxsPSIjZmYwMDAwIiBzdHlsZT0iCiAgICAgICAgICAgICAgICBmb250OiA1cHggRHJvaWQgU2Fucywgc2Fucy1zZXJpZjsKICAgICAgICAgICAgIj48L3RleHQ+PHRleHQgeD0iNzEuOTU4MjcxNTI1OTQ4OTMiIHk9IjcxLjk2ODA3MDY0NTYwMTE2IiBjbGFzcz0iZGVidWciIGZpbGw9IiNmZjAwMDAiIHN0eWxlPSIKICAgICAgICAgICAgICAgIGZvbnQ6IDVweCBEcm9pZCBTYW5zLCBzYW5zLXNlcmlmOwogICAgICAgICAgICAiPjwvdGV4dD48dGV4dCB4PSI0MiIgeT0iNjIuMjM0MDA4NDMyMDM4MDI0IiBjbGFzcz0iZGVidWciIGZpbGw9IiNmZjAwMDAiIHN0eWxlPSIKICAgICAgICAgICAgICAgIGZvbnQ6IDVweCBEcm9pZCBTYW5zLCBzYW5zLXNlcmlmOwogICAgICAgICAgICAiPjwvdGV4dD48dGV4dCB4PSI0Mi4wMDAwMjgyNzQ2MTQzNCIgeT0iMzAuNzM0MDA4NDMyMDUwNzE1IiBjbGFzcz0iZGVidWciIGZpbGw9IiNmZjAwMDAiIHN0eWxlPSIKICAgICAgICAgICAgICAgIGZvbnQ6IDVweCBEcm9pZCBTYW5zLCBzYW5zLXNlcmlmOwogICAgICAgICAgICAiPjwvdGV4dD48dGV4dCB4PSI3MS45NTgzMTcyNzUyMzU5NCIgeT0iMjguODc1IiBjbGFzcz0iZWxlbWVudC1tZ3Q0MDJjNDN6ZzBuemhvdTduIiBmaWxsPSJjdXJyZW50Q29sb3IiIHN0eWxlPSJ0ZXh0LWFuY2hvcjogc3RhcnQ7IGdseXBoLW9yaWVudGF0aW9uLXZlcnRpY2FsOiAwOyB3cml0aW5nLW1vZGU6IHZlcnRpY2FsLXJsOyB0ZXh0LW9yaWVudGF0aW9uOiB1cHJpZ2h0OyBsZXR0ZXItc3BhY2luZzogLTFweDsgZGlyZWN0aW9uOiBydGw7IHVuaWNvZGUtYmlkaTogYmlkaS1vdmVycmlkZTsiPjx0c3Bhbj5PPC90c3Bhbj48L3RleHQ+PHRleHQgeD0iNzEuOTU4MzE3Mjc1MjM1OTQiIHk9IjIxIiBjbGFzcz0iZGVidWciIGZpbGw9IiNmZjAwMDAiIHN0eWxlPSIKICAgICAgICAgICAgICAgIGZvbnQ6IDVweCBEcm9pZCBTYW5zLCBzYW5zLXNlcmlmOwogICAgICAgICAgICAiPjwvdGV4dD48L2c+PC9zdmc+"/>
(xvi)
<img class="imgSvg" id = "mgt402c71ovnfi33een" src="data:image/svg+xml;base64,PHN2ZyBpZD0ic21pbGVzLW1ndDQwMmM3MW92bmZpMzNlZW4iIHhtbG5zPSJodHRwOi8vd3d3LnczLm9yZy8yMDAwL3N2ZyIgdmlld0JveD0iMCAwIDIwNSAxMDEuNzQ5MzIwNTM1Mzk5MzkiIHN0eWxlPSJ3aWR0aDogMjA1LjIwNzU0NDc2MzA5ODA3cHg7IGhlaWdodDogMTAxLjc0OTMyMDUzNTM5OTM5cHg7IG92ZXJmbG93OiB2aXNpYmxlOyI+PGRlZnM+PGxpbmVhckdyYWRpZW50IGlkPSJsaW5lLW1ndDQwMmM3MW92bmZpMzNlZW4tMSIgZ3JhZGllbnRVbml0cz0idXNlclNwYWNlT25Vc2UiIHgxPSIxNDcuNDU3NTIwMjc2NTcwMSIgeTE9IjU1LjI2NTMzMDEwNjYxNDUxIiB4Mj0iMTYzLjIwNzU0NDc2MzA5ODA3IiB5Mj0iMjcuOTg1NTQ0MDI0NzIyODU2Ij48c3RvcCBzdG9wLWNvbG9yPSJjdXJyZW50Q29sb3IiIG9mZnNldD0iMjAlIj48L3N0b3A+PHN0b3Agc3RvcC1jb2xvcj0iY3VycmVudENvbG9yIiBvZmZzZXQ9IjEwMCUiPjwvc3RvcD48L2xpbmVhckdyYWRpZW50PjxsaW5lYXJHcmFkaWVudCBpZD0ibGluZS1tZ3Q0MDJjNzFvdm5maTMzZWVuLTMiIGdyYWRpZW50VW5pdHM9InVzZXJTcGFjZU9uVXNlIiB4MT0iMTE1Ljk1NzUyMDI3NjU4MjgiIHkxPSI1NS4yNjUzMDE4MzIwMDAxNSIgeDI9IjE0Ny40NTc1MjAyNzY1NzAxIiB5Mj0iNTUuMjY1MzMwMTA2NjE0NTEiPjxzdG9wIHN0b3AtY29sb3I9ImN1cnJlbnRDb2xvciIgb2Zmc2V0PSIyMCUiPjwvc3RvcD48c3RvcCBzdG9wLWNvbG9yPSJjdXJyZW50Q29sb3IiIG9mZnNldD0iMTAwJSI+PC9zdG9wPjwvbGluZWFyR3JhZGllbnQ+PGxpbmVhckdyYWRpZW50IGlkPSJsaW5lLW1ndDQwMmM3MW92bmZpMzNlZW4tNSIgZ3JhZGllbnRVbml0cz0idXNlclNwYWNlT25Vc2UiIHgxPSI5Ny40NDIyNjE5NTQ3MzM4NSIgeTE9IjgwLjc0OTMyMDUzNTM5OTM5IiB4Mj0iMTE1Ljk1NzUyMDI3NjU4MjgiIHkyPSI1NS4yNjUzMDE4MzIwMDAxNSI+PHN0b3Agc3RvcC1jb2xvcj0iY3VycmVudENvbG9yIiBvZmZzZXQ9IjIwJSI+PC9zdG9wPjxzdG9wIHN0b3AtY29sb3I9ImN1cnJlbnRDb2xvciIgb2Zmc2V0PSIxMDAlIj48L3N0b3A+PC9saW5lYXJHcmFkaWVudD48bGluZWFyR3JhZGllbnQgaWQ9ImxpbmUtbWd0NDAyYzcxb3ZuZmkzM2Vlbi03IiBncmFkaWVudFVuaXRzPSJ1c2VyU3BhY2VPblVzZSIgeDE9Ijk3LjQ0MjMwNzcwNDAyMDg2IiB5MT0iMjkuNzgxMjQ5ODg5Nzk4MjMyIiB4Mj0iMTE1Ljk1NzUyMDI3NjU4MjgiIHkyPSI1NS4yNjUzMDE4MzIwMDAxNSI+PHN0b3Agc3RvcC1jb2xvcj0iY3VycmVudENvbG9yIiBvZmZzZXQ9IjIwJSI+PC9zdG9wPjxzdG9wIHN0b3AtY29sb3I9ImN1cnJlbnRDb2xvciIgb2Zmc2V0PSIxMDAlIj48L3N0b3A+PC9saW5lYXJHcmFkaWVudD48bGluZWFyR3JhZGllbnQgaWQ9ImxpbmUtbWd0NDAyYzcxb3ZuZmkzM2Vlbi05IiBncmFkaWVudFVuaXRzPSJ1c2VyU3BhY2VPblVzZSIgeDE9IjY3LjQ4Mzk5MDQyODc4NDkyIiB5MT0iNzEuMDE1MjU4MzIxODM2MjYiIHgyPSI5Ny40NDIyNjE5NTQ3MzM4NSIgeTI9IjgwLjc0OTMyMDUzNTM5OTM5Ij48c3RvcCBzdG9wLWNvbG9yPSJjdXJyZW50Q29sb3IiIG9mZnNldD0iMjAlIj48L3N0b3A+PHN0b3Agc3RvcC1jb2xvcj0iY3VycmVudENvbG9yIiBvZmZzZXQ9IjEwMCUiPjwvc3RvcD48L2xpbmVhckdyYWRpZW50PjxsaW5lYXJHcmFkaWVudCBpZD0ibGluZS1tZ3Q0MDJjNzFvdm5maTMzZWVuLTExIiBncmFkaWVudFVuaXRzPSJ1c2VyU3BhY2VPblVzZSIgeDE9IjY3LjQ4NDAxODcwMzM5OTI2IiB5MT0iMzkuNTE1MjU4MzIxODQ4OTUiIHgyPSI5Ny40NDIzMDc3MDQwMjA4NiIgeTI9IjI5Ljc4MTI0OTg4OTc5ODIzMiI+PHN0b3Agc3RvcC1jb2xvcj0iY3VycmVudENvbG9yIiBvZmZzZXQ9IjIwJSI+PC9zdG9wPjxzdG9wIHN0b3AtY29sb3I9ImN1cnJlbnRDb2xvciIgb2Zmc2V0PSIxMDAlIj48L3N0b3A+PC9saW5lYXJHcmFkaWVudD48bGluZWFyR3JhZGllbnQgaWQ9ImxpbmUtbWd0NDAyYzcxb3ZuZmkzM2Vlbi0xMyIgZ3JhZGllbnRVbml0cz0idXNlclNwYWNlT25Vc2UiIHgxPSI2Ny40ODM5OTA0Mjg3ODQ5MiIgeTE9IjcxLjAxNTI1ODMyMTgzNjI2IiB4Mj0iNjcuNDg0MDE4NzAzMzk5MjYiIHkyPSIzOS41MTUyNTgzMjE4NDg5NSI+PHN0b3Agc3RvcC1jb2xvcj0iY3VycmVudENvbG9yIiBvZmZzZXQ9IjIwJSI+PC9zdG9wPjxzdG9wIHN0b3AtY29sb3I9ImN1cnJlbnRDb2xvciIgb2Zmc2V0PSIxMDAlIj48L3N0b3A+PC9saW5lYXJHcmFkaWVudD48bGluZWFyR3JhZGllbnQgaWQ9ImxpbmUtbWd0NDAyYzcxb3ZuZmkzM2Vlbi0xNSIgZ3JhZGllbnRVbml0cz0idXNlclNwYWNlT25Vc2UiIHgxPSI0My42NjYzNzMyNDg5NjY0MSIgeTE9IjE4LjcwNjQzODMxNjY5NDA2IiB4Mj0iNjkuMTUwMzkxOTUyMzY1NjciIHkyPSIzNy4yMjE2OTY2Mzg1NDMwMSI+PHN0b3Agc3RvcC1jb2xvcj0iY3VycmVudENvbG9yIiBvZmZzZXQ9IjIwJSI+PC9zdG9wPjxzdG9wIHN0b3AtY29sb3I9ImN1cnJlbnRDb2xvciIgb2Zmc2V0PSIxMDAlIj48L3N0b3A+PC9saW5lYXJHcmFkaWVudD48bGluZWFyR3JhZGllbnQgaWQ9ImxpbmUtbWd0NDAyYzcxb3ZuZmkzM2Vlbi0xNyIgZ3JhZGllbnRVbml0cz0idXNlclNwYWNlT25Vc2UiIHgxPSI0MC4zMzM2MjY3NTEwMzM1OSIgeTE9IjIzLjI5MzU2MTY4MzMwNTk0IiB4Mj0iNjUuODE3NjQ1NDU0NDMyODUiIHkyPSI0MS44MDg4MjAwMDUxNTQ4ODUiPjxzdG9wIHN0b3AtY29sb3I9ImN1cnJlbnRDb2xvciIgb2Zmc2V0PSIyMCUiPjwvc3RvcD48c3RvcCBzdG9wLWNvbG9yPSJjdXJyZW50Q29sb3IiIG9mZnNldD0iMTAwJSI+PC9zdG9wPjwvbGluZWFyR3JhZGllbnQ+PC9kZWZzPjxtYXNrIGlkPSJ0ZXh0LW1hc2stbWd0NDAyYzcxb3ZuZmkzM2VlbiI+PHJlY3QgeD0iMCIgeT0iMCIgd2lkdGg9IjEwMCUiIGhlaWdodD0iMTAwJSIgZmlsbD0id2hpdGUiPjwvcmVjdD48Y2lyY2xlIGN4PSIxNDcuNDU3NTIwMjc2NTcwMSIgY3k9IjU1LjI2NTMzMDEwNjYxNDUxIiByPSI3Ljg3NSIgZmlsbD0iYmxhY2siPjwvY2lyY2xlPjxjaXJjbGUgY3g9IjY3LjQ4Mzk5MDQyODc4NDkyIiBjeT0iNzEuMDE1MjU4MzIxODM2MjYiIHI9IjcuODc1IiBmaWxsPSJibGFjayI+PC9jaXJjbGU+PGNpcmNsZSBjeD0iNDIiIGN5PSIyMSIgcj0iNy44NzUiIGZpbGw9ImJsYWNrIj48L2NpcmNsZT48Y2lyY2xlIGN4PSI5Ny40NDIzMDc3MDQwMjA4NiIgY3k9IjI5Ljc4MTI0OTg4OTc5ODIzMiIgcj0iNy44NzUiIGZpbGw9ImJsYWNrIj48L2NpcmNsZT48L21hc2s+PHN0eWxlPgogICAgICAgICAgICAgICAgLmVsZW1lbnQtbWd0NDAyYzcxb3ZuZmkzM2VlbiB7CiAgICAgICAgICAgICAgICAgICAgZm9udDogMTRweCBIZWx2ZXRpY2EsIEFyaWFsLCBzYW5zLXNlcmlmOwogICAgICAgICAgICAgICAgICAgIGFsaWdubWVudC1iYXNlbGluZTogJ21pZGRsZSc7CiAgICAgICAgICAgICAgICB9CiAgICAgICAgICAgICAgICAuc3ViLW1ndDQwMmM3MW92bmZpMzNlZW4gewogICAgICAgICAgICAgICAgICAgIGZvbnQ6IDguNHB4IEhlbHZldGljYSwgQXJpYWwsIHNhbnMtc2VyaWY7CiAgICAgICAgICAgICAgICB9CiAgICAgICAgICAgIDwvc3R5bGU+PGcgbWFzaz0idXJsKCN0ZXh0LW1hc2stbWd0NDAyYzcxb3ZuZmkzM2VlbikiPjxsaW5lIHgxPSIxNDcuNDU3NTIwMjc2NTcwMSIgeTE9IjU1LjI2NTMzMDEwNjYxNDUxIiB4Mj0iMTYzLjIwNzU0NDc2MzA5ODA3IiB5Mj0iMjcuOTg1NTQ0MDI0NzIyODU2IiBzdHlsZT0ic3Ryb2tlLWxpbmVjYXA6cm91bmQ7c3Ryb2tlLWRhc2hhcnJheTpub25lO3N0cm9rZS13aWR0aDoxLjI2IiBzdHJva2U9InVybCgnI2xpbmUtbWd0NDAyYzcxb3ZuZmkzM2Vlbi0xJykiPjwvbGluZT48bGluZSB4MT0iMTE1Ljk1NzUyMDI3NjU4MjgiIHkxPSI1NS4yNjUzMDE4MzIwMDAxNSIgeDI9IjE0Ny40NTc1MjAyNzY1NzAxIiB5Mj0iNTUuMjY1MzMwMTA2NjE0NTEiIHN0eWxlPSJzdHJva2UtbGluZWNhcDpyb3VuZDtzdHJva2UtZGFzaGFycmF5Om5vbmU7c3Ryb2tlLXdpZHRoOjEuMjYiIHN0cm9rZT0idXJsKCcjbGluZS1tZ3Q0MDJjNzFvdm5maTMzZWVuLTMnKSI+PC9saW5lPjxsaW5lIHgxPSI5Ny40NDIyNjE5NTQ3MzM4NSIgeTE9IjgwLjc0OTMyMDUzNTM5OTM5IiB4Mj0iMTE1Ljk1NzUyMDI3NjU4MjgiIHkyPSI1NS4yNjUzMDE4MzIwMDAxNSIgc3R5bGU9InN0cm9rZS1saW5lY2FwOnJvdW5kO3N0cm9rZS1kYXNoYXJyYXk6bm9uZTtzdHJva2Utd2lkdGg6MS4yNiIgc3Ryb2tlPSJ1cmwoJyNsaW5lLW1ndDQwMmM3MW92bmZpMzNlZW4tNScpIj48L2xpbmU+PGxpbmUgeDE9Ijk3LjQ0MjMwNzcwNDAyMDg2IiB5MT0iMjkuNzgxMjQ5ODg5Nzk4MjMyIiB4Mj0iMTE1Ljk1NzUyMDI3NjU4MjgiIHkyPSI1NS4yNjUzMDE4MzIwMDAxNSIgc3R5bGU9InN0cm9rZS1saW5lY2FwOnJvdW5kO3N0cm9rZS1kYXNoYXJyYXk6bm9uZTtzdHJva2Utd2lkdGg6MS4yNiIgc3Ryb2tlPSJ1cmwoJyNsaW5lLW1ndDQwMmM3MW92bmZpMzNlZW4tNycpIj48L2xpbmU+PGxpbmUgeDE9IjY3LjQ4Mzk5MDQyODc4NDkyIiB5MT0iNzEuMDE1MjU4MzIxODM2MjYiIHgyPSI5Ny40NDIyNjE5NTQ3MzM4NSIgeTI9IjgwLjc0OTMyMDUzNTM5OTM5IiBzdHlsZT0ic3Ryb2tlLWxpbmVjYXA6cm91bmQ7c3Ryb2tlLWRhc2hhcnJheTpub25lO3N0cm9rZS13aWR0aDoxLjI2IiBzdHJva2U9InVybCgnI2xpbmUtbWd0NDAyYzcxb3ZuZmkzM2Vlbi05JykiPjwvbGluZT48bGluZSB4MT0iNjcuNDg0MDE4NzAzMzk5MjYiIHkxPSIzOS41MTUyNTgzMjE4NDg5NSIgeDI9Ijk3LjQ0MjMwNzcwNDAyMDg2IiB5Mj0iMjkuNzgxMjQ5ODg5Nzk4MjMyIiBzdHlsZT0ic3Ryb2tlLWxpbmVjYXA6cm91bmQ7c3Ryb2tlLWRhc2hhcnJheTpub25lO3N0cm9rZS13aWR0aDoxLjI2IiBzdHJva2U9InVybCgnI2xpbmUtbWd0NDAyYzcxb3ZuZmkzM2Vlbi0xMScpIj48L2xpbmU+PGxpbmUgeDE9IjY3LjQ4Mzk5MDQyODc4NDkyIiB5MT0iNzEuMDE1MjU4MzIxODM2MjYiIHgyPSI2Ny40ODQwMTg3MDMzOTkyNiIgeTI9IjM5LjUxNTI1ODMyMTg0ODk1IiBzdHlsZT0ic3Ryb2tlLWxpbmVjYXA6cm91bmQ7c3Ryb2tlLWRhc2hhcnJheTpub25lO3N0cm9rZS13aWR0aDoxLjI2IiBzdHJva2U9InVybCgnI2xpbmUtbWd0NDAyYzcxb3ZuZmkzM2Vlbi0xMycpIj48L2xpbmU+PGxpbmUgeDE9IjQzLjY2NjM3MzI0ODk2NjQxIiB5MT0iMTguNzA2NDM4MzE2Njk0MDYiIHgyPSI2OS4xNTAzOTE5NTIzNjU2NyIgeTI9IjM3LjIyMTY5NjYzODU0MzAxIiBzdHlsZT0ic3Ryb2tlLWxpbmVjYXA6cm91bmQ7c3Ryb2tlLWRhc2hhcnJheTpub25lO3N0cm9rZS13aWR0aDoxLjI2IiBzdHJva2U9InVybCgnI2xpbmUtbWd0NDAyYzcxb3ZuZmkzM2Vlbi0xNScpIj48L2xpbmU+PGxpbmUgeDE9IjQwLjMzMzYyNjc1MTAzMzU5IiB5MT0iMjMuMjkzNTYxNjgzMzA1OTQiIHgyPSI2NS44MTc2NDU0NTQ0MzI4NSIgeTI9IjQxLjgwODgyMDAwNTE1NDg4NSIgc3R5bGU9InN0cm9rZS1saW5lY2FwOnJvdW5kO3N0cm9rZS1kYXNoYXJyYXk6bm9uZTtzdHJva2Utd2lkdGg6MS4yNiIgc3Ryb2tlPSJ1cmwoJyNsaW5lLW1ndDQwMmM3MW92bmZpMzNlZW4tMTcnKSI+PC9saW5lPjwvZz48Zz48dGV4dCB4PSIxNjMuMjA3NTQ0NzYzMDk4MDciIHk9IjI3Ljk4NTU0NDAyNDcyMjg1NiIgY2xhc3M9ImRlYnVnIiBmaWxsPSIjZmYwMDAwIiBzdHlsZT0iCiAgICAgICAgICAgICAgICBmb250OiA1cHggRHJvaWQgU2Fucywgc2Fucy1zZXJpZjsKICAgICAgICAgICAgIj48L3RleHQ+PHRleHQgeD0iMTQ3LjQ1NzUyMDI3NjU3MDEiIHk9IjQ3LjM5MDMzMDEwNjYxNDUxIiBjbGFzcz0iZWxlbWVudC1tZ3Q0MDJjNzFvdm5maTMzZWVuIiBmaWxsPSJjdXJyZW50Q29sb3IiIHN0eWxlPSJ0ZXh0LWFuY2hvcjogc3RhcnQ7IGdseXBoLW9yaWVudGF0aW9uLXZlcnRpY2FsOiAwOyB3cml0aW5nLW1vZGU6IHZlcnRpY2FsLXJsOyB0ZXh0LW9yaWVudGF0aW9uOiB1cHJpZ2h0OyBsZXR0ZXItc3BhY2luZzogLTFweDsgZGlyZWN0aW9uOiBsdHI7Ij48dHNwYW4+TzwvdHNwYW4+PC90ZXh0Pjx0ZXh0IHg9IjE0Ny40NTc1MjAyNzY1NzAxIiB5PSI1NS4yNjUzMzAxMDY2MTQ1MSIgY2xhc3M9ImRlYnVnIiBmaWxsPSIjZmYwMDAwIiBzdHlsZT0iCiAgICAgICAgICAgICAgICBmb250OiA1cHggRHJvaWQgU2Fucywgc2Fucy1zZXJpZjsKICAgICAgICAgICAgIj48L3RleHQ+PHRleHQgeD0iMTE1Ljk1NzUyMDI3NjU4MjgiIHk9IjU1LjI2NTMwMTgzMjAwMDE1IiBjbGFzcz0iZGVidWciIGZpbGw9IiNmZjAwMDAiIHN0eWxlPSIKICAgICAgICAgICAgICAgIGZvbnQ6IDVweCBEcm9pZCBTYW5zLCBzYW5zLXNlcmlmOwogICAgICAgICAgICAiPjwvdGV4dD48dGV4dCB4PSI5Ny40NDIyNjE5NTQ3MzM4NSIgeT0iODAuNzQ5MzIwNTM1Mzk5MzkiIGNsYXNzPSJkZWJ1ZyIgZmlsbD0iI2ZmMDAwMCIgc3R5bGU9IgogICAgICAgICAgICAgICAgZm9udDogNXB4IERyb2lkIFNhbnMsIHNhbnMtc2VyaWY7CiAgICAgICAgICAgICI+PC90ZXh0Pjx0ZXh0IHg9IjcyLjczMzk5MDQyODc4NDkyIiB5PSI3Ni4yNjUyNTgzMjE4MzYyNiIgY2xhc3M9ImVsZW1lbnQtbWd0NDAyYzcxb3ZuZmkzM2VlbiIgZmlsbD0iY3VycmVudENvbG9yIiBzdHlsZT0idGV4dC1hbmNob3I6IHN0YXJ0OyB3cml0aW5nLW1vZGU6IGhvcml6b250YWwtdGI7IHRleHQtb3JpZW50YXRpb246IG1peGVkOyBsZXR0ZXItc3BhY2luZzogbm9ybWFsOyBkaXJlY3Rpb246IHJ0bDsgdW5pY29kZS1iaWRpOiBiaWRpLW92ZXJyaWRlOyI+PHRzcGFuPk88L3RzcGFuPjwvdGV4dD48dGV4dCB4PSI2Ny40ODM5OTA0Mjg3ODQ5MiIgeT0iNzEuMDE1MjU4MzIxODM2MjYiIGNsYXNzPSJkZWJ1ZyIgZmlsbD0iI2ZmMDAwMCIgc3R5bGU9IgogICAgICAgICAgICAgICAgZm9udDogNXB4IERyb2lkIFNhbnMsIHNhbnMtc2VyaWY7CiAgICAgICAgICAgICI+PC90ZXh0Pjx0ZXh0IHg9IjY3LjQ4NDAxODcwMzM5OTI2IiB5PSIzOS41MTUyNTgzMjE4NDg5NSIgY2xhc3M9ImRlYnVnIiBmaWxsPSIjZmYwMDAwIiBzdHlsZT0iCiAgICAgICAgICAgICAgICBmb250OiA1cHggRHJvaWQgU2Fucywgc2Fucy1zZXJpZjsKICAgICAgICAgICAgIj48L3RleHQ+PHRleHQgeD0iNDcuMjUiIHk9IjI2LjI1IiBjbGFzcz0iZWxlbWVudC1tZ3Q0MDJjNzFvdm5maTMzZWVuIiBmaWxsPSJjdXJyZW50Q29sb3IiIHN0eWxlPSJ0ZXh0LWFuY2hvcjogc3RhcnQ7IHdyaXRpbmctbW9kZTogaG9yaXpvbnRhbC10YjsgdGV4dC1vcmllbnRhdGlvbjogbWl4ZWQ7IGxldHRlci1zcGFjaW5nOiBub3JtYWw7IGRpcmVjdGlvbjogcnRsOyB1bmljb2RlLWJpZGk6IGJpZGktb3ZlcnJpZGU7Ij48dHNwYW4+TzwvdHNwYW4+PC90ZXh0Pjx0ZXh0IHg9IjQyIiB5PSIyMSIgY2xhc3M9ImRlYnVnIiBmaWxsPSIjZmYwMDAwIiBzdHlsZT0iCiAgICAgICAgICAgICAgICBmb250OiA1cHggRHJvaWQgU2Fucywgc2Fucy1zZXJpZjsKICAgICAgICAgICAgIj48L3RleHQ+PHRleHQgeD0iOTcuNDQyMzA3NzA0MDIwODYiIHk9IjM3LjY1NjI0OTg4OTc5ODIzIiBjbGFzcz0iZWxlbWVudC1tZ3Q0MDJjNzFvdm5maTMzZWVuIiBmaWxsPSJjdXJyZW50Q29sb3IiIHN0eWxlPSJ0ZXh0LWFuY2hvcjogc3RhcnQ7IGdseXBoLW9yaWVudGF0aW9uLXZlcnRpY2FsOiAwOyB3cml0aW5nLW1vZGU6IHZlcnRpY2FsLXJsOyB0ZXh0LW9yaWVudGF0aW9uOiB1cHJpZ2h0OyBsZXR0ZXItc3BhY2luZzogLTFweDsgZGlyZWN0aW9uOiBydGw7IHVuaWNvZGUtYmlkaTogYmlkaS1vdmVycmlkZTsiPjx0c3Bhbj5PPC90c3Bhbj48L3RleHQ+PHRleHQgeD0iOTcuNDQyMzA3NzA0MDIwODYiIHk9IjI5Ljc4MTI0OTg4OTc5ODIzMiIgY2xhc3M9ImRlYnVnIiBmaWxsPSIjZmYwMDAwIiBzdHlsZT0iCiAgICAgICAgICAgICAgICBmb250OiA1cHggRHJvaWQgU2Fucywgc2Fucy1zZXJpZjsKICAgICAgICAgICAgIj48L3RleHQ+PC9nPjwvc3ZnPg=="/>

There are a great many kinds of neat nonaqueous solvents. Substances that are solid or gaseous at ambient temperatures also work as solvents, if they are liquefied at higher or lower temperatures. For mixed solvents, it is possible to vary the mixing ratio and thus the solvent properties continuously. Therefore, if both nonaqueous and mixed solvents are included, the number of solvents really is infinite.

When a nonaqueous solvent is to be used for a given purpose, a suitable one must be selected from the infinite number available. This is not easy, however, unless there are suitable guidelines available on how to select solvents. In order to make solvent selection easier, it is useful to classify solvents according to their properties. The properties of solvents and solvent classification have been dealt with in detail in the literature [1, 2]. In this chapter, these problems are briefly discussed in Sections 1.1 and 1.2, and then the influences of solvent properties on reactions of electrochemical importance are outlined in Section 1.3.

Organic solvents and some inorganic solvents for use in electrochemical measurements are listed in Table 1.1, with their physical properties.

## 1.1 <br> Properties of Solvents

Physical and chemical properties that are important in characterizing solvents as reaction media are listed in Table 1.2 and are briefly discussed in Sections 1.1.1 and 1.1.2. The data of solvent properties have been compiled in Refs [2-4] for a number of solvents. In addition to these properties, structural aspects of solvents are outlined in Section 1.1.3 and the effects of toxicity and the hazardous properties of solvents are considered in Section 1.1.4.

### 1.1.1 <br> Physical Properties of Solvents

Each of the physical properties in Table 1.2 has its own significance. ${ }^{2)}$ The boiling point, $T_{\mathrm{b}}$, and the melting (or freezing) point determine the liquid range of solvents. The vapor pressure is a fundamental vaporization property, and it is also important when considering the problem of toxicity and other hazards of solvents (Section 1.1.4). The heat of vaporization, $\Delta_{\mathrm{v}} H$, determines the cohesive energy density, $c$, defined by $c=\left(\Delta_{\mathrm{v}} H-R T\right) / V_{\mathrm{m}}$, and the solubility parameter, $\delta$, is defined by $\delta=c^{1 / 2}=\left[\left(\Delta_{\mathrm{v}} H-R T\right) / V_{\mathrm{m}}\right]^{1 / 2}$, where $V_{\mathrm{m}}$ is the molar volume. The cohesive energy density is a measure of the 'stickiness' of a solvent and is related to the work necessary to create 'cavities' to accommodate solute particles in the solvent. Conversely, the solubility parameter proposed by Hildebrand is useful in predicting the solubilities of nonelectrolyte solutes in low-polarity solvents. In many cases, two liquid substances with similar $\delta$ values are miscible, while those with dissimilar
2) See Refs [1-3] or advanced textbooks of physical chemistry.

Table 1.2 Physical and chemical properties of solvents.
| Physical properties | Bulk properties: boiling point, melting (or freezing) point, molar mass, density, viscosity, vapor pressure, heat capacity, heat of vaporization, refractive index, relative permittivity, electric conductivity; molecular properties: dipole moment, polarizability |
| :--- | :--- |
| Chemical properties | Acidity (including the abilities as proton donor, hydrogen bond donor, electron pair acceptor and electron acceptor) ${ }^{a}$; basicity (including the abilities as proton acceptor, hydrogen bond acceptor, electron pair donor and electron donor) ${ }^{a}$ |


${ }^{a}$ The terms 'acidity' and 'basicity' are used in somewhat wider ways than usual (see text).
$\delta$ values are immiscible. ${ }^{3)}$ The heat of vaporization at the boiling point, $\Delta_{\mathrm{v}} H\left(T_{\mathrm{b}}\right)$ in $\mathrm{kJ} \mathrm{mol}^{-1}$, determines Trouton's constant, ( $\Delta_{\mathrm{v}} S\left(T_{\mathrm{b}}\right) / R$ ), which is equal to $\Delta_{\mathrm{v}} H\left(T_{\mathrm{b}}\right) / T_{\mathrm{b}}$. Solvents with $\Delta_{\mathrm{v}} S\left(T_{\mathrm{b}}\right) / R \leq 11.6$ are usually nonstructured (e.g. $\Delta_{\mathrm{v}} S\left(T_{\mathrm{b}}\right) / R=7.2$ for acetic acid, 10.2 for hexane, 10.5 for benzene and 10.9 for acetone), while those with $\Delta_{\mathrm{v}} S\left(T_{\mathrm{b}}\right) / R \geq 12$ are structured (e.g. $\Delta_{\mathrm{v}} S\left(T_{\mathrm{b}}\right) / R=12.5$ for methanol and 13.1 for water). The viscosity ( $\eta$ ) influences the rate of mass transfer in the solvent and therefore the conductivity of electrolyte solutions.

The relative permittivity, $\varepsilon_{\mathrm{r}}$, influences the electrostatic interactions between electric charges. If two charges, $q_{1}$ and $q_{2}$, are placed in a vacuum at a distance $r$ from each other, the electrostatic force $F_{\text {vac }}$ between them is expressed by Eq. (1.1):

$$
F_{\mathrm{vac}}=\frac{q_{1} q_{2}}{4 \pi \varepsilon_{0} r^{2}}
$$

where $\varepsilon_{0}$ is the permittivity of a vacuum and $\varepsilon_{0}=8.854 \times 10^{-12} \mathrm{Fm}^{-1} . F_{\text {vac }}$ is a repulsive force if $q_{1}$ and $q_{2}$ are of the same sign, while $F_{\text {vac }}$ is an attractive force if they
3) The primary role of solvents is to 'dissolve' substances. There is an old principle - 'like dissolves like'. In general, polar solvents can dissolve polar substances, while nonpolar solvents can dissolve nonpolar substances. The following table shows the relationship between the polarities of solvents and solutes and their mutual solubilities:
obtained by dissolution. The energetic stabilization depends on the energies of three interactions, i.e. solute-solvent, solute-solute and solvent-solvent interactions. When both the solvent and the solute are nonpolar, all of the three interactions are weak. In that case, the energy gained by the entropy of mixing of the solvent and the solute plays an important role

| Solvent A | Solute B | Interaction |  |  | Mutual solubility |
| :--- | :--- | :--- | :--- | :--- | :--- |
|  |  | $\mathrm{A} \cdots \mathrm{A}$ | B $\cdots$ B | A $\cdots$ B |  |
| Nonpolar | Nonpolar | Weak | Weak | Weak | High |
| Nonpolar | Polar | Weak | Strong | Weak | Low |
| Polar | Nonpolar | Strong | Weak | Weak | Low |
| Polar | Polar | Strong | Strong | Strong | High |
| The necessary condition for dissolution of a substance is that energetic stabilization is |  |  | in the high mutual solubility. For the dissolution of electrolytes, see Section 2.1. |  |  |

are of opposite sign. If the two charges are placed in a solvent of relative permittivity $\varepsilon_{\mathrm{r}}$ and at a distance $r$, the electrostatic force $F_{\text {solv }}$ between them is expressed by Eq. (1.2):

$$
F_{\mathrm{solv}}=\frac{q_{1} q_{2}}{4 \pi \varepsilon_{0} \varepsilon_{\mathrm{r}} r^{2}}=\frac{F_{\mathrm{vac}}}{\varepsilon_{\mathrm{r}}}
$$

Because $\varepsilon_{\mathrm{r}}$ is larger than $\sim 1.8$ for most solvents ( 1.84 for $n$-pentane and 1.88 for $n$-hexane are examples of lowest $\varepsilon_{\mathrm{r}}$ values), the electrostatic interaction between charges is always weakened by solvents. As discussed in Chapter 2, the relative permittivity of a solvent has a decisive influence on the electrostatic solute-solute and solute-solvent interactions as well as on the dissolution and dissociation of electrolytes. Thus, it is used in classifying solvent polarity or solvating capability. Solvents of high permittivities ( $\varepsilon_{\mathrm{r}} \geq 15$ or 20 ) are called polar solvents, while those of low permittivities are called apolar or nonpolar solvents (Section 1.2). Many of the solvents listed in Table 1.1 are polar solvents, because the solvents for electrochemical use must dissolve and dissociate electrolytes. The relative permittivities of $N$-methylformamide (NMF) and $N$-methylacetamide (NMA) are exceptionally high, at 182 and 191, respectively. This is because the molecules of these solvents mutually interact by hydrogen bonding and are linearly arranged, causinghigh permittivities (Section 1.1.3). However, some nonpolar solvents, e.g. hexane and benzene ( $\varepsilon_{\mathrm{r}} \sim 2$ ), are now also used in electrochemical measurements, as will be discussed in Section 8.4.

If a solvent is placed in a low-frequency electric field ( $<10^{7} \mathrm{~Hz}$ ), its molecules are polarized in two ways: one is the induced polarization, which is due to the atomic and electronic displacements, and the other is the orientational polarization, which is due to the alignment of the permanent dipoles. They both contribute to the static permittivity, $\varepsilon_{\mathrm{s}}$, which is equal to $\varepsilon_{\mathrm{r}}$ in Table 1.1. However, if the frequency of the electric field is increased, the orientational polarization is lost in the microwave region ( $10^{9}-10^{11} \mathrm{~Hz}$ ) because the permanent dipoles need some time to rotate or reorient. The permittivity after this Debye (rotational) relaxation is the infinite frequency permittivity and is denoted by $\varepsilon_{\infty}$ (Figure 1.1). Then, after the resonant transition in the IR region, the polarization occurs only due to electronic displacement. The permittivity then obtained is the optical permittivity and is denoted by $\varepsilon_{\mathrm{op}}$. After the transition in the UV region, no polarization occurs and the permittivity becomes equal to unity. Table 1.3 shows the values of $\varepsilon_{\mathrm{s}}, \varepsilon_{\infty}$ and $\varepsilon_{\mathrm{op}}$ for some solvents. It also shows the values of the Debye relaxation time, $\tau_{\mathrm{D}}$, and the longitudinal relaxation time, $\tau_{\mathrm{L}} ; \tau_{\mathrm{D}}$ is obtained experimentally by such methods as dielectric relaxation spectroscopy [5] and $\tau_{\mathrm{L}}$ is obtained by the relation $\tau_{\mathrm{L}}=\left(\varepsilon_{\infty} / \varepsilon_{\mathrm{S}}\right) \tau_{\mathrm{D}}$ [6]. For H -bonding solvents such as alcohols and water, the Debye relaxation process is more complicated. Table 1.4 shows the data for the sequential relaxation of such solvents. For example, monoalcohols give three relaxation processes: the first (slowest) one ( $\tau_{1}$ ) is attributed to the winding chain formed by association, the second one ( $\tau_{2}$ ) is attributed to the rotation of monomers and molecules situated at the chain end and the third one $\left(\tau_{3}\right)$ is attributed to the hindered rotation of molecules within the H -bonded system. Solvents that undergo one Debye relaxation are called 'Debye' solvents, while those that undergo sequential relaxations are called 'non-Debye' solvents. For PC and DMF, some confusion is observed whether their behavior is Debye or non-Debye. According to the recent studies, these dynamic properties of solvents have remarkable influences on various electrochemical processes such as

![](https://cdn.mathpix.com/cropped/2025_10_16_7c440fa85051e8b62e3ag-010.jpg?height=606&width=737&top_left_y=193&top_left_x=209)
Figure 1.1 Dielectric dispersion spectra for a polar solvent with a single Debye relaxation process in the microwave region and two resonant transmissions in the IR and UV ranges [5b].

ion solvation, homogeneous and heterogeneous electron-transfer reactions and ionic migrations, as discussed in Sections 2.2.2, 4.13, 7.2.1, 8.2.2 and 8.3.1.
