Repository: cunyu-liu/electrolyte_ailab

File: fine-tune/bookData/Electrolytes, Interfaces and Interphases Fundamentals and Applications in Batteries.md (part 2 of 47)
## 1 What Is an Electrolyte?
As mentioned in Chapter 1, the birth of an electrolyte in the modern concept owes much to the advances in thermodynamics, especially to the discovery of the so-called "colligative properties" of solutions. Ironically, the further understanding of electrolytes revealed that the properties of electrolytes such as ion conductivity do not obey the colligative law; instead, most properties deviate from the colligative law, especially at high solute concentrations.

### 3.5.1 Activity Coefficients

In the late 1800s, it was noticed that certain properties of solutions are dependent on the number of solute particles but independent of the nature of the species. Such properties include melting point

Table 3.2 Hydration numbers obtained from dielectric constant measurements.
| Ion | $\mathrm{H}^{+}$ | $\mathrm{Li}^{+}$ | $\mathrm{Na}^{+}$ | $\mathrm{K}^{+}$ | $\mathrm{Rb}^{+}$ | $\mathrm{Mg}^{2+}$ | $\mathrm{Ba}^{2+}$ | $\mathrm{La}^{2+}$ |
| :--- | :--- | :--- | :--- | :--- | :--- | :--- | :--- | :--- |
| Solvation number | 10 | 6 | 4 | 4 | 4 | 14 | 14 | 22 |


depression, boiling point elevation, vapor pressure reduction and osmotic pressure generation. In 1891, Ostwald coined the term "colligative" to differentiate this phenomenon from the "constitutional properties" that do depend on the chemical nature of the particles, such as melting point, boiling point and vapor pressure themselves, or the "additive properties", which are the sum of the properties of the constituent particles, such as mass, weight or number of moles. ${ }^{6}$ The word came from the Latin root "colligatus (bound together)", meaning that the properties share a common feature of relating to particle numbers while being blind to their individual physical or chemical nature.

Soon it was observed that not all solutes behaved in the same way. For example, dissolving sucrose and NaCl in water at the same concentration generates a significant difference in the changes of those "colligative properties", so significant that it seems that NaCl generates many more particles than sucrose. Combined with the fact that an NaCl solution conducts electricity whereas a sucrose solution does not, it became apparent that something had happened when NaCl dissolved, generating the ions defined by Faraday. This observation led to the realization of how ionophores dissociate into ions that were discussed in the preceding sections. The systematic work carried out by Arrhenius on salt dissociation corrected what was proposed by Faraday earlier that an electric current was required to produce those ions, and earned him the Nobel Prize in Chemistry in $1903 .{ }^{7}$

However, a new problem soon arose. Even at low solute concentrations, the properties of these electrically conducting solutions do not adhere quantitatively to the colligative law. In their studies on electric conductivity, Ostwald and Arrhenius attempted to explain this departure from the colligative law by arguing that some solutes do not dissociate completely into ions, which applies to ionogens such as acetic acid, but this modification still failed to account for those departures occurring with solutes that completely dissociate in water.

Following an empirical practice adopted in thermodynamics for colligative properties, the above departure can be accommodated with an apparent solute concentration called activity (a), so that the colligative law can still appear to be obeyed. The ratio between the solute concentration $c$ and activity $a$ is called the activity coefficient $(\gamma)$ :

$$
a=\gamma c
$$

In ideal electrolyte solutions, the activity coefficients of all the ions are equal to 1.0 , hence there is no difference between the stoichiometric
concentration and the activity. Since the activity coefficients of a single ion cannot be measured experimentally (because it is impossible to form an electrolyte solution containing a single ion), a mean activity coefficient ( $\gamma_{ \pm}$) was defined:

$$
\gamma_{ \pm}=\sqrt{\gamma_{+} \gamma_{-}}
$$

For an electrolyte of formula $\mathrm{A}_{n} \mathrm{~B}_{m}$, the mean activity coefficient would be

$$
\gamma_{ \pm}=\sqrt[n+m]{\gamma_{\mathrm{A}}^{n} \gamma_{\mathrm{B}}^{m}}
$$

Note that the application of an activity coefficient only corrects the departure of the electrolyte properties from the colligative law by merely introducing an artificial quantity. It does not explain why such a departure occurs from a molecular perspective. However, it does set the stage for the Debye and Hückel model, because this quantity will pop up to verify the success of their mathematical approach.

### 3.5.2 Kohlrausch's Law on Non-linearity and Independent Movements of Ions

By the early 1900s, researchers believed that there are two types of electrolytes: "strong" and "weak". At the time, they did not recognize high-temperature molten salts as a distinct type of electrolyte, and room-temperature molten salts (or ionic liquids) were not known until the late 1950s. Here "strong" and "weak" refer to how complete the solute undergoes dissociation according to Arrhenius's theory, and strong electrolytes provide higher conductivity than weak electrolytes because of the much higher ion population.

When normalizing the conductivity ( $\sigma$ ) of strong electrolytes against the solute concentration:

$$
\Lambda_{\mathrm{m}}=\frac{\sigma}{c}
$$

Kohlrausch found that the resultant molar conductivity $\Lambda_{\mathrm{m}}$ is in a non-linear relation with the concentration (c) of the solute: ${ }^{8}$

$$
\Lambda_{\mathrm{m}}=\Lambda_{\mathrm{m}}^{0}-K \sqrt{c}
$$

where $\Lambda_{\mathrm{m}}^{0}$ is the molar conductivity at infinite dilution ( $c \approx 0$ ), or a limiting molar conductivity that can be extrapolated from the above equation, and $K$ is the Kohlrausch constant, which depends mainly on the chemical nature of the specific salt in solution.

Kohlrausch's law is extracted from experimental results and is therefore completely empirical. However, its underlying mechanism is that ion-ion interactions actually hinder ion transport, hence the molar conductivity achieves its maximum value when the solute concentration approaches zero.

A derivative law, also called the Kohlrausch independent ion migration law, was more well known. ${ }^{8}$ It states that in diluted states, the cations and anions are moving freely from each other's influence. Hence molar conductivity can be considered as independent contributions from individual ions.

Both laws are valid only at low electrolyte concentrations, and both can be derived from the Debye-Hückel model with suitable simplification.

### 3.5.3 Ionic Strength and Lewis-Randall Empirical Law

When Lewis and Randall examined the activity coefficients of "strong electrolytes" such as NaCl , it was realized that the departure from ideal behavior was so enormous that it cannot be explained by Arrhenius's partial dissociation hypothesis. ${ }^{9}$ Given that NaCl solutions are much more conductive than "weak electrolytes" such as acetic acid solutions, Lewis and Randall believed that such departures must be incurred by the much stronger "electromotive force" in those strong electrolytes. Hence the interactions between the oppositely charged ions, the populations of which are much higher in NaCl than in acetic acid, must have a heavy influence on the "colligative properties". The more ionic an electrolyte is, the more those properties will depart from colligative behavior.

To quantify how "ionic" an electrolyte solution is, Lewis and Randall created a new quantity, "ionic strength (I)":

$$
I=\frac{1}{2} \sum_{i=1}^{n} c_{i} z_{i}^{2}
$$

where $c_{i}$ and $z_{i}$ represent the concentration and valence, respectively, of each individual ion. ${ }^{9}$ Apparently the multivalent ions have a higher influence on the ionicity of the electrolyte.

For example, the ionic strength of a 1 M NaCl solution in water is

$$
I_{\mathrm{NaCl}}=\frac{1}{2} \sum_{i=1}^{n} c_{i} z_{i}^{2}=\frac{1}{2}\left[c_{\mathrm{Na}} z_{\mathrm{Na}}^{2}+c_{\mathrm{Cl}} z_{\mathrm{Cl}}^{2}\right]=\frac{1}{2}\left[\left(1 \times 1^{2}\right)+\left(1 \times 1^{2}\right)\right]=1.0
$$

whereas 1 M solutions of $\mathrm{MgCl}_{2}$ and $\mathrm{CaSO}_{4}$, assuming they are fully dissociated, would increase the ionic strength to

$$
\begin{aligned}
& I_{\mathrm{MgCl}_{2}}=\frac{1}{2} \sum_{i=1}^{n} c_{i} z_{i}^{2}=\frac{1}{2}\left[c_{\mathrm{Mg}} z_{\mathrm{Mg}}^{2}+c_{\mathrm{Cl}} z_{\mathrm{Cl}}^{2}\right]=\frac{1}{2}\left[\left(1 \times 2^{2}\right)+\left(2 \times 1^{2}\right)\right]=3.0 \\
& I_{\mathrm{CaSO}_{4}}=\frac{1}{2} \sum_{i=1}^{n} c_{i} z_{i}^{2}=\frac{1}{2}\left[c_{\mathrm{Ca}} z_{\mathrm{Ca}}^{2}+c_{\mathrm{SO}_{4}} z_{\mathrm{SO}_{4}}^{2}\right]=\frac{1}{2}\left[\left(1 \times 2^{2}\right)+\left(1 \times 2^{2}\right)\right]=4.0
\end{aligned}
$$

respectively. By comparison, super-concentrated aqueous electrolytes such as a water-in-salt electrolyte (WiSE) consisting of 21 m lithium bis(trifluoromethanesulfonyl)imide in water (or 4.9 M ) would have an ionic strength of

$$
I_{\mathrm{WSE}}=\frac{1}{2} \sum_{i=1}^{n} c_{i} z_{i}^{2}=\frac{1}{2}\left[c_{\mathrm{Li}} z_{\mathrm{Li}}^{2}+c_{\mathrm{TFSI}} z_{\mathrm{TFSI}}^{2}\right]=\frac{1}{2}\left[\left(4.9 \times 1^{2}\right)+\left(4.9 \times 1^{2}\right)\right]=5.5
$$

The most concentrated aqueous electrolyte is perhaps the "63 molal electrolyte", which is a hybrid of 42 m (or 3.33 M ) of lithium bis(trifluoromethanesulfonyl)imide plus $21 \mathrm{~m}(1.67 \mathrm{M})$ of tetraethylammonium bis(trifluoromethanesulfonyl)imide. Its ionic strength should be

$$
\begin{aligned}
I_{63 \mathrm{~m}}=\frac{1}{2} \sum_{i=1}^{n} c_{i} z_{i}^{2} & =\frac{1}{2}\left[c_{\mathrm{Li}} z_{\mathrm{Li}}^{2}+c_{\mathrm{N}} z_{\mathrm{N}}^{2}+c_{\mathrm{TFSI}} z_{\mathrm{TFSI}}^{2}\right] \\
& =\frac{1}{2}\left[\left(3.33 \times 1^{2}\right)+\left(1.67 \times 1^{2}\right)+\left(5.0 \times 1^{2}\right)\right]=5.0
\end{aligned}
$$

The ionic strength tells us that the degree of ionicity of a given electrolyte is determined not only by the concentration of the solute, but to a much greater extent by the charge that these ions carry. It is actually related to the strength of ion-ion interactions in an electrolyte. Like activity coefficients, ionic strength will also naturally appear in the mathematical treatment of Debye and Hückel.

In addition to activity coefficient and ionic strength, a few empirical laws established by experimentalists also provide strong evidence for the Debye-Hückel model. Therefore, it is necessary for us to visit them briefly here, although a detailed discussion of ion conductivity will be provided in later sections dedicated to ion transport behaviors in electrolytes.

Ionic strength is in fact a measure of the electric field introduced by the ions. Its influence on the departure of an electrolyte from ideal colligative properties is expressed by the Lewis empirical law.

Based on their extensive measurement and analysis of experimental data, Lewis and Randall established an empirical relation, in which the mean activity coefficient is linearly related to the square root of ionic strength:

$$
\log \left(\gamma_{ \pm}\right)=-C \sqrt{I}
$$

where $C$ is a constant for a given solute-solvent system. Like Kohlrausch's non-linearity and independent movement law, this relation also remains true only for strong electrolytes in a very dilute range ( $<0.01 \mathrm{M}$ ).

So far we have discussed a series of basic concepts and empirical laws, and have mentioned that most of them will appear naturally in the mathematical treatment of Debye and Hückel or become verified by it. Now we will take a detailed look at the efforts of Debye and Hückel in their attempts to describe electrolytes mathematically via a bottom-up approach.

## References

1. P. Debye and E. Hückel, Zur Theorie der Elektrolyte. I. Gefrierpunktserniedrigung und verwandte Erscheinungen, Phys. Z., 1923, 24, 185-206.
2. J. O'M. Bockris and A. K. N. Reddy, Modern Electrochemistry, Plenum Press, New York, 2nd edn, 1998.
3. J. D. Bernal and R. H. Fowler, A Theory of Water and Ionic Solution, with Particular Reference to Hydrogen and Hydroxyl Ions, J. Chem. Phys., 1933, 1, 515-548.
4. O. Borodin, J. Self, K. Persson, C. Wang and K. Xu, Uncharted waters: super-concentrated electrolytes, Joule, 2020, 4, 69-100.
5. J. B. Hasted, D. M. Ritson and C. H. Collie, Dielectric properties of aqueous ionic solutions, J. Chem. Phys., 1948, 16, 1-21.
6. W. Ostwald, On catalysis, Nobel Lecture, 12 December 1909, https://www.nobelprize.org/prizes/chemistry/1909/ostwald/lecture/.
7. S. Arrhenius, Development of the theory of electrolytic dissociation, Nobel Lecture, 11 December 1903, https://www.nobelprize.org/uploads/2018/06/arrheniuslecture.pdf.
8. F. Kohlrausch, Leitvermögen der Elektrolyte, Benedictus Gotthelf Teubner, Leipzig, 1898.
9. G. N. Lewis and M. Randall, Thermodynamics and the Free Energy of Chemical Substances, McGraw-Hill Book Co., New York, 1st edn, 1923.
10. B. E. Conway, The temperature and potential dependence of electrochemical reaction rates, and the real form of Tafel Equations, in Modern Aspects of Electrochemistry, Plenum Press, New York and London, 1985, vol. 16.

## 4 Quantification of Ion-Ion Interaction: Debye-Hückel Theory

Differing from their precedents, Debye and Hückel were the first to attempt to treat strong electrolytes with mathematical rigor at the atomic level, rather than just summarizing experimental data in an empirical manner. Their landmark contribution made in the 1920s successfully correlated molecular properties with macroscopically observable quantities. Despite its many flaws and oversimplifications, this model provided a starting point for modern treatments of non-ideality of electrolyte solutions.

### 4.1 The Ionic Cloud

Based on prior observations made by Arrhenius, Ostwald, Lewis and Kohlrausch that strong electrolytes also display significant departures from ideal behaviors as anticipated from colligative laws, Debye and Hückel correctly inferred that ion-ion interactions must be responsible for such departures. Thus, the central mission of their efforts was to establish a mathematical model of how these ions of opposite charges distribute around each other. ${ }^{1}$

[^3]They first assumed that all ions can be viewed as point charges $\left(z_{1} e_{0}\right.$, $z_{2} e_{0}, \ldots z_{\mathrm{i}} e_{0}$ ), and that interactions between any two ions are governed by Coulomb's law:

$$
F=\frac{z_{1} z_{2} e_{0}^{2}}{4 \pi \varepsilon_{0} \varepsilon_{r} r^{2}}
$$

where $F$ is the Coulombic force (in most parts of this book $F$ is used to represent the Faraday constant except where stated otherwise). It should be noted that in this assumption, the role of solvent molecules is simplified as a dielectric continuum without structure, as represented by the dielectric constant $\varepsilon_{r}$

Hence a cation will most likely find anions around its immediate neighborhood, whereas an anion will most likely find cations around its immediate neighborhood (Figure 4.1a). The sum of such Coulombic forces will determine how cations and anions distribute spatially throughout the whole electrolyte solution.

It sounds simple enough, but considering an extremely dilute strong electrolyte, such as a solution of NaCl in water, even at a concentration of 0.001 M the total number of $\mathrm{Na}^{+}$and $\mathrm{Cl}^{-}$ions in the solution is still $2 \times 0.001 \times 0.001 \times 6.02 \times 10^{23}=1.20 \times 10^{18}$ per cubic centimeter! Such a magnitude makes it essentially impossible to treat each ion individually, although the law governing their interactions [eqn (4.1)] is already known. In mathematics, this is a typical "multi-body problem", which

![](https://cdn.mathpix.com/cropped/2025_10_16_c9f804f118ee3f949b1eg-028.jpg?height=489&width=966&top_left_y=1372&top_left_x=283)
Figure 4.1 A core simplification adopted by Debye and Hückel turns a multi-body problem into a simple two-body problem: (a) Coulombic force governs the distribution of ions throughout the electrolyte solution, with each cation or anion surrounded by ions of opposite charges that consist of a 3D multi-body system; (b) the whole electrolyte solution can be simplified to consist of a single central ion surrounded by an ionic cloud.

does not have analytical solutions once the number of bodies needed to be treated is above three. Approximations have to be applied.

To address this challenge, Debye and Hückel made a very bold but rather clever approximation. They viewed the whole electrolyte solution as if it consists of a single central ion and its surroundings. In this simplification, all of the ions in the solution, with the exception of the central ion, lose their individuality and merge into an integrated collection (Figure 4.1b).

If the charge carried by this central ion is $z_{i} e_{0}$, then the corresponding "surroundings" must carry a net charge of $-z_{i} e_{0}$, so that the whole solution can maintain its electroneutrality. Thus, the impossible mathematical nightmare of calculating the spatial distribution of the entire ionic population collapses into a relatively simple procedure in which only the spatial distribution of a charge of $-z_{i} e_{0}$ needs to be considered.

Is the charge of $-z_{i} e_{0}$ distributed evenly throughout this surrounding?
Of course not. As one can imagine, in the immediate vicinity of the central ion the probability of its opposite charge is higher, and as the distance from it increases, the probability gradually fades. Hence the charge of $-z_{i} e_{0}$ smears out throughout the surroundings, which is thus named an "ionic cloud" (Figure 4.1b).

Thus, the core problem that Debye and Hückel faced now becomes how to derive a rigorous mathematical model to express the continued charge distribution around a central ion. To do this, they took a parallel approach, applying both Poisson and Boltzmann functions to the charge distribution, and then combining the two for a rational solution.

### 4.2 The Poisson Equation for the Spatial Distribution of an Ionic Cloud

As Figure 4.1b demonstrates, the question now simplifies into how a charge of $-z_{i} e$ spatially distributes in the surroundings of a central ion carrying a charge of $z_{i} e$. To simplify the question further, we can place the central ion in a spherical surrounding so that the charge density at a certain distance from the central ion ( $\rho_{r}$ ) is spherically symmetric. Now the question becomes how $\rho_{r}$ changes with $r$. As the spatial distribution of $\rho_{r}$ is governed by the Coulombic force, let us set the electrostatic potential at $r$ as $\psi_{r}$, and the electric field at $r$ is $X_{r}$

Because the sphere is a closed space, Gauss's law applies here, which states that the net electric flux through the surface of such
space ( $\Phi_{\mathrm{E}}$ ) must be equal to the total charge within that closed surface $(Q)$ divided by the dielectric constant of the space:

$$
\Phi_{\mathrm{E}}=\frac{4 \pi}{\varepsilon_{0} \varepsilon_{r}} Q
$$

The flux $\Phi_{\mathrm{E}}$ is actually the surface integral of the field at $r$, i.e. field ( $X_{r}$ ) times the surface area of the sphere at $r$ :

$$
\Phi_{\mathrm{E}}=X_{r} 4 \pi r^{2}
$$

While the total charge within the sphere is the space integral of $\rho_{r}$ from 0 to $r$, we assume that the central ion is a point charge without dimension:

$$
Q=\int_{0}^{r} 4 \pi r^{2} \rho_{r} \mathrm{~d} r
$$

Combining eqn (4.2)-(4.4), we obtain

$$
X_{r} 4 \pi r^{2}=\frac{4 \pi}{\varepsilon_{0} \varepsilon_{r}} \int_{0}^{r} 4 \pi r^{2} \rho_{r} \mathrm{~d} r
$$

It is easy to rearrange eqn (4.5) into

$$
r^{2} X_{r}=\frac{4 \pi}{\varepsilon_{0} \varepsilon_{r}} \int_{0}^{r} r^{2} \rho_{r} \mathrm{~d} r
$$

Meanwhile, the definition of electrostatic potential $\psi_{r}$ gives

$$
\psi_{r}=-\int_{0}^{r} X_{r} \mathrm{~d} r
$$

Differentiating both sides of eqn (4.7) with respect to $r$, we obtain the expression for the field as

$$
X_{r}=-\frac{\mathrm{d} \psi_{r}}{\mathrm{~d} r}
$$

Inserting eqn (4.8) back into eqn (4.6), we obtain a differential equation describing the relation between $\rho_{r}$ and $\psi_{r}$ :

$$
r^{2} \frac{\mathrm{~d} \psi_{r}}{\mathrm{~d} r}=-\frac{4 \pi}{\varepsilon} \int_{0}^{r} r^{2} \rho_{r} \mathrm{~d} r
$$

which can be turned into eqn (4.10) if we differentiate both sides with respect to $r$ :

$$
\frac{\mathrm{d}}{\mathrm{~d} r}\left(r^{2} \frac{\mathrm{~d} \psi_{r}}{\mathrm{~d} r}\right)=-\frac{4 \pi}{\varepsilon} r^{2} \rho_{r}
$$

Rearranging eqn (4.10), we obtain the famous Poisson equation, which describes the distribution of a charge of $-z_{i} e$ in space of spherical symmetry as shown in Figure 4.1:

$$
\frac{1}{r^{2}} \frac{\mathrm{~d}}{\mathrm{~d} r}\left(r^{2} \frac{\mathrm{~d} \psi_{r}}{\mathrm{~d} r}\right)=-\frac{4 \pi}{\varepsilon} \rho_{r}
$$

### 4.3 The Boltzmann Equation for the Spatial Distribution of an Ionic Cloud

The Poisson equation describes the relation between $\rho_{r}$ and $\psi_{r}$ for an ionic cloud. However, despite its elegant look, it does not give us any useful quantity that can be verified by experimental measurement.

Now, Debye and Hückel had to try to link these quantities to parameters that we either know or that we can measure, for example, the solute concentration, which defines the total number of ions. They turned to Boltzmann's statistical law of distribution for help.

Let us consider an infinitesimally small volume element $\mathrm{d} V$ at a distance $r$ from the central ion (Figure 4.2). According to assumptions adopted in the preceding section, the charge density distributed in this small volume follows the Poisson equation. In this volume, the excess charge density $\rho_{r}$ should be the sum of all ions of both positive and negative charges:

$$
\rho_{r}=\sum n_{i} z_{i} e_{0}
$$

where $n_{i}$ and $z_{i}$ are the number and valence of each ion in the volume element and $e_{0}$ is the electronic charge.

In other words, $n_{i}$ is the concentration of that ion if we set the volume element as unity (i.e. concentration is defined as the number of ions in a unit volume). Note that we know the bulk ion concentration

![](https://cdn.mathpix.com/cropped/2025_10_16_c9f804f118ee3f949b1eg-032.jpg?height=756&width=1000&top_left_y=225&top_left_x=256)
Figure 4.2 A volume element in the ionic cloud at a distance $r$ from the central ion that carries a charge of $+z_{i} e_{0}$, where the electrostatic potential is $\psi_{r}$ and the excess charge density is $\rho_{r}$

$n_{i} 0$ because it is equal to the solute concentration (strong electrolytes). However, owing to the ion-ion interaction:

$$
n_{i}^{0} \neq n_{i}
$$

In other words, the ion-ion interaction, which includes both attraction between ions of opposite charges and repulsion between ions of the same charge, prevents the ions from having an even distribution. The Coulombic force responsible for such an uneven distribution creates a potential difference ( $U$ ) between $n_{i}{ }^{0}$ and $n_{i}$.

Here enters the Boltzmann distribution law of classical statistical mechanics, which should govern the relation between $n_{i}{ }^{0}$ and $n_{i}$ :

$$
n_{i}=n_{i}^{0} \mathrm{e}^{-\frac{U}{k_{\mathrm{B}} T}}
$$

where $k_{\mathrm{B}}$ is Boltzmann's constant. When $U=0, n_{i}{ }^{0}=n_{i}$, i.e. in the absence of ion-ion interactions the concentration of all ions in the volume element should be the same as the bulk solute concentration. Since the potential energy between $n_{i}{ }^{0}$ and $n_{i}$ is Coulombic in nature, by definition $U$ should be

$$
U=z_{i} e_{0} \psi_{r}
$$

Then the Boltzmann distribution law becomes

$$
n_{i}=n_{i}^{0} \mathrm{e}^{-\frac{z_{i} e_{0} \psi_{r}}{k_{\mathrm{B}} T}}
$$

Using this expression for $n_{i}$, we can express the excess charge density $\rho_{r}$ as

$$
\rho_{r}=\sum n_{i} z_{i} e_{0}=\sum n_{i}^{0} z_{i} e^{-\frac{z_{i} e_{i} \varphi_{r}}{k_{\mathrm{B}} T}}
$$

Here we must remember that $n_{i}^{0}$, which is the solute concentration in the bulk, is known, and $n_{i}$, which is the excess population of ions in that volume element, is unknown. We have finally tied the excess charge density ( $\rho_{r}$ ) in the volume element at a distance $r$ from the central ion to something we can measure experimentally.

### 4.4 Linearization of the Boltzmann Equation

Debye and Hückel then made an important assumption that further simplified the mathematics. They argued that the average electrostatic potential $\psi_{r}$ is far smaller than the thermal energy $k T$, hence

$$
z_{i} e_{0} \psi_{r} \ll k_{\mathrm{B}} T, \text { or } \frac{z_{i} e_{0} \psi_{r}}{k_{\mathrm{B}} T} \ll 1
$$

What does this assumption mean?
In statistical thermodynamics, $k_{\mathrm{B}} T$ represents the amount of energy that the particles (ions, solvent molecules) are required to overcome in order to achieve maximum entropy (or randomness). In other words, if a counter force exists for those particles, $k_{\mathrm{B}} T$ sets a threshold for the counter force to disrupt the distribution governed by the thermal motion of these particles.

In our electrolyte solutions consisting of ions of opposite charges, the motion and distribution of these ions are thus subject to two different forces: (1) Coulombic force that acts via an electrostatic field and places ions in an uneven distribution throughout the ionic cloud and (2) the random thermal movement of both ions and solvent molecules that will try to disrupt the Coulombic order and rearrange them
into random disorder. If the energy barrier created by the Coulombic field is too large compared with the thermal energy $k_{\mathrm{B}} T$, the distribution of the ions would be completely governed by their thermal motion, i.e. the ionic cloud would become an evenly distributed body of cations and anions. This is obviously not what happens in the electrolytes. On the contrary, since the beginning of this chapter, we have been discussing how Coulombic force determines the distribution within the ionic cloud.

Hence the assumption of $z_{i} e_{0} \psi_{r} / k_{\mathrm{B}} T \ll 1$ was already hidden in the picture of the ionic cloud. With this assumption, the exponential section of the Boltzmann distribution equation, eqn (4.17), can be expanded into a Taylor series:

$$
\mathrm{e}^{\frac{-z_{i} e_{0} \psi_{r}}{k_{\mathrm{B}} T}}=1-\frac{z_{i} e_{0} \psi_{r}}{k_{\mathrm{B}} T}+\frac{1}{2}\left(\frac{z_{i} e_{0} \psi_{r}}{k_{\mathrm{B}} T}\right)^{2}+\ldots
$$

To a decent approximation one can ignore the terms after the first two, hence the Boltzmann distribution transforms into

$$
\rho_{r}=\sum_{i} n_{i}^{0} z_{i} e_{0}\left(1-\frac{z_{i} e_{0} \psi_{r}}{k_{\mathrm{B}} T}\right)=\sum_{i} n_{i}^{0} z_{i} e_{0}+\sum_{i} \frac{n_{i}^{0} z_{i}^{2} e_{0}^{2} \psi_{r}}{k_{\mathrm{B}} T}
$$

The first term $\sum_{i} n_{i}{ }^{0} z_{i} e_{0}$ actually represents the charge in the whole electrolyte, which is zero due to the electroneutrality of the electrolyte. Now we are left with

$$
\rho_{r}=\sum_{i} \frac{n_{i}^{0} z_{i}^{2} e_{0}^{2} \psi_{r}}{k_{\mathrm{B}} T}
$$

Here we have managed to move $\psi_{r}$ outside the exponential, which is easier to solve because it is now in a linearized form.

### 4.5 Combining the Poisson and Boltzmann Equations

So far we have obtained two sets of expressions for the excess charge density ( $\rho_{r}$ ) in a volume element as shown in Figure 4.2, from Poisson and Boltzmann, respectively. These two equations describe the same thing, hence Debye and Hückel combined them.

We bring back the Poisson equation for $\rho_{r}$ :

$$
\frac{1}{r^{2}} \frac{\mathrm{~d}}{\mathrm{~d} r}\left(r^{2} \frac{\mathrm{~d} \psi_{r}}{\mathrm{~d} r}\right)=-\frac{4 \pi}{\varepsilon} \rho_{r}
$$

We rearrange this to

$$
\rho_{r}=-\frac{\varepsilon}{4 \pi}\left[\frac{1}{r^{2}} \frac{\mathrm{~d}}{\mathrm{~d} r}\left(r^{2} \frac{\mathrm{~d} \psi_{r}}{\mathrm{~d} r}\right)\right]
$$

Combining the above expressions for $\rho_{r}$ by Poisson and Boltzmann, we have

$$
\frac{1}{r^{2}} \frac{\mathrm{~d}}{\mathrm{~d} r}\left(r^{2} \frac{\mathrm{~d} \psi_{r}}{\mathrm{~d} r}\right)=\left[\frac{4 \pi}{\varepsilon k_{\mathrm{B}} T} \sum_{i} n_{i}^{0} z_{i}^{2} e_{0}^{2}\right] \psi_{r}
$$

which is known as the linearized Poisson-Boltzmann equation. Lumping together the constants into a new constant $K^{2}$ so that we do not have to write all these constants related to the bulk solute concentration, valence and electronic charge and dielectric constant:

$$
K^{2}=\frac{4 \pi}{\varepsilon k_{\mathrm{B}} T} \sum_{i} n_{i}^{0} z_{i}^{2} e_{0}^{2}
$$

We can further simplify the linearized Poisson-Boltzmann equation to

$$
\frac{1}{r^{2}} \frac{\mathrm{~d}}{\mathrm{~d} r}\left(r^{2} \frac{\mathrm{~d} \psi_{r}}{\mathrm{~d} r}\right)=K^{2} \psi_{r}
$$

This is a second-order differential equation, the solution of which is straightforward and in the general form

$$
\psi_{r}=A \frac{\mathrm{e}^{-K r}}{r}+B \frac{\mathrm{e}^{K r}}{r}
$$

where $A$ and $B$ are constants that come up when integrating the partial differential equation. The values of $A$ and $B$ cannot be obtained from a pure mathematical perspective. One has to "cheat" by placing the electrolyte being studied under certain actual border conditions, so that the mathematical equation "makes sense", and we can "guess" these quantities that cannot be obtained merely via mathematics.

First, $B$ can be eliminated when we apply the boundary condition of the electrolyte at a distance far enough from the central
ion where the potential caused by the excess charge must approach zero, i.e.

$$
\psi_{r} \rightarrow 0 \text { as } r \rightarrow \infty
$$

Hence

$$
0=A \frac{\mathrm{e}^{-\infty}}{\infty}+B \frac{\mathrm{e}^{\infty}}{\infty}
$$

In order to satisfy the above condition, $B$ must be zero. Therefore, the final relation between $\psi_{r}$ and $r$ is rather simple:

$$
\psi_{r}=A \frac{\mathrm{e}^{-K r}}{r}
$$

Second, to evaluate $A$, one can "cheat" again by considering a strong electrolyte in an extremely dilute state, so that the average distances between the ions are much longer compared with the radius of the central ion. In other words, the electrostatic field around the central ion is purely generated by its own charge of $z_{i} e_{0}$, as defined by Coulomb's law, without interference from the other ions:

$$
\psi_{r}=\frac{q}{4 \pi \varepsilon_{0}} \frac{e}{r^{2}}
$$

Meanwhile, the solute concentration approaches zero, hence $n_{i} 0 \approx$ 0 . This will lead to $K \approx 0$, or $\mathrm{e}^{-k T} \approx 1$. One would have

$$
\psi_{r}=\frac{A}{r}
$$

Combining eqn (4.31) and (4.32), we obtain

$$
A=\frac{z_{i} e_{0}}{\varepsilon}
$$

Inserting this value of $A$ obtained through the above approximation, we finally obtain the solution to the linearized Poisson-Boltzmann equation:

$$
\psi_{r}=\frac{z_{i} e_{0}}{\varepsilon} \frac{\mathrm{e}^{-K r}}{r}
$$

![](https://cdn.mathpix.com/cropped/2025_10_16_c9f804f118ee3f949b1eg-037.jpg?height=552&width=1193&top_left_y=216&top_left_x=171)
Figure 4.3 (a) Variation of potential ( $\psi_{r}$ ) and excess charge density ( $\rho_{r}$ ) in a volume element at a distance $r$ from the central ion. (b) The total charge contained in a shell of thickness $\mathrm{d} r$ around the central ion can be calculated from the Debye-Hückel model, and the integration of this charge with respect to $r$ gives the total charge contained in the entire ionic cloud, which is $z_{i} e$.

Eqn (4.34) shows, in a very simple and elegant way, how the electrostatic potential $\psi_{r}$ varies with the distance $r$ from a central ion carrying charge $z_{i} e_{0}$. It will be our powerful tool in deriving many experimentally verifiable quantities for strong electrolytes. Figure 4.3 provides a graphical representation.

Now that we have obtained the electrostatic potential ( $\psi_{r}$ ) as a function of $r$ in the ionic cloud, what about excess charge density ( $\rho_{r}$ )?

Before combining it with the Boltzmann equation, the Poisson equation describes such a relation, although its solution seemed impossible:

$$
\frac{1}{r^{2}} \frac{\mathrm{~d}}{\mathrm{~d} r}\left(r^{2} \frac{\mathrm{~d} \psi_{r}}{\mathrm{~d} r}\right)=-\frac{4 \pi}{\varepsilon} \rho_{r}
$$

After combining the Poisson equation with the Boltzmann law of distribution, we have

$$
\frac{1}{r^{2}} \frac{\mathrm{~d}}{\mathrm{~d} r}\left(r^{2} \frac{\mathrm{~d} \psi_{r}}{\mathrm{~d} r}\right)=K^{2} \psi_{r}
$$

Then a much simpler relation can be obtained:

$$
K^{2} \psi_{r}=-\frac{4 \pi}{\varepsilon} \rho_{r} \text { or } \rho_{r}=-\frac{\varepsilon}{4 \pi} K^{2} \psi_{r}
$$

Inserting the solution obtained from linearized Poisson-Boltzmann equation, eqn (4.34), we now should have

$$
\rho_{r}=-\frac{z_{i} e_{0}}{4 \pi} K^{2} \frac{\mathrm{e}^{-K r}}{r}
$$

This is the spatial distribution of excess charge with distance from the central ion, the graphic representation of which is also displayed in Figure 4.3a along with the potential.

Eqn (4.34) and (4.38) are the core achievements of the Debye-Hückel model. As we will see in later chapters, the exact expressions of potential and charge distributions in space are of paramount importance. In elegant mathematical language, they describe how the Coulombic field dictates the distribution of ions in an electrolyte solution. Such equations come from an atomistic model, so their accuracy in describing the real world needs to be verified.

### 4.6 Verifications of the Debye-Hückel Model

Any theory, no matter how elegant it is, needs experimental verification. Now let us apply these equations to derive a few experimentally measurable quantities to verify the correctness of the Debye-Hückel model.

### 4.6.1 The Total Excess Charge in an Ionic Cloud

Firs, let us consider a thin shell of infinitesimal thickness $\mathrm{d} r$ in the ionic cloud as shown in Figure 4.3b. Since everywhere in this shell is at a distance $r$ from the central ion, both eqn (4.34) and (4.38) hold true:

$$
\begin{gathered}
\psi_{r}=\frac{z_{i} e_{0}}{\varepsilon} \frac{\mathrm{e}^{-K r}}{r} \\
\rho_{r}=-\frac{z_{i} e_{0}}{4 \pi} K^{2} \frac{\mathrm{e}^{-K r}}{r}
\end{gathered}
$$

The total charge contained in such a thin shell should be

$$
\mathrm{d} Q=\rho_{r} 4 \pi r^{2} \mathrm{~d} r
$$

If we integrate the charge contained in such a thin shell of infinitesimal thickness $\mathrm{d} r$ with respect to the radius $r$ of the ionic cloud, then we can obtain the charge contained in the entire ionic cloud, i.e.

$$
Q_{\text {cloud }}=\int_{0}^{\infty} \rho_{r} 4 \pi r^{2} \mathrm{~d} r
$$

The lower limit of the integration is set at 0 because we have considered the central ion as a point charge with a radius of zero, while the upper limit is set as $\infty$ because we want to make sure that all charges in the ionic cloud are encompassed. Inserting the expression for $\rho_{r}$ obtained from the linearized solution of the Poisson-Boltzmann equation, we will have

$$
Q_{\text {cloud }}=\int_{0}^{\infty} \frac{z_{i} e_{0}}{4 \pi} K^{2} \frac{\mathrm{e}^{-K r}}{r} 4 \pi r^{2} \mathrm{~d} r=-z_{i} e_{0} \int_{0}^{\infty} \mathrm{e}^{-K r}(K r) \mathrm{d}(K r)
$$

The integration is easy, and the result is apparent as

$$
Q_{\text {cloud }}=-z_{i} e_{0}
$$

In other words, in an ionic cloud around a central ion that carries a charge $+z_{i} e_{0}$, the entire ionic cloud itself must contain a net excess charge of $-z_{i} e_{0}$.

Well, this result is nice but not surprising, because that was what we assumed in the first place. Nevertheless, being able to derive this result from the Debye-Hückel model with mathematical rigor does give us confidence in the model and its accuracy after all of these simplifications and assumptions.

### 4.6.2 The Lewis-Randall Empirical Law

The most famous verification of the Debye-Hückel model perhaps comes from the derivation of the Lewis-Randall empirical law. ${ }^{2}$ Remember that the law was established based on extensive experimental data and related mean activity coefficient $\left(\gamma_{ \pm}\right)$to ionic strength $(I)$ as follows:

$$
\log \left(\gamma_{ \pm}\right)=-C \sqrt{I}
$$

At first glance, one would find it unthinkable to derive such a relation from the Debye-Hückel model, as neither $\gamma_{ \pm}$nor $I$ exists in the core expressions of the Debye-Hückel model for $\psi_{r}$ or $\rho_{r}$. However, let us first expand $\psi_{r}$ into a non-exponential form by using

$$
\mathrm{e}^{-x} \approx 1-x \text { if } x \ll 1
$$

Hence $\mathrm{e}^{-K r}$ will turn into

$$
\mathrm{e}^{-K r} \approx 1-K r
$$

and the Debye-Hückel solution for $\psi_{r}$ becomes

$$
\psi_{r}=\frac{z_{i} e_{0}}{\varepsilon} \frac{\mathrm{e}^{-K r}}{r}=\frac{z_{i} e_{0}}{\varepsilon r}-\frac{z_{i} e_{0}}{\varepsilon} K
$$

Let us examine this new linearized equation for the electrostatic field $\left(\psi_{r}\right)$ in the ionic cloud at a distance $r$ from the central ion. It should immediately become apparent that the first term is the electrostatic field established by the central ion carrying a charge of $+z_{i} e_{0}$.

What does the second term represent, then?
According to the additive nature of field, the overall electrostatic field $\left(\psi_{r}\right)$ in the ionic cloud at $r$ must be the net result after the fields from the central ion and the ionic cloud cancel each other out. Therefore, the second term is the electrostatic field provided by the ionic cloud itself:

$$
\psi_{\text {cloud }}=-\frac{z_{i} e_{0}}{\varepsilon} K=-\frac{z_{i} e_{0}}{\varepsilon K^{-1}}
$$

Remember that earlier in eqn (4.25) we introduced the new constant $K$ as a convenience to circumvent the trouble of writing long equations. However, now this parameter $K$ seems to carry a certain physical meaning. By comparing the second term with the first term, $K^{-1}$ seems to stand for a quantity that represents some sort of dimensional length. We will come back to revisit this point later, as now we must continue the effort to correlate mean activity coefficient $\left(\gamma_{ \pm}\right)$with ionic strength $(I)$.

Having obtained the electrostatic field exerted by the ionic cloud itself, we can now evaluate the electric work ( $W_{\mathrm{e}}$ ) required for the ionic cloud to establish such a field, that is, charging up an imaginary ion from zero charge to the full charge $z_{i} e_{0}$, which should be

$$
W_{\mathrm{e}}=\int_{0}^{z_{i} e_{0}} \psi_{r} \mathrm{~d}\left(z_{i} e_{0}\right)=\int_{0}^{z_{i} e_{0}}\left(-\frac{z_{i} e_{0}}{\varepsilon K^{-1}}\right) \mathrm{d}\left(z_{i} e_{0}\right)
$$

This simple integration yields $W_{\mathrm{e}}$ as

$$
W_{\mathrm{e}}=-\frac{1}{2} \frac{1}{\varepsilon K^{-1}}\left(z_{i} e_{0}\right)^{2}
$$

Now it is time to recall that, according to our very initial assumption, it was this electric work that forces the electrolyte solutions to depart from the ideal behaviors observed with dilute non-electrolyte solutions and, in order to account for such a departure, mean activity coefficients ( $\gamma_{ \pm}$) were introduced. In other words, the chemical potential $\mu_{i}$ of the $i$ th ion is distorted by this electric work from that of the ideal solution via

$$
\mu_{i}=\mu_{i}^{0}+k T \ln \left(a_{i}\right)+W_{\mathrm{e}}
$$

where $\mu_{i}^{0}$ and $a_{i}$ are the standard chemical potential and activity, respectively, of the $i$ th ion, and $k$ is the Boltzmann constant. Here, the activity coefficient finally shows up via the activity ( $a_{i}$ ):

$$
W_{\mathrm{e}}=\mu_{i}-\mu_{i}^{0}-k T \ln \left(a_{i}\right)=k T \ln \left(\gamma_{i}\right)=\frac{1}{2} \frac{1}{\varepsilon K^{-1}}\left(z_{i} e_{0}\right)^{2}
$$

or, after rearrangement:

$$
