Repository: cunyu-liu/electrolyte_ailab

File: fine-tune/bookData/The C.R.C Handbook of solid state electrochemistry.md (part 2 of 48)
## INTRODUCTION
The probe may be an electron which shall be moved from point $a$ to point $b$ in Figure 2.3. The same energy will be required if the probe is moved from point $a$ through the surface of phase I, through the contact between phase I and phase II, and from there through the surface of phase II to point $b$. At the contact we have equilibrium and need no work for the transfer of the electron between I and II. With the introduction of the electron from point $a$ into phase I, we gain the chemical binding energy, ${ }_{1} \mu_{\mathrm{e}}$, and the electrical work for the passage of the surface dipole layer, $-\mathrm{F} \chi_{\mathrm{I}}$. The passage through the surface of phase II to point $b$ requires the work to overcome the binding energy ${ }_{\text {II }} \mu_{\text {e- }}$ and the electrostatic work for passing the dipole layer $\mathrm{F} \chi_{\text {II }}$. The result yields the definition of the Volta potential difference, $\Delta \psi$,

$$
\Delta G_{a \rightarrow b}={ }_{I I} \mu_{e^{-}}-{ }_{I} \mu_{e^{-}}+\mathrm{F}\left(\chi_{I I}-\chi_{I}\right)=\mp\left(\psi_{I I}(b)-\psi_{I}(a)\right)
$$

Here, $\chi$ is the so-called surface potential corresponding with the electrostatic potential step resulting from the inhomogeneous charge distribution on the surface. This surface dipole can be calculated for metals on the basis of more or less refined theories and depends very much on the band structure. In order to get some idea of the possible size of such surface potentials, one should realize that a layer of water molecules with each molecule oriented perpendicular to an atom of a surface with $10^{15}$ atoms per square centimeter would correspond with a $\chi$ potential of about 3.8 V .

Since ${ }_{I I} \mu_{e-}{ }_{I} \mu_{e-}=\mathrm{F}\left(\phi_{I I}-\phi_{I}\right)$, Equation (2.20) yields the connection between the Volta potential difference between two points in front of different surfaces in vacuum and the terms $\Delta \phi$ and $\Delta \chi$

$$
\Delta \psi=\Delta \phi+\Delta \chi
$$

The surface dipole layer is also essential for the measurement of the work function, which is the energy required to remove an electron from a state in the conduction band where the probability of occupation by an electron is one half, the Fermi energy, $\mathrm{E}_{\mathrm{F}}$, into vacuum. Since the electron has to pass the surface dipole layer in this process, the work function $\varphi$ is defined by

$$
\varphi=-\frac{\mu_{e^{-}}^{0}}{N_{A}}-e_{0} \chi
$$

where $N_{\mathrm{A}}$ is Avogadro's number and $e_{0}$ the electron charge, since $\varphi$ is usually determined in electron volts.

On metal surfaces $\chi$ is negative and, therefore, $N_{\mathrm{A}} \times \varphi$ is usually larger than $-\mu_{e^{-}}^{0}$. The work function can be obtained from photoelectron emission experiments ${ }^{5}$ or in relative terms with the Kelvin method. ${ }^{6}$ All such measurements determine the energy to take an electron from the Fermi energy in the bulk to a position in front of the surface where the chemical and image force interaction has disappeared, but sufficiently close that the influence of the surface dipole layer can be considered as the effect of a layer of infinite extension. If one could measure the energy for the transfer of the electron from the bulk of a closed body to a point in vacuum at infinite distance where the dipole layer around the body would no longer affect the energy, one could directly measure $\mu_{e^{-}}^{0}$. This is indicated in Figure 2.4 for a spherical body, but, unfortunately, such an experiment cannot be performed.

## V. ELECTROCHEMICAL EQUILIBRIUM AT INTERFACES

The simplest electrode reactions are those in which either an ion passes the interface between an electrolyte and a metal and is incorporated into the metal together with the uptake of electrons, or in which only the electron passes the interface from an electron donor in the electrolyte to the metal or from the metal to an electron acceptor. The first case occurs at the silver electrode of Process (2.6B), the other case occurs in some steps of the electrode reactions of the Processes (2.6A), (2.6B), and (2.6C). The latter reactions are more complex and will therefore be discussed later. Instead, the simple redox reaction $\mathrm{Ox}^{+}+\mathrm{e}^{-}=$Red shall be used here as an example for the second case.

Equilibrium for the electrode reaction with ion transfer through the interface

$$
\mathrm{M}_{\mathrm{I}} \rightleftarrows \mathrm{M}_{\mathrm{II}}^{\mathrm{Z}+}+\mathrm{ze}_{\mathrm{I}}^{-}
$$

where I is the metal phase and II the electrolyte, requires

![](https://cdn.mathpix.com/cropped/2025_10_16_72ceac0a8fd0baa16477g-017.jpg?height=676&width=1163&top_left_y=118&top_left_x=199)
FIGURE 2.4. Gedanken experiment for the determination of the chemical potential of electrons in a single phase by transfer to infinite distance in vacuum.

$$
{ }_{\mathrm{I}} \mu_{\mathrm{M}}={ }_{\mathrm{II}} \tilde{\mu}_{\mathrm{M}^{2+}}+z_{\mathrm{I}} \tilde{\mu}_{\mathrm{e}^{-}}
$$

or

$$
{ }_{I} \mu_{\mathrm{M}}^{0}={ }_{I I} \mu_{\mathrm{M}^{2+}}^{0}+R T \ln \frac{a_{\mathrm{M}^{2+}}}{a_{\mathrm{M}^{2+}}^{0}}+z_{I} \mu_{\mathrm{M}_{\mathrm{e}}-}^{0}+z \mathrm{~F}\left(\phi_{I I}-\phi_{I}\right)
$$

The difference of the Galvani potential is determined by the chemical potential of the reactants in their standard states and depends on the activity of the ions in the electrolyte

$$
\phi_{I I}-\phi_{I}=\Delta \phi^{0}+\frac{R T}{z \mathrm{~F}} \ln \frac{a_{\mathrm{M}^{z+}}}{a_{\mathrm{M}^{z+}}^{0}}
$$

with

$$
\Delta \phi^{0}=\frac{{ }_{I I} \mu_{\mathrm{M}^{2+}}^{0}+{ }_{I}{ }_{I} \mu_{\mathrm{M}_{e}}^{0}-{ }_{I} \mu_{\mathrm{M}}^{0}}{z \mathrm{~F}}
$$

For a redox reaction of the type,

$$
\mathrm{Ox}_{\text {solv }}^{\mathrm{n}+}+\mathrm{e}_{\mathrm{M}}^{-} \rightleftarrows \operatorname{Red}_{\text {solv }}^{(\mathrm{n}-1)+}
$$

where phase I may be an inert metal and phase II the electrolyte, the equilibrium condition is

$$
{ }_{I I} \tilde{\mathrm{u}}_{\mathrm{Ox}^{+}}+{ }_{I} \tilde{\mu}_{\mathrm{e}^{-}}={ }_{I I} \tilde{\mu}_{\mathrm{Red}}
$$

or

$$
{ }_{I I} \mu_{\mathrm{Ox}}^{0}+R T \ln \frac{a_{\mathrm{Ox}}}{a_{\mathrm{Ox}}^{0}}+n \mathrm{~F} \phi_{I I}+{ }_{I} \mu_{\mathrm{e}^{-}}^{0}-\mathrm{F} \phi_{I}={ }_{I I} \mu_{\mathrm{Red}}^{0}+R T \ln \frac{a_{\mathrm{Red}}}{a_{\mathrm{Red}}^{0}}+(n-1) \mathrm{F} \phi_{I I} .
$$

The result for $\Delta \phi$ is

$$
\phi_{I}-\phi_{I I}=\Delta \phi^{0}+\frac{R T}{\mathrm{~F}} \ln \frac{a_{\mathrm{Ox}}}{a_{\mathrm{Red}}} \cdot \frac{a_{\mathrm{Red}}^{0}}{a_{\mathrm{Ox}}^{0}}
$$

with

$$
\Delta \phi_{\text {redox }}^{0}=\frac{{ }_{I I} \mu_{\mathrm{OX}}^{0}-{ }_{I} \mu_{\mathrm{Red}}^{0}+{ }_{I} \mu_{\mathrm{e}^{-}}^{0}}{\mathrm{~F}}
$$

As a third example, one of the electrode reactions with a gaseous reaction partner of the cells in Section III may be considered. We choose the hydrogen electrode with the process

$$
\mathrm{H}_{2, \mathrm{gas}} \rightleftarrows 2 \mathrm{H}_{\mathrm{II}}^{+}+2 \mathrm{e}_{\mathrm{I}}^{-}
$$

where II represents the electrolyte and I the metal. If the $\mathrm{H}_{2}$ gas has some solubility in the electrolyte, as in liquid solutions, there exists an equilibrium distribution between the gaseous phase and the liquid phase II.

$$
{ }_{I I} \mu_{\mathrm{H}_{2}}={ }_{g a s} \mu_{\mathrm{H}_{2}}={ }_{g a s} \mu_{\mathrm{H}_{2}}^{0}+R T \ln \frac{a_{\mathrm{H}_{2}}}{a_{\mathrm{H}_{2}}^{0}}
$$

Consequently, one obtains for the electrode equilibrium

$$
{ }_{\text {gas }} \mu_{\mathrm{H}_{2}}=2{ }_{I I} \tilde{\mu}_{\mathrm{H}^{+}}+2{ }_{I} \tilde{\mu}_{\mathrm{e}^{-}}
$$

and as a result for $\Delta \phi$

$$
\phi_{I}-\phi_{I I}=\Delta \phi^{0}+\frac{R T}{2 \mathrm{~F}} \ln \frac{{ }_{I I} a_{\mathrm{H}+}}{{ }_{I I} a_{\mathrm{H}^{+}}^{0}} \underbrace{{ }_{\text {gas }} a_{\mathrm{H}_{2}}^{0}}_{\text {gas } a_{\mathrm{H}_{2}}}
$$

with

$$
\Delta \phi_{\text {redox }}^{0}=\frac{g_{a s} \mu_{\mathrm{H}_{2}}^{0}-2{ }_{I I} \mu_{\mathrm{H}^{+}}^{0}-2{ }_{I} \mu_{\mathrm{e}^{-}}^{0}}{2 \mathrm{~F}}
$$

If the gas is not soluble in the electrolyte, but can come in contact with the metal surface, e.g., at a three-phase boundary between metal, gas, and electrolyte, equilibrium requires that the gas is adsorbed on the metal. In this case, the adsorption equilibrium has to be introduced into the thermodynamic relations instead of the equilibrium with the electrolyte, and the adsorbed molecules may be considered as a part of the electrode phase I.

![](https://cdn.mathpix.com/cropped/2025_10_16_72ceac0a8fd0baa16477g-019.jpg?height=287&width=685&top_left_y=129&top_left_x=436)
FIGURE 2.5. Phase scheme of a galvanic cell with two different metal electrodes and the necessary third contact for the measurement of the cell voltage.

$$
\begin{aligned}
& \mathrm{H}_{2, \text { gas }} \rightleftarrows \mathrm{H}_{2, \text { adsorbed }} \\
& { }_{\text {gas }} \mu_{\mathrm{H}_{2}}={ }_{I} \mu_{\mathrm{H}_{2, \text { ad }}}
\end{aligned}
$$

One can see that equilibrium at the electrode leads to the same Relation (2.32), if Relation (2.34) is fulfilled.

The Relations (2.26), (2.30), and (2.33) demonstrate that the difference of the Galvani potential between two conductive phases, where a charge carrier can pass the interface, is at equilibrium controlled by the chemical composition of the phases in contact with each other. Since the chemical potential of the electron appears in Equations (2.26A), (2.30A), and (2.33A), one realizes that the absolute value of $\Delta \phi$ depends on the nature of the specific metal which forms the electrode for the particular reaction. It is, however, impossible to absolutely determine $\Delta \phi$, as pointed out in Section IV. Measured is the voltage of a galvanic cell consisting of two electrodes in contact with an electrolyte. This is schematically shown in Figure 2.5. The voltage, $\Delta V$, is a measure of the difference of the electrochemical potential of the electrons between the two electrodes and is only in this case equal to the Galvani potential difference if the electrodes are of the same metal. In order to achieve this, in Figure 2.5, a contact between the metals $\mathrm{M}_{\text {III }}$ and $\mathrm{M}_{\mathrm{Ia}}$ is added, but the contact potential difference $\Delta \phi_{\text {MIa } / \text { MIII }}$ now appears in the measured voltage

$$
\begin{gathered}
\Delta V=\phi_{I I I}-\phi_{I}+\Delta \phi_{\mathrm{M}_{\mathrm{la}} / \mathrm{M}_{I I I}} \\
\phi_{I a}-\phi_{I I I}=\Delta \phi_{\mathrm{M}_{\mathrm{la}} / \mathrm{M}_{I I I}}=\frac{\mu_{\mathrm{e}^{-}, \mathrm{M}_{\mathrm{la}}}^{0}-\mu_{\mathrm{e}^{-}, \mathrm{M}_{I I I}}^{0}}{\mathrm{~F}}
\end{gathered}
$$

## VI. STANDARD POTENTIALS AND ELECTROMOTIVE SERIES

## A. REFERENCE ELECTRODES

The simple scheme of a galvanic cell depicted in Figures 2.1 and 2.5 can be verified only in rare cases. When both metal electrodes are in contact with the same electrolyte, irreversible reactions will often occur. For instance, if in the cell of Figure 2.1 the metal of phase III is silver, AgCl would be formed spontaneously. Or if the electrolyte HCl contained $\mathrm{CuCl}_{2}$, copper would be deposited on phase I. Even the simple cell of Figure 2.1 requires that $\mathrm{H}_{2}$ and $\mathrm{Cl}_{2}$ must be kept apart from the counter electrodes, i.e., $\mathrm{H}_{2}$ should only be dissolved in the electrolyte next to the electrode $\mathrm{I}, \mathrm{Cl}_{2}$ only in the electrolyte next to electrode II. Otherwise, $\mathrm{Cl}_{2}$ would be reduced at electrode I , and $\mathrm{H}_{2}$ could be oxidized at electrode III. This means that the electrolytes in contact with the two electrodes cannot be exactly equal in composition.

![](https://cdn.mathpix.com/cropped/2025_10_16_72ceac0a8fd0baa16477g-020.jpg?height=479&width=692&top_left_y=125&top_left_x=433)
FIGURE 2.6. Phase scheme of a galvanic cell with a salt bridge.

If the electric properties are not changed by a different composition of the electrolyte and if a separation by a diaphragm or other means can prevent the interfering reactant from reaching the counter electrode, the cell voltage is not affected. This is the case for gases of low solubility as in the system of Figure 2.1. In other cases, one can try to calculate the potential difference which arises at the contact between two electrolytes in the zone where they mix by diffusion. These are diffusion potentials due to different mobilities of the anions and cations. Because such calculations are in most cases inaccurate, one usually tries to minimize such potential differences. This can be achieved between electrolytic solutions of the same solvent by salt bridges connecting the two different electrolytes. The salt in the electrolyte of the bridge has to consist of ions with nearly equal mobility so that anions and cations diffuse at the same rate into the neighboring electrolytes. Aside from this requirement, the salt concentration in the bridge should be high in comparison to the concentration of salts in both electrolytes, the ions of which may have very different mobilities. The remaining diffusion potentials between the electrolyte of the salt bridge and the two electrolytes in contact with the electrodes are in this way kept small and compensate each other to a large extent. Such a cell is represented in Figure 2.6. Suitable salts for such bridges between aqueous electrolytes are KCl and $\mathrm{KNO}_{3}$.

As a reference electrode for such equilibrium potentials of electrode reactions in aqueous solution, the hydrogen electrode was initially introduced. This was a very unfortunate choice because the standard state of $\mathrm{H}^{+}$ions in solution of concentrated acids is difficult to realize, and the standard potential with activity 1 of $\mathrm{H}^{+}$ions has to be derived from measurements at low concentration by extrapolation. In addition, the mobilities of cations and anions in concentrated acids are very different, and therefore large diffusion potentials arise at the contact to any other electrolyte - a situation which can hardly be minimized by salt bridges. Furthermore, only a few noble metals catalyze the hydrogen electrode reaction to such an extent that it becomes reversible. Therefore, in practical measurements, other reference electrodes are used which are much more stable, can easily be reproduced, and are much better suited to depressing diffusion potentials. The most commonly applied reference electrodes are the so-called calomel electrode and the silver/silver chloride electrode. Since the potential difference between any other reference electrode and the standard hydrogen electrode can be determined experimentally, the hypothetical cell voltage vs. the hydrogen electrode can easily be calculated by adding this difference. A cell with an $\mathrm{Ag} / \mathrm{AgCl}$ reference electrode is depicted in Figure 2.7, where the cell voltage is a relative measure of the equilibrium potential of the Cu electrode in contact with a Cu salt solution.

The $\mathrm{Ag} / \mathrm{AgCl}$ reference electrode contains as an electrolyte a KCl solution which is saturated with AgCl . AgCl is present in a solid form as a porous layer on the Ag electrode. The chemical potential of AgCl in the solution is therefore constant and with it the sum of

![](https://cdn.mathpix.com/cropped/2025_10_16_72ceac0a8fd0baa16477g-021.jpg?height=458&width=877&top_left_y=132&top_left_x=343)
FIGURE 2.7. Phase scheme of a galvanic cell with an $\mathrm{Ag} / \mathrm{AgCl}$ reference electrode.

the individual chemical potentials of the ions $\mathrm{Ag}^{+}$and $\mathrm{Cl}^{-}$, which both depend on their concentration.

$$
\mu_{\mathrm{AgCl}}=\mu_{\mathrm{Ag}^{+}}+\mu_{\mathrm{Cl}^{-}}=\mu_{\mathrm{Ag}^{+}}^{0}+\mu_{\mathrm{Cl}^{-}}^{0}+R T \ln \frac{a_{\mathrm{Ag}^{+}} \cdot a_{\mathrm{Cl}^{-}}}{a_{\mathrm{Ag}^{+}}^{0} \cdot a_{\mathrm{Cl}^{-}}^{0}}
$$

The potential difference $\Delta \phi$ between the Ag metal and the electrolyte is given by the reaction $\mathrm{Ag}_{\mathrm{I}} \leftarrow \mathrm{Ag}_{\mathrm{II}}^{+}+\mathrm{e}_{\mathrm{I}}^{-}$. Equation (2.26), after taking into account Relation (2.37), yields

$$
\Delta \phi_{\mathrm{Ag} / \mathrm{AgCl}}=\Delta \phi_{\mathrm{Ag} / \mathrm{AgCl}}^{0}-\frac{R T}{\mathrm{~F}} \ln \frac{a_{\mathrm{Cl}^{-}}}{a_{\mathrm{Cl}^{-}}^{0}}
$$

where

$$
\Delta \phi_{\mathrm{Ag} / \mathrm{AgCl}}^{0}=\frac{{ }_{I} \mu_{\mathrm{e}^{-}}^{0}-{ }_{I} \mu_{\mathrm{Ag}}^{0}-{ }_{I I} \mu_{\mathrm{Cl}^{-}}^{0}+\mu_{\mathrm{AgCl}}}{\mathrm{~F}}
$$

One sees that the potential difference at the electrode depends on the $\mathrm{Cl}^{-}$activity which can easily be kept constant by a constant concentration of KCl .

## B. ELECTROMOTIVE SERIES

With the help of such cell constructions, as described by Figures 2.6 and 2.7, assisted by calculations on the basis of thermodynamic data where measurements were not possible, the electromotive series of electrode reactions could be determined for ion transfer and electron transfer reactions relative to a particular reference electrode. In order to get some idea of the factors which control the position of an electrode reaction in such a scheme, an ion transfer reaction of type (2.23) and a redox reaction of type (2.27) shall be analyzed.

The transfer of an ion from the metal to the electrolyte can, in a gedanken experiment, be performed by a cycle with the following steps where all species involved are in their standard state. This cycle is shown in Figure 2.8 for the free energy changes $\Delta G_{\text {chem }}$ without the electrostatic contributions. M represents a metal atom, I the metal, and II the electrolyte phase. In the following list of steps, the electric energy terms for the charged species resulting from the Galvani potentials of phases I and II are, however, included.

![](https://cdn.mathpix.com/cropped/2025_10_16_72ceac0a8fd0baa16477g-022.jpg?height=468&width=845&top_left_y=129&top_left_x=357)
FIGURE 2.8. Thermodynamic cycle for a metal electrode in equilibrium with its ions in solution.

1. $\mathrm{M}_{\mathrm{I}} \rightarrow \mathrm{M}_{\text {vacuum }} \quad ; \Delta G_{1}=\mu_{\text {sublimation }}^{0}$
2. $\mathrm{M}_{\mathrm{vac}} \rightarrow \mathrm{M}_{\mathrm{vac}}^{\mathrm{z}^{+}}+\mathrm{ze}_{\mathrm{vac}}^{-} \quad ; \Delta G_{2}=\mu_{\text {ionization }}^{0}$
3. $\mathrm{M}_{\mathrm{vac}}^{\mathrm{Z}^{+}} \rightarrow \mathrm{M}_{\mathrm{II}}^{\mathrm{Z}^{+}} \quad ; \Delta G_{3}={ }_{\text {II }} \mu_{\mathrm{M}^{2^{+}}}^{0}+\mathrm{zF} \phi_{\text {II }}^{0}$
4. $\mathrm{ze}_{\text {vac }}^{-} \rightarrow \mathrm{ze}_{\mathrm{I}}^{-} \quad ; \Delta G_{4}={ }_{I} \mu_{\mathrm{e}^{-}}^{0}-\mathrm{zF} \phi_{\mathrm{I}}^{0}$

$$
(1 \ldots 4) \mathrm{M}_{\mathrm{I}} \rightleftarrows \mathrm{M}_{\mathrm{II}}^{\mathrm{z}^{+}}+\mathrm{ze}_{\mathrm{I}}^{-} \quad \sum_{i} \Delta G_{i}=0=\Delta G_{\text {chem }}-\mathrm{zF}\left(\phi_{I}^{0}-\phi_{I I}^{0}\right)
$$

with $\Delta G_{\text {chem }}=\sum_{i} \mu_{i}^{0}$. In these equations ${ }_{I I} \mu_{\mathrm{M}^{+}}^{0}$ is the solvation free enthalpy of the ion, ${ }_{I} \mu_{\mathrm{e}^{-}}^{0}$ is the binding free enthalpy of the electron in the metal.

The sum of $\Delta G_{\mathrm{i}}$ corresponds with the difference in the electrochemical potentials for the transfer of an $\mathrm{M}^{2+}$ ion from the metal into the electrolyte which must be zero, if equilibrium is established. The difference of the chemical potential is compensated at equilibrium by the difference of the electrostatic energy of the charged species in both phases. This is the energy $\mathrm{zF}\left(\phi_{\text {II }}^{0}-\phi_{\mathrm{I}}^{0}\right)$. The result for the Galvani potential difference is therefore

$$
\Delta \phi_{\mathrm{M} / \mathrm{M}^{2^{+}}}^{0}=\phi_{\mathrm{I}}^{0}-\phi_{\mathrm{II}}^{0}=\frac{{ }_{I} \mu_{\mathrm{subl}}^{0}+{ }_{\text {vac }} I_{\mathrm{M}}^{0}+{ }_{I I} \mu_{\mathrm{M}^{2^{+}}}^{0}+z_{I} \mu_{\mathrm{e}^{-}}^{0}}{z \mathrm{~F}}
$$

It is seen that aside from the evaporation energy and the ionization energy of the metal atom - both of which are positive - and the chemical potential of the electrons in the metal, a negative term, the voltage difference depends on the chemical potential of the ion in the electrolyte, i.e., its solvation energy. This is also a negative term which can, however, differ to a large extent for different electrolytes (e.g., if complexes are formed with ions or molecules in the solution or if the solvent is different). This is the reason why the ordering of metal electrodes within the electromotive series depends on the type of salts and the solvents used in the measurements. For instance, the process $\mathrm{Ag}_{\mathrm{I}} \rightleftarrows \mathrm{Ag}_{\mathrm{II}}^{+}+\mathrm{e}_{\mathrm{I}}^{-}$has a much more negative position in the electromotive scale with acetonitrile as the solvent than in water due to the strong interaction of $\mathrm{Ag}^{+}$ions with $\mathrm{CH}_{3} \mathrm{CN}$ molecules. Similar effects occur at electrodes in contact with molten salts or with solids as electrolytes.

![](https://cdn.mathpix.com/cropped/2025_10_16_72ceac0a8fd0baa16477g-023.jpg?height=498&width=869&top_left_y=122&top_left_x=345)
FIGURE 2.9. Thermodynamic cycle for a redox system in equilibrium with an inert electrode and the chemical potential of electrons in a redox couple.

An analogous cycle can be formulated for electrodes in contact with redox systems of the type (2.27). This is outlined in Figure 2.9. In this case, the potential difference is controlled by the ionization energy between the two oxidation states performed in the gas phase, the standard chemical potential of the two redox species in the electrolyte, and the chemical potential of the electrons in the metal used as the electrode.

$$
\Delta \phi_{\mathrm{red} / \mathrm{ox}}^{0}=\phi_{\mathrm{I}}^{0}-\phi_{\mathrm{II}}^{0}=\frac{{ }_{\mathrm{vac}} \mathrm{I}_{\mathrm{red}}^{0}-{ }_{I} \mu_{\mathrm{red}}^{0}+{ }_{I I} \mu_{\mathrm{ox}^{+}}^{0}+{ }_{\mathrm{M}} \mu_{\mathrm{e}^{-}}^{0}}{\mathrm{~F}}
$$

Equation (2.41) shows again that the Galvani potential difference of an electrode in contact with a redox electrolyte depends on the chemical potential of the electrons in the metal used as the electrode. This difference does not, however, appear in the measured cell voltage vs. a reference electrode, because it is compensated at the external connection to the metal of the reference electrode by the contact potential between the two metals as explained in Figure 2.5 and Equations (2.35) and (2.36). The consequence for the two cycles of ion transfer (type 2.23) and redox reactions (type 2.27) is that the chemical potentials of the electrons in the individual electrodes have to be replaced by the chemical potential of the electrons in the metal of the reference electrode. The relative position of an electrode reaction in the electromotive series is therefore exclusively controlled by the sum of all the other chemical potentials in these cycles.

Electrode reactions in different electrolytes, particularly in nonaqueous electrolytes, require different reference electrodes. Often, a reaction which is possible in one electrolyte cannot be performed in another or is not reversible therein. It is therefore attractive to seek a uniformly applicable reference state which appears in all electrode reactions. This is the quest for an absolute scale of redox potentials. The cycles of Figures 2.8 and 2.9 suggest the use of an electron in vacuum at infinite distance as the common reference state. Equilibrium for the electrode reaction will be obtained if the free energy of the electron compensates the difference between the states $\mathrm{M}_{\text {solv }}^{\mathrm{z}^{+}}+\mathrm{ze}_{\text {vac }}^{-}$and M in Reaction (2.23) or between $\mathrm{Ox}_{\text {solv }}^{+}+\mathrm{e}_{\text {vac }}^{-}$ and $\operatorname{Red}_{\text {solv }}$ in Reaction (2.27) (cf. Figures 2.8 and 2.9). This free energy difference can be considered as the chemical potential of the electron in the individual electrode reaction, a concept which is particularly useful for redox reactions. In Figure 2.9, this energy difference is shown and designated $\mu_{\mathrm{e}-\text { redox }}^{0}$. Electrons from this free energy level relative to the vacuum can be added to the $\mathrm{Ox}^{+}$species in the electrolyte or can be taken away from the Red species to this energy level without changing the free energy of the redox system. The chemical potential of the electron in a redox system is in this concept defined by

$$
\mu_{\mathrm{e}^{-}, \text {redox }}^{0}=\mu_{\text {red,solv }}^{0}-\mu_{\mathrm{ox}^{+}, \text {solv }}^{0}-{ }_{\text {vac }} I_{\text {red }}
$$

$\mu_{\mathrm{e}-\mathrm{r}, \mathrm{redox}}^{0}$ is negative and represents the averaged binding energy of the electron in a redox system.

## VII. THE ELECTRIC DOUBLE LAYER AT INTERFACES

Up to this point, the origin of the difference of the Galvani potential at a contact between an electronic and an electrolytic conductor was attributed to excess charge of opposite sign on either side of the interface and to dipole layers between the two phases without considering the spatial charge distribution or the atomic or molecular structure of the interface. In this section, the main models describing such interfaces and the experimental basis of these models shall be presented.

## A. METAL/ELECTROLYTE INTERFACES

Electrolytes have a definite voltage range of stability in a galvanic cell before they are decomposed by electrolysis in which one component is oxidized, the other reduced, provided the electrodes themselves remain inert in this voltage range. These voltage limits can be controlled by the solvent itself, which may be oxidized at the anode instead of the anion and/or be reduced at the cathode instead of the cation. The electrodes behave beyond these limits like a capacitor with a definite capacity for the storage of electric charge. This capacitive behavior can be studied by polarizing an inert electrode in contact with a suitable electrolyte in a galvanic cell, the potential being measured vs. a reference electrode. The main information pertaining to capacities comes from such experiments, which are summarized in the following.

The simplest model is that of a plate capacitor developed very early by Helmholtz. ${ }^{7}$ The idea is that the ions of the electrolyte, which form the excess charge there, can approach the metal surface only up to the distance of the radius which includes the inner solvation sphere in liquid solutions. Measurements of the differential capacity of smooth electrodes yielded values for the Helmholtz double-layer capacity, $\mathrm{C}_{\mathrm{H}}$, on the order of 20 to $30 \mu \mathrm{~F} \mathrm{~cm}^{-2}$. The model of a plate capacitor gives for the differential capacity

$$
\frac{\partial Q}{\partial \Delta \phi}=C_{H}=\frac{\varepsilon_{H} \cdot \varepsilon_{0}}{d}
$$

where Q is the charge in $\mathrm{C} \mathrm{cm}^{-2}, \varepsilon_{\mathrm{H}}$ the dimensionless dielectric constant relative to vacuum, $\varepsilon_{0}$ the permittivity in vacuum ( $\varepsilon_{0}=8.85 \times 10^{-14} \mathrm{C} \mathrm{V}^{-1} \mathrm{~cm}^{-1}$ ), and d the distance between the plates in centimeters. For $\mathrm{d} \approx 2 \times 10^{-8} \mathrm{~cm}$, the capacity is $\mathrm{C}_{\mathrm{H}} \approx \varepsilon_{\mathrm{H}} \times 4.4 \mu \mathrm{~F} \mathrm{~cm}^{-2}$. The effective dielectric constant therefore has to be on the order of 5 to 7 . That $\varepsilon_{\mathrm{H}}$ is much smaller than in the bulk of the electrolyte solution is reasonable, since the molecules of the solvation shell are oriented and no solvent layer exists between the ion and the metal surface, except when the solvent molecules strongly adsorb thereon. In such a case, however, these molecules will also be oriented and much less polarizable than in the bulk of the solution. Assuming a variability of $\varepsilon_{\mathrm{H}}$ and a variability of d , depending on the field strength in the double layer, which changes the orientation of the polar molecules and can distort the solvation shell or even break up part of it, this crude model can to some extent explain the dependence of $\mathrm{C}_{\mathrm{H}}$ on the voltage applied. The real situation is, however, much more complex in the molecular picture, and still open to debate. ${ }^{8}$

It has been observed that the capacity is usually larger on the branch where the metal has a positive excess charge than on the negative branch (cf. Figure 2.10). ${ }^{9}$ There are two reasons for this behavior. On the positive branch, the counter ions are anions which have a larger radius and a more weakly bound solvation shell. They will come closer to the interface at

![](https://cdn.mathpix.com/cropped/2025_10_16_72ceac0a8fd0baa16477g-025.jpg?height=873&width=499&top_left_y=122&top_left_x=531)
FIGURE 2.10. Differential capacity of a mercury electrode in aqueous solutions of NaF as a function of the potential vs. a calomel electrode. (Adapted from Grahame, D.C., J. Am. Chem. Soc., 1954, 76, 4819.)

higher positive field strength by losing part of their solvation shell. Cations have less distortable solvation shells, and their distance should remain less affected by the field strength. Another effect with consequences in the same direction is connected with the excess charge distribution on the metal. The negative charge of electrons extends somewhat over the last layer of the positive atomic nuclei, the more the higher the negative excess charge. The repulsive forces between these electrons and the solvent or ion molecules increase the average distance of the counter charge from the surface. On the positive branch, the electrons are drawn back into the bulk while the nuclei remain fixed. ${ }^{10}$ The counter ions can come closer to the surface, and the capacity increases. Aside from such effects, the dipole formed between the surface electrons and the ionic atom cores varies also with the potential, and this can contribute considerably to the differential capacity in some potential ranges. ${ }^{11}$

The adsorption of specific ions from the electrolyte has an important influence upon the charge distribution in the double layer. Such ions, which are stabilized in solution by a solvation shell, can lose part of their solvation shell and come into direct contact with the metal surface. This happens when the adsorption forces overcompensate the loss of interaction energy with the solvent molecules. This is shown in Figure 2.11a. The counter ions will remain at a larger distance from the surface and can form part of the opposite charge if the charge of the adsorbed ions is not fully compensated by the excess charge on the metal. Such a charge distribution is represented in Figure 2.11b for the case that there is no excess charge on the metal.

The amount of adsorbed ions varies with the voltage applied. The adsorption of anions increases with positive excess charge on the metal and is completely suppressed at some critical negative excess charge on the metal. Cations behave in the opposite way. The differential capacity increases if specific ion adsorption contributes to the charge distribution across the interface. The quantitative relations are very complex because the local position of the adsorbed ions and the structure of their remaining solvation shell varies with the field strength in the inner Helmholtz double layer. In addition to this, a partial charge transfer between the

![](https://cdn.mathpix.com/cropped/2025_10_16_72ceac0a8fd0baa16477g-026.jpg?height=1028&width=522&top_left_y=119&top_left_x=133)
FIGURE 2.11. Double layer at a metal electrode with specific adsorption of anions: (a) large counter charge on the metal; (b) no excess charge on the metal.

ions and the metal is often connected with the adsorption which is equivalent to the formation of a polar bond between adsorbed ions and the metal surface. The amount of charge transfer (or the dipole moment of the adsorption bond) also varies with the field strength. The quantitative interpretation of capacity data is therefore in such cases extremely model dependent, and is not discussed here in more detail.

Another situation which can be analyzed more clearly is important for the understanding of the electrode interface. This is a contact to an electrolyte with a small concentration of mobile ions as in dilute electrolyte solutions. In this case, the counter charge in the electrolyte cannot be represented by a layer of ions in the outer Helmholtz plane, but extends over some distance into the space of the electrolyte. The reason is that the accumulation of the excess charge in the Helmholtz double layer leads to a relatively large local increase in the concentration which, in turn, exerts a chemical driving force for back diffusion into the bulk of the electrolyte. Therefore, the excess ions and with it the electric field extend into the bulk until the electric and chemical forces are balanced. This situation was analyzed by Gouy ${ }^{12}$ and by Chapman. ${ }^{13}$ Stern ${ }^{14}$ combined their ideas with the Helmholtz model. His model is represented by two capacitors in series. The charge and potential distribution for this model is shown in Figure 2.12.

In this model, it is assumed that the space of the extension of the Helmholtz double layer, d , with the averaged dielectric constant $\varepsilon_{\mathrm{H}}$ is free of charge while the counter charge Q balancing the surface charge $\mathrm{Q}_{\mathrm{M}}$ on the metal is in the diffuse layer $\mathrm{x} \geq \mathrm{d}$.

$$
Q=\int_{\infty}^{d} \rho(x) d x=-Q_{M}
$$

(0)
![](https://cdn.mathpix.com/cropped/2025_10_16_72ceac0a8fd0baa16477g-027.jpg?height=161&width=435&top_left_y=125&top_left_x=955)

(b)
![](https://cdn.mathpix.com/cropped/2025_10_16_72ceac0a8fd0baa16477g-027.jpg?height=291&width=458&top_left_y=380&top_left_x=950)

FIGURE 2.12. Model of the double layer in dilute electrolytes: (a) scheme for the differential capacity; (b) charge distribution; (c) potential distribution. (Adapted from Stern, O., Z. Electrochem., 1924, 30, 508.)

(c)
![](https://cdn.mathpix.com/cropped/2025_10_16_72ceac0a8fd0baa16477g-027.jpg?height=240&width=453&top_left_y=718&top_left_x=969)

The charge distribution in this layer is controlled by a combination of the Poisson equation and the Boltzmann distribution function

$$
\begin{gathered}
\frac{d^{2} \phi}{d x^{2}}=-\frac{1}{\varepsilon \varepsilon_{0}} \rho(x) \\
\rho(\phi)=e_{0}\left[z^{+} N_{c}^{0} \exp \left(-z^{+} e_{0} \phi / k T\right)-z^{-} N_{a}^{0} \exp \left(-z^{-} e_{0} \phi / k T\right)\right]
\end{gathered}
$$

where $\mathrm{z}^{+}$and $\mathrm{z}^{-}$are the charges of the cations and anions, $\mathrm{N}_{\mathrm{c}}^{0}$ and $\mathrm{N}_{\mathrm{a}}^{0}$ are their concentrations per cubic centimeter in atomic units, and $\mathrm{e}_{0}$ the elementary charge. Electroneutrality requires

$$
z^{+} N_{C}^{0}=z^{-} N_{A}^{0}
$$

The charge distribution in the diffuse double layer can be calculated from the Pois-son-Boltzmann model explicitly for the case $\mathrm{z}^{+}=\mathrm{z}^{-}=\mathrm{z}$. For asymmetric electrolytes the solution of these differential equations requires numerical methods. For the simpler case above where $\mathrm{N}_{\mathrm{c}}^{0}=\mathrm{N}_{\mathrm{a}}^{0}=\mathrm{N}^{0}$, the relation between charge density and potential, Equation (2.46), becomes

$$
\rho(\phi)=-2 z e_{0} N^{0} \sinh \left(z e_{0} \phi / k T\right)
$$

Integration of Equation (2.45) with the charge density of Equation (2.48) yields a connection between the excess charge Q in the space charge layer and the field strength at $\mathrm{x}=\mathrm{d}$ ( cf . Figure 2.12, which also shows the boundary conditions for the integration)

$$
-\varepsilon \varepsilon_{0} \int_{\infty}^{d} \frac{d^{2} \phi}{d x^{2}} d x=-\left.\varepsilon \varepsilon_{0} \frac{d \phi}{d x} d x\right|_{x=d}=\int_{\infty}^{d} \rho(x) \mathrm{dx}=\mathrm{Q}
$$

After some transformations one obtains

$$
Q=\left(\varepsilon_{s} \varepsilon_{0} k T N^{0}\right)^{\frac{1}{2}} 4 \sinh \frac{z e_{0}}{k T} \phi_{d}=-Q_{M}
$$

with $\phi_{\mathrm{d}}=\phi(\mathrm{x}=\mathrm{d})$.
It is possible to calculate the local distribution of $\phi$ in the space charge layer by a second integration of $\mathrm{d} \phi / \mathrm{dx}$ up to $\phi_{\mathrm{d}}$, but this cannot be checked by direct measurements. However, the relation between space charge and differential capacity can be derived from this model and gives a tool to compare measurements with the theory.

The potential drop between the metal and the bulk of the electrolyte is $\Delta \phi=\Delta \phi_{\mathrm{H}}+\Delta \phi_{\mathrm{d}}$ according to the model of Figure 2.12. $\Delta \phi_{\mathrm{H}}$ is determined by

$$
\Delta \phi_{H}=\frac{Q_{M}}{\varepsilon_{H} \varepsilon_{0}} d
$$

and $\Delta \phi_{\mathrm{d}}=\phi_{\mathrm{d}}$ is related to Q by Equation (2.50).
The differential capacity is

$$
\mathrm{C}=\frac{\mathrm{dQ}_{\mathrm{M}}}{\mathrm{~d} \Delta \phi}
$$

which can be related to Equations (2.50) and (2.51) by

$$
\frac{1}{C}=\frac{d \Delta \phi_{H}}{d Q_{M}}+\frac{d \Delta \phi_{d}}{d Q_{M}}=\frac{1}{C_{H}}+\frac{1}{C_{d}}
$$

One sees that the capacity can be represented by a series of two capacities, the Helmholtz capacity $\mathrm{C}_{\mathrm{H}}=\varepsilon_{\mathrm{H}} \times \varepsilon_{0} / \mathrm{d}$ and a capacity of the diffuse layer $\mathrm{C}_{\mathrm{d}}=\mathrm{d} \mathrm{Q}_{\mathrm{M}} / \mathrm{d} \Delta \phi_{\mathrm{d}}$

$$
C_{d}=2{\frac{\varepsilon_{s} \varepsilon_{0} N^{0}}{k T}}^{\frac{1}{2}} z e_{0} \cosh \frac{z e_{0}}{k T} \Delta \phi_{d}
$$

$\mathrm{C}_{\mathrm{d}}$ has a minimum for $\Delta \phi_{\mathrm{d}}=0$ or $\mathrm{Q}_{\mathrm{M}}=0$.

$$
{ }_{\min } C_{d}=2 z e_{0} \frac{\varepsilon_{s} \varepsilon_{0} N^{0}}{k T}{ }^{\frac{1}{2}}=1.5 \times 10^{-9} z \sqrt{\varepsilon N^{0}} \mu \mathrm{~F} . \mathrm{cm}^{-2}
$$

Since the capacity of the diffuse double layer is in series with the Helmholtz double layer, the best chance to see it in the measurements requires $\mathrm{C}_{\mathrm{d}} \leq \mathrm{C}_{\mathrm{H}}$. Equations (2.50) and (2.54) indicate that $\mathrm{C}_{\mathrm{d}}$ increases rapidly with $\mathrm{Q}_{\mathrm{M}}$. In accordance with this conclusion, a minimum of the differential capacity was found in measurements on metals in very dilute electrolyte solutions ( $\leq 10^{-3} \mathrm{M}$ ), which is an indication for the absence of excess charge on the electrode,
provided that there is also no specific adsorption of ions. In Figure 2.10, examples of capacity measurements in dependence on the voltage applied to a mercury electrode in two different concentrations of NaF are shown. One sees the pronounced minimum of the capacity at the low concentration which disappears at high electrolyte concentrations.

The description of the double layer properties by the Stern-Gouy model is a very crude one. A very weak point is the assumption that the dielectric contact suddenly changes from that of the solution to that of the Helmholtz double layer. The main information comes, therefore, from the minimum which indicates the potential of zero excess charge on the metal. This is, however, only correct in the absence of specific adsorption of ions. If ions are adsorbed, the counter charge for the diffuse double layer is the sum of the surface charge in the metal and of the adsorbed ions. Since the concentration of adsorbed ions also varies with the applied potential, this effect increases the apparent capacity of the Helmholtz double layer.
