Repository: cunyu-liu/electrolyte_ailab

File: fine-tune/bookData/电极过程动力学 基础、技术与应用 (徐艳辉) (Z-Library).md (part 2 of 8)
## 第1章 基 础
固液界面具有从非极性向极性过度的特点，在某种程度上与液／气界面类似，一些表面活性高的有机分子倾向于在液／气界面聚集，它们同样有在固／液界面聚集的倾向，习惯上称为表面活性剂。关于有机表面活性分子在电极溶液界面吸附的一般规律，周仲柏给出了一般性的总结，如下。
（1）含有极性官能团的有机分子都可以在界面上吸附，在 PZC附近，吸附行为类似于它们在溶液／空气界面的行为。
（2）碳氢链长度增大，表面活性增大。
（3）碳氢链数目增大，表面活性增大，如 $\mathrm{NH}_{3}<\mathrm{RNH}_{2}< \mathrm{R}_{2} \mathrm{NH}<\mathrm{R}_{3} \mathrm{~N}<\mathrm{R}_{4} \mathrm{~N}^{+}$。电极表面的吸附涉及界面上定向排布的水分子的移除（分子中极性集团的作用是增大水中的溶解度，不明显影响吸附自由能，可能是由于极性基团与电极表面比较远，如图1－32所示；由于大 $\pi$ 键的存在，芳香族、杂环化合物与带正电的电极作用很强）。
（4）表面活性物质的吸附与电极电位有关。简单的脂肪族化合物在 PZC 附近吸附，范围大约 1 V ，在整个吸附电位范围吸附结构变化不大。对于芳香族分子的吸附，在正电荷表面采取平卧，此时是 $\pi$ 电子与电极表面作用；在负电荷表面采取垂直吸附，如图 1－33 所示。曾经有一种假设，即同种表面活性物质在不同金属电极上脱附电位与 PZC 的差值是恒定的，该假设忽略了表面活性物质与电极表面的相互作用是与表面性质有关的这个事实。一般说，极性很强、含有孤对电子的离子，其表面吸附中化学作用的成分就强。
<img class="imgSvg" id = "mgt71wg88bg0yqq2qjq" src="data:image/svg+xml;base64,PHN2ZyBpZD0ic21pbGVzLW1ndDcxd2c4OGJnMHlxcTJxanEiIHhtbG5zPSJodHRwOi8vd3d3LnczLm9yZy8yMDAwL3N2ZyIgdmlld0JveD0iMCAwIDI0OCA1Ny43NTAwOTE4MjQ1MDAxMiIgc3R5bGU9IndpZHRoOiAyNDcuNjc4ODAxMzE1MjIxODVweDsgaGVpZ2h0OiA1Ny43NTAwOTE4MjQ1MDAxMnB4OyBvdmVyZmxvdzogdmlzaWJsZTsiPjxkZWZzPjxsaW5lYXJHcmFkaWVudCBpZD0ibGluZS1tZ3Q3MXdnODhiZzB5cXEycWpxLTEiIGdyYWRpZW50VW5pdHM9InVzZXJTcGFjZU9uVXNlIiB4MT0iMTc4LjM5OTAxMTY5ODk5ODYiIHkxPSIyMS4wMDAwNzM0NTk2MDI5NiIgeDI9IjIwNS42Nzg4MDEzMTUyMjE4NSIgeTI9IjM2Ljc1MDA5MTgyNDUwMDEyIj48c3RvcCBzdG9wLWNvbG9yPSJjdXJyZW50Q29sb3IiIG9mZnNldD0iMjAlIj48L3N0b3A+PHN0b3Agc3RvcC1jb2xvcj0iY3VycmVudENvbG9yIiBvZmZzZXQ9IjEwMCUiPjwvc3RvcD48L2xpbmVhckdyYWRpZW50PjxsaW5lYXJHcmFkaWVudCBpZD0ibGluZS1tZ3Q3MXdnODhiZzB5cXEycWpxLTMiIGdyYWRpZW50VW5pdHM9InVzZXJTcGFjZU9uVXNlIiB4MT0iMTUxLjExOTIwMDg3NjgxNDU1IiB5MT0iMzYuNzUwMDU1MDk0Njk4NjQiIHgyPSIxNzguMzk5MDExNjk4OTk4NiIgeTI9IjIxLjAwMDA3MzQ1OTYwMjk2Ij48c3RvcCBzdG9wLWNvbG9yPSJjdXJyZW50Q29sb3IiIG9mZnNldD0iMjAlIj48L3N0b3A+PHN0b3Agc3RvcC1jb2xvcj0iY3VycmVudENvbG9yIiBvZmZzZXQ9IjEwMCUiPjwvc3RvcD48L2xpbmVhckdyYWRpZW50PjxsaW5lYXJHcmFkaWVudCBpZD0ibGluZS1tZ3Q3MXdnODhiZzB5cXEycWpxLTUiIGdyYWRpZW50VW5pdHM9InVzZXJTcGFjZU9uVXNlIiB4MT0iMTIzLjgzOTQxMTI2MDU5MTI5IiB5MT0iMjEuMDAwMDM2NzI5ODAxNDgiIHgyPSIxNTEuMTE5MjAwODc2ODE0NTUiIHkyPSIzNi43NTAwNTUwOTQ2OTg2NCI+PHN0b3Agc3RvcC1jb2xvcj0iY3VycmVudENvbG9yIiBvZmZzZXQ9IjIwJSI+PC9zdG9wPjxzdG9wIHN0b3AtY29sb3I9ImN1cnJlbnRDb2xvciIgb2Zmc2V0PSIxMDAlIj48L3N0b3A+PC9saW5lYXJHcmFkaWVudD48bGluZWFyR3JhZGllbnQgaWQ9ImxpbmUtbWd0NzF3Zzg4YmcweXFxMnFqcS03IiBncmFkaWVudFVuaXRzPSJ1c2VyU3BhY2VPblVzZSIgeDE9Ijk2LjU1OTYwMDQzODQwNzI3IiB5MT0iMzYuNzUwMDE4MzY0ODk3MTYiIHgyPSIxMjMuODM5NDExMjYwNTkxMjkiIHkyPSIyMS4wMDAwMzY3Mjk4MDE0OCI+PHN0b3Agc3RvcC1jb2xvcj0iY3VycmVudENvbG9yIiBvZmZzZXQ9IjIwJSI+PC9zdG9wPjxzdG9wIHN0b3AtY29sb3I9ImN1cnJlbnRDb2xvciIgb2Zmc2V0PSIxMDAlIj48L3N0b3A+PC9saW5lYXJHcmFkaWVudD48bGluZWFyR3JhZGllbnQgaWQ9ImxpbmUtbWd0NzF3Zzg4YmcweXFxMnFqcS05IiBncmFkaWVudFVuaXRzPSJ1c2VyU3BhY2VPblVzZSIgeDE9IjY5LjI3OTgxMDgyMjE4NDAyIiB5MT0iMjEiIHgyPSI5Ni41NTk2MDA0Mzg0MDcyNyIgeTI9IjM2Ljc1MDAxODM2NDg5NzE2Ij48c3RvcCBzdG9wLWNvbG9yPSJjdXJyZW50Q29sb3IiIG9mZnNldD0iMjAlIj48L3N0b3A+PHN0b3Agc3RvcC1jb2xvcj0iY3VycmVudENvbG9yIiBvZmZzZXQ9IjEwMCUiPjwvc3RvcD48L2xpbmVhckdyYWRpZW50PjxsaW5lYXJHcmFkaWVudCBpZD0ibGluZS1tZ3Q3MXdnODhiZzB5cXEycWpxLTExIiBncmFkaWVudFVuaXRzPSJ1c2VyU3BhY2VPblVzZSIgeDE9IjQyIiB5MT0iMzYuNzQ5OTgxNjM1MDk1NjgiIHgyPSI2OS4yNzk4MTA4MjIxODQwMiIgeTI9IjIxIj48c3RvcCBzdG9wLWNvbG9yPSJjdXJyZW50Q29sb3IiIG9mZnNldD0iMjAlIj48L3N0b3A+PHN0b3Agc3RvcC1jb2xvcj0iY3VycmVudENvbG9yIiBvZmZzZXQ9IjEwMCUiPjwvc3RvcD48L2xpbmVhckdyYWRpZW50PjwvZGVmcz48bWFzayBpZD0idGV4dC1tYXNrLW1ndDcxd2c4OGJnMHlxcTJxanEiPjxyZWN0IHg9IjAiIHk9IjAiIHdpZHRoPSIxMDAlIiBoZWlnaHQ9IjEwMCUiIGZpbGw9IndoaXRlIj48L3JlY3Q+PGNpcmNsZSBjeD0iNDIiIGN5PSIzNi43NDk5ODE2MzUwOTU2OCIgcj0iNy44NzUiIGZpbGw9ImJsYWNrIj48L2NpcmNsZT48L21hc2s+PHN0eWxlPgogICAgICAgICAgICAgICAgLmVsZW1lbnQtbWd0NzF3Zzg4YmcweXFxMnFqcSB7CiAgICAgICAgICAgICAgICAgICAgZm9udDogMTRweCBIZWx2ZXRpY2EsIEFyaWFsLCBzYW5zLXNlcmlmOwogICAgICAgICAgICAgICAgICAgIGFsaWdubWVudC1iYXNlbGluZTogJ21pZGRsZSc7CiAgICAgICAgICAgICAgICB9CiAgICAgICAgICAgICAgICAuc3ViLW1ndDcxd2c4OGJnMHlxcTJxanEgewogICAgICAgICAgICAgICAgICAgIGZvbnQ6IDguNHB4IEhlbHZldGljYSwgQXJpYWwsIHNhbnMtc2VyaWY7CiAgICAgICAgICAgICAgICB9CiAgICAgICAgICAgIDwvc3R5bGU+PGcgbWFzaz0idXJsKCN0ZXh0LW1hc2stbWd0NzF3Zzg4YmcweXFxMnFqcSkiPjxsaW5lIHgxPSIxNzguMzk5MDExNjk4OTk4NiIgeTE9IjIxLjAwMDA3MzQ1OTYwMjk2IiB4Mj0iMjA1LjY3ODgwMTMxNTIyMTg1IiB5Mj0iMzYuNzUwMDkxODI0NTAwMTIiIHN0eWxlPSJzdHJva2UtbGluZWNhcDpyb3VuZDtzdHJva2UtZGFzaGFycmF5Om5vbmU7c3Ryb2tlLXdpZHRoOjEuMjYiIHN0cm9rZT0idXJsKCcjbGluZS1tZ3Q3MXdnODhiZzB5cXEycWpxLTEnKSI+PC9saW5lPjxsaW5lIHgxPSIxNTEuMTE5MjAwODc2ODE0NTUiIHkxPSIzNi43NTAwNTUwOTQ2OTg2NCIgeDI9IjE3OC4zOTkwMTE2OTg5OTg2IiB5Mj0iMjEuMDAwMDczNDU5NjAyOTYiIHN0eWxlPSJzdHJva2UtbGluZWNhcDpyb3VuZDtzdHJva2UtZGFzaGFycmF5Om5vbmU7c3Ryb2tlLXdpZHRoOjEuMjYiIHN0cm9rZT0idXJsKCcjbGluZS1tZ3Q3MXdnODhiZzB5cXEycWpxLTMnKSI+PC9saW5lPjxsaW5lIHgxPSIxMjMuODM5NDExMjYwNTkxMjkiIHkxPSIyMS4wMDAwMzY3Mjk4MDE0OCIgeDI9IjE1MS4xMTkyMDA4NzY4MTQ1NSIgeTI9IjM2Ljc1MDA1NTA5NDY5ODY0IiBzdHlsZT0ic3Ryb2tlLWxpbmVjYXA6cm91bmQ7c3Ryb2tlLWRhc2hhcnJheTpub25lO3N0cm9rZS13aWR0aDoxLjI2IiBzdHJva2U9InVybCgnI2xpbmUtbWd0NzF3Zzg4YmcweXFxMnFqcS01JykiPjwvbGluZT48bGluZSB4MT0iOTYuNTU5NjAwNDM4NDA3MjciIHkxPSIzNi43NTAwMTgzNjQ4OTcxNiIgeDI9IjEyMy44Mzk0MTEyNjA1OTEyOSIgeTI9IjIxLjAwMDAzNjcyOTgwMTQ4IiBzdHlsZT0ic3Ryb2tlLWxpbmVjYXA6cm91bmQ7c3Ryb2tlLWRhc2hhcnJheTpub25lO3N0cm9rZS13aWR0aDoxLjI2IiBzdHJva2U9InVybCgnI2xpbmUtbWd0NzF3Zzg4YmcweXFxMnFqcS03JykiPjwvbGluZT48bGluZSB4MT0iNjkuMjc5ODEwODIyMTg0MDIiIHkxPSIyMSIgeDI9Ijk2LjU1OTYwMDQzODQwNzI3IiB5Mj0iMzYuNzUwMDE4MzY0ODk3MTYiIHN0eWxlPSJzdHJva2UtbGluZWNhcDpyb3VuZDtzdHJva2UtZGFzaGFycmF5Om5vbmU7c3Ryb2tlLXdpZHRoOjEuMjYiIHN0cm9rZT0idXJsKCcjbGluZS1tZ3Q3MXdnODhiZzB5cXEycWpxLTknKSI+PC9saW5lPjxsaW5lIHgxPSI0MiIgeTE9IjM2Ljc0OTk4MTYzNTA5NTY4IiB4Mj0iNjkuMjc5ODEwODIyMTg0MDIiIHkyPSIyMSIgc3R5bGU9InN0cm9rZS1saW5lY2FwOnJvdW5kO3N0cm9rZS1kYXNoYXJyYXk6bm9uZTtzdHJva2Utd2lkdGg6MS4yNiIgc3Ryb2tlPSJ1cmwoJyNsaW5lLW1ndDcxd2c4OGJnMHlxcTJxanEtMTEnKSI+PC9saW5lPjwvZz48Zz48dGV4dCB4PSIyMDUuNjc4ODAxMzE1MjIxODUiIHk9IjM2Ljc1MDA5MTgyNDUwMDEyIiBjbGFzcz0iZGVidWciIGZpbGw9IiNmZjAwMDAiIHN0eWxlPSIKICAgICAgICAgICAgICAgIGZvbnQ6IDVweCBEcm9pZCBTYW5zLCBzYW5zLXNlcmlmOwogICAgICAgICAgICAiPjwvdGV4dD48dGV4dCB4PSIxNzguMzk5MDExNjk4OTk4NiIgeT0iMjEuMDAwMDczNDU5NjAyOTYiIGNsYXNzPSJkZWJ1ZyIgZmlsbD0iI2ZmMDAwMCIgc3R5bGU9IgogICAgICAgICAgICAgICAgZm9udDogNXB4IERyb2lkIFNhbnMsIHNhbnMtc2VyaWY7CiAgICAgICAgICAgICI+PC90ZXh0Pjx0ZXh0IHg9IjE1MS4xMTkyMDA4NzY4MTQ1NSIgeT0iMzYuNzUwMDU1MDk0Njk4NjQiIGNsYXNzPSJkZWJ1ZyIgZmlsbD0iI2ZmMDAwMCIgc3R5bGU9IgogICAgICAgICAgICAgICAgZm9udDogNXB4IERyb2lkIFNhbnMsIHNhbnMtc2VyaWY7CiAgICAgICAgICAgICI+PC90ZXh0Pjx0ZXh0IHg9IjEyMy44Mzk0MTEyNjA1OTEyOSIgeT0iMjEuMDAwMDM2NzI5ODAxNDgiIGNsYXNzPSJkZWJ1ZyIgZmlsbD0iI2ZmMDAwMCIgc3R5bGU9IgogICAgICAgICAgICAgICAgZm9udDogNXB4IERyb2lkIFNhbnMsIHNhbnMtc2VyaWY7CiAgICAgICAgICAgICI+PC90ZXh0Pjx0ZXh0IHg9Ijk2LjU1OTYwMDQzODQwNzI3IiB5PSIzNi43NTAwMTgzNjQ4OTcxNiIgY2xhc3M9ImRlYnVnIiBmaWxsPSIjZmYwMDAwIiBzdHlsZT0iCiAgICAgICAgICAgICAgICBmb250OiA1cHggRHJvaWQgU2Fucywgc2Fucy1zZXJpZjsKICAgICAgICAgICAgIj48L3RleHQ+PHRleHQgeD0iNjkuMjc5ODEwODIyMTg0MDIiIHk9IjIxIiBjbGFzcz0iZGVidWciIGZpbGw9IiNmZjAwMDAiIHN0eWxlPSIKICAgICAgICAgICAgICAgIGZvbnQ6IDVweCBEcm9pZCBTYW5zLCBzYW5zLXNlcmlmOwogICAgICAgICAgICAiPjwvdGV4dD48dGV4dCB4PSI0Ny4yNSIgeT0iNDEuOTk5OTgxNjM1MDk1NjgiIGNsYXNzPSJlbGVtZW50LW1ndDcxd2c4OGJnMHlxcTJxanEiIGZpbGw9ImN1cnJlbnRDb2xvciIgc3R5bGU9InRleHQtYW5jaG9yOiBzdGFydDsgd3JpdGluZy1tb2RlOiBob3Jpem9udGFsLXRiOyB0ZXh0LW9yaWVudGF0aW9uOiBtaXhlZDsgbGV0dGVyLXNwYWNpbmc6IG5vcm1hbDsgZGlyZWN0aW9uOiBydGw7IHVuaWNvZGUtYmlkaTogYmlkaS1vdmVycmlkZTsiPjx0c3Bhbj5PPC90c3Bhbj48dHNwYW4gc3R5bGU9InVuaWNvZGUtYmlkaTogcGxhaW50ZXh0OyI+SDwvdHNwYW4+PC90ZXh0Pjx0ZXh0IHg9IjQyIiB5PSIzNi43NDk5ODE2MzUwOTU2OCIgY2xhc3M9ImRlYnVnIiBmaWxsPSIjZmYwMDAwIiBzdHlsZT0iCiAgICAgICAgICAgICAgICBmb250OiA1cHggRHJvaWQgU2Fucywgc2Fucy1zZXJpZjsKICAgICAgICAgICAgIj48L3RleHQ+PC9nPjwvc3ZnPg=="/>
<img class="imgSvg" id = "mgt71wgveaald0z7srt" src="data:image/svg+xml;base64,PHN2ZyBpZD0ic21pbGVzLW1ndDcxd2d2ZWFhbGQwejdzcnQiIHhtbG5zPSJodHRwOi8vd3d3LnczLm9yZy8yMDAwL3N2ZyIgdmlld0JveD0iMCAwIDI0OCA1Ny43NTAwOTE4MjQ1MDAxMiIgc3R5bGU9IndpZHRoOiAyNDcuNjc4ODAxMzE1MjIxODVweDsgaGVpZ2h0OiA1Ny43NTAwOTE4MjQ1MDAxMnB4OyBvdmVyZmxvdzogdmlzaWJsZTsiPjxkZWZzPjxsaW5lYXJHcmFkaWVudCBpZD0ibGluZS1tZ3Q3MXdndmVhYWxkMHo3c3J0LTEiIGdyYWRpZW50VW5pdHM9InVzZXJTcGFjZU9uVXNlIiB4MT0iMTc4LjM5OTAxMTY5ODk5ODYiIHkxPSIyMS4wMDAwNzM0NTk2MDI5NiIgeDI9IjIwNS42Nzg4MDEzMTUyMjE4NSIgeTI9IjM2Ljc1MDA5MTgyNDUwMDEyIj48c3RvcCBzdG9wLWNvbG9yPSJjdXJyZW50Q29sb3IiIG9mZnNldD0iMjAlIj48L3N0b3A+PHN0b3Agc3RvcC1jb2xvcj0iY3VycmVudENvbG9yIiBvZmZzZXQ9IjEwMCUiPjwvc3RvcD48L2xpbmVhckdyYWRpZW50PjxsaW5lYXJHcmFkaWVudCBpZD0ibGluZS1tZ3Q3MXdndmVhYWxkMHo3c3J0LTMiIGdyYWRpZW50VW5pdHM9InVzZXJTcGFjZU9uVXNlIiB4MT0iMTUxLjExOTIwMDg3NjgxNDU1IiB5MT0iMzYuNzUwMDU1MDk0Njk4NjQiIHgyPSIxNzguMzk5MDExNjk4OTk4NiIgeTI9IjIxLjAwMDA3MzQ1OTYwMjk2Ij48c3RvcCBzdG9wLWNvbG9yPSJjdXJyZW50Q29sb3IiIG9mZnNldD0iMjAlIj48L3N0b3A+PHN0b3Agc3RvcC1jb2xvcj0iY3VycmVudENvbG9yIiBvZmZzZXQ9IjEwMCUiPjwvc3RvcD48L2xpbmVhckdyYWRpZW50PjxsaW5lYXJHcmFkaWVudCBpZD0ibGluZS1tZ3Q3MXdndmVhYWxkMHo3c3J0LTUiIGdyYWRpZW50VW5pdHM9InVzZXJTcGFjZU9uVXNlIiB4MT0iMTIzLjgzOTQxMTI2MDU5MTI5IiB5MT0iMjEuMDAwMDM2NzI5ODAxNDgiIHgyPSIxNTEuMTE5MjAwODc2ODE0NTUiIHkyPSIzNi43NTAwNTUwOTQ2OTg2NCI+PHN0b3Agc3RvcC1jb2xvcj0iY3VycmVudENvbG9yIiBvZmZzZXQ9IjIwJSI+PC9zdG9wPjxzdG9wIHN0b3AtY29sb3I9ImN1cnJlbnRDb2xvciIgb2Zmc2V0PSIxMDAlIj48L3N0b3A+PC9saW5lYXJHcmFkaWVudD48bGluZWFyR3JhZGllbnQgaWQ9ImxpbmUtbWd0NzF3Z3ZlYWFsZDB6N3NydC03IiBncmFkaWVudFVuaXRzPSJ1c2VyU3BhY2VPblVzZSIgeDE9Ijk2LjU1OTYwMDQzODQwNzI3IiB5MT0iMzYuNzUwMDE4MzY0ODk3MTYiIHgyPSIxMjMuODM5NDExMjYwNTkxMjkiIHkyPSIyMS4wMDAwMzY3Mjk4MDE0OCI+PHN0b3Agc3RvcC1jb2xvcj0iY3VycmVudENvbG9yIiBvZmZzZXQ9IjIwJSI+PC9zdG9wPjxzdG9wIHN0b3AtY29sb3I9ImN1cnJlbnRDb2xvciIgb2Zmc2V0PSIxMDAlIj48L3N0b3A+PC9saW5lYXJHcmFkaWVudD48bGluZWFyR3JhZGllbnQgaWQ9ImxpbmUtbWd0NzF3Z3ZlYWFsZDB6N3NydC05IiBncmFkaWVudFVuaXRzPSJ1c2VyU3BhY2VPblVzZSIgeDE9IjY5LjI3OTgxMDgyMjE4NDAyIiB5MT0iMjEiIHgyPSI5Ni41NTk2MDA0Mzg0MDcyNyIgeTI9IjM2Ljc1MDAxODM2NDg5NzE2Ij48c3RvcCBzdG9wLWNvbG9yPSJjdXJyZW50Q29sb3IiIG9mZnNldD0iMjAlIj48L3N0b3A+PHN0b3Agc3RvcC1jb2xvcj0iY3VycmVudENvbG9yIiBvZmZzZXQ9IjEwMCUiPjwvc3RvcD48L2xpbmVhckdyYWRpZW50PjxsaW5lYXJHcmFkaWVudCBpZD0ibGluZS1tZ3Q3MXdndmVhYWxkMHo3c3J0LTExIiBncmFkaWVudFVuaXRzPSJ1c2VyU3BhY2VPblVzZSIgeDE9IjQyIiB5MT0iMzYuNzQ5OTgxNjM1MDk1NjgiIHgyPSI2OS4yNzk4MTA4MjIxODQwMiIgeTI9IjIxIj48c3RvcCBzdG9wLWNvbG9yPSJjdXJyZW50Q29sb3IiIG9mZnNldD0iMjAlIj48L3N0b3A+PHN0b3Agc3RvcC1jb2xvcj0iY3VycmVudENvbG9yIiBvZmZzZXQ9IjEwMCUiPjwvc3RvcD48L2xpbmVhckdyYWRpZW50PjwvZGVmcz48bWFzayBpZD0idGV4dC1tYXNrLW1ndDcxd2d2ZWFhbGQwejdzcnQiPjxyZWN0IHg9IjAiIHk9IjAiIHdpZHRoPSIxMDAlIiBoZWlnaHQ9IjEwMCUiIGZpbGw9IndoaXRlIj48L3JlY3Q+PGNpcmNsZSBjeD0iNDIiIGN5PSIzNi43NDk5ODE2MzUwOTU2OCIgcj0iNy44NzUiIGZpbGw9ImJsYWNrIj48L2NpcmNsZT48L21hc2s+PHN0eWxlPgogICAgICAgICAgICAgICAgLmVsZW1lbnQtbWd0NzF3Z3ZlYWFsZDB6N3NydCB7CiAgICAgICAgICAgICAgICAgICAgZm9udDogMTRweCBIZWx2ZXRpY2EsIEFyaWFsLCBzYW5zLXNlcmlmOwogICAgICAgICAgICAgICAgICAgIGFsaWdubWVudC1iYXNlbGluZTogJ21pZGRsZSc7CiAgICAgICAgICAgICAgICB9CiAgICAgICAgICAgICAgICAuc3ViLW1ndDcxd2d2ZWFhbGQwejdzcnQgewogICAgICAgICAgICAgICAgICAgIGZvbnQ6IDguNHB4IEhlbHZldGljYSwgQXJpYWwsIHNhbnMtc2VyaWY7CiAgICAgICAgICAgICAgICB9CiAgICAgICAgICAgIDwvc3R5bGU+PGcgbWFzaz0idXJsKCN0ZXh0LW1hc2stbWd0NzF3Z3ZlYWFsZDB6N3NydCkiPjxsaW5lIHgxPSIxNzguMzk5MDExNjk4OTk4NiIgeTE9IjIxLjAwMDA3MzQ1OTYwMjk2IiB4Mj0iMjA1LjY3ODgwMTMxNTIyMTg1IiB5Mj0iMzYuNzUwMDkxODI0NTAwMTIiIHN0eWxlPSJzdHJva2UtbGluZWNhcDpyb3VuZDtzdHJva2UtZGFzaGFycmF5Om5vbmU7c3Ryb2tlLXdpZHRoOjEuMjYiIHN0cm9rZT0idXJsKCcjbGluZS1tZ3Q3MXdndmVhYWxkMHo3c3J0LTEnKSI+PC9saW5lPjxsaW5lIHgxPSIxNTEuMTE5MjAwODc2ODE0NTUiIHkxPSIzNi43NTAwNTUwOTQ2OTg2NCIgeDI9IjE3OC4zOTkwMTE2OTg5OTg2IiB5Mj0iMjEuMDAwMDczNDU5NjAyOTYiIHN0eWxlPSJzdHJva2UtbGluZWNhcDpyb3VuZDtzdHJva2UtZGFzaGFycmF5Om5vbmU7c3Ryb2tlLXdpZHRoOjEuMjYiIHN0cm9rZT0idXJsKCcjbGluZS1tZ3Q3MXdndmVhYWxkMHo3c3J0LTMnKSI+PC9saW5lPjxsaW5lIHgxPSIxMjMuODM5NDExMjYwNTkxMjkiIHkxPSIyMS4wMDAwMzY3Mjk4MDE0OCIgeDI9IjE1MS4xMTkyMDA4NzY4MTQ1NSIgeTI9IjM2Ljc1MDA1NTA5NDY5ODY0IiBzdHlsZT0ic3Ryb2tlLWxpbmVjYXA6cm91bmQ7c3Ryb2tlLWRhc2hhcnJheTpub25lO3N0cm9rZS13aWR0aDoxLjI2IiBzdHJva2U9InVybCgnI2xpbmUtbWd0NzF3Z3ZlYWFsZDB6N3NydC01JykiPjwvbGluZT48bGluZSB4MT0iOTYuNTU5NjAwNDM4NDA3MjciIHkxPSIzNi43NTAwMTgzNjQ4OTcxNiIgeDI9IjEyMy44Mzk0MTEyNjA1OTEyOSIgeTI9IjIxLjAwMDAzNjcyOTgwMTQ4IiBzdHlsZT0ic3Ryb2tlLWxpbmVjYXA6cm91bmQ7c3Ryb2tlLWRhc2hhcnJheTpub25lO3N0cm9rZS13aWR0aDoxLjI2IiBzdHJva2U9InVybCgnI2xpbmUtbWd0NzF3Z3ZlYWFsZDB6N3NydC03JykiPjwvbGluZT48bGluZSB4MT0iNjkuMjc5ODEwODIyMTg0MDIiIHkxPSIyMSIgeDI9Ijk2LjU1OTYwMDQzODQwNzI3IiB5Mj0iMzYuNzUwMDE4MzY0ODk3MTYiIHN0eWxlPSJzdHJva2UtbGluZWNhcDpyb3VuZDtzdHJva2UtZGFzaGFycmF5Om5vbmU7c3Ryb2tlLXdpZHRoOjEuMjYiIHN0cm9rZT0idXJsKCcjbGluZS1tZ3Q3MXdndmVhYWxkMHo3c3J0LTknKSI+PC9saW5lPjxsaW5lIHgxPSI0MiIgeTE9IjM2Ljc0OTk4MTYzNTA5NTY4IiB4Mj0iNjkuMjc5ODEwODIyMTg0MDIiIHkyPSIyMSIgc3R5bGU9InN0cm9rZS1saW5lY2FwOnJvdW5kO3N0cm9rZS1kYXNoYXJyYXk6bm9uZTtzdHJva2Utd2lkdGg6MS4yNiIgc3Ryb2tlPSJ1cmwoJyNsaW5lLW1ndDcxd2d2ZWFhbGQwejdzcnQtMTEnKSI+PC9saW5lPjwvZz48Zz48dGV4dCB4PSIyMDUuNjc4ODAxMzE1MjIxODUiIHk9IjM2Ljc1MDA5MTgyNDUwMDEyIiBjbGFzcz0iZGVidWciIGZpbGw9IiNmZjAwMDAiIHN0eWxlPSIKICAgICAgICAgICAgICAgIGZvbnQ6IDVweCBEcm9pZCBTYW5zLCBzYW5zLXNlcmlmOwogICAgICAgICAgICAiPjwvdGV4dD48dGV4dCB4PSIxNzguMzk5MDExNjk4OTk4NiIgeT0iMjEuMDAwMDczNDU5NjAyOTYiIGNsYXNzPSJkZWJ1ZyIgZmlsbD0iI2ZmMDAwMCIgc3R5bGU9IgogICAgICAgICAgICAgICAgZm9udDogNXB4IERyb2lkIFNhbnMsIHNhbnMtc2VyaWY7CiAgICAgICAgICAgICI+PC90ZXh0Pjx0ZXh0IHg9IjE1MS4xMTkyMDA4NzY4MTQ1NSIgeT0iMzYuNzUwMDU1MDk0Njk4NjQiIGNsYXNzPSJkZWJ1ZyIgZmlsbD0iI2ZmMDAwMCIgc3R5bGU9IgogICAgICAgICAgICAgICAgZm9udDogNXB4IERyb2lkIFNhbnMsIHNhbnMtc2VyaWY7CiAgICAgICAgICAgICI+PC90ZXh0Pjx0ZXh0IHg9IjEyMy44Mzk0MTEyNjA1OTEyOSIgeT0iMjEuMDAwMDM2NzI5ODAxNDgiIGNsYXNzPSJkZWJ1ZyIgZmlsbD0iI2ZmMDAwMCIgc3R5bGU9IgogICAgICAgICAgICAgICAgZm9udDogNXB4IERyb2lkIFNhbnMsIHNhbnMtc2VyaWY7CiAgICAgICAgICAgICI+PC90ZXh0Pjx0ZXh0IHg9Ijk2LjU1OTYwMDQzODQwNzI3IiB5PSIzNi43NTAwMTgzNjQ4OTcxNiIgY2xhc3M9ImRlYnVnIiBmaWxsPSIjZmYwMDAwIiBzdHlsZT0iCiAgICAgICAgICAgICAgICBmb250OiA1cHggRHJvaWQgU2Fucywgc2Fucy1zZXJpZjsKICAgICAgICAgICAgIj48L3RleHQ+PHRleHQgeD0iNjkuMjc5ODEwODIyMTg0MDIiIHk9IjIxIiBjbGFzcz0iZGVidWciIGZpbGw9IiNmZjAwMDAiIHN0eWxlPSIKICAgICAgICAgICAgICAgIGZvbnQ6IDVweCBEcm9pZCBTYW5zLCBzYW5zLXNlcmlmOwogICAgICAgICAgICAiPjwvdGV4dD48dGV4dCB4PSI0Ny4yNSIgeT0iNDEuOTk5OTgxNjM1MDk1NjgiIGNsYXNzPSJlbGVtZW50LW1ndDcxd2d2ZWFhbGQwejdzcnQiIGZpbGw9ImN1cnJlbnRDb2xvciIgc3R5bGU9InRleHQtYW5jaG9yOiBzdGFydDsgd3JpdGluZy1tb2RlOiBob3Jpem9udGFsLXRiOyB0ZXh0LW9yaWVudGF0aW9uOiBtaXhlZDsgbGV0dGVyLXNwYWNpbmc6IG5vcm1hbDsgZGlyZWN0aW9uOiBydGw7IHVuaWNvZGUtYmlkaTogYmlkaS1vdmVycmlkZTsiPjx0c3Bhbj5PPC90c3Bhbj48dHNwYW4gc3R5bGU9InVuaWNvZGUtYmlkaTogcGxhaW50ZXh0OyI+SDwvdHNwYW4+PC90ZXh0Pjx0ZXh0IHg9IjQyIiB5PSIzNi43NDk5ODE2MzUwOTU2OCIgY2xhc3M9ImRlYnVnIiBmaWxsPSIjZmYwMDAwIiBzdHlsZT0iCiAgICAgICAgICAgICAgICBmb250OiA1cHggRHJvaWQgU2Fucywgc2Fucy1zZXJpZjsKICAgICAgICAgICAgIj48L3RleHQ+PC9nPjwvc3ZnPg=="/>

图 1－32 直链有机分子的表面吸附

![](https://cdn.mathpix.com/cropped/2025_10_16_e72797a544fa714b3524g-043.jpg?height=337&width=846&top_left_y=1643&top_left_x=1043)
图 1－33 杂环化合物的吸附模式与界面电荷关系

界面的特点是同时具有极性和非极性（两侧），因此，同时含有极性和非极性官能团的物质就有向表面移动的趋势，因为那里最稳定，物质的极性和非极性部分都会找到它自己最喜欢呆的地方 （能量最低的地方）。

有机表面活性物质表面吸附对电毛细曲线、微分电容曲线的影响，可以总结如下。
（1）PZC 附近界面张力降低。表面活性分子浓度越大，降低越多，电位范围也越大。
（2）PZC 附近微分电容值降低。两端出现很高的电容峰。随着

表面活性物质浓度增大，最后，PZC 附近微分电容数值降到一个极限值。介电常数小、体积大的有机分子取代电极表面上体积小而介电常数比较大的偶极水分子。
（3）两侧电容峰的出现原因。测量微分电容曲线时，在两侧存在另个明显的电容峰，它们是电位变化后表面活性分子发生吸附和脱附行为引起的假电容。微分电容和积分电容的差别是二者相差一个 $\varphi \frac{\mathrm{d} C_{i}}{\mathrm{~d} \varphi}$ ，当发生表面活性分子的吸／脱附时，$\frac{\mathrm{d} C_{i}}{\mathrm{~d} \varphi}$ 不是常数，可以达到很大的数值，从而引起微分电容曲线上出现峰值。

## 思考题与知识点

1．图 1－34 是电压－电量关系曲线，指出 a 点和 b 点微分电容相对关系，

![](https://cdn.mathpix.com/cropped/2025_10_16_e72797a544fa714b3524g-044.jpg?height=657&width=717&top_left_y=1338&top_left_x=201)
图 1－34 习题图

c 点和 d 点微分电容的相对关系。
2．微分电容与积分电容的差别是什么？
3．电毛细曲线有什么用途？
4．利用微分电容曲线，如何计算覆盖度和表面吸附量？
5．什么是 PZC，它有何意义？电极电位大于 PZC 时，界面电场的指向如何？电极电位大于所使用的参比电极电位时，界面电场的指向如何？

## 1． 14 吸附等温式

表面吸脱附过程是电化学体系中经常遇到的一个基本过程。参与反应的离子从溶液中到达电极表面，通常是要经历吸附以后再参与电化学反应（很多体系的纯粹电化学研究，在表面上来看不存在吸附过程，溶液中的离子到达表面上后直接参与了电化学反应。但是这并不能说明没有吸附过程），产物也要经历脱附过程。这里简单介绍一下几种描述吸附过程的方程。

假设吸附的表面活性分子相互之间没有任何作用，吸附与表面

覆盖度无关，这就是最简单的 Langmuir 吸附，溶液中某种物质达到吸附平衡以后，表明该物质在两相中的电化学势相同，即

$$
\tilde{\mu}_{i, \mathrm{ad}}=\tilde{\mu}_{i, \mathrm{sol}}
$$

溶液表面是存在紧密层的，如果考虑紧密层效应，需要将紧密层电位降引人上式。如果不考虑它的影响，可用化学势代替电化学势。溶液中的化学势表示为

$$
\mu_{i, \text { sol }}=\mu_{i, \text { sol }}^{0}+R T \ln \frac{c_{i}}{c_{i}^{0}}
$$

假设平衡条件下的覆盖度是 $\theta_{0}$ ，那么吸附物质的化学势为

$$
\mu_{i, \mathrm{ad}}=\mu_{i, \mathrm{ad}}^{0}+R T \ln \frac{\theta_{0}}{1-\theta_{0}}
$$

最终得到

$$
\theta_{0}=\frac{\frac{c_{i}}{c_{i}^{0}} \mathrm{e}^{-\frac{\Delta G_{0}}{R T}}}{1+\frac{c_{i}}{c_{i}^{0}} \mathrm{e}^{-\frac{\Delta G 0}{R T}}}
$$

其中 $\Delta G$ 是吸附过程自由能的变化，$\Delta G_{0}=\mu_{i, \text { ad }}^{0}-\mu_{i, \text { sol }}^{0}$ 。如果假设吸附与覆盖度有关系，并假设吸附自由能与覆盖度是线性的关系

$$
\Delta G=\Delta G_{0}+x \theta_{0}
$$

这就是 Frumkin 吸附，具有下述形式

$$
\frac{\theta_{0}}{1-\theta_{0}}=\frac{c_{i}}{c_{i}^{0}} \mathrm{e}\left(-\frac{\Delta G_{0}+x \theta_{0}}{R T}\right)
$$

覆盖度接近 0.5 时，上式简化得到 Temkin 吸附

$$
R T \ln \frac{c_{i}}{c_{i}^{0}}=\Delta G_{0}+x \theta_{0}
$$

如果考虑界面紧密层电位降的影响，特别是离子和大极性分子的吸附，那么可以采用下式来描述吸附过程

$$
\ln \left(\frac{\theta}{1-\theta}\right)=C+\ln c_{i}+A q_{\mathrm{M}}-B \theta^{n}
$$

式中，$C 、 A 、 B$ 是常数；$q_{\mathrm{M}}$ 是指固体电极上相反电荷的

密度。
如果吸附过程看成是表面原先的吸附分子被新的粒子取代的一个过程，那么就是 Flory－Huggins 吸附等温式，即

$$
A_{\mathrm{s}}+n(\mathrm{Sol})_{\mathrm{a}} \longleftrightarrow A_{\mathrm{a}}+n(\mathrm{Sol})_{\mathrm{s}}
$$

即 $n$ 个表面的分子 Sol 被移除到溶剂中的过程

$$
\frac{\theta}{(1-\theta)^{n}} e^{1-n}=\beta c
$$

如果吸附粒子和基体之间发生部分电荷转移过程，那么就是 Conway－Angerstein Kozlowska 吸附，吸附等温式为

$$
\beta a=\frac{\theta}{1-\theta} \exp \left(K \theta^{1.5}-\frac{\gamma P V}{R T}\right)
$$

如果在 Flory－Huggins 吸附中引人吸附物质之间的侧向相互作用，这样的吸附就是 Habib－Bockris 吸附，即

$$
\beta a=\frac{\theta}{(1-\theta)^{p}} e^{1-p}
$$

吸附原子的表面浓度的确定方法十分有限，W Plieth 列举了 EIS 和控制电流暂态方法，其中控制电流暂态技术得到的也只是关于吸附原子的一些间接的信息。如果是有序的吸附，EC－STM 是比较准确的方法（该方法后边有介绍），不仅能确定表面浓度，还能确定表面吸附结构。

表面台阶上台阶位置的原子与弯曲点位置原子的密度称为台阶粗糙度。表面吸附中间产物在表面停留时间（寿命）可用溶解速度常数的倒数来表示，即

$$
\tau_{\mathrm{ad}}=\frac{1}{k_{\mathrm{des}}} \exp \left(\frac{\alpha_{\mathrm{des}} n F}{R T} \varphi\right)
$$

$\alpha_{\text {des }}$ 为脱附过程的电荷传递系数，$k_{\text {des }}$ 为脱附过程速度常数。停留在表面的吸附粒子会随机运动，其随机运动的平均路程为停留时间与表面扩散系数的乘积的平方根，即

$$
l_{\mathrm{ad}}=\sqrt{D_{\mathrm{ad}} \tau_{\mathrm{ad}}}
$$

从某种角度来说，欠电位沉积可以看做是沉积原子在表面的吸附／脱附。欠电位沉积的原子十分稳定，有时把它们当做二维相处理。

一般来说，低维相中金属原子的活度小于高维相中的以及本体相中的，这可能是其沉积电位正移的原因。

### 1.15 电化学步骤的动力学方程

## 1．15．1 基本方程

前面提到过，基元电化学反应包含数个分步骤，必不可少的包括反应粒子的扩散、界面电荷转移、产物粒子的扩散三个步骤。习惯上将界面电荷转移步骤称为电化学步骤。如果电化学反应的总速率受电化学步骤的控制，即电化学步骤进行的速率很慢（确切的理解就是反应实际进行的速率更加接近电化学步骤可＂允许的最大速率＂），电极的极化主要是由电化学步骤反应速率缓慢引起的，这种极化称为电化学极化。以下推导参考了周仲柏、Bockris 的书中相关内容。

电极电势对电化学步骤反应速率的影响主要是通过影响反应的活化能来实现的。一般用势能曲线描述界面上的电化学反应。对于反应 $\mathrm{O}+n e \longleftrightarrow \mathrm{R}$ ，界面势能曲线示意图如图 1－35 所示。在某一电极电位下反应的能量曲线用图中的曲线 1 表示，其中 1 a 代表反应粒子从固体电极晶格中逸出到无穷远处时能量的变化， 1 b

![](https://cdn.mathpix.com/cropped/2025_10_16_e72797a544fa714b3524g-047.jpg?height=985&width=956&top_left_y=1369&top_left_x=873)
图 1－35 正电荷转移时界面势能曲线

代表反应粒子从溶液中逸出到无穷远处时的能量变化曲线， 1 a 和 1 b 交叠后的最低能量路径代表了反应粒子 O 从溶液中进人到固体电极表面所经历的能量变化。在曲线 1 的最高点代表 O 具有的最大势能，阳极反应的活化能为 $W_{1}$ ，阴极反应的活化能为 $W_{2}$ 。此时，跨越界面的电位变化是线性的（注意只有 Helmholtz－Perrin 层电位降决定电化学反应的速率，电化学反应速率与 Gouy－

Chappmann 层电位降无关，而 Helmholtz－Perrin 层电位变化是线性的），在图 1－35 中还假设了此时 Helmholtz－Perrin 层的电位变化与横坐标轴平行，即界面层的电位降是 0 ，当然这并不影响讨论结果的一般性但是能简化讨论过程。

当电极电位改变 $\Delta \varphi$ 以后（因为 Gouy－Chappmann 层电位降不影响电化学反应速率，所以这里以 Gouy－Chappmann 层与 Helm－ holtz－Perrin 层的边界位置的电位为参考点。Helmholtz－Perrin 层又称为紧密层，不过英文文献多以 Helmholtz－Perrin 层称呼。 Gouy－Chappmann 层又称为分散层），紧密层的电位降，由图 1－35曲线 3 表示。电极电位改变 $\Delta \varphi$ 以后界面的势能改变，如图 1－35 中的曲线 4 所示。原能量曲线 1 发生线性的位移，移动幅度由曲线 4决定，在新的电极电位下能量曲线为曲线 2 ，固体电极表面移动量为 $n F \Delta \varphi$ ，在最高点移动的量为最大移动量的某个分数。电极电位改变 $\Delta \varphi$ 后阳极反应的活化能为

$$
W_{1}^{\prime}=W_{1}-\beta F \Delta \varphi
$$

阴极反应的活化能为

$$
W_{2}^{\prime}=W_{2}+\alpha F \Delta \varphi
$$

此处满足

$$
\alpha+\beta=1
$$

$\alpha 、 \beta$ 意义：它们分别代表电极电位变化对阴极反应和阳极反应的影响程度，分别称为阴极反应的传递系数与阳极反应的传递系数，有时称对称系数。图1－35中的 2 a 代表在新的电极电位下反应粒子 O 从固体电极表面的晶格中逸出到无穷远处的能量变化， 2 b 代表反应粒子从溶液中逸出到无穷远处的能量变化。

图 1－35 是假设转移的活性粒子是带正电的，如果界面转移的粒子是负电荷，相应的界面反应的能量曲线关系，如图 1－36 所示。曲线 1 代表电极电位改变之前负电荷在两相之间移动时的能量变化， 1 a 代表负电荷从固体电极表面晶格中逸出到无穷远处时能量变化， 1 b 代表负电荷从溶液中逸出到无穷远处时能量变化， 2 a 和 2 b 具有相同的含义，只不过是在新的电极电位下的能量变化。电极电位变化 $\Delta \varphi$ 以后，曲线 3 代表紧密层的电位变化，相应的能量

变化为 $n F \Delta \varphi$ ，此时由于活性粒子带负电，所以势能的变化与电极电位的变化方向不同，如图中的曲线 4 所示。新的电极电位下界面反应粒子的势能曲线为曲线 2 （曲线 2 是曲线 1 和曲线 4的简单加和）。采用前边的方法分别计算阳极与阴极反应的活化能，可以得到相同的结果。

周仲柏等总结了势能曲线的局限性，内容包括： （1）实际反应不仅仅是某个荷

![](https://cdn.mathpix.com/cropped/2025_10_16_e72797a544fa714b3524g-049.jpg?height=1044&width=944&top_left_y=345&top_left_x=863)
图 1－36 负电荷转移时的界面势能曲线

电粒子的转移，还涉及其它粒子的转移、新界面的形成（如金属电沉积过程中伴随着新界面的形成）等。（2）上述提到的势能曲线表示的应当是整个反应体系的势能变化，而不应当是某个反应粒子的势能变化。（3）上述图像不能确切地说明电极反应的活化过程、中间态产物和反应活化能。（4）传递系数的物理意义不明确。但是到目前为止，还没有比上述方法更加合理的方法，因此目前只能采用上述方法，而且不管中间的细节如何，只要电极电位改变 $\Delta \varphi$ ，终态产物的势能变化必然是 $\pm n F \Delta \varphi$（正负号取决于活性粒子电荷种类），采用势能曲线推导的结果也与实验结果比较符合。

假设反应为

$$
\mathrm{O}+n \mathrm{e} \longleftrightarrow \mathrm{R}
$$

假设，在电势坐标的零点 $\left(\varphi_{0}=0\right)$ ，阳极反应与阴极反应活化能为 $W_{1}^{0} 、 W_{2}^{0}$ ，此时阳极反应速率为

$$
v_{\mathrm{a}}^{0}=k_{\mathrm{a}}^{0} c_{\mathrm{R}}=z_{\mathrm{a}} c_{\mathrm{R}} \exp \left(-\frac{W_{1}^{0}}{R T}\right)
$$

阴极反应速率为

$$
v_{\mathrm{c}}^{0}=k_{\mathrm{c}}^{0} c_{\mathrm{O}}=z_{\mathrm{c}} c_{\mathrm{O}} \exp \left(-\frac{W_{2}^{0}}{R T}\right)
$$

$z_{\mathrm{a}} 、 z_{\mathrm{c}}$ 为指前因子，又称频率因子，根据 Bockris 书中阐述，它的具体形式是

$$
z=\frac{k T}{h}
$$

$k_{\mathrm{a}}^{0} 、 k_{\mathrm{c}}^{0}$ 为电势标零点时的反应速率常数，式中符号均代表通常物理意义。

$$
k_{i}^{0}=z_{i} \exp \left(-\frac{W_{i}^{0}}{R T}\right)
$$

将反应速率用电流密度表示，得到代表阳极反应的绝对反应速率的电流为

$$
i_{\mathrm{a}}^{0}=n F v_{\mathrm{a}}^{0}=n F k_{\mathrm{a}}^{0} c_{\mathrm{R}}=n F z_{\mathrm{a}} c_{\mathrm{R}} \exp \left(-\frac{W_{1}^{0}}{R T}\right)
$$

代表阴极反应的绝对反应速率的电流为

$$
i_{\mathrm{c}}^{0}=n F v_{\mathrm{c}}^{0}=n F k_{\mathrm{c}}^{0} c_{\mathrm{O}}=n F z_{\mathrm{c}} c_{\mathrm{O}} \exp \left(-\frac{W_{2}^{0}}{R T}\right)
$$

如果电位变化 $\Delta \varphi=\varphi-\varphi^{0}=\varphi$ ，则电位 $\varphi$ 下的阳极反应活化能为

$$
W_{1}=W_{1}^{0}-\beta n F \varphi
$$

阴极反应的活化能为

$$
W_{2}=W_{2}^{0}+\alpha n F \varphi
$$

在新的阳极反应活化能下阳极反应速率为

$$
\begin{aligned}
i_{\mathrm{a}} & =n F v_{\mathrm{a}} \\
& =n F k_{\mathrm{a}} c_{\mathrm{R}} \\
& =n F z_{\mathrm{a}} c_{\mathrm{R}} \exp \left(-\frac{W_{1}}{R T}\right) \\
& =n F z_{\mathrm{a}} c_{\mathrm{R}} \exp \left(-\frac{W_{1}^{0}-\beta n F \varphi}{R T}\right) \\
& =n F\left[z_{\mathrm{a}} \exp \left(-\frac{W_{1}^{0}}{R T}\right)\right] c_{\mathrm{R}} \exp \left(\frac{\beta n F \varphi}{R T}\right)
\end{aligned}
$$

$$
\begin{aligned}
& =n F k_{\mathrm{a}}^{0} c_{\mathrm{R}} \exp \left(\frac{\beta n F \varphi}{R T}\right) \\
& =i_{\mathrm{a}}^{0} \exp \left(\frac{\beta n F \varphi}{R T}\right)
\end{aligned}
$$

在新的阴极反应活化能下阴极反应速率为

$$
\begin{aligned}
i_{\mathrm{c}} & =n F v_{\mathrm{c}} \\
& =n F k_{\mathrm{c}} c_{\mathrm{O}} \\
& =n F z_{\mathrm{c}} c_{\mathrm{O}} \exp \left(-\frac{W_{2}}{R T}\right) \\
& =n F z_{\mathrm{c}} c_{\mathrm{O}} \exp \left(-\frac{W_{2}^{0}+\alpha n F \varphi}{R T}\right) \\
& =n F\left[z_{\mathrm{c}} \exp \left(-\frac{W_{2}^{0}}{R T}\right)\right] c_{\mathrm{O}} \exp \left(-\frac{\alpha n F \varphi}{R T}\right) \\
& =n F k_{\mathrm{c}}^{0} c_{\mathrm{O}} \exp \left(-\frac{\alpha n F \varphi}{R T}\right) \\
& =i_{\mathrm{c}}^{0} \exp \left(-\frac{\alpha n F \varphi}{R T}\right)
\end{aligned}
$$

对数形式分别为

$$
\Delta \varphi=\varphi=-\frac{2.3 R T}{\beta n F} \lg i_{\mathrm{a}}^{0}+\frac{2.3 R T}{\beta n F} \lg i_{\mathrm{a}}
$$

和

$$
\Delta \varphi=\varphi=\frac{2.3 R T}{\alpha n F} \lg i_{\mathrm{c}}^{0}-\frac{2.3 R T}{\alpha n F} \lg i_{\mathrm{c}}
$$

上述四个公式就是电化学步骤的基本动力学方程，分别以对数和指数形式表示电极电位与绝对反应速率的关系。公式中的电流项 $i_{j}$代表单向绝对反应速率的电流，通常称为内电流，它不是外电路我们用仪器测量的净电流。

当一个电化学体系建立以后，在平衡态下的电极电位标记为 $\varphi_{\text {平 }}$ ，前边讨论问题时，无形中是以平衡电极电位作为参考点，即 $\varphi_{\text {平 }}=0$ 。过电位指的是电极电位与平衡电极电位的差。对于阳极过程，阳极过电位定义为

$$
\eta_{\mathrm{a}}=\varphi-\varphi_{\text {平 }}
$$

对于阴极过程，阴极过电位定义为

$$
\eta_{\mathrm{c}}=\varphi_{\text {平 }}-\varphi
$$

这里的定义与周仲柏等的定义相同，是保证过电位始终是正值（不过在周仲柏的书中后边的讨论中，有时又将阴极过电位作为负值使用。如何定义不重要，只要理解就行）。在关于电化学的科技文献中，有的作者将阴极过电位定义为正值，有的定义为负值。无论采用何种定义都不影响结果的讨论，但是阅读文献时需要注意这种差别。
＂过电位＂，英文为 over－potential，周仲柏使用＂超电势＂的概念，目前以＂过电位＂的称呼较多。按照上述过电位的定义，对于阳极反应，其阳极过电位为

$$
\eta_{\mathrm{a}}=\varphi-\varphi_{\text {平 }}=-\frac{2.3 R T}{\beta n F} \lg i_{\mathrm{a}}^{0}+\frac{2.3 R T}{\beta n F} \lg i_{\mathrm{a}}
$$

阴极反应的阴极过电位为

$$
\eta_{\mathrm{c}}=\varphi_{\text {平 }}-\varphi=-\frac{2.3 R T}{\alpha n F} \lg i_{\mathrm{c}}^{0}+\frac{2.3 R T}{\alpha n F} \lg i_{\mathrm{c}}
$$

如前所述，在电势标零点时阴阳极反应速率相等，即

$$
i_{\mathrm{a}}^{0}=i_{\mathrm{c}}^{0}=i^{0}
$$

前边的方程重新组织，得到

$$
\eta_{\mathrm{a}}=-\frac{2.3 R T}{\beta n F} \lg i^{0}+\frac{2.3 R T}{\beta n F} \lg i_{\mathrm{a}}
$$

和

$$
\eta_{\mathrm{c}}=-\frac{2.3 R T}{\alpha n F} \lg i^{0}+\frac{2.3 R T}{\alpha n F} \lg i_{\mathrm{c}}
$$

指数形式分别为

$$
i_{\mathrm{a}}=i^{0} \exp \left(\frac{\beta n F \eta_{\mathrm{a}}}{R T}\right)
$$

和

$$
i_{\mathrm{c}}=i^{0} \exp \left(\frac{\alpha n F \eta_{\mathrm{c}}}{R T}\right)
$$

综上所述，电化学步骤的基本动力学参数包括传递系数 $\alpha 、 \beta$和平衡电位下的交换电流密度 $i^{0}$（简称为交换电流）以及后面提到的标准反应速率常数 $K$ 。传递系数主要由电极反应类型决定，与反应物浓度关系不大（除非浓度变化会影响到界面性质、固体电极表面的状态）；$i^{0}$ 与参与反应的粒子浓度有关，浓度的变化会引起 $i^{0}$ 与 $\varphi_{\text {平的改变。提到 } i^{0}}$ ，必然同时提到各种粒子的平衡浓度，使用起来不方便，如对于同一反应，在比较不同研究者测量的交换电流时必须同时指出各参与反应的粒子的浓度。

式（1－86）和式（1－87）描述的体系的内电流和电极电位的关系，如图 1－37 所示。

![](https://cdn.mathpix.com/cropped/2025_10_16_e72797a544fa714b3524g-053.jpg?height=608&width=777&top_left_y=753&top_left_x=1017)
图 1－37 内电流与电极电位的关系

## 1．15．2 交换电流与温度的关系

交换电流的普遍形式是

$$
i^{0}=\kappa \frac{k T}{h} c_{i}^{s} \exp \left(\frac{-\Delta G}{R T}\right) \exp \left(-\frac{\alpha F}{R T} \varphi_{\text {平 }}\right)
$$

热力学关系为

$$
\varphi_{\text {平 }}^{0}=-\Delta G^{0}=T \Delta S^{0}-\Delta H^{0}
$$

经过整理得到

$$
-R \frac{\partial \ln i^{0}}{\partial \frac{1}{T}}=\Delta H-\alpha \Delta H^{0}
$$

不过，通常采用形式上的方程，它更加实用一些，也更方便，避免问题的复杂性，也便于比较，即

$$
i^{0}=A \exp \left(\frac{-E_{\text {act }}}{R T}\right)
$$

式中，$E_{\text {act }}$ 为形式上的活化能。

## 1． 15.3 标准反应速率常数

标准平衡电势 $\varphi_{\text {平 }}^{0}$ 是指体系中参与反应粒子的浓度都是标准浓

度下的体系平衡电位。在标准条件下，反应速率方程，对于阳极反应，为

$$
i_{\mathrm{a}}=n F k_{\mathrm{a}}^{0} c_{\mathrm{R}} \exp \left(\frac{\beta n F \varphi_{\text {平 }}^{0}}{R T}\right)=n F K_{\mathrm{a}} c_{\mathrm{R}}
$$

对于阴极反应，为

$$
i_{\mathrm{c}}=n F k_{\mathrm{c}}^{0} c_{\mathrm{O}} \exp \left(-\frac{\alpha n F \varphi_{\text {平 }}^{0}}{R T}\right)=n F K_{\mathrm{c}} c_{\mathrm{O}}
$$

在此，

$$
\begin{aligned}
k_{\mathrm{a}}^{0} \exp \left(\frac{\beta n F \varphi_{\text {平 }}^{0}}{R T}\right) & =K_{\mathrm{a}} \\
k_{\mathrm{c}}^{0} \exp \left(-\frac{\alpha n F \varphi_{\text {平 }}^{0}}{R T}\right) & =K_{\mathrm{c}}
\end{aligned}
$$

在标准平衡电势下，满足 $i_{\mathrm{a}}=i_{\mathrm{c}}$ ，并且 $c_{\mathrm{O}}=c_{\mathrm{R}}$ ，于是得到 $K=K_{\mathrm{a}}= K_{\mathrm{c}}$ ，这就是标准反应速率常数，它的意义是：当电极电位为标准平衡电位，参与反应的粒子浓度（活度）为单位浓度（单位活度）时电极反应进行的速率，单位为 $\mathrm{cm} / \mathrm{s}$ ，可以看做是在标准平衡电位 $\varphi_{\text {平下反应粒子越过界面（活化能垒）的速度。推导 } K \text { 时采用了 }}$标准体系，但是由于它是一个有确切物理意义的常数，因此它对非标准体系同样适用，这样，更加一般的电化学步骤基本动力学方程为

$$
i_{\mathrm{a}}=n F K c_{\mathrm{R}} \exp \left[\frac{\beta n F}{R T}\left(\varphi-\varphi_{\text {平 }}^{0}\right)\right]
$$

和

$$
i_{\mathrm{c}}=n F K c_{\mathrm{O}} \exp \left[-\frac{\alpha n F}{R T}\left(\varphi-\varphi_{\text {平 }}^{0}\right)\right]
$$

## 1． 15.4 交换电流与标准反应速率常数的关系

交换电流指的是平衡电位下体系的动力学特征，是平衡态下阴极与阳极反应的绝对速率的量度，也是电化学反应可逆性的一个量度。标准反应速率常数是标准平衡条件下的动力学特征。交换电流与标准反应速率常数的关系，是通过能斯特方程建立起来的。在整

个电极过程动力学理论中，永远都是假设满足能斯特关系的 ${ }^{(1)}$ 。能斯特方程为

$$
\varphi_{\text {平 }}-\varphi_{\text {平 }}^{0^{\prime}}=\frac{R T}{n F} \ln \left(\frac{c_{\mathrm{O}}}{c_{\mathrm{R}}}\right)
$$

如果忽略活度系数，那么存在着 $\varphi_{\text {平 }}^{0^{\prime}}=\varphi_{\text {平 }}^{0}$ 。基于前边的动力学方程，在平衡条件下阴阳极反应速率相等，即

$$
\begin{aligned}
i_{\mathrm{a}} & =i_{\mathrm{c}} \\
& =i^{0} \\
& =n F K c_{\mathrm{O}} \exp \left[-\frac{\alpha n F}{R T}\left(\varphi_{\text {平 }}-\varphi_{\text {平 }}^{0}\right)\right] \\
& =n F K c_{\mathrm{R}} \exp \left[\frac{\beta n F}{R T}\left(\varphi_{\text {平 }}-\varphi_{\text {平 }}^{0}\right)\right]
\end{aligned}
$$

两方程结合，可以得出

$$
i^{0}=n F K c_{\mathrm{O}}^{1-\alpha} c_{\mathrm{R}}^{\alpha}
$$

已知 $K$ 和 $\alpha$ ，可以计算任意浓度下的交换电流数值。该方程只适合于基元反应，即

$$
\mathrm{O}+n \mathrm{e} \longleftrightarrow \mathrm{R}
$$

这个反应中不包含子步骤，$n$ 个电子的转移是一步进行的。此外要注意，能斯特公式中浓度单位为 $\mathrm{mol} / \mathrm{L}$ ，而式（1－102）中浓度单位为 $\mathrm{mol} / \mathrm{cm}^{3}$ ，因此，对于不溶的独立相，浓度需要用 $1 \times 10^{-3} \mathrm{~mol} / \mathrm{cm}^{3}$代人。

## 思考题与知识点

1．平衡条件下，电子电荷在界面发生转移时的能量坐标曲线，标记出电位变化 $\Delta \varphi$ 时新的能量坐标曲线，标记出相应参数，给出活化能，推导出电位变化 $\Delta \varphi$ 时的反应速率方程。

[^3]2．阳极过电位，阴极过电位的定义。
3．标准反应速率常数含义。
4．交换电流的含义。
5．交换电流与标准反应速率常数的关系式推导。

### 1.16 电化学平衡与电化学极化

## 1．16．1 目标体系平衡电位的建立

首先介绍能斯特方程的动力学推导。
对于电极反应 $\mathrm{O}+n \mathrm{e} \longleftrightarrow \mathrm{R}$ ，在平衡电极电位 $\varphi_{\text {平下的阳极反 }}$应与阴极反应绝对电流分别为

$$
\begin{aligned}
& i_{\mathrm{a}}=n F z_{\mathrm{a}} c_{\mathrm{R}} \exp \left(-\frac{W_{1}^{0}-\beta n F \varphi_{\text {平 }}}{R T}\right) \\
& i_{\mathrm{c}}=n F z_{\mathrm{c}} c_{\mathrm{O}} \exp \left(-\frac{W_{2}^{0}+\alpha n F \varphi_{\text {平 }}}{R T}\right)
\end{aligned}
$$

平衡电极电位下没有净反应发生，即 $i_{\mathrm{a}}=i_{\mathrm{c}}$ ，结合上两式，得到

$$
\begin{gathered}
z_{\mathrm{c}} c_{\mathrm{O}} \exp \left(-\frac{W_{2}^{0}+\alpha n F \varphi_{\text {平 }}}{R T}\right)=z_{\mathrm{a}} c_{\mathrm{R}} \exp \left(-\frac{W_{1}^{0}-\beta n F \varphi_{\text {平 }}}{R T}\right) \\
\varphi_{\text {平 }}=\left(\frac{W_{1}^{0}-W_{2}^{0}}{n F}+\frac{R T}{n F} \ln \frac{z_{\mathrm{c}}}{z_{\mathrm{a}}}\right)+\frac{R T}{n F} \ln \frac{c_{\mathrm{O}}}{c_{\mathrm{R}}}=\varphi_{\text {平 }}^{0^{\prime}}+\frac{R T}{n F} \ln \frac{c_{\mathrm{O}}}{c_{\mathrm{R}}}
\end{gathered}
$$

这就是从动力学角度推导出来的能斯特公式，与热力学方法的相同。

对于平衡电极电位 $\varphi_{\text {平而言，理论上来说，它与交换电流没有 }}$任何关系，只要将相应的氧化／还原电对体系建立起来就行了。但是对于真实电化学体系来说，杂质是难免的，在考虑杂质的干扰下，平衡电极电位 $\varphi_{\text {平的建立与体系的交换电流密切相关，这就涉 }}$及目标电化学体系平衡电位的建立问题。假设体系中除了目标反应 $\mathrm{O}+n \mathrm{e} \longleftrightarrow \mathrm{R}$ ，还存在另一个由杂质引起的电化学反应

$$
\mathrm{O}^{*}+n \mathrm{e} \longleftrightarrow \mathrm{R}^{*}
$$

该杂质电化学反应的平衡电位和交换电流分别为 $\varphi_{\text {平和 } i^{0 *}}$ ，在平衡条件下（即无净电流的条件下，此时体系的平衡电极电位与 $\varphi_{\text {平 }}$

不同，可以称为混合体系的平衡电位，简称混合平衡电位），在混合平衡电位下满足

$$
i_{\mathrm{c}}+i_{\mathrm{c}}^{*}=i_{\mathrm{a}}+i_{\mathrm{a}}^{*}
$$

$i_{\mathrm{a}}^{*}$ 代表杂质体系的阳极氧化反应电流，$i_{c}^{*}$ 代表杂质体系的阴极反应电流（都是绝对值）。如果

$$
i^{0} \gg i^{0 *}
$$

那么

$$
i_{\mathrm{c}} \approx i_{\mathrm{a}} \approx i^{0}
$$

进一步假设 $\varphi_{\text {平 }}>\varphi_{\text {平 }}^{*}$ ，此时目标电化学反应与杂质电化学反应的极化特性，如图 1－38 所

![](https://cdn.mathpix.com/cropped/2025_10_16_e72797a544fa714b3524g-057.jpg?height=768&width=875&top_left_y=634&top_left_x=882)
图 1－38 混合体系的混合平衡电位（一）

![](https://cdn.mathpix.com/cropped/2025_10_16_e72797a544fa714b3524g-057.jpg?height=771&width=887&top_left_y=1796&top_left_x=87)
图 1－39 混合体系的混合平衡电位（二）

如果

$$
i^{0} \ll i^{0 *}
$$

那么

$$
i_{\mathrm{c}}^{*} \approx i_{\mathrm{a}}^{*} \approx i^{0 *}
$$

此时，混合体系的平衡电位就是由杂质电化学反应所决定的，或者说，与目标电化学反应对应的化学成分＂沦落＂为杂质。
如果 $i^{0} \approx i^{0 *}$ ，进一步假设 $\varphi_{\text {平 }}>\varphi_{\text {平 }}^{*}$ ，此时体系的极化特性，如图 1－39 所示，混合体系最终会选择目标电化学反应与杂质电化学反应的极化特性曲线的交点所代表的状态作为它的平衡态，此时

满足 $i_{\mathrm{c}} \approx i_{\mathrm{a}}{ }^{*}$ ，混合体系的平衡电位为 $\varphi_{\text {混，平。上述三种情况中，虽 }}$然没有净电流通过外电路，但是电极上却发生着净化学反应，即

$$
\mathrm{O}+\mathrm{R}^{*} \longrightarrow \mathrm{R}+\mathrm{O}^{*}
$$

对于 $i^{0} \gg i^{0 *}$ ，且 $\varphi_{\text {平 }}>\varphi_{\text {平的情况，杂质不断地被氧化，对于 }} i^{0} \ll i^{0 *}$ 且 $\varphi_{\text {平 }}>\varphi_{\text {平的情况，目标反应不断地向还原方向移动，即 }}$反应物质 O 不断地被还原、消耗。对于 $i^{0} \approx i^{0 *}$ 的情况，杂质和目标电化学反应进行的净反应速率都很大，至少比交换电流要大。这种情况类似于腐蚀体系，如果假设平衡电极电位比较负的那个代表的是金属的电极过程的话。

表面上看，热力学平衡电位建立与交换电流数值无关，因为建立的判据就是阳极反应与阴极反应速率相等，与绝对值无关。根据这样的结论可以推断出，一个电化学反应的平衡电极电位的建立与固体电极自身的材料无关。不过，这是无杂质的情形。水溶液中一些杂质的反应电流可以达到 $10^{-6} \mathrm{~A} / \mathrm{cm}^{2}$ ，因此，一个体系的平衡电位建立需要其具有不小于 $10^{-4} \mathrm{~A} / \mathrm{cm}^{2}$ 的交换电流。这就是为什么用于建立平衡氢电极的电极材料常采用 $\mathrm{Pt}\left(i^{0}=10^{-3} \mathrm{~A} / \mathrm{cm}^{2}\right)$和 $\mathrm{Pd}\left(i^{0}=10^{-4} \mathrm{~A} / \mathrm{cm}^{2}\right)$ 等高催化活性的固体电极。在高氢过电位金属电极（比如 Hg ）上不会建立起氢的平衡电位。

## 1．16．2 净电流

如前所述，过电位与电流的关系式，对于阳极氧化反应，为

$$
i_{\mathrm{a}}=i^{0} \exp \left(\frac{\beta n F \eta_{\mathrm{a}}}{R T}\right)
$$

对于阴极还原反应，为

$$
i_{\mathrm{c}}=i^{0} \exp \left(\frac{\alpha n F \eta_{\mathrm{c}}}{R T}\right)
$$

如果阴阳极的绝对反应速率不相等，那么就会产生净电流，也就是外电路可测的电流，对于阳极过程，净电流为

$$
I_{\mathrm{a}}=i_{\mathrm{a}}-i_{\mathrm{c}}=i^{0}\left[\exp \left(\frac{\beta n F}{R T} \eta_{\mathrm{a}}\right)-\exp \left(-\frac{\alpha n F}{R T} \eta_{\mathrm{a}}\right)\right]
$$

需要指出的是，前边推导的单向反应绝对速率中的过电位下标，是针对具体过程而言，当施加外部过电位后，都遵从外部施加的过电

位，外电路有阳极电流通过时，阴极反应也在进行中（指绝对反应），但是反应的活化能变大。当有阴极电流通过时，净电流相当于阴极绝对反应速率与阳极绝对反应速率的差值，即

$$
I_{\mathrm{c}}=i_{\mathrm{c}}-i_{\mathrm{a}}=i^{0}\left[\exp \left(\frac{\alpha n F}{R T} \eta_{\mathrm{c}}\right)-\exp \left(-\frac{\beta n F}{R T} \eta_{\mathrm{c}}\right)\right]
$$

在实际处理数据时，习惯用线性方程计算相应的方程系数，为此，可将上两式做适当的变形，对于阳极电流，变形后为

$$
\lg \frac{1}{i^{0}}+\frac{\alpha n F}{2.3 R T} \eta_{\mathrm{a}}=\lg \left[\frac{\exp \left(\frac{n F}{R T} \eta_{\mathrm{a}}\right)-1}{I_{\mathrm{a}}}\right]
$$

以过电位 $\eta_{\mathrm{a}}$ 对 $\lg \left[\frac{\exp \left(\frac{n F}{R T} \eta_{\mathrm{a}}\right)-1}{I_{\mathrm{a}}}\right]$ 作图可得到直线，根据截距可计算交换电流，根据斜率可计算 $\alpha n$ 。对于阴极反应，方程的变形为

$$
\lg \frac{1}{i^{0}}+\frac{\beta n F}{2.3 R T} \eta_{\mathrm{c}}=\lg \left[\frac{\exp \left(\frac{n F}{R T} \eta_{\mathrm{c}}\right)-1}{I_{\mathrm{c}}}\right]
$$

上面方程中的 $I_{\mathrm{c}} 、 I_{\mathrm{a}}$ 分别代表外电路测量的阴极还原电流和阳极氧化电流。电极过程动力学中对于同一个公式常常有各种变形形式，看起来眼花缭乱，实际上仅仅是为了讨论的方便，或者是给出一种数据处理方法而已。

上面给出了电化学极化动力学方程的最一般形式。如果外电流和交换电流相比很小，即

$$
|I| \ll i^{0}
$$

此时过电位很小，对于指数函数 $\mathrm{e}^{x}$ ，其泰勒级数展开式为

$$
\exp (x)=1+x+\frac{x^{2}}{2!}+\cdots+\frac{x^{n}}{n!}
$$

如果满足

$$
x \ll 1
$$

那么

$$
\exp (x)=1+x+\frac{x^{2}}{2!}+\cdots+\frac{x^{n}}{n!} \approx 1+x
$$

利用这个方程将电化学极化动力学方程展开，并利用 $\alpha+\beta=1$ 的关系，对于阳极和阴极过程，分别得到

$$
I_{\mathrm{c}}=i^{0} \frac{n F}{R T} \eta_{\mathrm{c}}
$$

和

$$
I_{\mathrm{a}}=i^{0} \frac{n F}{R T} \eta_{\mathrm{a}}
$$

如果写成过电位除以外电流的形式，分别为

$$
\frac{\eta_{\mathrm{a}}}{I_{\mathrm{a}}}=\frac{R T}{i^{0} n F}=R_{\mathrm{a}, \mathrm{r}}
$$

和

$$
\frac{\eta_{\mathrm{c}}}{I_{\mathrm{c}}}=\frac{R T}{i^{0} n F}=R_{\mathrm{c}, \mathrm{r}}
$$

$R_{\mathrm{a}, \mathrm{r}} 、 R_{\mathrm{c}, \mathrm{r}}$ 称为电化学反应电阻，代表了电化学步骤进行（也就是界面电荷转移过程）的阻力。可以看出当过电位很小时（严格讲是外电流远小于交换电流时），反应处于线性极化区，过电位与净电流呈线性的变化关系。

理想可逆电极（理想不极化电极）的概念：对于一个电化学反应，当交换电流很大的时候，反应的电化学反应电阻小，当通过很大的外电路电流时，体系的电极电位改变幅度也很小，我们称这样的电极反应可逆性很大。当交换电流无穷大时，无论通过多大的外电流都不会引起电化学极化，这种电极就是理想可逆电极，又称理想不极化电极。电化学测试中的参比电极具有不极化电极的性质 （电极反应的交换电流远大于仪表输人的电流，要求参比电极体系的交换电流尽可能大，而仪表输人参比电极的电流尽可能的小）。注意，这里可逆的概念与热力学中的完全不同，按照热力学的＂标准＂，电化学反应都是＂不可逆＂的。

当外电路电流远大于交换电流时，即

$$
|I| \gg i^{0}
$$

对于阳极过程，一般形式的动力学方程为

$$
I_{\mathrm{a}}=i_{\mathrm{a}}-i_{\mathrm{c}}=i^{0}\left[\exp \left(\frac{\beta n F}{R T} \eta_{\mathrm{a}}\right)-\exp \left(-\frac{\alpha n F}{R T} \eta_{\mathrm{a}}\right)\right]
$$

外电流很大表明过电位相对比较大，上式中方括号中第二项要比第一项小很多（类似于 $99=100-1$ 的情况，忽略＂ 1 ＂），因此可以忽略掉，于是上式变成

$$
I_{\mathrm{a}} \approx i_{\mathrm{a}}=i^{0} \exp \left(\frac{\beta n F}{R T} \eta_{\mathrm{a}}\right)
$$

同样，对于阴极过程为

$$
I_{\mathrm{c}} \approx i_{\mathrm{c}}=i^{0} \exp \left(\frac{\alpha n F}{R T} \eta_{\mathrm{c}}\right)
$$

习惯上写成半对数的形式，即

$$
\eta_{\mathrm{a}}=-\frac{2.3 R T}{\beta n F} \lg i^{0}+\frac{2.3 R T}{\beta n F} \lg I_{\mathrm{a}}
$$

和

$$
\eta_{\mathrm{c}}=-\frac{2.3 R T}{\alpha n F} \lg i^{0}+\frac{2.3 R T}{\alpha n F} \lg I_{\mathrm{c}}
$$

这就是经典的 Tafel 方程的具体形式，为

$$
\eta=a+b \lg I
$$

Tafel 方程是电化学步骤动力学方程的一般形式在高过电位下的简化形式，它始于 20 世纪初的电化学研究，当时主要以 Hg 等惰性材料作为固体电极研究电化学过程，在这类电极上不少电化学过程的活化能都很大，电化学极化也比较大，这可能是 Tafel 半对数关系的发现的背景因素。当时的总体科技水平可能不允许电化学家深人研究一个电化学过程在过电位很小时的响应特点。

利用上述关系可以计算交换电流、传递系数，利用交换电流与标准速度常数的关系可计算出后者。

Tafel 方程应用的局限性在于，它仅仅当电极／溶液界面性质与电极电位无关时适用。如果界面性质、状态随着电极电位发生变化，那么 Tafel 方程就不适用（实际研究中，即使界面性质有明显的改变，很多研究者仍然使用该方程表征某些电化学过程的电流－

电位关系并计算相关参数，虽然在理论上意义不大，但是具有一定的实践意义，也方便不同研究者之间对比它们的结果）。

考虑一种极端情况。如果交换电流很小，接近 0 ，那么不需要通过外电流就可以改变电极电势而不改变界面的性质与状态，这种电极就是理想极化电极，理想极化电极适合于界面性质的研究。

上面讨论了电化学步骤动力学方程，它们都是针对基元电化学反应过程而言的。如果存在多个基元电化学反应，那么其中的每个基元电化学反应都遵循自身的极化特征，将每个极化曲线线性叠加就得到总的极化曲线。如果基元电化学反应之间是串联的关系，那么总极化过电位是各个基元电化学反应极化过电位的加和，而极化电流相等，如果是并联关系，那么各个基元电化学反应的极化过电位相同，总电流等于各个基元电化学反应电流之和。至于在总极化过电位／总电流中各个基元电化学反应的极化过电位／极化电流所占的比重，由各个基元电化学反应的动力学方程参数的相对关系决定。

表 1－4 总结了电化学极化的几种情况。

表 1－4 电化学极化的比较
| $i^{0}$（与外电流相比） | $i^{0}=0$ | $i^{0}$ 较小 | $i^{0}$ 较大 | $i^{0}$ 无穷大 |
| :--- | :--- | :--- | :--- | :--- |
| 极化特点 | 理想极化电极 | 易极化电极 | 难极化电极 | 理想不极化电极 |
| 可逆程度 | 完全不可逆 | 可逆程度小 | 可逆程度大 | 完全可逆 |
| 电压－电流关系 | 电极电位任意改变，与电位坐标轴平行的直线 | 半对数关系 | 线性（斜率不是 0 和无穷大） | 与电流坐标轴平行的直线 |


电极上的氧化还原反应，也可以用能带结构加以解释。当金属电极浸入溶液以后，溶液中的氧化还原电对的费米能级有与金属的费米能级拉平的趋势。假设金属是 S ，溶液中的金属离子是 $\mathrm{Fe}^{3+}$和 $\mathrm{Fe}^{2+}$ ，电化学反应为

$$
\mathrm{Fe}^{3+}+\mathrm{e} \longleftrightarrow \mathrm{Fe}^{2+}
$$

此时的能级图，如图1－40（a）所示， $\mathrm{Fe}^{3+} / \mathrm{Fe}^{2+}$ 电对的空带和满带态密度都是正态分布的，金属的空带和满带接触甚至部分重叠，二

者的费米能级持平，此时，固体电极空带有得到溶液氧化还原电对满带电子的趋势，而固体电极满带中的电子有向液相氧化还原电对中的空带转移的趋势。两种转移速度相同，净反应为 0 。

![](https://cdn.mathpix.com/cropped/2025_10_16_e72797a544fa714b3524g-063.jpg?height=934&width=1626&top_left_y=587&top_left_x=128)
图1－40 液相中金属的氧化还原电对／金属能级示意图

当电极电位变正（相当于降低金属电极的费米能级）以后，从液相中的满带流向固体电极中空带的电子流远大于从固体电极满带向液相中氧化还原电对中的空带移动的电子流，于是，净反应 （ $\mathrm{Fe}^{2+}$ 失去电子的氧化反应）就发生了，如图 1－40（b）所示。

### 1.17 控制步骤的概念

如果反应中包含数个串联的步骤，通常假定整个反应受控于其中最慢的步骤，而其它步骤处于平衡态。是否合理？答案是合理，这里分析一下，需要学习的是这种处理问题的思路和方法（周仲柏、查全性的书给出了详细的分析，这里基本上采用了他们的分析方法，加上笔者的注解，以利于读者理解）。

假设三个串联反应，由＂ $0 \leftrightarrow 1$＂、＂ $1 \leftrightarrow 2$＂、＂ $2 \leftrightarrow 3$＂组成，起始态与中间态产物的标准自由能为 $G_{i}^{0}(i=0,1,2,3)$ ，各个分步骤中相应的活化态的标准自由能为 $G_{i, i+1}^{0 \neq 1}$ ，各个分布反应进行的标准活化自由能为 $\Delta G_{i \rightarrow i+1}^{0 \neq}$ ，任意两个中间态＂k＂、＂p＂之间标准自由能

的差异为 $\Delta G_{\mathrm{k} \rightarrow \mathrm{p}}^{0}$ ，起始态＂ 0 ＂与＂$i \rightarrow i+1$＂反应中的活化态之间的标准自由能的差异用 $\Delta G_{0 \rightarrow i, i+1}^{0 \neq}$ 表示，多步骤反应中的能量坐标如图 1－41 所示。

![](https://cdn.mathpix.com/cropped/2025_10_16_e72797a544fa714b3524g-064.jpg?height=981&width=1566&top_left_y=584&top_left_x=326)
反应进程

图 1－41 连续反应中的能量变化

任一分步反应＂$i \rightarrow i+1$＂的绝对反应速率（可以理解为这个反应的潜力，即这个反应能够达到的最大反应速率）为

$$
v_{i \rightarrow i+1}=c_{i} k_{i \rightarrow i+1}=\kappa_{i \rightarrow i+1} \frac{k T}{h} i_{i} \exp \left(-\frac{\Delta G_{i \rightarrow i+1}^{0 \neq}}{R T}\right)
$$

式中，$c_{i}$ 为中间态物质 $i$ 的浓度；$k_{i \rightarrow i+1}$ 为反应的速率常数； $\kappa_{i \rightarrow i+1}$ 、 $k$ 、 $T$ 、 $h$ 具有一般的物理意义，$\kappa_{i \rightarrow i+1}$ 数值上接近 1 ，下文忽略不计（不影响讨论，仅仅影响具体的数值）。这里要注意中间态和活化态的概念的不同。活化态指的是反应中处于势能最大的位置，中间态是处于势能最小的位置。假设初始态和各个中间态之间近似满足热力学平衡关系，并忽略活度系数，根据吉布斯自由能与平衡常数的关系式

$$
\Delta G^{0}=-R T \ln K
$$

存在

$$
K_{0, i}=\frac{c_{i}}{c_{0}}=\exp \left(-\frac{\Delta G_{0 \rightarrow i}^{0}}{R T}\right)
$$

$K_{0, i}$ 为初始态（ 0 态）和各个中间态之间的平衡常数。从上式得到

$$
c_{i}=c_{0} \exp \left(-\frac{\Delta G_{0 \rightarrow i}^{0}}{R T}\right)
$$

上式代人绝对反应速率方程中去，得到

$$
\begin{aligned}
v_{i \rightarrow i+1} & =c_{0} \kappa_{i \rightarrow i+1} \frac{k T}{h} \exp \left[-\frac{1}{R T}\left(\Delta G_{0 \rightarrow i}^{0}+\Delta G_{i \rightarrow i+1}^{0 \neq}\right)\right] \\
& =c_{0} \kappa_{i \rightarrow i+1} \frac{k T}{h} \exp \left(-\frac{1}{R T} \Delta G_{0 \rightarrow i, i+1}^{0 \neq}\right)
\end{aligned}
$$

式中，$\Delta G_{0 \rightarrow i}^{0}$ 代表初始态与本步骤的反应物之间的自由能差别，也就相当于初始态和本步骤反应物之间的平衡常数；$\Delta G_{i \rightarrow i+1}^{0 \neq}$是本步骤进行的标准活化自由能；$\Delta G_{0 \rightarrow i, i+1}^{0 \neq}$ 代表的是以初始态的自由能作为参考点的活化能垒的高度。对比式（1－137）和图 1－41，可以发现分步反应的绝对速率不仅仅由本步骤的标准活化自由能决定，还与以前各步骤的平衡常数有关系。

上面的阐述比较抽象，这里举个例子：对于反应＂ $1 \leftrightarrow 2$＂，这个反应的速率，除了与 $\Delta G_{1 \rightarrow 2}^{0 \neq}$ 有关系，还与 $\Delta G_{0 \rightarrow 1}^{0}$ ，即 $K_{0,1}$ ，也就是反应＂ $0 \leftrightarrow 1$＂的平衡常数有关系。反应＂ $1 \leftrightarrow 2$＂的总活化能就是以 $G_{0}^{0}$ 为基点的活化能垒的高度，而不是以中间态产物＂ 1 ＂的自由能作为起点的活化能垒的高度。

任意两个分步反应＂$m \leftrightarrow n$＂＂$p \leftrightarrow q$＂进行的绝对速率之比是

$$
\begin{aligned}
\frac{v_{m \rightarrow n}}{v_{p \rightarrow q}} & =\exp \left(-\frac{\Delta G_{0 \rightarrow m, n}^{0 \neq}-\Delta G_{0 \rightarrow p, q}^{0 \neq}}{R T}\right) \\
& =\exp \left(-\frac{\Delta\left(\Delta G^{0 \neq}\right)_{m, n \rightarrow p, q}}{R T}\right)
\end{aligned}
$$
