Repository: cunyu-liu/electrolyte_ailab

File: fine-tune/bookData/Electrochemistry in Nonaqueous Solutions.md (part 3 of 31)
## Part One
The refractive index, $n_{\mathrm{D}}$, defined as the ratio of light speed at the sodium D -line in a vacuum to that in the medium, is used in obtaining the polarizability, $\alpha$, of

Table 1.3 Solvent dielectric and related properties at $25^{\circ} \mathrm{C}$. ${ }^{a}$
| Solvent | $\varepsilon_{\mathrm{s}}\left(=\varepsilon_{\mathrm{r}}\right)$ | $\varepsilon_{\text {op }}$ | $\varepsilon_{\infty}$ | $\varepsilon_{\text {op }}^{-1}-\varepsilon_{\mathrm{s}}^{-1}$ | $\tau_{\mathrm{D}}(\mathrm{ps})$ | $\tau_{\mathrm{L}}(\mathrm{ps})$ |
| :--- | :--- | :--- | :--- | :--- | :--- | :--- |
| Debye solvents |  |  |  |  |  |  |
| AN | 37.5 | 1.80 | 2 | 0.528 | 3.3 | $\sim 0.2$ |
| Ac | 21 | 1.84 | 2 | 0.495 | 3.3 | 0.3 |
| DMSO | 46.7 | 2.18 | 5.7 | 0.438 | 19.5 | 2.4 |
| HMPA | 29.6 | 2.12 | 3.3 | 0.438 | 80 | 8.9 |
| NB | 35.7 | 2.40 | 4.1 | 0.389 | 45.6 | 5.2 |
| Py | 13.3 | 2.27 | 2.3 | 0.365 | 6.9 | 1.2 |
| THF | 7.58 | 1.97 | 2.3 | 0.376 | 3.3 | 1.0 |
| Non-Debye solvents |  |  |  |  |  |  |
| EtOH | 24.5 | 1.85 | 4.2 | 0.499 | 130 | 22 |
| FA | 110 | 2.09 | 7.0 | 0.469 | 37 | 2.35 |
| MeOH | 32.7 | 1.76 | 5.6 | 0.628 | 48 | 8.2 |
| NMF | 182 | 2.04 | 5.4 | 0.485 | 123 | 3.7 |
| 1-PrOH | 20.4 | 1.92 | 2.2 | 0.472 | 390 | 42 |
| Debye or non-Debye (?) solvents (different viewpoints exist) |  |  |  |  |  |  |
| DMF | 36.7 | 2.04 | 4.5 | 0.472 | 11.0 | 1.3 |
| PC | 65 | 2.02 | 4.1 | 0.480 | 43 | 2.7 |


[^1]Table 1.4 Dielectric relaxation parameters of water and lower alcohols determined by femtosecond terahertz pulse spectroscopy at $25^{\circ} \mathrm{C}$. ${ }^{a}$
| Solvent | $\varepsilon_{\mathrm{s}}$ | $\tau_{1}(\mathrm{ps})$ | $\varepsilon_{2}$ | $\tau_{2}(\mathrm{ps})$ | $\varepsilon_{3}$ | $\tau_{3}(\mathrm{ps})$ | $\varepsilon_{\infty}$ |
| :--- | :--- | :--- | :--- | :--- | :--- | :--- | :--- |
| Water | 78.36 | 8.24 | 4.93 | 0.18 |  |  | 3.48 |
| MeOH | 32.63 | 48 | 5.35 | 1.25 | 3.37 | 0.16 | 2.10 |
| EtOH | 24.35 | 161 | 4.15 | 3.3 | 2.72 | 0.22 | 1.93 |
| 1-PrOH | 20.44 | 316 | 3.43 | 2.9 | 2.37 | 0.20 | 1.97 |


${ }^{a}$ From Kindt, J.T. and Schmuttenmaer, C.A. (1996) J. Phys. Chem., 100, 10373.
solvent molecules. The relationship between $\alpha$ and $n_{\mathrm{D}}$ is given by $\alpha=\left(3 V_{\mathrm{m}} / 4 \pi N_{\mathrm{A}}\right) \left(n_{\mathrm{D}}^{2}-1\right) /\left(n_{\mathrm{D}}^{2}+2\right)$, where $N_{\mathrm{A}}$ is the Avogadro constant and $V_{\mathrm{m}}$ is the molar volume. ${ }^{4)}$ Solvent molecules with high $\alpha$ values tend to interact easily with one another or with other poralizable solute particles by dispersion forces. ${ }^{5)}$

Most solvents consist of molecules that are intrinsic dipoles and have permanent dipole moments $(\mu)$. If such molecules are placed between the two plates of a capacitor as a vapor (or as a dilute solution in a nonpolar liquid), they are oriented by the electric field. Then, the orientational polarization and the induced polarization occur simultaneously, as described above. If $\varepsilon_{\mathrm{r}}$ is the relative permittivity of the vapor, there is a relationship

$$
\frac{\varepsilon_{\mathrm{r}}-1}{\varepsilon_{\mathrm{r}}+2}=\frac{4 \pi N_{\mathrm{A}}}{3 V_{\mathrm{m}}}\left(\alpha+\frac{\mu^{2}}{3 k_{B} T}\right)
$$

where $k_{\mathrm{B}}$ is the Boltzmann constant. By plotting the relation between $V_{\mathrm{m}}\left(\varepsilon_{\mathrm{r}}-1\right) / \left(\varepsilon_{\mathrm{r}}+2\right)$ and $1 / T$, the value of $\mu$ is obtained simultaneously with the value of $\alpha$, although a more accurate value of $\mu$ is obtainable from the Stark splitting of microwave lines.

The dipole moment is also used to assess the solvent polarity: solvents with high dipole moments (e.g. $\mu \geq 2.5 \mathrm{D}, 1 \mathrm{D}=3.33564 \times 10^{-30} \mathrm{C} \mathrm{m}$ ) are called dipolar solvents, while those with low dipole moments are called apolar or nonpolar solvents. Many solvents with high $\varepsilon_{\mathrm{r}}$ values also have high $\mu$ values (see Table 1.1). However, the $\mu$ value of water $(1.77 \mathrm{D})$ is lower than expected from its high solvating abilities. The dipole moment
4) Examples of $n_{D}$ values: methanol 1.326 , water 1.332, AN 1.341, hexane 1.372, PC 1.419, DMF 1.428, DMSO 1.477, benzene 1.498, Py 1.507, NB 1.550 and DMTF 1.576 (Table 3.5 in Ref. [2a]). For all solvents, the value of $n_{\mathrm{D}}$ is between 1.2 and 1.8. There is a relationship $\varepsilon_{\text {op }} \sim n_{\mathrm{D}}^{2}$.
5) Dispersion forces (instantaneous dipoleinduced dipole interactions): Even in atoms and molecules with no permanent dipole moment, the continuous movement of electrons results, at any instant, in small dipole moments, which fluctuatingly polarize the electronic system of the neighboring atoms or molecules. This coupling causes the electronic movements to be synchronized in such a way that a mutual
attraction results (Ref. [1a], p. 13). The dispersion forces, which are universal for all atoms and molecules, are proportional to the products of the polarizabilities ( $\alpha$ ) of the two interacting species but are short range in action. Among the intermolecular forces, the dispersion forces are often stronger than the dipole-dipole and dipole-induced dipole forces, though they are weaker than the hydrogen bonding. Due to the dispersion forces, benzene exists as a liquid at normal temperatures, and hydrogen and argon are condensed to liquids at low temperatures. See, for example, Israelachvili, J.N. (1992) Intermolecular and Surface Forces, 2nd edn, Academic Press, London, Chapter 6.
tends to underestimate the polarity of small solvent molecules because it depends on the distance between the positive and negative charge centers in the molecule.

Many efforts have been made to correlate solute-solvent and solute-solute interactions in solutions with such polarity scales as relative permittivity and dipole moment, but these have often been unsuccessful. The chemical properties of solvents, as described below, often play more important roles in such interactions.

### 1.1.2 <br> Chemical Properties of Solvents

Here, we mean by 'chemical properties' the acidity and basicity of solvents. Furthermore, we use the terms 'acidity' and 'basicity' in a somewhat broader sense than usual. The ability to accept an electron is included in the acidity of solvents, in addition to the abilities to donate a proton and a hydrogen bond and to accept an electron pair, while the ability to donate an electron is included in the basicity of solvents, along with the abilities to accept a proton and a hydrogen bond and to donate an electron pair. Conventionally, acidity and basicity are defined by the proton-donating and proton-accepting capabilities by the Brønsted acid-base concept and the electron pair-accepting and electron pair-donating capabilities by the Lewis acid-base concept. However, a solvent with a strong proton-donating ability usually has strong hydrogen bond-donating, electron pair-accepting and electron-accepting abilities. Moreover, a solvent with a strong proton-accepting ability usually has strong hydrogen bond-accepting, electron pairdonating and electron-donating abilities. Inclusion of electron-accepting and electrondonating abilities in acidity and basicity, respectively, is also justified by the fact that the energies of the highest occupied molecular orbital (HOMO) and the lowest unoccupied molecular orbital (LUMO) for molecules of various solvents are linearly correlated with the donor and acceptor numbers (see below), respectively [7].

As outlined in Section 1.3, the solvent acidity and basicity have a significant influence on the reactions and equilibria in solutions. In particular, differences in reactions or equilibria among the solvents of higher permittivities are often caused by the differences in solvent acidity and/or basicity. Because of the importance of solvent acidity and basicity, various empirical parameters have been proposed to express them quantitatively $\left.[1 \mathrm{a}, 2] .{ }^{6}\right)$ Examples of the solvent acidity scales are Kosower's $Z$ values [8], Dimroth and Reichardt's $E_{\mathrm{T}}$ scale [1a, 9], Mayer, Gutmann and Gerger's acceptor number $(A N)[10,11]$, Kamlet and Taft's $\alpha$ parameter [12] and Catalán and Díaz's SA parameter [13]. On the other hand, examples of the solvent basicity scales are Gutmann's donor number (DN) [11, 14], Kamlet and Taft's $\beta$ parameter [12] and Catalán et al.'s SB parameter [15]. Besides the acidity and basicity parameters, empirical solvent polarity/polarizability parameters such as the $\pi^{*}$ scale [16] have also been proposed. The correlations between these empirical parameters have been
6) The parameters for solvent acidity and basicity are included in the parameters of solvent 'polarity'. Here, the solvent polarity is defined as solvent's overall solvation capability (solvation power) for solutes, which in turn depends on the action of all possible, specific and
nonspecific, intermolecular interactions between solute ions or molecules and solvent molecules [17]. As reviewed in Ref. [18], the quantitative measures of solvent polarity are numerous.
studied in detail [2,19]. Moreover, to relate these parameters to solvent effects on various physicochemical quantities in solutions, linear solvation energy relationships (LSER) [20], as expressed by Eq. (1.4), are often employed:

$$
X Y Z=X Y Z_{0}+a \cdot \alpha+b \cdot \beta+s \cdot \pi^{*}+\cdots
$$

where $X Y Z$ is the given quantity, $X Y Z_{0}$ is the quantity at $\alpha=\beta=\pi^{*}=0$ and $a, b$ and $s$ are the coefficients for $\alpha, \beta$ and $\pi^{*}$, respectively. In the same way, for $A N$ and $D N$, a semiempirical multiparameter relationship has been given for the solvent effects on physicochemical quantities:

$$
\Delta G_{\mathrm{S}}-\Delta G_{\mathrm{R}}=a\left(D N_{\mathrm{S}}-D N_{\mathrm{R}}\right)+b\left(A N_{\mathrm{S}}-A N_{\mathrm{R}}\right)+c\left(\Delta G_{\mathrm{vp}}^{\mathrm{oS}}-\Delta G_{\mathrm{vp}}^{\circ \mathrm{R}}\right)
$$

Here, $\Delta G$ is the Gibbs energy for the quantity under consideration and $\Delta G_{\mathrm{vp}}^{\circ}$ is the standard molar Gibbs energy of vaporization; the sub- and superscripts S and R denote solvents S and R , respectively, and $a, b$ and $c$ are coefficients.

In this book, we only use the acceptor number, $A N$, and the donor number, $D N$, because they are the most popular in the field of electrochemistry and convenient to use. ${ }^{7)}$
7) Kamlet and Taft's parameters ( $\alpha$ for solvent hydrogen bond donor (HBD) acidities, $\beta$ for solvent hydrogen bond acceptor (HBA) basicities and $\pi^{*}$ for solvent dipolarity/polarizability) are dealt with in Chapter 13, in sections on supercritical fluids and ionic liquids. These parameters are evaluated by using UV/vis spectral data of solvatochromic compounds as follows: $\alpha, \beta$ and $\pi^{*}$ values for cyclohexane ( $c-\mathrm{C}_{6} \mathrm{H}_{12}$ ) being defined as equal to zero [1a]. (1) $\beta$ scale: The enhanced solvatochromic shifts, $\Delta \Delta \tilde{v}$, are determined in HBA solvents for 4-nitroaniline relative to homomorphic $N, N$ -diethyl-4-nitroaniline. Both standard compounds can act as HBA substrates (at the nitrooxygen) in HBD solvents, but only 4-nitroaniline can act as an HBD substrate (at $\mathrm{NH}_{2}$ group) in HBA solvents. Taking the $\Delta \Delta \tilde{v}$ value at $2800 \mathrm{~cm}^{-1}$ for HMPA (a strong HBA solvent) as $\beta=1.00, \beta$ values for HBA solvents are
obtained. (2) $\alpha$ scale: The enhanced solvatochromic shifts, $\Delta \Delta \tilde{v}$, are determined in HBD solvents for 4-nitroanisole and the pyridinium-$N$-phenolate betaine dye, and taking the $\Delta \Delta \tilde{v}$ value of $6240 \mathrm{~cm}^{-1}$ for methanol (a strong HBD solvent) as $\alpha=1.00, \alpha$ values for HBD solvents are obtained. (3) $\pi^{*}$ scale: Solvent effects on the $\pi \rightarrow \pi^{*}$ electronic transitions of positively solvatochromic nitroaromatics of the type $\mathrm{D}-\mathrm{C}_{6} \mathrm{H}_{4}-\mathrm{A}$, where D and A stand for electron donor (e.g. $\mathrm{NMe}_{2}$ ) and electron acceptor (e.g. $\mathrm{NO}_{2}$ ) groups, respectively (e.g. 4-nitroanisole and $N, N$-dimethylamino-4-nitroaniline).
The relation $\pi^{*}(\mathrm{~S})=\left[\tilde{v}(S)-\tilde{v}\left(c-\mathrm{C}_{6} H_{12}\right)\right] / \left[\tilde{v}(\right.$ DMSO $\left.)-\tilde{v}\left(c-\mathrm{C}_{6} \mathrm{H}_{12}\right)\right]$, where $\tilde{v}(S)$ is the wavenumber of the maximum of the long-wavelength solvatochromic absorption band of the indicator in solvent S ( $\pi^{*}$ (DMSO) $=$ 1.00), is used. The values obtained by somewhat modified methods are shown below.

| Solvents | $\alpha$ | $\boldsymbol{\beta}$ | $\pi^{*}$ | Solvents | $\alpha$ | $\boldsymbol{\beta}$ | $\pi^{*}$ |
| :--- | :--- | :--- | :--- | :--- | :--- | :--- | :--- |
| Gas phase | 0.00 | 0.00 | -1.23 | NM | 0.22 | 0.06 | 0.75 |
| Cyclohexane ( $c-\mathrm{C}_{6} \mathrm{H}_{12}$ ) | 0.00 | 0.00 | 0.00 | HMPA | 0.00 | 1.00 | 0.87 |
| Dichloromethane | 0.13 | 0.10 | 0.73 | DMF | 0.00 | 0.69 | 0.88 |
| NB | 0.00 | 0.30 | 0.86 | NMF | 0.62 | 0.80 | 0.90 |
| Py | 0.00 | 0.64 | 0.87 | FA | 0.71 | 0.48 | 0.97 |
| THF | 0.00 | 0.55 | 0.55 | EtOH | 0.86 | 0.75 | 0.54 |
| Ac | 0.08 | 0.48 | 0.62 | MeOH | 0.98 | 0.66 | 0.60 |
| PC | 0.00 | 0.40 | 0.83 | Acetic acid | 1.12 | 0.45 | 0.64 |
| DMSO | 0.00 | 0.76 | 1.00 | 2,2,2-Trifluoroethanol | 1.51 | 0.00 | 0.73 |
| AN | 0.19 | 0.40 | 0.66 | Water | 1.17 | 0.47 | 1.09 |

The donor number, $D N[11,14]$, of solvent D (Lewis base) is determined calorimetrically as the negative value of the standard enthalpy change, $-\Delta H^{\circ}$ (in $\mathrm{kcal} \mathrm{mol}^{-1}$ ), for the $1: 1$ adduct formation between solvent $D$ and antimony pentachloride ( $\mathrm{SbCl}_{5}$ ), both being dilute, in 1,2-dichloroethane (DCE) at $25^{\circ} \mathrm{C}$ (Eq. (1.5)).

$$
\mathrm{D}:+\mathrm{SbCl}_{5} \rightleftarrows \mathrm{D}-\mathrm{SbCl}_{5} \quad D N=-\Delta H^{\circ}\left(\mathrm{kcal} \mathrm{~mol}^{-1}\right)
$$

The values of $D N$ are listed in Table 1.5 in increasing order. The solvent basicity increases with the increase in the $D N$ value. The $D N$ value for DCE (reference solvent) is zero.

The acceptor number, $A N[10,11]$, of solvent A (Lewis acid) is obtained by measuring the ${ }^{31} \mathrm{P}$-NMR chemical shift ( $\Delta \delta, \mathrm{ppm}$ ) of triethylphosphine oxide ( $\mathrm{Et}_{3} \mathrm{P}=\mathrm{O}$, a strong Lewis base) in solvent A :

$$
\left(\mathrm{Et}_{3} \mathrm{P}=\mathrm{O} \leftrightarrow \mathrm{Et}_{3} \stackrel{\oplus}{\mathrm{P}}-\stackrel{\ominus}{\mathrm{O}}\right)+\mathrm{A} \rightleftarrows \mathrm{Et}_{3} \stackrel{\delta}{\mathrm{P}} \ldots{ }^{\delta}-\mathrm{O}-\mathrm{A}
$$

The ${ }^{31} \mathrm{P}$-NMR chemical shift of $\mathrm{Et}_{3} \mathrm{P}=\mathrm{O}$ is also measured in hexane ( $\Delta \delta$ (hexane)) and in DCE containing $\mathrm{SbCl}_{5}\left(\Delta \delta\left(\mathrm{SbCl}_{5}\right.\right.$ in DCE)). Here, by definition, $A N=0$ for hexane and $A N=100$ for $\mathrm{SbCl}_{5}$ in DCE. Then, the $A N$ of solvent A is obtained by Eq. (1.6).

$$
A N=100 \times \frac{\Delta \delta(A)-\Delta \delta(\text { hexane })}{\Delta \delta\left(\mathrm{SbCl}_{5} \text { in DCE }\right)-\Delta \delta(\text { hexane })}=2.348[\Delta \delta(A)-\Delta \delta(\text { hexane })]
$$

The values of $A N$ are also included in Table 1.5. ${ }^{8)}$ The solvent acidity increases with the increase in the $A N$ value. Here, it should be noted that neither $D N$ nor $A N$ can be correlated with the relative permittivity of the corresponding solvents.

Lewis acids are electron pair acceptors and Lewis bases are electron pair donors. However, according to the hard and soft acids and bases (HSAB) concept [21], Lewis acids are classified into hard and soft acids, while Lewis bases are classified into hard and soft bases. Hard acids interact strongly with hard bases, soft acids with soft bases.

The HSAB concept also applies to solvent-solute interactions. Therefore, we have to know whether the solvent is hard or soft as a Lewis acid and a Lewis base. Water is a hard acid and a hard base. In general, hydrogen bond donor solvents are hard acids and solvate strongly to hard-base anions (i.e. small anions such as $\mathrm{OH}^{-}, \mathrm{F}^{-}, \mathrm{Cl}^{-}$and anions with a negative charge localized on a small oxygen atom ( $\mathrm{CH}_{3} \mathrm{O}^{-}, \mathrm{CH}_{3} \mathrm{COO}^{-}$, etc.)). On the other hand, for solvents having electron pair donor atoms such as $\mathrm{O}, \mathrm{N}$ and S , the softness increases in the order $\mathrm{O}<\mathrm{N}<\mathrm{S}$. Here, examples of solvents with an O atom are water, alcohols, ketones and amides, those with an N atom are nitriles, amines and pyridine and those with an S atom are thioethers and
8) Riddle and Fowkes [22] considered that the acceptor numbers determined by the NMR method are partly due to the van der Waals forces between $\mathrm{Et}_{3} \mathrm{P}=\mathrm{O}$ and solvent molecules and attributed somewhat large $A N$ values of strongly basic solvents such as pyridine to it. They proposed new acceptor numbers, cor-
rected for the influence of the van der Waals forces, as follows: hexane 0.0 , Py 0.5 , THF 1.9, DMA 5.7, DMF 6.6, Ac 8.7, DMSO 10.8, NM 14.8, AN 16.3, FA 32.2, MeOH 41.7, $\mathrm{CH}_{3} \mathrm{COOH} 49.3$, W 52.4, $\mathrm{CF}_{3} \mathrm{COOH} 111.0$ (compare with the $A N$ values in Table 1.5).

Table 1.5 Chemical properties of organic solvents of electrochemical interest.
| Solvent ${ }^{a}$ | DN | AN | $\mathrm{p} K_{\mathrm{SH}}$ | $\varepsilon_{r}$ | Solvent | DN | AN | $\mathrm{p} K_{\text {SH }}$ | $\varepsilon_{\mathrm{r}}$ |
| :--- | :--- | :--- | :--- | :--- | :--- | :--- | :--- | :--- | :--- |
| (48) 1,2-Dichloroethane (DCE) | 0 | 16.7 |  | 10.4 | (6) Methanol (MeOH) | (19) | 41.3 | 17.2 | 32.7 |
| (42) Hexane | (0) | 0.0 |  | 1.88 | (3) Formic acid | (19) | 83.6 | 6.2 | $58.5_{16}$ |
| (43) Benzene | 0.1 | 8.2 |  | 2.27 | (13) Tetrahydrofuran (THF) | 20.0 | 8.0 |  | 7.6 |
| (45) Nitromethane (NM) | 2.7 | 20.5 |  | 36.7 | (4) Acetic acid (HOAc) | (20) | 52.9 | 14.45 | 6.2 |
| (46) Nitrobenzene (NB) | 4.4 | 14.8 |  | 34.8 | (15) 1,2-Dimethoxyethane (DME) | 23.9 | 10.2 |  | 7.2 |
| (5) Acetic anhydride | 10.5 | - | 14.5 | $20.7{ }_{19}$ | (28) Formamide (FA) | (24) | 39.8 | $16.8_{20}$ | 111.0 |
| (24) Benzonitrile | 12.0 | - |  | 25.2 | (30) $N, N$-Dimethylformamide (DMF) | 26.6 | 16.0 | 29.4 | 36.7 |
| (20) Acetonitrile (AN) | 14.1 | 18.9 | 33.3 | 35.9 | (35) N-Methyl-2-pyrrolidinone (NMP) | 27.3 | 13.3 | 25.6 | 32.2 |
| (39) Sulfolane (TMS) | 14.8 | - | 25.5 | 43.3 | (32) $N, N$-Dimethylacetamide (DMA) | 27.8 | 13.6 | 23.9 | 37.8 |
| (14) 1,4-Dioxane | 14.8 | 10.8 |  | 2.21 | (36) Tetramethylurea (TMU) | 29.6 |  |  | 23.6 |
| (50) Propylene carbonate (PC) | 15.1 | 18.3 |  | 66.1 | (38) Dimethyl sulfoxide (DMSO) | 29.8 | 19.3 | 33.3 | 46.5 |
| Diethyl carbonate (DEC) | 16.0 | - |  | 2.8 | (27) Pyridine (Py) | 33.1 | 14.2 |  | 12.9 |
| (51) Ethylene carbonate (EC) | 16.4 | - |  | 89.6 | (34) Hexamethylphosphoric triamide (HMPA) | 38.8 | 10.6 | 20.6 | 29.6 |
| (52) Methyl acetate (MA) | 16.5 | 10.7 |  | 6.7 | (7) Ethanol (EtOH) | (32?) | 37.9 | 19.1 | 24.6 |
| (23) Butyronitrile (BuN) | 16.6 | - |  | 20.3 | (8) 1-Propanol (1-PrOH) |  | 37.3 | 19.4 | 20.5 |
| (17) Acetone (Ac) | 17.0 | 12.5 | 32.5 | 20.7 | (9) 2-Propanol (2-PrOH) | (36?) | 33.6 | 21.1 | 19.9 |
| (53) Ethyl acetate | 17.1 | 9.3 | 22.8 | 6.0 | (29) N-Methylformamide (NMF) | (49?) | 32.1 | 10.74 | 182.4 |
| (49) $\gamma$-Butyrolactone ( $\gamma$-BL) | (18) | 17.3 |  | 39 | Trifluoroacetic acid |  | 105.3 |  | 8.55 |
| (1) Water | 18(G)-33(L) ${ }^{b}$ | 54.8 | 14.0 | 78.4 |  |  |  |  |  |


[^2]![](https://cdn.mathpix.com/cropped/2025_10_16_7c440fa85051e8b62e3ag-016.jpg?height=816&width=765&top_left_y=193&top_left_x=209)
Figure 1.2 The three-dimensional structure of water. (Nemethy, G. and Scheraga, H.A. (1962) J. Chem. Phys., 36, 3382.)

thioamides. Hard-base solvents solvate strongly to hard-acid cations ( $\mathrm{Na}^{+}, \mathrm{K}^{+}$, etc.), while soft-base solvents easily solvate to soft-base cations ( $\mathrm{Ag}^{+}, \mathrm{Cu}^{+}$, etc.). Antimony pentachloride ( $\mathrm{SbCl}_{5}$ ), used in determining the donor number of solvents, is in between a hard acid and a soft acid. However, the donor number is considered to be the scale of solvents as hard bases. Recently, some scales have been proposed for the softness of solvents [23]. ${ }^{9)}$

### 1.1.3 <br> Structural Aspects of Solvents

The physical and chemical properties of solvents are closely related to their structures. Water molecules have strong hydrogen-bonding ability and considerable parts of them are combined with one another to form three-dimensional networks (Figure 1.2) [24]. A water molecule held in a network does not stay there long and is liberated as a free molecule; the lifetime of an individual hydrogen bond is of

[^3]![](https://cdn.mathpix.com/cropped/2025_10_16_7c440fa85051e8b62e3ag-017.jpg?height=760&width=850&top_left_y=193&top_left_x=345)
Figure 1.3 The liquid structures of FA, NMF and DMF [27a].
-- Methyl group; $\boldsymbol{\chi} \mathrm{H}$-bond ( $-\mathrm{NH} \cdots \mathrm{O}=\mathrm{CH}-$ ).

the order of 0.6 ps [25]. However, the network formation by hydrogen bonding is responsible for various anomalous physical properties of liquid water, including high boiling and melting points, high values of heat of vaporization, surface tension, compressibility and viscosity and peculiar density change with temperature [26]. Due to the network formation, molecules and ions, which are large in size, are often difficult to dissolve in water unless they have hydrophilic site(s).

Studies of solvent structure are usually carried out by analyzing radial distribution functions that are obtained by X-ray or neutron diffraction methods. Monte Carlo (MC) or molecular dynamics (MD) calculations are also used. Studies of the structure of nonaqueous and mixed solvents are not extensive yet, but some of the results have been reviewed. Pure and mixed solvents included in the reviews [27] are FA, NMF, DMF, DMSO, AN, 2,2,2-trifluoroethanol, EtOH, DMF/AN and 2,2,2-trifluoroethanol/DMSO. For example, Figure 1.3 schematically shows the liquid structures of FA, NMF and DMF. In FA, chain structure and ring-dimer structure are combined by hydrogen bonding to form three-dimensional networks, causing high melting and boiling points and high viscosity of $\mathrm{FA} .{ }^{10)}$ In NMF, linear but short chain structures predominate, giving it a high permittivity. DMF is not hydrogen bonding and most DMF molecules exist as monomers. Thus, the melting and boiling points and the viscosity of DMF are lower than those of FA and NMF. For other solvents, see Ref. [27].
10) The results of X-ray diffraction and molecular dynamics at high pressure and high temperature show that the pressure increase en-
hances ring dimmer formation at the expense of linear chain structure, but the temperature increase gives an opposite effect [28].

### 1.1.4 <br> Toxicity and Hazardous Properties of Solvents

There have been recent concerns that many solvents are toxic or hazardous to human health and/or the environment. The latest situation has been discussed in detail in Refs [29-31]. Especially, the International Chemical Safety Cards (ICSCs) [31], which is freely available on Web, provides very useful information on the safety and toxicity of many individual solvents.

Effects on human health usually occur by exposure to solvents or by the uptake of solvents through the lungs or skin. General effects that are caused by acute exposure to high solvent concentrations are dysfunctions of the central nervous system (CNS); symptoms such as dizziness, euphoria, confusion, nausea, headache, vomiting, paresthesia, increased salivation, tachycardia, convulsions, and coma can occur, depending on the situation. Besides these general effects, specific effects by particular solvents are also observed. Among these are nonimmunological hepatotoxicity (halogenated hydrocarbons, EtOH, DMF), nephrotoxicity (halogenated hydrocarbons, toluene, dioxane, ethylene glycol), reproductive toxicity ( $\mathrm{CS}_{2}$, benzene, nitrobenzene), hemopoietic toxicity (benzene metabolites), neurotoxicity (hexane, EtOH , styrene), ocular toxicity ( MeOH ) and immunological allergies to various solvents. More seriously, carcinogenic solvents are considered to induce malignant tumor; even among the solvents listed in Table 1.1; benzene (A1: confirmed human carcinogen) and dichloromethane, HMPA, NB, NM, 1-PrOH, Py and THF (A3: confirmed animal carcinogen with unknown relevance to humans) are suspected to have carcinogenic effect on humans. Threshold limit values (TLVs), listed in the last column of Table 1.1, are the values of time-weighted average (TWA, the definition of which is in the footnote of the table) taken from Ref. [31], in which other information on the safety and toxicity of solvents is also available. Because of the complicated nature of carcinogenesis, it is often difficult to define TLVs for carcinogens.

Many solvents in common use are volatile organic compounds (VOCs), ${ }^{\mathbf{1 1}}$ and various environmental problems are caused by their evaporation. In the lower atmosphere, VOCs participate in photochemical reactions to form, to varying degrees, ground-level ozone and other oxidants that affect health, as well as cause damage to materials, crops and forests. Ozone impairs normal functioning of the lungs and reduces the ability to perform physical activity. Some solvents are listed as hazardous air pollutants (HAPs): they are toxic and/or carcinogenic and are associated with serious health effects such as cancer, liver or kidney damage, reproductive disorders and developmental or neurological problems. They also have detrimental environmental effects on wildlife and degrade water or habitat quality. The 'T' symbol in the last column of Table 1.1 shows that the solvent has been listed as an HAP. The solvents known as chlorofluorocarbons (CFCs) generally do not contribute to ground-level ozone formation but cause stratospheric ozone depletion.

[^4]dioxide, carbonic acid, metallic carbides or carbonates and ammonium carbonate, which is emitted or evaporated into the atmosphere.

In the stratosphere, these gradually release chlorine and other halogens into the atmosphere; these are effective in destroying the ozone layer that protects us from damage by ultraviolet light. The production and use of many CFCs have been banned and new chemicals are used instead. Recently, there has been serious contamination of water and soil with hazardous solvents, but this is not discussed here. In the laboratory, there are potential hazards of accidental spillage of organic solvent of low boiling point, which may be highly inflammable.

In recent years, many efforts have been made to avoid problematic effects of solvents, and many international and national regulations have been established (see Chapter 19 of Ref. [29]); toxic solvents are being replaced with nontoxic or less toxic ones and environmentally hazardous solvents with harmless ones. The use of 1,3-dimethyl-2-imidazolidinone, 1,3-dimethylpropyleneurea or 1,1,3,3-tetramethylurea instead of HMPA is one such example. The search for new, environmentally benign reaction media is the subject of current research. As such media, electrochemical and nonelectrochemical uses of supercritical fluids, room-temperature ionic liquids and fluorous solvents are becoming frequent (see Chapter 13). In nonelectrochemical fields, many reactions that have been carried out in nonaqueous solvents are now performed in aqueous systems or nonsolvent systems.

## 1.2 <br> Classification of Solvents

The classification of solvents has been dealt with in various books on nonaqueous solvents [32, 33]. In the classification of solvents, it is usual to use some solvent properties as criteria. In order to discuss solvent effects on chemical reactions, it is convenient to use relative permittivities and acid-base properties as criteria.

| Type | 1 | 2 | 3 | 4 | 5 | 6 | 7 | 8 |
| :--- | :--- | :--- | :--- | :--- | :--- | :--- | :--- | :--- |
| Relative permittivity | + | + | + | + | - | - | - | - |
| Acidity | + | + | - | - | + | + | - | - |
| Basicity | + | - | + | - | + | - | + | - |

In 1928, Brønsted [34] used these criteria and classified solvents into the above eight types. In the table, plus ( + ) means high or strong and minus ( - ) means low or weak. Various improved methods of classification have been proposed since; in this book, we follow the classification by Kolthoff [32] (Table 1.6). ${ }^{12)}$ According to his
12) In Ref. [33c], solvents are classified as follows: protic solvents (amphiprotic hydroxylic solvents such as water, methanol and glycols; amphiprotic protogenic solvents such as $\mathrm{CH}_{3} \mathrm{COOH}$ and HF; protophilic H-bond donor solvents such as $\mathrm{FA}, \mathrm{NMF}$ and $\mathrm{NH}_{3}$ ); dipolar aprotic solvents (aprotic protophilic solvents such as DMF, DMSO and Py, aprotic protophobic
solvents such as $\mathrm{AN}, \mathrm{Ac}, \mathrm{NM}$ and PC; lowpermittivity electron donor solvents such as diethyl ether, dioxane and THF); low-polarity and inert solvents (low-polarity solvents of high polarizability such as $\mathrm{CH}_{2} \mathrm{Cl}_{2}, \mathrm{CHCl}_{3}$ and benzene; inert solvents such as $n$-hexane and cyclohexane).

Table 1.6 Classification of solvents (Kolthoff) [32].
|  | No. | $\varepsilon_{r}, \mu$ | Acidity ${ }^{b}$ | Basicity ${ }^{\text {b }}$ | Examples ${ }^{\boldsymbol{a}}$ |
| :--- | :--- | :--- | :--- | :--- | :--- |
| Amphiprotic solvents |  |  |  |  |  |
| Neutral | 1a | + | + | + | Water (78); MeOH (33); ethylene glycol (38) |
|  | 1b | - | + | + | $t$-BuOH (11) |
| Protogenic | 2a | + | ++ | $\pm$ | $\mathrm{H}_{2} \mathrm{SO}_{4}$; HF; HCOOH (58) |
|  | 2b | - | ++ | $\pm$ | $\mathrm{CH}_{3} \mathrm{COOH}$ (6) |
| Protophilic | 3a | + | $\pm$ | ++ | NMF (182); DMSO (46) ${ }^{c}$; tetramethylurea (24); FA (111); $\mathrm{NH}_{3}$ (23) |
|  | 3b | - | $\pm$ | ++ | En (13); tetramethylguanidine (12) |
| Aprotic solvents |  |  |  |  |  |
| Dipolar protophilic ${ }^{d}$ | 4a | + | $-( \pm)$ | ++ (+) | DMF (37); DMSO (46) ${ }^{c}$; NMP (32); HMPA (30) |
|  | 4b | - | - | ++ (+) | Py (13); THF (8); ether (4) |
| Dipolar protophobic ${ }^{d}$ | 5a | + | $-( \pm)$ | - | AN (36); PC (65); NM (37); TMS (43); Ac (21) |
|  | 5b | - | - | - | MIBK (13); methylethylketone (17) |
| Inert | 5c | - | - | - | Aliphatic hydrocarbons ( $\sim 2$ ); benzene (2); $\mathrm{CCl}_{4}$ (3); DCE (10) |


${ }^{a}$ The symbol + is for $\varepsilon_{\mathrm{r}} \geq 15$ or $20, \mu \geq 2.5 \mathrm{D}$ and - is for $\varepsilon_{\mathrm{r}}<15$ or $20, \mu<2.5 \mathrm{D}$. In parentheses in the column 'Examples' are shown approximate values of $\varepsilon_{\mathrm{r}}$.
${ }^{b}$ The symbol + is for the case comparable to water, ++ for the case much stronger than water, $\pm$ for the case somewhat weaker than water and - for the case much weaker than water.
${ }^{c}$ DMSO is an amphiprotic solvent because its autoprotolysis occurs slightly ( $\mathrm{p} K_{\mathrm{SH}} \sim 33$ ) and the lyate ion $\left(\mathrm{CH}_{3} \mathrm{SOCH}_{2}{ }^{-}\right)$is somewhat stable. However, DMSO is classified as an aprotic solvent. The rough criteria for aprotic solvents are $\mathrm{p} K_{\mathrm{SH}}>22$ and $A N<20$.
${ }^{d}$ Some solvents with $\varepsilon_{\mathrm{r}}<15$ (or $\mu<2.5 \mathrm{D}$ ) are also classified as 'dipolar'. For the reason, see text.
classification, solvents are roughly divided into two groups, amphiprotic solvents and aprotic solvents. ${ }^{13)}$

Amphiprotic solvents have both acidic and basic properties in terms of the Brønsted acid-base concept. If we denote an amphiprotic solvent by SH , it donates a proton by $\mathrm{SH} \rightleftarrows \mathrm{S}^{-}+\mathrm{H}^{+}$and accepts a proton by $\mathrm{SH}+\mathrm{H}^{+} \rightleftarrows \mathrm{SH}_{2}{ }^{+}$. Overall, the autoprotolysis (autoionization) occurs by $2 \mathrm{SH} \rightleftarrows \mathrm{SH}_{2}{ }^{+}+\mathrm{S}^{-}$. The extent of autoprotolysis is expressed by the autoprotolysis constant, $K_{\mathrm{SH}}=a_{\mathrm{SH}_{2}} \times a_{\mathrm{S}^{-}}$, the values of which are also included in Table 1.5 as $\mathrm{p} K_{\mathrm{SH}}$ values (for more details, see Table 6.6).

Using water as reference, an amphiprotic solvent with an acidity and a basicity comparable to those of water is called a neutral solvent, the one with a stronger acidity and a weaker basicity than water is called a protogenic solvent and the one with a weaker acidity and a stronger basicity than water is called a protophilic solvent. The solvent with relatively strong acidity usually has in its molecule a hydrogen atom that is joined to
13) There is an opinion that the term 'aprotic' should be reserved for solvents with no hydrogen atom (e.g. $\mathrm{SO}_{2}$ and $\mathrm{BF}_{3}$ ). However, it is
more popular to use 'aprotic' for solvents that are very weak in proton-donating and hydrogen bond-donating abilities.
an electronegative atom such as oxygen ( O ), nitrogen ( N ) or halogen ( X ). Because of the electron pair donor capacity of the electronegative atom, a solvent with relatively strong acidity also has some basicity. Actually, there are no acidic solvents without some basicity.

Aprotic solvents, on the other hand, do not have a hydrogen atom joined to electronegative atom. Generally, the hydrogen atom(s) of an aprotic solvent is joined only to a carbon atom. Therefore, aprotic solvents have very weak proton-donating and hydrogen bond-donating abilities. Concerning the basicity, however, some aprotic solvents are stronger, although some are much weaker, than water. Aprotic solvents with strong basicity are said to be protophilic, while those with very weak basicity are said to be protophobic. The molecules of protophilic aprotic solvents have an oxygen atom or a nitrogen atom, on which negative charge is located. Among the aprotic solvents, those with relatively high permittivities ( $\varepsilon_{r} \geq 15$ or 20 ) or large dipole moments ( $\mu \geq 2.5 \mathrm{D}$ ) are often called dipolar aprotic solvents. As shown in Table 1.6, some aprotic solvents with $\varepsilon_{\mathrm{r}}<15$ or $\mu<2.5 \mathrm{D}$ (e.g. Py, THF, diethyl ether, MIBK) are classified as dipolar solvents. This is because, due to their acidic or basic properties, they behave like dipolar solvents. Solvents with low relative permittivities (or dipole moments) and very weak acidic and basic properties are called inert solvents.

The distinction between amphiprotic and aprotic solvents is not always clear. For instance, dimethyl sulfoxide (DMSO) is usually considered aprotic, but it undergoes an autoprotolysis as follows:

$$
2 \mathrm{CH}_{3} \mathrm{SOCH}_{3} \rightleftarrows\left(\mathrm{CH}_{3} \mathrm{SOCH}_{3}\right) \mathrm{H}^{+}+\mathrm{CH}_{3} \mathrm{SOCH}_{2}{ }^{-} \quad\left(\mathrm{p} K_{\mathrm{SH}} \approx 33\right)
$$

where $\left(\mathrm{CH}_{3} \mathrm{SOCH}_{3}\right) \mathrm{H}^{+}$is a lyonium ion and $\mathrm{CH}_{3} \mathrm{SOCH}_{2}{ }^{-}$is a lyate ion. Thus, DMSO may be considered to be an amphiprotic solvent. ${ }^{14)}$ It is usual, however, to include solvents with $\mathrm{p} K_{\mathrm{SH}}>22$ as aprotic solvents. On the other hand, the values of acceptor number are often less than 10 for inert solvents, between 10 and 20 for dipolar aprotic solvents and 25 or more for neutral or protogenic amphiprotic solvents.

## 1.3 <br> Effects of Solvent Properties on Chemical Reactions: An Outline

Chemical reactions in solutions are often affected drastically by the solvents used. The main objective of this book is to correlate the properties of solvents and the solvent effects on various chemical processes relevant to electrochemistry. The most important solvent properties in considering solvent effects are the solvent permittivity and the solvent acidity and basicity. If the permittivity of one solvent is high ( $\varepsilon_{\mathrm{r}}>30$ ) and that of the other is low ( $\varepsilon_{\mathrm{r}}<10$ ), the difference in a chemical process in the two solvents is usually attributable to the influence of permittivity. However, the
14) The lyate ion of $\mathrm{DMSO}\left(\mathrm{CH}_{3} \mathrm{SOCH}_{2}{ }^{-}\right)$is called dimsyl ion. Its alkali metal salts are fairly stable and have been used as titrant in DMSO [32a].

Table 1.7 Acid-base properties of solvents and the characteristics of reactions
| Solvents with weak (strong) acidity | Solvents with weak (strong) basicity |
| :--- | :--- |
| (1) Solvation to small anions is difficult (easy) <br> - Small anions are reactive (nonreactive) | (1) Solvation to small cations is difficult (easy) <br> - Small cations are reactive (nonreactive) |
| (2) Proton donation from solvent is difficult (easy) | (2) Proton acceptance by solvent is difficult (easy) |
| (3) Reduction of solvent is difficult (easy) <br> - Potential region is wide (narrow) on negative side | - Potential region is wide (narrow) on positive side |


difference in a chemical process in two high-permittivity solvents (e.g. $\varepsilon_{\mathrm{r}}>30$ ) is often attributable to the influence of the acidity or basicity of the two solvents rather than the influence of permittivity. General tendencies of the effects of solvent acid-base properties on chemical processes are summarized in Table 1.7. For example, the items on the left-hand column of the table should be read as follows:

1. A solvent with weak acidity is a weak hydrogen bond donor and solvates only very weakly to small anions ( $\mathrm{F}^{-}, \mathrm{Cl}^{-}, \mathrm{OH}^{-}, \mathrm{CH}_{3} \mathrm{COO}^{-}$, etc.). Thus, small anions are very reactive in it. In contrast, a solvent with strong acidity easily solvates to small anions by hydrogen bonding and weakens their reactivity.
2. In a solvent with weak acidity, the solvent molecule cannot easily release a proton. Thus, the pH region is wider on the basic side than in water; some strong bases, whose strengths are leveled in water, are differentiated; some very weak acids, which cannot be determined by neutralization titration in water, can be determined. In contrast, in a solvent with strong acidity, a proton is easily released from the solvent molecule. Thus, the pH region is narrow on the basic side; strong bases are easily leveled; neutralization titrations of very weak acids are impossible.
3. A solvent with weak acidity is a weak electron acceptor and is more difficult to reduce than water. Thus, in it, the potential window is wider on the negative side than in water; some strong reducing agents that are not stable in water can survive; some substances that are difficult to reduce in water can be reduced. In contrast, a solvent with strong acidity easily accepts electrons and is reduced. Thus, in it, the potential window is narrow on the negative side; strong reducing agents easily reduce the solvent; some substances, which can be reduced in water, cannot be reduced until the reduction of the solvent.
