Repository: cunyu-liu/electrolyte_ailab

File: fine-tune/bookData/Electrolytes, Interfaces and Interphases Fundamentals and Applications in Batteries.md (part 3 of 47)
## 1 What Is an Electrolyte?
\ln \left(\gamma_{i}\right)=-\frac{\left(z_{i} e_{0}\right)^{2} K}{2 \varepsilon k_{\mathrm{B}} T}
$$

We have mentioned previously that the activity coefficient for an individual ion is not experimentally measurable, hence we bring back the mean activity coefficient for an electrolyte of formula $\mathrm{A}_{n} \mathrm{~B}_{m}$ :

$$
\gamma_{ \pm}=\sqrt[n+m]{\gamma_{\mathrm{A}}^{n} * \gamma_{\mathrm{B}}^{m}}
$$

or

$$
\ln \left(\gamma_{ \pm}\right)=\frac{n}{n+m} \ln \left(\gamma_{\mathrm{A}}\right)+\frac{m}{n+m} \ln \left(\gamma_{\mathrm{B}}\right)
$$

In an electrolyte, electroneutrality requires that $n z_{\mathrm{A}}=m z_{\mathrm{B}}$, where $Z_{\mathrm{A}}$ and $Z_{\mathrm{B}}$ are the valences of these ions. After some algebraic manipulations and simplifications, we obtain

$$
\ln \left(\gamma_{ \pm}\right)=-\left|Z_{\mathrm{A}} Z_{\mathrm{B}}\right| \frac{e_{0}^{2} K}{2 \varepsilon k_{\mathrm{B}} T}
$$

It is time to bring back the definition of $K$ :

$$
K^{2}=\frac{4 \pi}{\varepsilon k_{\mathrm{B}} T} \sum_{i} n_{i}^{0} z_{i}^{2} e_{0}^{2}
$$

and to rewrite $n_{i} 0$ therein in terms of concentration $\left(c_{i}\right)$ :

$$
\begin{gathered}
n_{i}^{0}=\frac{c_{i} N_{\mathrm{A}}}{1000} \\
K^{2}=\frac{4 \pi}{\varepsilon k_{\mathrm{B}} T} \frac{N_{\mathrm{A}} e_{0}^{2}}{1000} \sum c_{i} z_{i}^{2}
\end{gathered}
$$

Remember the definition of ionic strength, $I$ :

$$
I=\frac{1}{2} \sum_{i=1}^{n} c_{i} z_{i}^{2}
$$

We then have the expression of $K$ as

$$
K^{2}=\frac{8 \pi N_{\mathrm{A}} e_{0}^{2}}{1000 \varepsilon k_{\mathrm{B}} T} I
$$

The ionic strength ( $I$ ) finally shows up!
We insert the above expression into eqn (4.55) for the mean activity coefficient:

$$
\ln \left(\gamma_{ \pm}\right)=-\left|Z_{\mathrm{A}} Z_{\mathrm{B}}\right| \frac{e_{0}^{2}}{2 \varepsilon k_{\mathrm{B}} T} \sqrt{\frac{8 \pi N_{\mathrm{A}} e_{0}^{2}}{1000 \varepsilon k_{\mathrm{B}} T}} \sqrt{I}
$$

This is exactly the empirical relation established by Lewis and Randall:

$$
\log \left(\gamma_{ \pm}\right)=-C \sqrt{I}
$$

We can now appreciate the beauty of the Debye-Hückel model, where the bold simplification was made by viewing all other ions around the central ion as an ionic cloud, and an elegant mathematical relationship was derived that finally connected to an experimentally observed quantity in a quantitative manner. Of course, based on the assumptions adopted during its derivation, the relation holds true only for strong electrolytes at extremely dilute concentrations, just as Lewis and Randall found. Thus, eqn (4.60) was also known as the Debye-Hückel limiting law, where "limiting" stands for infinite dilution.

Excellent experimental agreement has been found for this law in various $1: 1$ strong electrolyte solutions (such as NaCl ) at extremely dilute concentrations ( $10^{-4}-10^{-2} \mathrm{M}$ ). However, significant deviations
still occur for 2:2 electrolytes (such as magnesium sulfate, $\mathrm{MgSO}_{4}$ ) or 2:3 electrolytes [such as aluminum sulfate, $\mathrm{Al}_{2}\left(\mathrm{SO}_{4}\right)_{3}$ ] or for all electrolytes at high solute concentrations. Nevertheless, an extremely simplified model as represented in Figure 4.1 provides accurate predictions of an experimentally observable quantity, hence the significance of the Debye-Hückel model in the theoretical understanding of electrolytes can never be overestimated.

### 4.6.3 The Kohlrausch Empirical Law

In addition to the Lewis-Randall empirical law, the Debye-Hückel model can also be transformed into the Kohlrausch empirical law, ${ }^{3}$ which we will discuss here only briefly, leaving the details to a later section on ion transport.

At the instant a central ion is placed under an external electrostatic field, it moves with the driving force applied by the field, and hence departs from the spherical center of the ionic cloud. As the central ion continues to move under a constant field, it continues to recruit new ions into the ionic cloud at its front (because these new ions are entering its Coulombic field), while losing ions at its tail (because those old ions are leaving the grip of its Coulombic field). Now the ionic cloud loses its spherical symmetry and becomes elongated along the path of the ionic movement (Figure 4.4). Such distortion of the ionic cloud will create two separate forces on the movement of the central ion:

1. The distorted ionic cloud now has an electric center that is no longer overlaid with the central ion, but instead is situated at a

![](https://cdn.mathpix.com/cropped/2025_10_16_c9f804f118ee3f949b1eg-043.jpg?height=471&width=719&top_left_y=1512&top_left_x=409)
Figure 4.4 When the central ion moves under an external electrostatic field, its ionic cloud loses its spherical symmetry, and exerts counterforces on the moving central ion.

certain distance ( $d$ ) away from the central ion. This equates to an additional field that opposes the external field applied. This effect is called the "relaxation field" from the ionic cloud because it relies on the continuous build-up and decay of the ionic cloud at the front and the tail, respectively.
2. While the central ion moves with the external field, its ionic cloud, which is of opposite charge, will move the other way. This introduces an additional force that drags the central ion. This effect is called the "electrophoresis effect" from the ionic cloud.

Both relaxation and electrophoresis are against the moving of the central ion. Onsager took into account those counterforces in the migration of ions, and was able to derive a theoretical expression for the molar conductivity $\left(\Lambda_{m}\right)$ when measured under an AC field:

$$
\Lambda_{m}=\Lambda_{m}^{0}-\left(\mathrm{A}+\mathrm{B} \Lambda_{m}^{0}\right) \sqrt{c}
$$

where $A$ and $B$ are constants that depend only on known quantities such as temperature, the charges on the ions and the dielectric constant and viscosity of the solvent. Eqn (4.62), known as the Debye-Hückel-Onsager equation, completely reproduces the empirical law of Kohlrausch at a more fundamental level. ${ }^{4}$

### 4.7 Revisiting Constant $K$ : Debye-Hückel Thickness

We have mentioned earlier that $K$, although introduced initially as a convenience, turns out to carry a special physical meaning. This meaning becomes very clear when one compares the expression for the electrostatic field for the central ion (Coulomb's law):

$$
\psi_{\text {centralion }}=\frac{z_{i} e_{0}}{\varepsilon r}
$$

with that for the ionic cloud:

$$
\psi_{\text {cloud }}=-\frac{z_{i} e_{0}}{\varepsilon} K=-\frac{z_{i} e_{0}}{\varepsilon K^{-1}}
$$

It is immediately apparent that $K^{-1}$ is a length quantity and acts like an imaginary radius of the ionic cloud if one views the ionic cloud not as a diffused continuum but as a point charge (Figure 4.5).

![](https://cdn.mathpix.com/cropped/2025_10_16_c9f804f118ee3f949b1eg-045.jpg?height=469&width=1065&top_left_y=222&top_left_x=236)
Figure 4.5 The physical meaning of $K^{-1}$ : an ionic cloud can be viewed as a point charge sitting at a distance $K^{-1}$ from the central ion.

More details about the physical meaning of $K$ can be derived from further analysis performed on the amount of charges that an ionic cloud contains. As we have indicated, the total excess charge in a shell of thickness $\mathrm{d} r$ is given by

$$
\mathrm{d} Q=\rho_{r} 4 \pi r^{2} \mathrm{~d} r=-z_{i} e_{0} K^{2} r \mathrm{e}^{-K r} \mathrm{~d} r
$$

Thus this charge amount varies with the distance from the central ion $(r)$ and should reach a maximum in the middle. This maximum value would be given by

$$
\begin{gathered}
0=\frac{\mathrm{d} Q}{\mathrm{~d} r}=\frac{\mathrm{d}}{\mathrm{~d} r}\left[-z_{i} e_{0} K^{2}\left(\mathrm{e}^{-K r} r\right)\right]=-z_{i} e_{0} K^{2} \frac{\mathrm{~d}}{\mathrm{~d} r}\left(\mathrm{e}^{-K r} r\right) \\
0=\frac{\mathrm{d} Q}{\mathrm{~d} r}=-z_{i} e_{0} K^{2}\left(\mathrm{e}^{-K r}-r K \mathrm{e}^{-K r}\right)
\end{gathered}
$$

Because $z_{i} e_{0} K^{2}$ is a non-zero quantity, the above relation remains true only if

$$
0=\mathrm{e}^{-K r}-r K \mathrm{e}^{-K r}
$$

or, after rearrangement:

$$
\mathrm{e}^{-K r}=r K \mathrm{e}^{-K r}
$$

In other words:

$$
r=K^{-1}
$$

This is a very interesting result, meaning that at $r=K^{-1}$, the value of the excess charge contained in a spherical shell of infinitesimal thickness $\mathrm{d} r$ reaches the maximum (Figure 4.6a). For this reason, $K^{-1}$ can

![](https://cdn.mathpix.com/cropped/2025_10_16_c9f804f118ee3f949b1eg-046.jpg?height=1112&width=1187&top_left_y=596&top_left_x=175)
Figure 4.6 (a) Dependence of charge contained in a shell of infinitesimal thickness $\mathrm{d} r$ on the distance of the shell from the central ion. The distance is now measured in units of $K^{-1}$. (b) Concentration dependence of the Debye-Hückel thickness: in dilute electrolytes, the Debye-Hückel thickness decreases with increase in salt concentration, as predicted by eqn (4.25); in concentrated electrolytes, the Debye-Hückel thickness shows an abnormal deviation that is governed by ion size effects (steric and volume exclusion) and also the intensified interionic correlations. (c) Distribution of ions that bear charges identical with or opposite to that of the central ion with distance from the central ion.

be viewed as the effective radius of the ionic cloud. Researchers often referred to $K^{-1}$ as the Debye-Hückel thickness (sometimes also known as the Debye length and denoted $\lambda_{\mathrm{D}}$ ):

$$
K^{-1}\left(\text { or } \lambda_{\mathrm{D}}\right)=\sqrt{\frac{\varepsilon k_{\mathrm{B}} T}{4 \pi} \frac{1}{\sum_{i} n_{i}^{0} z_{i}^{2} e_{0}^{2}}}
$$

Apparently, the Debye-Hückel thickness varies with both ionic strength (or valence) and concentration. Table 4.1 lists $K^{-1}$ for various electrolyte types at different concentrations, which are on the nm ( $10^{-9} \mathrm{~m}$ ) scale. Higher ionic strengths and higher concentrations compress the Debye-Hückel thickness of ions, whereas at higher temperatures thermal agitation promotes the random movement of the ions, thus rendering the ionic cloud more diffuse with greater DebyeHückel thickness. At a salt concentration of 0.1 M and a temperature of $25^{\circ} \mathrm{C}$, the Debye-Hückel thickness is estimated to be ca. 0.96 nm if the salt is monovalent (such as NaCl ), which is approximately equivalent to the diameter of four water molecules, whereas at a lower salt concentration of 0.001 M , the Debye-Hückel thickness increases to 9.6 nm , which is a thick layer consisting of $\sim 40$ water molecules. However, eqn (4.71) applies only in dilute electrolytes, where the ionic sizes are far smaller than both the Debye-Hückel thickness and the average interionic distances, where the interionic correlations can be ignored. As the salt concentration increases to a certain threshold, an abnormal concentration dependence of the Debye-Hückel thickness occurs (Figure 4.6b). The minimum Debye-Hückel thickness seems to occur when its predicted value approached the size of the ion $\left(r_{i}\right)$.

Finally, it should be noted that the concept of Debye-Hückel thickness is not confined to electrolytes. It actually describes in general how charged particles become distributed under the influence of a Coulombic field, no matter where the Coulombic field is generated. For example, the concept of Debye-Hückel thickness can be extended to define the effective thickness of electrode/electrolyte interfaces,

Table 4.1 Debye-Hückel thickness/nm calculated for various electrolyte types at different concentrations.
| Type | Concentration/M |  |  |  |
| :--- | :--- | :--- | :--- | :--- |
|  | 0.0001 | 0.001 | 0.01 | 0.1 |
| 1:1 (e.g. NaCl ) | 30.4 | 9.6 | 3.04 | 0.96 |
| 1:2 (e.g. $\mathrm{MgCl}_{2}$ ) | 17.6 | 5.55 | 1.76 | 0.55 |
| $2: 2$ (e.g. $\mathrm{MgSO}_{4}$ ) | 15.2 | 4.81 | 1.52 | 0.48 |


provided that one views the electrode as a giant, two-dimensional ion, which is discussed in more detail in Chapter 15. The DebyeHückel thickness also transforms into an important parameter, the Garrett-Brattain thickness, when describing the distribution of space charge in semiconductors. An extreme scenario of the Debye-Hückel thickness exists in space plasmas such as solar wind and interstellar media, where the charged particle density is so low $\left(10^{-17}-10^{-23} \mathrm{M}\right)$ that the Debye-Hückel thickness of these particles may reach macroscopic values ranging from 1 m to 100 km !

### 4.8 Refinement of the Debye-Hückel Model: Finite-sized Central Ion

So far we have been treating the central ion as a point charge, i.e. without size. This assumption is reflected in eqn (4.72) when the excess charge ( $\mathrm{d} Q$ ) contained in a shell of infinitesimal thickness $\mathrm{d} r$ was integrated from "zero" to infinity in order to obtain the overall charge quantity contained in the ionic cloud:

$$
Q_{\text {cloud }}=\int_{0}^{\infty} \rho_{r} 4 \pi r^{2} \mathrm{~d} r
$$

However, ions in reality, including the smallest of all (protons), are particles of finite size. How would the approximation of point charge impact the accuracy of the solutions that we have obtained so far?

Examination of Table 4.1 reveals that, as the solute concentration increases from 0.0001 to 0.1 M , the ionic cloud radius (Debye-Hückel thickness) decreases from $\sim 30$ to $<1 \mathrm{~nm}$. Obviously the central ion would look less and less like a point charge when the solute concentration increases, making the approximation of the Debye-Hückel model less valid. This is one of the reasons (but not the only reason!) behind the fact that the Debye-Hückel model demonstrates large departures in predicting properties such as molar conductivity and mean activity coefficients in concentrated electrolytes.

A simple thought would be that the above integration should start not at zero but instead at some distance (a) from the central ion. Reviewing the process that we have gone through so far, we found that the solution of the linearized Poisson-Boltzmann equation did not involve the point charge assumption:

$$
\psi_{r}=A \frac{\mathrm{e}^{-K r}}{r}
$$

However, the evaluation of parameter $A$ did so. Therefore, we can start over from the effort of calculating excess charge contained in a volume element of infinitesimal thickness $\mathrm{d} r$ :

$$
\mathrm{d} Q=\rho_{r} 4 \pi r^{2} \mathrm{~d} r
$$

The charge density $\rho_{r}$ is thus

$$
\rho_{r}=-\frac{\varepsilon}{4 \pi}\left[\frac{1}{r^{2}} \frac{\mathrm{~d}}{\mathrm{~d} r}\left(r^{2} \frac{\mathrm{~d} \psi_{r}}{\mathrm{~d} r}\right)\right]=-\frac{\varepsilon}{4 \pi} K^{2} \psi_{r}=-\frac{\varepsilon}{4 \pi} K^{2} A \frac{\mathrm{e}^{-K r}}{r}
$$

Then the integration for the total excess charge in an ionic cloud becomes

$$
Q_{\text {cloud }}=\int_{a}^{\infty} \mathrm{d} Q \mathrm{~d} r=-A K^{2} \varepsilon \int_{a}^{\infty} \mathrm{e}^{-K r} r \mathrm{~d} r=-A \varepsilon \int_{a}^{\infty} K r \mathrm{e}^{-K r} \mathrm{~d}(K r)
$$

Here $a$ is set as a lower limit, which represents the starting point of an ionic cloud, or the smallest distance to the central ion that an ionic cloud could approach. On the other hand, we know that the result of the above integration must be $-z_{i} e_{0}$ as required by the electroneutrality of the whole electrolyte solution. Inserting this condition into eqn (4.76), we can solve for a new value for $A$, where no point charge assumption is involved:

$$
A=\frac{z_{i} e_{0}}{\varepsilon} \frac{\mathrm{e}^{K a}}{1+K a}
$$

With this new expression for $A$, we can obtain a less approximated expression for the potential $\psi_{r}$ at a distance $r$ from a central ion of finite size:

$$
\psi_{r}=\frac{z_{i} e_{0}}{\varepsilon} \frac{\mathrm{e}^{K a}}{1+K a} \frac{\mathrm{e}^{-K r}}{r}
$$

Since eqn (4.78) is a generalized expression for the potential as a function of distance from the central ion, one could combine it with eqn (4.16) (the ion concentration as a function of distance from the central ion governed by a Boltzmann distribution) and recalculate how ions of different charges distribute around a central ion. Figure 4.6 c demonstrates the results of such a calculation assuming that both cation and anion are monovalent.

It is apparent that, while the ratio of the two ions approaches 1.0 at distances sufficiently far away from the central ion, the concentration of the ions that bear the opposite charge to the central ion increases exponentially in the vicinity of the central ion, because of the Coulombic attraction. Conversely, the concentration of the ions that bear a charge identical with that of the central ion decreases dramatically, because of the Coulombic repulsion. At the Debye-Hückel thickness $K^{-1}$ there is a significant difference between the concentrations of the two ions, hence we can state that the ionic cloud acts as if it is an ionic shield carrying opposite charge around the central ion at a distance of $K^{-1}$.

Also derived from eqn (4.78), the expression for the mean activity coefficient is modified to

$$
\log \left(\gamma_{ \pm}\right)=-A\left(Z_{\mathrm{A}} Z_{\mathrm{B}}\right) \frac{\sqrt{I}}{1+a / K^{-1}}
$$

In practice, the parameter $a$ in eqn (4.78) and (4.79) is called the ion size parameter, the value of which is considered to be situated somewhere between the sum of the cationic and anionic radii in the crystal and the sum of their corresponding solvated sheath sizes (Figure 4.7). This intermediate value ( $a_{2}$ ) is known as the effective ionic radius in electrolyte solutions.

![](https://cdn.mathpix.com/cropped/2025_10_16_c9f804f118ee3f949b1eg-050.jpg?height=480&width=781&top_left_y=1440&top_left_x=361)
Figure 4.7 The three possible scenarios for the ionic parameter $a$ : (a) the sum of the ionic radii of cation and anion from their distance in the crystal; (b) the interionic distance between cation and anion in a condensed solvation sheath; (c) the sum of the radii of the respective solvation sheaths.

### 4.9 Refinement of the Debye-Hückel Model: Ion-pair Formation and Bjerrum Length

The Debye-Hückel model paints a static picture of how charged particles (ions) are distributed when governed by a Coulombic field. In fact, by assuming $z_{i} e_{0} \psi_{r} \ll k_{\mathrm{B}} T$ in order to linearize the Poisson-Boltzmann equation, Debye and Hückel implied that the distribution of ions is dictated by the Coulombic force while subject to little influence from the random thermal motions of the ions. However, this assumption could be problematic, as in reality thermal motions of both solvated ions and solvents are pervasive, while slight deviations from randomness caused by Coulombic interactions lead to excess charges in the ionic cloud. Hence the possibility always exists that an anion in the ionic cloud occasionally approaches closer to a cation than it should in an ionic cloud at equilibrium. Such an intimate encounter between ions of opposite charge would lead to a strong attraction between the two, so strong that the thermal translational energy would not be sufficient for the cation and anion to escape from the Coulombic trap on a certain time scale. Bjerrum suggested that an ion pair forms as the result. ${ }^{5}$

Such an ion pair can be viewed as an ionic dipole: it is neutral as a whole entity, hence it makes no net contribution to the ionic cloud, nor does it feel the Coulombic field from the central ion. Its existence is dynamic, as eventually the thermal collisions from solvent molecules or other ions could break the cation and anion apart, but on average a certain fraction of ion pairs is always present throughout the ionic cloud.

To estimate this fraction, let us consider again a spherical shell of infinitesimal thickness $\mathrm{d} r$. The probability of the presence of an anion in this shell $\left(P_{r}^{-}\right)$is proportional to the following factors: (1) the volumetric fraction of the shell to the whole sphere $\left(4 \pi r^{2} / V\right.$, where $V$ is the sphere volume); (2) the total anion populations ( $N_{-}$) in the sphere; and (3) the Boltzmann factor $\exp \left(-U / k_{\mathrm{B}} T\right)$, where $U$ is the potential energy of the anion at a distance $r$ from a cation. $P_{r}^{-}$can therefore be expressed as

$$
P_{r}^{-}=4 \pi r^{2} \mathrm{~d} r \frac{N_{-}}{V} \mathrm{e}^{-\frac{U}{k_{\mathrm{B}} T}}
$$

Since $N_{-} / V$ is the bulk concentration of the anion $n_{-}{ }^{0}$, and the potential energy $U$ is defined as

$$
U=-\frac{z_{+} z_{-} e_{0}^{2}}{\varepsilon r}
$$

we can write $P_{r}{ }^{-}$as

$$
P_{r}^{-}=\left(4 \pi n_{-}^{0}\right) r^{\frac{z_{+} z-e_{0}{ }^{2}}{\varepsilon r k_{\mathrm{B}} T}} \mathrm{~d} r
$$

If we introduce a new quantity $\lambda_{\mathrm{B}}$ :

$$
\lambda_{\mathrm{B}}=\frac{z_{+} z_{-} e_{0}^{2}}{\varepsilon k_{\mathrm{B}} T}
$$

Then

$$
P_{r}^{-}=\left(4 \pi n_{-}^{0}\right) r^{2} \mathrm{e}^{\frac{\lambda_{\mathrm{B}}}{r}} \mathrm{~d} r
$$

This is the probability of finding an anion in the ionic cloud shell at a distance $r$ from the central cation. A similar equation should exist for the probability of finding a cation $P_{r}{ }^{+}$in the ionic cloud shell at a distance $r$ from the central anion, or in general, the probability of finding an ion in the ionic cloud shell at a distance $r$ from the central ion of opposite charge:

$$
P_{r}^{i}=\left(4 \pi n_{i}^{0}\right) r^{2} \mathrm{e}^{\frac{\lambda_{\mathrm{B}}}{r}} \mathrm{~d} r
$$

When $r$ is sufficiently small, $P_{r}{ }^{i}$ is dominated by the exponential term $\mathrm{e}^{\frac{\lambda_{\mathrm{B}}}{r}}$ while $r^{2}$ is insignificant, so $P_{r}{ }^{i}$ increases at an exponential rate in the tiny region of the ionic cloud close to the central ion. On the other hand, when $r$ is sufficiently large, $P_{r}{ }^{i}$ would be dominated by $r^{2}$ and increase with interionic distances. In other words, $P_{r}{ }^{i}$ reaches a minimum at intermediate $r$ (Figure 4.8). This dependence of $P_{r}{ }^{i}$ on the interionic distance $r$ can be understood in a simpler manner: when $r$ is small, i.e. in a shell close to the central ion, ions of the opposite charge are more likely to appear; When $r$ is large, the sheer ion population contained in the shell volume of $4 \pi r^{2} \mathrm{~d} r$ ensures that ions of opposite charge will exist.

One must remember here that $P_{r}$ only represents the probability of ions of opposite charge coexisting. However, such coexistence does not necessarily guarantee the formation of ion pairs. To form an ion pair, the ions of opposite charge must be close enough so that their Coulombic interaction could overcome the random thermal motions

![](https://cdn.mathpix.com/cropped/2025_10_16_c9f804f118ee3f949b1eg-053.jpg?height=322&width=385&top_left_y=225&top_left_x=576)
Figure 4.8 The probability of oppositely charged ions coexisting at a distance $r$, and the probability of ion-pair formation as represented by the shaded area under the curve between distances $a$ and $q$.

that would otherwise knock them apart. In other words, the high probability $P_{r}$ found at large $r$ does not really help ion-pair formation.

We therefore define an upper limit of distance $q$, above which, although ions of opposite charge find each other, they are too far away from each other to form ion pairs. Hence the probability of ion-pair formation is the integral of $P_{r}$ with respect to $r$ between a lower limit $a$ (the closest interionic distance possible) and an upper limit $q$ :

$$
\theta=\int_{a}^{q} P_{r} \mathrm{~d} r=\int_{a}^{q} 4 \pi n_{i}^{0} \mathrm{e}^{\frac{\lambda_{\mathrm{B}}}{r}} r^{2} \mathrm{~d} r
$$

We have previously discussed the possible values of $a$, also known as the effective ionic radius for ions of finite sizes. The integration is shown as the shaded area under the curve in Figure 4.8 between ionion distances $a$ and $q$, and Bjerrum argued that ion-pair formation is only possible in such a shadowed area. The value of $q$, which corresponds to the distance $r_{\text {min }}$ at the minimum of $P_{r}$, can be obtained by

$$
0=\frac{\mathrm{d} P_{r}}{\mathrm{~d} r}=\frac{\mathrm{d}}{\mathrm{~d} r}\left[\left(4 \pi n_{i}^{0}\right) r^{2} \mathrm{e}^{\frac{\lambda_{\mathrm{B}}}{r}}\right]=4 \pi n_{i}^{0} \mathrm{e}^{\frac{\lambda_{\mathrm{B}}}{r}} 2 r-4 \pi n_{i}^{0} r^{2} \mathrm{e}^{\frac{\lambda_{\mathrm{B}}}{r}} \frac{\lambda_{\mathrm{B}}}{r^{2}}
$$

Solving for $r$ that corresponds to the minimum $P_{r}$ :

$$
2 r_{\min }=2 q=\lambda_{\mathrm{B}}
$$

or

$$
q=\frac{\lambda_{\mathrm{B}}}{2}=\frac{z_{+} z_{-} e_{0}^{2}}{2 \varepsilon k_{\mathrm{B}} T}
$$

Like the Debye-Hückel thickness, $\lambda_{\mathrm{B}}$ also has the unit of length. It is known as the Bjerrum length, which defines the upper limit of ionpair formation: if the distance between two ions of opposite charge is larger than $\lambda_{\mathrm{B}} / 2$, these ions can be considered free; otherwise, they are likely captured by each other's Coulombic trap and become a pair.

Apparently, the dielectric constant of the medium, i.e. the solvent molecules, plays a major role in determining the Bjerrum length, and hence the degree of ion pairing. For example, in a dilute ( 0.1 m ) electrolyte consisting of a lithium salt in water, the Bjerrum length is estimated to be 0.7 nm , because the water molecule is such a strongly dielectric medium ( $\varepsilon=78$ ) that can effectively shield the Coulombic field of an ion. However, in a polymer electrolyte consisting of a polyether medium $(\varepsilon$ = 7.5), the Bjerrum length is 7.0 nm . An increase in the Bjerrum length significantly lowers the threshold for the formation of ion pairs.

The ion-pair fraction in a given electrolyte can be estimated based on the above definition:

$$
\theta=4 \pi n_{i}^{0} \int_{a}^{\frac{\lambda_{\mathrm{B}}}{2}} \mathrm{e}^{\frac{\lambda_{\mathrm{B}}}{r}} r^{2} \mathrm{~d} r
$$

Hence the ion-pair fraction in a given electrolyte can be calculated if the ion effective radius, dielectric constant and solute concentrations are known.

### 4.10 A Quick Comparison Between DebyeHückel Thickness and Bjerrum Length

While both parameters stand for distances, what difference and commonality exist between Debye-Hückel thickness ( $\lambda_{\mathrm{D}}$ ) and Bjerrum length ( $\lambda_{\mathrm{B}}$ )?

$$
\begin{gathered}
\lambda_{\mathrm{D}}=\sqrt{\frac{\varepsilon k_{\mathrm{B}} T}{4 \pi} \frac{1}{\sum_{i} n_{i}^{0} z_{i}^{2} e_{0}^{2}}} \\
\lambda_{\mathrm{B}}=\frac{z_{+} z_{-} e_{0}^{2}}{\varepsilon k_{\mathrm{B}} T}
\end{gathered}
$$

Both were derived when we were looking at a shell of infinitesimal thickness $\mathrm{d} r$ in an ionic cloud that is located at a distance $r$ from a central ion. The former describes the location where the quantity
of excess charge in the shell reaches a maximum, while the latter describes the upper distance below which the ions of opposite charge can be viewed as ion pairs. Both depend on the dielectric constant of the solvent but in a reversed manner: when the solvent is more polar (e.g. water), the Debye-Hückel thickness becomes greater because the electrostatic field from the central ion can affect other ions at further distances, hence the corresponding ionic cloud is larger; however, the Bjerrum length becomes smaller, and the ions are less likely to form ion pairs unless they are found at an extremely small distance.

On the other hand, the Debye-Hückel thickness varies with solute concentration: when the electrolyte becomes more concentrated, the ionic cloud radius is compressed, as Table 4.1 shows, but the Bjerrum length itself is independent of solute concentration, and remains a constant for a given solute-solvent system.

Finally, for most aqueous and non-aqueous electrolytes, the values of the Debye-Hückel thickness and Bjerrum length both lie in the range $10^{-1}-10^{1} \mathrm{~nm}$. This heavy overlapping indicates that, even at low solute concentrations in solvents of high dielectric constant, the formation of ion pairs is inevitable.

### 4.11 Refinement of the Debye-Hückel Model: Ion-Solvent Interaction

So far, solvents have been treated as a homogeneous continuum of dielectric media without structure, represented by a simple constant $\left(\varepsilon_{r}\right)$ in the Debye-Hückel model. Such a simplification obviously ignored the complicated features of solvents, which are much more than just a dielectric medium. In fact, soon after Debye and Hückel published their work, the question was raised whether ion-ion interactions were in fact overestimated compared with the contribution from the solvent molecules. After all, the primary driving force for the formation of an electrolyte is the solvation of ions by solvents, which overcomes the ion-ion interaction in ionophoric crystals. Ignoring ion-solvent interactions is destined to lead to trouble.

Such a suspicion was confirmed by the "weird" departure of the experimental mean activity coefficient from what was predicted by the Debye-Hückel model at high solute concentrations (Figure 4.9), where the activity coefficients become larger than unity!

Why is this weird?
Let us recall how the activity coefficient was created. Because of the ion-ion interactions in electrolytes, the ions are not behaving as if

![](https://cdn.mathpix.com/cropped/2025_10_16_c9f804f118ee3f949b1eg-056.jpg?height=1682&width=973&top_left_y=220&top_left_x=281)
Figure 4.9 (a) The "irrational" departure of the mean activity coefficient from what is predicted by the Debye-Hückel model at high solute concentrations. (b) Transition from "dilute" to "super-concentrated" is accompanied by a change of liquid structures from "discrete solvated ions" to "solvent-separated ion pairs" and

there are fewer of them in the solution. In other words, the colligative properties show a negative departure from ideal behavior. To maintain apparent compliance with the ideal behavior, activity $a$ was created as an apparent correction for the stoichiometric concentration $c$ :

$$
a=\gamma c
$$

Therefore, $\gamma<1.0$ provided that $c \geq 0$. However, a $\gamma$ larger than 1.0 would mean a collapse of the above definition, because now a solute at a stoichiometric concentration of 1.0 M would behave as if there is 1.5 M solute in the electrolyte!

How was this possible? It turned out to be the consequence of ignoring ion-solvent interactions.

As we discussed earlier, the dielectric nature of polar solvent molecules makes them dipoles, which not only reorient themselves towards the electrostatic field of the ions, but also contribute to stabilization of the dissociated ions by forming solvation sheaths. The solvent molecules recruited by ions into their solvation sheath also cease to behave like the solvent molecules in the bulk.

When the solute concentrations are extremely low (e.g. $10^{-3} \mathrm{M}$ ), the number of solvent molecules in these solvation sheaths would be negligible. However, at 1 M solute concentration, the fraction of solvent molecules in the solvation sheaths would be high enough to affect the predictions made from the Debye-Hückel model. Taking an aqueous electrolyte as an example, assuming that the solvation (or hydration) numbers for the cation and anion are 4 , then at 1 M solute concentration there would be 8 M water molecules in the cation and anion solvation sheaths in total, which accounts for ca. $14 \%(=8 / 55.55)$ of the entire water molecules available in the electrolyte!

It was therefore suspected that the sharp "irrational" departure of the Debye-Hückel model from experimental data for the mean activity

[^4]coefficient is induced by such a reduction of bulk solvent molecules at high solute concentration (Figure 4.9).

To account for such a departure, one can qualitatively imagine that, at very high solute concentrations, the number of effectively free solvent molecules is significantly reduced because of the population of those solvent molecules recruited into the solvation sheaths. Remember that the purpose of the activity coefficient is to multiply the stoichiometric solute concentration so that it will match the properties measured experimentally. Hence, at high concentrations, the many fewer effectively free solvent molecules push the real solute concentration even higher than the stoichiometric number implies. The net consequence is therefore an apparent increase in the activity coefficient being artificially applied, so that its multiplication effect can catch up with this high solute concentration. Sometimes these increases in activity coefficients are more than what is required to compensate the loss caused by ion-ion interactions, and the irrational departure ( $\gamma>1.0$ ) occurs as shown in Figure 4.9a.

A more rigorous and quantitative approach was adopted by Stokes and Robinson, ${ }^{5}$ who compared how the solute concentration ( $C$ ) would be impacted as water molecules are removed as effective solvents at high concentration:

Before water removal: $C_{1}=n /\left(n_{\mathrm{w}}+n\right)$, where $n$ and $n_{\mathrm{w}}$ represent the moles of solute and water, respectively. After water removal: $C_{2}= n /\left(n_{\mathrm{w}}+n-n_{\mathrm{h}}\right)$, where $n_{\mathrm{h}}$ represents the moles of water in the hydration sheath. Such removal of water molecules as the result of solvation sheath recruitment would thus incur a change in free energy when the ions are solvated by the solvent molecules. The details of the mathematical treatment will not be covered here. The final revised form of the mean activity coefficient becomes

$$
R T \log \left(\gamma_{ \pm}\right)=-\frac{A \sqrt{I}}{1+B a \sqrt{I}}-2.303 R T \frac{n_{\mathrm{h}}}{n} \log \left(a_{\mathrm{w}}\right)+2.303 R T \log \left(\frac{n_{\mathrm{w}}+n}{n_{\mathrm{w}}+n-n_{\mathrm{h}}}\right)
$$

where $a_{\mathrm{w}}$ is the activity of water, which should be 1.0 in neat water and $<1$ when there is solute.

A quick glance at the equation would identify the first term as the Coulombic factor, which we are already familiar with, while the second and third terms obviously are related to the ion-solvent interactions that the original Debye-Hückel model ignored. Since $a_{\mathrm{w}}<1.0$, both solvent terms should be positive, and their competition with
the Coulombic term determines how the mean activity coefficient changes with solute concentration.

At very low solute concentrations, both solvent terms approach zero because

$$
n_{\mathrm{h}} \rightarrow 0, a_{\mathrm{w}} \rightarrow 1.0 \text { and } \frac{n_{\mathrm{w}}+n}{n_{\mathrm{w}}+n-n_{\mathrm{h}}} \approx 1.0
$$

Hence we would be left with the Coulombic term, indicating that the water removal effect is negligible, and the ion-ion interaction prevails, hence $\gamma<1.0$.

At very high solute concentration, however, the sum of these two solvent terms could overwhelm the Coulombic term and drive the mean activity coefficient to higher values. At a certain intermediate concentration, when the Coulombic and solvent terms cancel each other out, the mean activity coefficient experiences a minimum, which is exactly what experimentalists observed.

Stokes and Robinson applied this refined Debye-Hückel model to aqueous NaCl solutions, and found that it can now accurately predict the mean activity coefficients up to 5 M !

### 4.12 The Successes and Limitations of the Debye-Hückel Model

We have spent most of this chapter discussing the Debye-Hückel model, its mathematical solutions and its refinements. The importance of this model can never be overestimated, as it set the foundation for the modern understanding of electrolyte solutions. Before Debye and Hückel, all studies on electrolytes were experimental and empirical; it was Debye and Hückel who showed us that it is possible to establish an atomistic model and then link it to properties that are macroscopically verifiable. The significance of the Debye-Hückel model actually goes beyond electrolytes, as it provides a general description of how charged particles or objects interact with each other, examples of which include an electrified surface with dielectric media, electrons/holes in semiconductors, suspensions of colloids and even solar winds and plasma in interstellar space.

On the other hand, the many simplifications adopted by Debye and Hückel imposed constraints on the model, and departures from experiments occur whenever these simplifications are challenged, such as high solute concentrations (e.g. super-concentrated electrolytes for
batteries), incomplete dissociation of solutes ("weak" electrolytes), ion-pair formation in less polar solvents, ions with shapes that are far from spherical or with polyatomic structures (e.g. polyfluorinated anions used in lithium-ion batteries) or solvent molecules whose bipolar structure is spatially hindered (e.g. the carbonate solvents used in lithium-ion batteries), etc. For those electrolytes of practical importance in real devices, recent developments in computation chemistry using techniques such as ab initio quantum chemistry calculations or molecular dynamics provide increasingly accurate predictions, while empirical approaches are still necessary.

### 4.13 Liquid Structures: From Dilute to Concentrated and to Super-concentrated Regimes

What the Debye-Hückel model describes is actually a liquid structure for an ideal electrolyte, which consists of discrete solvated ions that are surrounded by solvent molecules to form their solvation sheaths. Each of these solvated ions affects each other's behavior via the Coulombic force, which is strong at short distances, but rapidly disappears with the square of distance.

Such a picture exists only for dilute electrolytes at extremely low concentrations ( $<0.01 \mathrm{M}$ ). However, in practical electrochemical devices, such dilute electrolytes cannot provide sufficient ion transport to support the cell reactions, hence they find only limited applications in real life. The electrolytes used in practical electrochemical devices such as batteries, capacitors and electrolytic cells, on the other hand, are much more concentrated, ${ }^{6}$ where the solvated ions are forced into such close separations that the discrete solvation sheaths can no longer be discerned clearly. Hence transitioning from dilute electrolytes to more concentrated regimes experiences a gradual change of the liquid structures (Figure 4.9b).

There are no well-accepted and quantitative definitions to differentiate what concentration regime an electrolyte is in, but researchers often follow the customary standard as follows:

1. Dilute electrolytes ( $<0.01 \mathrm{M}$ ), where sufficient solvent molecules are available for the ions to recruit, and the solvation sheath takes the classical three-layer structure as proposed by Bernal and Fowler, in which the most immediate solvent molecules forms while the solvent molecules far away from the ion maintain
the undisturbed bulk structure. Somewhere between these two regions is an intermediate layer, the bulk structure of which is broken by the Coulombic field of the ion but their distance is not close enough to associate themselves with the moving ions (secondary solvation sheaths).
2. Moderately concentrated electrolytes ( $\sim 1.0 \mathrm{M}$ ), where the ions of opposite charges have sufficient opportunities to feel the Coulombic effect from each other. But overall, the cations and anions are still separated by solvent molecules. Electrolytes of this class are most widely used in diverse electrochemical devices, including lithium-ion batteries, mainly because the maximum ion conductivity occurs around this concentration.
