Repository: cunyu-liu/electrolyte_ailab

File: fine-tune/bookData/The C.R.C Handbook of solid state electrochemistry.md (part 3 of 48)
## INTRODUCTION
The potential of zero charge (pzc) can in such a situation be determined by the maximum of the interfacial tension between a metal and the electrolyte, because its potential dependence is dominated by the interaction between the excess charge on the metal and the ions of the electrolyte. ${ }^{15}$ The adsorption of ions reduces the interfacial energy. This causes a shift of the potential where the interfacial tension reaches its maximum. In this situation the adsorbed ions and the counter charge in the electrolyte form a dipole layer. Therefore, anion adsorption results in a shift of the pzc into negative direction; cation adsorption has the opposite effect. Figure 2.13 gives an example for the interfacial tension dependence on the voltage applied in the case of specific adsorption of anions.

![](https://cdn.mathpix.com/cropped/2025_10_16_72ceac0a8fd0baa16477g-029.jpg?height=1098&width=924&top_left_y=1039&top_left_x=317)
FIGURE 2.13. Interfacial tension of a mercury electrode in $\mathrm{KF}, \mathrm{K}_{2} \mathrm{SO}_{4}, \mathrm{KCl}, \mathrm{KBr}$, and $\mathrm{KI}(0.1 M)$ solutions as a function of the electrode potential (Adapted from Novotny, L., in Principles of Electrochemistry, John Wiley \& Sons, Chichester, 1993, 208.)

The pzc of solid electrodes depends on the crystallographic orientation of the surface. This is a consequence of the surface dipole dependence on the crystal orientation as in the measurements of work functions. One sees that measurements of the pzc and of work functions are closely related to each other. The main difference, apart from the different reference state, is the additional presence of a dipole layer in the electrolyte which modifies the overall dipole moment and may also change the dipole on the metal surface.

## B. SEMICONDUCTOR/ELECTROLYTE INTERFACES

Semiconductors have a much lower concentration of mobile electronic charge carriers than metals, and their accumulation at the contact to an electrolyte can, therefore, not be treated like a surface charge. Instead, a space charge is formed as in the case of the Gouy layer in dilute electrolytes. The mobile electronic charge carriers are electrons in the conduction band and holes in the valence band. Their charge has opposite sign and they are distributed accordingly in an electric field. In the bulk of n-type materials, the charge of the mobile electrons is compensated by positively charged immobile donors; in p-type materials one has mobile holes and negatively charged immobile acceptors. Within some limits, the electronic properties can be adjusted by doping, depending on the materials and the method of preparation.

Intrinsic semiconductors, where electrons and holes are present at equal concentration in the bulk, behave like dilute 1-1-electrolytes with respect to the formation of a space charge if a voltage is applied to a blocking contact with an electrolyte. The charge distribution and the capacity behavior are the same as derived for the Gouy layer of such an electrolyte (see Equation [2.46]). ${ }^{16}$

Practically important is the space charge distribution in a doped semiconductor of n - or p-type character. Such materials have a much higher conductivity and are therefore much more useful as electrodes in electrolytic cells than intrinsic semiconductors. In naturally or intentionally doped semiconductors there is only one mobile charge carrier. The immobility of the compensating charge in the bulk, however, makes the space charge distribution very different from that in a liquid electrolyte if a voltage is applied.

As an example, the charge distribution for an n-type semiconductor and its dependence of the voltage applied shall be discussed here. We choose n-type semiconductors because they are much more common than p-type materials. The situation with p-type semiconductors is fully analogous; one only has to invert all signs of charge and voltage.

In the bulk of an n-type semiconductor the concentration of electrons $n(x)$ is everywhere equal to the concentration of ionized donors, $\mathrm{N}_{\mathrm{D}}$. If a voltage is applied to a contact with an electrolyte, only electrons can be moved, and the net excess charge $Q$ is (cf. Equation [2.44])

$$
Q=\int_{0}^{\infty} \rho(x) d x
$$

where:

$$
\rho(x)=e_{0}\left(N_{D}-n(x)\right)
$$

The potential distribution is again the result of the combination of the Poisson equation (Equation [2.45]) and the Boltzmann distribution function for the mobile charge carriers (cf. Equation [2.46]). The result for $\rho(x)$ is here

$$
\rho(x)=e_{0} N_{D} 1-\exp \frac{e_{0} \phi}{k T}
$$

This relation is only valid for the range where the electronic system is not degenerate which requires $\mathrm{n}(\mathrm{x})!\mathrm{N}_{\text {eff }} . \mathrm{N}_{\text {eff }}$ is the effective density of states which is for most semiconductors on the order of $10^{19}$ to $10^{20} \mathrm{~cm}^{-3}$. This means, in the case of accumulation where the concentration of electronic charge carriers reaches the order of $\mathrm{N}_{\text {eff }}$, Boltzmann statistics have to be replaced by Fermi statistics, and the behavior of the semiconductor approaches more and more that of a metal. This case is much more complicated and outside the scope of this introduction. We shall concentrate on the case of electron depletion in the space charge layer.

The exact integration of the Poisson equation with Equation (2.58) can only be achieved numerically. However, a simplified approach can give direct insight into the behavior of the semiconductor if the mobile charge carriers are removed from the interface by the voltage applied. Since the term $\exp \left(e_{0} \phi / k T\right)$ decreases rapidly when $\phi$ relative to the bulk becomes negative, one can assume a constant charge density of $\mathrm{e}_{0} \mathrm{~N}_{\mathrm{D}}$ for a region where $\Delta \phi(\mathrm{x})= \phi(\mathrm{x})$ to $\phi(\infty)<-k T / e_{0}(\approx 25 \mathrm{mV})$. Such a model is shown in Figure 2.14. In this model the potential in the space charge layer of an extension w follows a relation

$$
\phi(x) \approx \Delta \phi_{s c}(1-x / w)^{2}
$$

with

$$
w \approx \frac{2 \varepsilon \varepsilon_{0}}{e_{0} N_{D}} \Delta \phi_{s c}{ }^{\frac{1}{2}}
$$

when the total space charge is

$$
Q=e_{0} N_{D} \cdot w=\left(2 \varepsilon \varepsilon_{0} e_{0} N_{D}\right)^{\frac{1}{2}} \cdot\left(\Delta \phi_{s c}\right)^{-\frac{1}{2}}
$$

![](https://cdn.mathpix.com/cropped/2025_10_16_72ceac0a8fd0baa16477g-031.jpg?height=553&width=490&top_left_y=1591&top_left_x=538)
FIGURE 2.14. Charge density and potential in depletion layer of an n-type semiconductor.

Assuming that the counter charge of opposite sign would be just in front of the semiconductor surface, the differential capacity $C_{\mathrm{sc}}$ of this space charge layer is found to be

$$
C_{s c}=\frac{d Q}{d \Delta \phi_{s c}}={\frac{\varepsilon \varepsilon_{0} e_{0} N_{D}}{2}}^{\frac{1}{2}} \cdot\left(\Delta \phi_{s c}\right)^{-\frac{1}{2}}
$$

The exact solution of this problem for the differential capacity is only slightly different. ${ }^{17}$ In Equation (2.62) one has to replace $\left(\Delta \phi_{\mathrm{sc}}\right)^{-\mathrm{H}}$ by $\left(\Delta \phi_{\mathrm{sc}}+\mathrm{kT} / \mathrm{e}_{0}\right)^{-\mathrm{H}}$.

In reality, the counter charge arises from the ions in the electrolyte which can approach the surface only up to a distance which corresponds with the thickness of the Helmholtz double layer $\mathrm{d}_{\mathrm{H}}$. The result is an increase of the potential drop between the electrolyte and the bulk of the semiconductor by a voltage

$$
\Delta \phi_{H}=\frac{Q_{\mathrm{SC}}}{C_{H}}
$$

The situation is analogous to the Stern model for the combination of the Helmholtz layer with a diffuse double layer in the electrolyte described in Figure 2.12. The only difference here is that the diffuse part of the charge appears in the semiconductor. The total voltage drop between the bulk of the semiconductor and the electrolyte due to the excess electric charge in both phases is

$$
\phi(x=\infty)-\phi\left(x=-d_{H}\right)=\Delta \phi=\Delta \phi_{s c}+\Delta \phi_{H}
$$

It is difficult to measure the amount of excess charge directly. Therefore, as in the case of a metal electrode, the differential capacity can be used to yield information upon the charge distribution within the framework of a suitable model. Since there are two contributions to $\Delta \phi$, the appropriate model is represented by two capacitors in series:

$$
\frac{d \Delta \phi}{d Q_{s c}}=\frac{d \Delta \phi_{H}}{d Q_{s c}}+\frac{d \Delta \phi_{s c}}{d Q_{s c}}=\frac{1}{C_{H}}+\frac{1}{C_{s c}}=\frac{1}{C}
$$

While $\mathrm{C}_{\mathrm{H}}$ is on the order of $20 \mu \mathrm{~F} / \mathrm{cm}^{2}, \mathrm{C}_{\mathrm{sc}}$ is usually much smaller and decreases with $\Delta \phi_{\mathrm{sc}}$ (cf. Equation [2.62]). With $\Delta \phi_{\mathrm{sc}}=2 \frac{\mathrm{kT}}{\mathrm{e}_{0}}=0.05 \mathrm{~V}, \mathrm{C}_{\mathrm{sc}}$ would have a value of

$$
C_{\mathrm{sc}}={\frac{\varepsilon_{0} \mathrm{e}_{0}}{5 \times 10^{-2}}}^{\frac{1}{2}} \cdot\left(\varepsilon N_{D}\right)^{\frac{1}{2}}=2.7 \times 10^{-10} \cdot\left(\varepsilon N_{D}\right)^{\frac{1}{2}} \mu \mathrm{~F} \cdot \mathrm{~cm}^{-2}
$$

With $\mathrm{N}_{\mathrm{D}}$ on the order of $10^{16}$ to $10^{18}$ and $\varepsilon$ of the semiconductor between 3 and $10, \mathrm{C}_{\mathrm{sc}}$ will be smaller than $1 \mu \mathrm{~F} / \mathrm{cm}^{2}$ and decrease at higher voltages. Therefore, any change of the potential drop in the semiconductor due to an external voltage is in the depletion range practically equal to the change of $\Delta \phi_{\mathrm{sc}}$, and the differential capacity corresponds with $\mathrm{C}_{\mathrm{sc}}$. This offers a way to determine the potential of zero charge for a semiconductor electrode by measuring the capacity as a function of an external voltage referred to a suitable reference electrode.

![](https://cdn.mathpix.com/cropped/2025_10_16_72ceac0a8fd0baa16477g-033.jpg?height=505&width=715&top_left_y=129&top_left_x=422)
FIGURE 2.15. Differential capacity of the space charge layer of an n-type semiconductor and the Mott-Schottky plot.

One obtains from Equations (2.62) and (2.65) with a constant $\Delta \phi_{\mathrm{H}}$ the relation

$$
\frac{1}{C^{2}}=\frac{2}{\varepsilon \varepsilon_{0} e_{0} N_{D}} \Delta \phi_{s c}
$$

This relation and the capacity of the space charge layer are shown in Figure 2.15. Since only the externally applied voltage U can be varied, one has to measure the differential capacity as a function of U . If $\Delta \phi_{\mathrm{H}}$ remains constant in the depletion range, $\Delta \phi_{\mathrm{sc}}$ varies in parallel with U:

$$
\Delta \phi_{s c}=U-U_{f b} \text { for } \Delta \phi_{s c} \geq 100 \mathrm{mV}
$$

The potential $\mathrm{U}_{\mathrm{fb}}$ is called the flatband potential because the energy of the electrons at the band edges is constant from the bulk up to the surface. This corresponds with the potential of zero excess charge in the space charge layer of the semiconductor. It can be determined by an extrapolation of the so-called Mott-Schottky plot for the capacity measurements, namely a plot of $1 / \mathrm{C}^{2}$ vs. the externally applied voltage. ${ }^{18,19}$ Figure 2.16 shows results obtained for the n-type semiconductor CdS in two different electrolytes.

The extrapolation to $1 / \mathrm{C}^{2} \rightarrow 0$ yields the flatband potential, and from Equation (2.68) one obtains $\Delta \phi_{\mathrm{sc}}$ for the range where the Mott-Schottky relation is linear. The slope of the line yields the donor concentration, $N_{D}$, if $\varepsilon$ is known. One sees in Figure 2.16 that the flatband potential depends on the electrolyte. The reason is that ion adsorption can generate dipole layers which change $\Delta \phi_{\mathrm{H}}$ as in the case of the pzc at metals. Such effects are very pronounced on semiconductor electrodes. Figure 2.16 suggests a strong adsorption of $\mathrm{S}^{2-}$ or $\mathrm{SH}^{-}$ions on CdS with a corresponding shift of $\mathrm{U}_{\mathrm{fb}}$ in the negative direction. Semiconducting oxides and all semiconductors having an oxide layer on their surface in contact with aqueous electrolytes show this phenomenon, a shift of $\mathrm{U}_{\mathrm{fb}}$ in the negative direction with increasing pH by specific adsorption of $\mathrm{OH}^{-}$or $\mathrm{H}^{+}$ions. ${ }^{20,21}$

The flatband potential of a semiconductor electrode also depends on the orientation of the crystal surface, because the surface dipole of the crystal contributes to $\Delta \phi_{\mathrm{H}}$ as in the metal case. Additionally, other complications cause deviations from the ideal picture which was the basis of the previous calculations. The most serious and very common deviation results from electronic surface states with energies in the band gap. ${ }^{18,22}$ They can accumulate additional charge on the surface which affects the potential drop in the Helmholtz layer.

![](https://cdn.mathpix.com/cropped/2025_10_16_72ceac0a8fd0baa16477g-034.jpg?height=834&width=771&top_left_y=129&top_left_x=391)
FIGURE 2.16. Mott-Schottky plots for a CdS electrode in two different electrolytes and determination of the flatband potential $\mathrm{U}_{\mathrm{fb}}$.

Because this charge varies with the applied voltage, deviations from the linearity of the Mott-Schottky plot result, particularly when one approaches the flatband potential. Similar consequences arise from donor or acceptor states with energies deeper in the band gap which are not ionized at the flatband potential, but become charged at a larger potential drop in the depletion layer. This is also the situation with noncrystalline semiconductors where no sharp band edge exists. However, such complications are outside the scope of this introduction.

It should be noted that the potential distribution between a metal and a solid electrolyte, in which only one of the ions is mobile, corresponds in the electrolyte exactly to the space charge distribution in n- or p-type semiconductors, depending on whether the anions or cations are mobile in this electrolyte. For a consideration of these effects in solid electrolytes see in particular also Chapter 4 of this handbook.

## C. MEMBRANE/ELECTROLYTE INTERFACES

Membranes are used to separate two electrolytes. If they are porous and all ions and the solvent can permeate the membrane, only a diffusion potential is generated in the pores as long as the concentrations are different on both sides of the membrane. The situation is different if the membrane is impermeable for one or several ions. Equilibrium can then be established only for ions which can pass the membrane. For those ions the equilibrium condition is the equality of the electrochemical potentials at both sides of the membrane in phases I and II

$$
{ }_{I} \mu_{i}+z_{i} \mathrm{~F} \phi_{I}={ }_{I I} \mu_{i}+z_{i} \mathrm{~F} \phi_{I I}
$$

With ${ }_{\mathrm{k}} \mu_{i}={ }_{\mathrm{k}} \mu_{i}^{0}+R T \ln { }_{\mathrm{k}} a_{i}$ and the solvent being the same on both sides such that ${ }_{\mathrm{I}} \mu_{i}^{0}={ }_{\mathrm{II}} \mu_{i}^{0}$, one obtains the condition

$$
\phi_{\mathrm{II}}-\phi_{\mathrm{I}}=\frac{R T}{\mathrm{~F}} \ln {\frac{{ }_{\mathrm{II}} a_{i}}{{ }_{\mathrm{II}} a_{i}}}^{1 / z_{i}}
$$

The factor

$$
{\frac{1}{{ }_{\mathrm{II}}} a_{i}}^{1 / z_{i}}
$$

is the so-called Donnan distribution coefficient which controls the equilibrium distribution of the ions between the two sides. ${ }^{23}$ Since nonpermeable ions are present on both sides at a concentration set by the initial conditions and electroneutrality is required for the electrolytes in the bulk, Equation (2.70) can be fulfilled for all ions only at a definite concentration distribution for all salts present on both sides. The consequences are different salt concentrations and a different osmotic pressure on both sides of the membrane which has to be balanced by a hydrostatic pressure in order to reach real equilibrium. If the solvent is different on both sides, the different standard chemical potentials influence the distribution of the permeable ions and the potential difference at equilibrium. It is, however, possible to define the activities in such a way that the $\mu_{i}^{0}$ values remain equal and Equation (2.70) remains valid.

The potential difference between the two sides of a membrane is the result of the formation of two electric double layers on both sides of the membrane. If the membrane itself does not contain fixed charged species, only those ions exist in its pores which can pass the membrane (the impermeability may be caused in such cases by the size of the pores which prevents large ions from passage). The derivation of the individual potential differences at each interface is, however, too complicated for a general treatment in this context. A common case is that the membrane itself contains immobile ionic components of one sign and acts as an ion exchanger for ions with the opposite sign. In this case we have the formation of two Donnan potentials at both interfaces of the membrane and a diffusion potential inside the membrane as long as the equilibrium distribution between both electrolytes has not yet been reached. ${ }^{23}$ If all ions can enter the ion exchanger, the final state is an equal concentration distribution on both sides, and the two Donnan potentials cancel each other. If some ions cannot pass the membrane, the same situation is obtained as discussed before for a permselective membrane with pores.

For analytical purposes, membranes with specific selectivity for one ion are especially useful. This is the basis for the glass electrode where the proton activity is kept constant inside the glass by the proton exchange equilibrium between silicate ions and water. In this case, the interfacial equilibrium is reached by a small exchange of $\mathrm{H}^{+}$ions, resulting in the formation of a potential difference corresponding with the Nernst equation. High concentrations of alkali ions in the electrolyte, which can also be exchanged with the glass, cause deviations from the Nernst formula for the pH difference because the proton activity in the glass is no longer constant and the Donnan equilibrium condition for both ions (cf. Equation [2.70]) must be fulfilled in the final ion distribution.

## VIII. KINETICS OF ELECTRON TRANSFER REACTIONS AT INTERFACES

Charge transfer reactions at interfaces are strongly affected by the electric forces which are present in the electric double layer. Since these forces can be varied by external voltages, the kinetics are phenomenologically characterized by the relations between current and voltage applied to the electrolytic cell where such interfacial reactions occur at both electrodes. In order to measure the influence of the voltage for a single electrode, one has to refer the voltage to a reference electrode which is in contact with the same electrolyte, but not passed by the current. It remains therefore at its equilibrium potential.

As for all interfacial reactions, transport of the reactants to the interface from the bulk and, vice versa, removal of the products from the interface, are inherent steps in the overall

![](https://cdn.mathpix.com/cropped/2025_10_16_72ceac0a8fd0baa16477g-036.jpg?height=553&width=1054&top_left_y=118&top_left_x=252)
FIGURE 2.17. Electron transfer between a metal electrode and a redox couple in solution via tunneling through the energy barrier at the interface.

kinetics of electrode reactions. If the charge transfer step at the interface is fast, the transport processes become rate controlling very shortly after the start of the reaction. Special techniques had to be developed for the separation of the charge transfer step from all other reaction steps involved. Where this was successful, an exponential correlation between reaction rate (current) and overvoltage was observed. Overvoltage means the potential difference between the potential of the electrode under current and the potential at equilibrium for the appropriate charge transfer reaction, the potential being in both cases referred to the same reference electrode. However, for electron transfer and ion transfer reactions, this exponential relation results from different physical principles. While electrons can pass the energy barrier in the electric double layer via tunneling, ions have to go over this barrier. It is therefore necessary to discuss the basic concepts for these two processes separately.

## A. GENERAL CONCEPTS OF ELECTRON TRANSFER

Electron transfer occurs between two quantum states, one being occupied, the other vacant. Since the electron is a much lighter particle than any atom, the transition will be fast in comparison to atomic movements. Therefore, the Franck-Condon principle, well known for optical transitions, has to be applied in a theoretical description. Along with this, the principle of energy conservation has to be taken into account.

Electron transfer from an electrode being an electronic conductor, metal or semiconductor, to a redox couple in an electrolyte, i.e., the cathodic process, occurs from an occupied quantum state in the electrode to a vacant state in the electrolyte. This state is offered by the oxidized species of the redox couple, denoted here as $\mathrm{Ox}^{+}$. In the anodic process the electron comes from an occupied state in the electrolyte, from the reduced species, denoted as Red, and is transferred to a vacant state in the electrode. The conservation of energy is fulfilled if the binding energy, E, of the electron in both quantum states is the same. Figure 2.17 illustrates the process of tunneling through the energy barrier in front of an electrode for the cathodic and anodic process.

Electron transfer in both directions can be described by the following two equations

$$
\begin{aligned}
i^{-} & =\iint N_{o x}(x) \cdot \mathrm{K}(E, x) \cdot D_{o c c}(E) \cdot W_{o x}(E) \cdot d E \cdot d x \\
i^{+} & =\iint N_{r e d}(x) \cdot \mathrm{K}(E, x) \cdot D_{v a c}(E) \cdot W_{r e d}(E) \cdot d E \cdot d x
\end{aligned}
$$

![](https://cdn.mathpix.com/cropped/2025_10_16_72ceac0a8fd0baa16477g-037.jpg?height=643&width=887&top_left_y=125&top_left_x=336)
FIGURE 2.18. Free energy of the two components of a redox couple as a function of a reaction coordinate $\rho$, characterizing the interaction of these components with a surrounding solvent.

In these equations, $\mathrm{N}_{\mathrm{ox}}(\mathrm{x}), \mathrm{N}_{\mathrm{red}}(\mathrm{x})$ are the concentrations of the respective redox species at a distance x from the interface in terms of ions (or molecules) per cubic centimeter. $\mathrm{D}_{\text {occ }}(\mathrm{E})$ and $\mathrm{D}_{\text {vac }}(\mathrm{E})$ are the concentrations of occupied or vacant states in the electrode at an energy level E, usually expressed as states per cubic centimeter and electron volts. The energy has to be related to the same reference state, e.g., the electron in vacuum. $W_{\text {ox }}(E), W_{\text {red }}(E)$ are the probabilities that the electronic energy level in the respective redox species reaches, by thermal fluctuations, an energy level E , and $\mathrm{K}(\mathrm{E}, \mathrm{x})$ is the tunneling probability for the electron transfer as a function of the energy and the distance.

Energy states of electrons in solid (or liquid) electronic conductors are well known from the band theory. Electronic energy levels of ions in solution have first been discussed by Gurney. ${ }^{24}$ They depend on the quantum state in the particular redox species and the interaction with its surrounding matter (liquid or solid). The concept from which the position of energy levels in redox systems can be developed ${ }^{25}$ is explained in Figure 2.18. In this figure, the ionization energy of Red in vacuum corresponds with the binding energy of the electron in this species. The coordinate $\rho$ describes the interaction with the surrounding matter as a function of the averaged distance and orientation of its individual components (molecules of the solvent in liquids, ligands in complexes, etc.). This coordinate represents, in a crude simplification, the multicomponent interaction with the surroundings. The distance between the two energy curves at a particular $\rho$ represents the energy for the removal of an electron to vacuum from the occupied state (Red) or the energy gained in adding an electron from vacuum to the vacant state ( $\mathrm{Ox}^{+}$) at constant $\rho$ (Franck-Condon principle). This energy difference varies with $\rho$ and corresponds with the binding energy of the electron in the redox system relative to vacuum.

This energy depends on the interaction with the surrounding matter which results from electrical polarization, dipole orientation, van der Waals forces, and chemical bond formation. Ligands strongly bound to a central ion or atom which remain connected with the redox species independent of its state of charge can be treated as a unit already existing in vacuum. For an illustration of the concepts, a polar liquid will be considered as the interacting medium.

The most probable state of both species of the redox couple is given by the minima of G in Figure 2.18 at $\rho_{\mathrm{ox}}^{0}$ and $\rho_{\mathrm{red}}^{0}$, respectively. The energy levels of the electron in these states are, following the Franck-Condon principle,

$$
E_{\mathrm{red}}^{0}=-I^{0} \text { and } E_{\mathrm{ox}}^{0}=A^{0}
$$

where $\mathrm{I}^{0}$ is the ionization energy of Red and $\mathrm{A}^{0}$ the electron affinity of $\mathrm{Ox}^{+}$in the minima of $\mathrm{G}_{\text {red }}$ and $\mathrm{G}_{\text {ox }}$. Let us assume that an electron has been removed to vacuum from the reduced form at $\rho=\rho_{\text {red }}^{0}$ and the oxidized state has been created without a change of its surroundings. As a result, $\mathrm{Ox}^{+}$is now in a state of higher energy which will be dissipated by a reorganization of its surroundings. The parameter $\rho$ will approach $\rho_{o x}^{0}$. The dissipated energy, $\lambda_{o x}$, is the socalled reorganization energy (see Figure 2.18). In full analogy, if we add an electron from vacuum to the oxidized state at $\rho_{o x}^{0}$, the resulting reduced form will dissipate its excess energy and reach $\rho_{\text {red }}^{0}$ by releasing the reorganization energy $\lambda_{\text {red }}$. These reorganization energies play a decisive role in the kinetics of electron transfer reactions. They were introduced by Marcus ${ }^{26,27}$ when he derived a statistical theory of homogeneous electron transfer reactions which he later extended to redox reactions at electrodes. Another theory, which was based on quantum mechanical formulations and resulted in very similar conclusions, was developed by Levich. ${ }^{28}$

The energy difference between the minima of G in Figure 2.18 represents the process

$$
\mathrm{Ox}^{+}\left(\rho_{\mathrm{ox}}^{0}\right)+\mathrm{e}_{\mathrm{vac}}^{-} \rightleftarrows \operatorname{Red}\left(\rho_{\mathrm{red}}^{0}\right)
$$

when equilibrium between the redox species and their surroundings is established. This free energy difference therefore corresponds with the redox potential of the electron in the redox couple with the reference state for the electron in vacuum. This is equal to the chemical potential of the electron in the redox system in its standard state (equal concentration of $\mathrm{Ox}^{+}$ and Red) and can be designated as the Fermi energy of the electron in a redox system in the same way as it was defined for metals (cf. Figure 2.4),

$$
\Delta G_{\text {redox }}^{0}=G_{\text {ox }}^{0}-G_{\text {red }}^{0}=-E_{F, \text { redox }}^{0}=-\mu_{\mathrm{e}^{-}, \text {redox }}^{0}
$$

The chemical potential of the electron in a redox system has already been introduced from a thermodynamic point of view in Section VI via Equation (2.42) with the vacuum level as reference state. The Fermi energy and chemical potential of electrons are identical in a single phase of uniform composition.

For the practical application of the kinetic Equations (2.71) and (2.72), one needs a knowledge of the distribution functions $\mathrm{W}_{\mathrm{ox}}(\mathrm{E})$ and $\mathrm{W}_{\text {red }}(\mathrm{E})$. A simple version of this type of function can be derived on the basis of Figure 2.18. In order to simplify the mathematics, it is assumed that the reorganization energies $\lambda_{\text {ox }}$ and $\lambda_{\text {red }}$ are equal to $\lambda$. This is correct for the interaction due to electric polarization which is important in polar solvents. It is not such a good approximation for vibrational interactions where the force constants can change considerably for different states of oxidation. Nevertheless, neglecting such complications is helpful for the basic understanding.

We have seen that the distance between $G_{\mathrm{ox}}$ and $G_{\mathrm{red}}$ at constant $\rho$ is a measure of the electronic energy level in the redox system

$$
G_{\text {ox }}(\rho)-G_{\text {red }}(\rho)=-E(\rho)
$$

Assuming a parabolic relation of the same shape for $G_{\mathrm{ox}}(\rho)$ and $G_{\text {red }}(\rho)$ around their minima, one can describe the parabola by

$$
\begin{gathered}
\Delta G_{\mathrm{ox}}(\rho)=G_{\mathrm{ox}}(\rho)-G_{\mathrm{ox}}^{0}=\lambda \frac{\rho-\rho_{\mathrm{ox}}^{0}{ }^{2}}{\Delta \rho^{0}} \\
\Delta G_{\mathrm{red}}(\rho)=G_{\mathrm{red}}(\rho)-G_{\mathrm{red}}^{0}=\lambda \frac{\rho-\rho_{\mathrm{red}}^{0}}{\Delta \rho^{0}}
\end{gathered}
$$

with

$$
\Delta \rho^{0}=\rho_{\mathrm{red}}^{0}-\rho_{\mathrm{ox}}^{0}
$$

This yields for Equation (2.75)

$$
\begin{gathered}
-E(\rho)=G_{\mathrm{ox}}^{0}-G_{\mathrm{red}}^{0}+\lambda \frac{\rho-\rho_{\mathrm{ox}}^{0}{ }^{2}}{\Delta \rho^{0}}-\frac{\rho-\rho_{\mathrm{red}}^{0}}{\Delta \rho^{0}} \\
E(\rho)=E_{\mathrm{red}}^{0}-2 \lambda \frac{\rho-\rho_{\mathrm{red}}^{0}}{\Delta \rho^{0}}=E_{\mathrm{ox}}^{0}-2 \lambda \frac{\rho-\rho_{\mathrm{ox}}^{0}}{\Delta \rho^{0}} \\
E_{\mathrm{red}}^{0}=E\left(\rho_{\mathrm{red}}^{0}\right)=E_{\mathrm{F}, \text { redox }}^{0}+\lambda \\
E_{\mathrm{ox}}^{0}=E\left(\rho_{\mathrm{ox}}^{0}\right)=E_{\mathrm{F}, \text { redox }}^{0}-\lambda
\end{gathered}
$$

Equation (2.79) exhibits a linear relation between $\mathrm{E}(\rho)$ and $\rho$ in the range of the two parabola.
The probability to reach a state with an excess energy $\Delta \mathrm{G}=\mathrm{G}-\mathrm{G}^{0}$ by a thermal fluctuation is

$$
W(\Delta G)=W_{0} \cdot \exp -\frac{\Delta G}{k T}
$$

where $W_{0}$ is a normalization factor. For each redox species, $\Delta \mathrm{G}$ can be related to the deviation of its electron energy from the most probable state $\Delta E_{\text {ox }}=E_{\text {ox }}-E_{\text {ox }}^{0}$ and $\Delta E_{\text {red }}=E_{\text {red }}-E_{\text {red }}^{0}$.

One obtains from Equations (2.76) to (2.81)

$$
\Delta G_{\mathrm{ox}}=\frac{\Delta E_{\mathrm{ox}}^{2}}{4 \lambda} ; \Delta G_{\mathrm{red}}=\frac{\Delta E_{\mathrm{red}}^{2}}{4 \lambda}
$$

This gives the distribution functions for the fluctuation energy levels

$$
\begin{aligned}
& W_{\mathrm{ox}}\left(\Delta E_{\mathrm{ox}}\right)=W_{0} \cdot \exp -\frac{\Delta E_{\mathrm{ox}}^{2}}{4 \lambda k T} \\
& W_{\mathrm{red}}\left(\Delta E_{\mathrm{red}}\right)=W_{0} \cdot \exp -\frac{\Delta E_{\mathrm{red}}^{2}}{4 \lambda k T}
\end{aligned}
$$

![](https://cdn.mathpix.com/cropped/2025_10_16_72ceac0a8fd0baa16477g-040.jpg?height=832&width=701&top_left_y=122&top_left_x=429)
FIGURE 2.19. Distribution function for the thermal fluctuation of the energy levels E in redox couples in a logarithmic scale in relation to their deviation from the most probable energies $\Delta \mathrm{E}=\mathrm{E}-\mathrm{E}_{\text {red }}^{0}$ or $\mathrm{E}-\mathrm{E}_{\mathrm{o} x}^{0}$ respectively.

The normalization factor $\mathrm{W}_{0}$ is equal to

$$
W_{0}=(4 \pi \lambda k T)^{-\frac{1}{2}}
$$

Figure 2.19 gives an impression of the dependence of these distribution functions on the energy levels in the redox species. The logarithmic energy scale is normalized to $\lambda$. The probability of reaching the energy level of $\mathrm{E}_{\mathrm{F}, \text { redox }}^{0}$ requiring $\Delta \mathrm{E}=\lambda$ is therefore for both species

$$
W(\Delta E=\lambda)=W_{0} \cdot \exp -\frac{\lambda}{4 k T}
$$

All parameters appearing in Equations (2.71) and (2.72) are herewith defined. In applying these equations to electron transfer at electrodes, the difference in the density of states distribution between metals and semiconductors suggests a separate treatment of these cases.

## B. ELECTRON TRANSFER AT METAL ELECTRODES

The density of electronic states in metals has a large concentration in its broad conduction band which is partially filled by electrons. There is a sharp transition between occupied and vacant states at the Fermi energy $\mathrm{E}_{\mathrm{F}}$. At equilibrium between a metal and a redox couple in an electrolyte, the Fermi energy of the metal and the free energy of electrons in the redox system coincide. The Galvani potential difference, $\Delta \phi_{0}$, between the metal and the electrolyte at equilibrium causes, due to the accompanying charging of the electric double layer, a shift of the electronic states between both sides of the interface relative to each other such that this condition is fulfilled. At equilibrium we have the relation (cf. Equation [2.74]):

$$
E_{\mathrm{F}, \text { metal }}-e_{0} \Delta \phi^{0}=E_{\mathrm{F}, \text { redox }}^{0}
$$

![](https://cdn.mathpix.com/cropped/2025_10_16_72ceac0a8fd0baa16477g-041.jpg?height=589&width=1262&top_left_y=122&top_left_x=147)
FIGURE 2.20. Electron transfer at a metal electrode. Left: position of vacant and occupied states in the metal and the electrolyte at equilibrium and anodic or cathodic overvoltage $\eta$. Right: energy distribution of electron transfer rates for these cases.

and the rate of electron transfer must be equal in both directions. This is the so-called exchange current at equilibrium.

A graphic illustration of this situation is seen in Figure 2.20, which displays the corresponding distribution of occupied and vacant states in both phases at equilibrium and at anodic or cathodic polarization. Electron transfer occurs where occupied states are present in one phase and vacant states are present at the same energy in the other phase. The sharp separation between occupied and vacant states at $\mathrm{E}_{\mathrm{F}}$ in the metal has the consequence that electron transfer can only occur in a narrow energy range around the Fermi energy in the metal. ${ }^{29}$ This is indicated in the right-hand figure by the energy distribution of the exchange current.

It has turned out in the kinetic investigations that the exponential term in Equations (2.83) and (2.84) for the probability to reach an energy level around $\mathrm{E}_{\mathrm{F}}$ of the metal electrode is the decisive factor for the exchange current density. Obviously, the coupling between the multielectronic system of the metal surface with the electronic states of the redox species in the energy range of the Fermi level is strong enough to guarantee a much faster rate for electron exchange than the rate of energy level fluctuation in the redox species. This is described in the theory of chemical bond as electronic resonance. The process therefore occurs adiabatically, provided the redox species approaches the interface close enough for the electronic coupling to be sufficiently appreciable. As a result, the individual parameters which appear in Equations (2.71) and (2.72) cannot be separated, and the process can be treated within the transition state theory description, ${ }^{27}$ where the transition state is the activation of the redox species to a configuration in which these energy levels reach the Fermi energy of the metal. There remains a preexponential frequency factor which averages all the other contributions in the fundamental Equations (2.71) and (2.72).

The exchange current density for equal concentrations of $\mathrm{Ox}^{+}$and Red can therefore be approximated by

$$
i_{0}=k_{0} \cdot e_{0} \cdot N_{0} \cdot \exp -\frac{\lambda}{4 k T} \quad \mathrm{~A} \mathrm{~cm}^{-2}
$$

where $\mathrm{k}_{0}$ is a rate constant with the dimension [ $\mathrm{cm} \mathrm{s}^{-1}$ ], $\mathrm{N}_{0}$ the concentration of each redox species [ions $\mathrm{cm}^{-3}$ ], and $\lambda$ the reorganization energy of the redox system (cf. Figure 2.18). The density of states of the metal at the Fermi energy does not appear in this relation due to the resonance between the interacting electronic states.

If an external voltage is applied, the potential of the metal electrode relative to the electrolyte is changed by a potential difference, the so-called overvoltage, $\eta$.

$$
\eta=\Delta \phi^{0}-\Delta \phi
$$

This has the effect that the electronic levels of the electrode are shifted upward or downward relative to the energy states of the redox system by an amount of $-e_{0} \eta$. This is shown in Figure 2.20 for anodic ( $\eta>0$ ) and cathodic ( $\eta<0$ ) polarization. The position of $\mathrm{E}_{\mathrm{F}, \text { metal }}$ relative to the reference state in the electrolyte is given by

$$
E_{\mathrm{F}, \text { metal }}(\eta)=E_{\text {redox }}^{0}-e_{0} \cdot \eta
$$

This means that the energy differences between the Fermi level in the metal and the most probable states $\mathrm{E}^{0}$ of the redox components are also changed by $-\mathrm{e}_{0} \eta$.

In the adiabatic model for the electron transfer, the redox species have to reach the energy level $\mathrm{E}_{\mathrm{F}, \text { metal }}$ by thermal activation in order to allow electron transfer to or from the metal electrode. ${ }^{27,28}$ According to Equations (2.83) and (2.84), the probability factors for this event are in the description given here

$$
W_{\mathrm{ox}}\left(E=E_{\mathrm{F}, \text { metal }}\right)=W_{0} \cdot \exp -\frac{\left(\lambda+e_{0} \cdot \eta\right)^{2}}{4 \lambda k T}
$$

and

$$
W_{\text {red }}\left(E=E_{\mathrm{F}, \text { metal }}\right)=W_{0} \cdot \exp -\frac{\left(\lambda-e_{0} \cdot \eta\right)^{2}}{4 \lambda k T}
$$

These probability factors can be approximated for the case ${ }^{*} \mathrm{e}_{0} \eta *!\lambda$ by

$$
\begin{aligned}
& W_{\text {ox }}\left(E=E_{\mathrm{F}, \text { metal }}\right)=W_{0} \cdot \exp -\frac{\lambda}{4 k T}-\frac{e_{0} \cdot \eta}{2 \lambda k T} \\
& W_{\text {red }}\left(E=E_{\mathrm{F}, \text { metal }}\right)=W_{0} \cdot \exp -\frac{\lambda}{4 k T}+\frac{e_{0} \cdot \eta}{2 \lambda k T}
\end{aligned}
$$

In analogy to Equation (2.88), one obtains as a result for the anodic and cathodic current

$$
\begin{aligned}
& i^{+}=i_{0} \cdot \exp +\frac{1}{2} \frac{e_{0} \eta}{k T} \\
& i^{-}=i_{0} \cdot \exp -\frac{1}{2} \frac{e_{0} \eta}{k T}
\end{aligned}
$$

These partial currents are represented in Figure 2.20 by the energy range in which electron transfer occurs around the Fermi level in the metal.

![](https://cdn.mathpix.com/cropped/2025_10_16_72ceac0a8fd0baa16477g-043.jpg?height=1065&width=848&top_left_y=132&top_left_x=354)
FIGURE 2.21. Partial and net currents of a one-electron transfer redox reaction as a function of the overvoltage.

The total current is

$$
i=i_{0} \cdot \frac{N_{\text {red }}}{N_{\text {red }, 0}} \exp \frac{\alpha e_{0} \eta}{k T}-\frac{N_{\text {ox }}}{N_{\text {ox }, 0}} \exp -\frac{\beta e_{0} \eta}{k T}
$$
