Repository: cunyu-liu/electrolyte_ailab

File: fine-tune/bookData/电极过程动力学 基础、技术与应用 (徐艳辉) (Z-Library).md (part 3 of 8)
## 第1章 基 础
$\Delta\left(\Delta G^{0 \neq}\right)_{m, n \rightarrow p, q}$ 为两个分步反应活化自由能的差别，也就是两个活化能垒的高度差，只要这个差值达到 $10 \mathrm{~kJ} / \mathrm{mol}$ ，反应速率比值就小于 $2 \%$（或者是大于 50 倍），也就构成了合格的控制步骤。目前已知的反应中大部分活化能不小于 $50 \mathrm{~kJ} / \mathrm{mol}$ ，因此，反应历程中某一个反应步骤的活化能比其余的高 $10 \mathrm{~kJ} / \mathrm{mol}$ 是完全可能的，也就是说，假设一个连续反应中存在一个决定整个反应的反应速

率的控制步骤是合理的。如果两个分步反应的活化能垒差小于 $5 \mathrm{~kJ} / \mathrm{mol}$ ，对应的反应速率绝对值差别不超过 $5 \sim 7$ 倍，这种情况下，反应处在混合控制区域（此处的＂混合控制区＂与后面提到的 ＂混合控制＂是不同的概念，后边提到的指的是电化学过程同时受到扩散步骤与界面电荷转移步骤的影响，此处的＂混合控制＂是广义上的概念）。

连续反应中存在一个合理的控制步骤，此时认为其它反应处于热力学平衡状态，是否合理呢？肯定合理，那么如何分析呢，这里的分析思路值得学习。

假设控制步骤的绝对反应速率是 $v^{*}$ ，整个反应的净反应速率为 $v_{\text {净 }}$ ，由于可能存在逆反应，所以 $v_{\text {净 }} \leqslant v^{*}$ ，按照控制步骤的定义，其它任一分步反应可能（＂可能＂表示的是一种潜在的能力，表示实际上不是，实际上是受到控制步骤限制了）达到的最大的绝对反应速率 $v_{i \rightarrow j}$ 满足下述关系

$$
v_{\text {净 }} \leqslant v^{*} \ll v_{i \rightarrow j}
$$

对于反应＂$i \leftrightarrow j$＂，正向反应速率为

$$
v_{i \rightarrow j}=c_{i} k_{i \rightarrow j}=\kappa_{i \rightarrow j} \frac{k T}{h} c_{i} \exp \left(-\frac{\Delta G_{i \rightarrow j}^{0 \neq}}{R T}\right)
$$

逆向反应速率为

$$
\begin{gathered}
v_{j \rightarrow i}=c_{j} k_{j \rightarrow i}=\kappa_{j \rightarrow i} \frac{k T}{h} c_{j} \exp \left(-\frac{\Delta G_{j \rightarrow i}^{0 \neq}}{R T}\right) \\
\kappa_{i \rightarrow j} \approx \kappa_{j \rightarrow i} \approx 1
\end{gathered}
$$

根据

$$
v_{\text {净 }}=v_{i \rightarrow j}-v_{j \rightarrow i}
$$

以及前边的公式的条件，可以得到

$$
v_{i \rightarrow j} \approx v_{j \rightarrow i}
$$

这种情况类似于 $1=100-99$ ，于是假设 $100 \approx 99$ 的情况。整理后得到

$$
\frac{c_{j}}{c_{i}}=\exp \left[-\frac{1}{R T}\left(\Delta G_{i \rightarrow j}^{0 \neq}-\Delta G_{j \rightarrow i}^{0 \neq}\right)\right]=\exp \left(-\frac{\Delta G_{i \rightarrow j}^{0}}{R T}\right)=K_{i, j}
$$

得到的方程与热力学公式相同，即除了控制步骤以外，其它各个中间态之间满足热力学平衡关系。

上述分析中存在的缺点。
（1）忽略了活度与浓度的差别，真正影响反应的是活度，真正的反应速率方程应当是

$$
v_{i \rightarrow j}=c_{i} k_{i \rightarrow j}=\kappa_{i \rightarrow j} \frac{k T}{h} c_{i}\left(\frac{\gamma_{i}}{\gamma_{i}^{\neq}}\right) \exp \left(-\frac{\Delta G_{i \rightarrow j}^{0 \neq}}{R T}\right)
$$

当涉及吸附态时，活度系数的影响更加明显。
（2）上述方程表述的是单位体积的反应速率，对于界面反应速率，需要加人跃迁距离 $\lambda$ 这个矫正项，即

$$
v_{i \rightarrow j}=c_{i} k_{i \rightarrow j}=\kappa_{i \rightarrow j} \frac{k T}{h} c_{i} \lambda\left(\frac{\gamma_{i}}{\gamma_{i}^{\neq}}\right) \exp \left(-\frac{\Delta G_{i \rightarrow j}^{0 \neq j}}{R T}\right)
$$

跃迁距离近似等于紧密层厚度。
（3）前面假设标准活化自由能不变。实际上它是随着电极电位变化而改变的。表面粒子吸附活化能以及饱和吸附值都随着电极电位以及覆盖度变化而变化的。电极电位改变后活化能垒高度也会发生变化。从一种现象可以推测这个结论。对于小过电位下的纯粹电化学步骤控制的反应，当极化过电位足够大的时候，大部分会转变成扩散控制，这种随极化过电位增大而出现控制步骤转变的现象，从一个侧面说明了活化能垒的高度是可以变化的（当然不能说 $100 \%$ 是由于这个原因，但是至少能够说明这个可能。）如果活化态的物质是带电粒子，那么活化能垒肯定受到电极电位的影响。

## 思考题与知识点

1．对于反应 $\mathrm{O}+n \mathrm{e} \longleftrightarrow \mathrm{R}$ ，平衡态下阳极绝对反应速率为

$$
i_{\mathrm{a}}=n F z_{\mathrm{a}} c_{\mathrm{R}} \exp \left(-\frac{W_{1}^{0}-\beta n F \varphi_{\text {平 }}}{R T}\right)
$$

阴极绝对反应速率为

$$
i_{\mathrm{c}}=n F z_{\mathrm{c}} c_{\mathrm{O}} \exp \left(-\frac{W_{2}^{0}+\alpha n F \varphi_{\text {平 }}}{R T}\right)
$$

请推导该反应的能斯特方程。

2．目标电化学反应为 $\mathrm{O}+n \mathrm{e} \longleftrightarrow \mathrm{R}$ ，杂质电化学反应为 $\mathrm{O}^{*}+ n \mathrm{e} \longleftrightarrow \mathrm{R}^{*}$ ，两个反应的平衡电位与交换电流分别为 $\varphi_{\text {平、 }} \varphi_{\text {平 }}^{*}$ ， $i^{0} 、 i^{0 *}$ ，讨论两种情况下，体系的混合平衡电极电位 $\varphi_{\text {混，平与 }} \varphi_{\text {平、 }} \varphi_{\text {平 }}^{*}$ 的相对关系。
（1）$i^{0} \approx i^{0 *}, \varphi_{\text {平 }}<\varphi_{\text {平 }}^{*}$ ；
（2）$i^{0} \ll i^{0 *}, \varphi_{\text {平 }}<\varphi_{\text {平 }}^{*}$
同时，如果假设在（1）情况下，最初溶液中 O 和 R 的量远大于 O＊和 R＊的量，讨论随着放置时间的增长，体系的混合平衡电位会如何演变。如果最初 O＊和 R＊的量远大于溶液中 O 和 R的量，又会如何？如果最初所有的物质的量都相同，又会如何？
3．任意两个分步反应＂$m \leftrightarrow n$＂＂$p \leftrightarrow q$＂进行的速率之比为

$$
\frac{v_{m \rightarrow n}}{v_{p \rightarrow q}}=\exp \left(-\frac{\Delta G_{0 \rightarrow m, n}^{0 \neq}-\Delta G_{0 \rightarrow p, q}^{0 \neq}}{R T}\right)=\exp \left(-\frac{\Delta\left(\Delta G^{0 \neq}\right)_{m, n \rightarrow p, q}}{R T}\right)
$$

假设比值是 75 ，此时整个电极反应受到哪一分步骤的控制？计算一下，两个反应活化能垒差为 $20 \mathrm{~kJ} / \mathrm{mol} 、 10 \mathrm{~kJ} / \mathrm{mol} 、 5 \mathrm{~kJ} / \mathrm{mol}$ 、 $2 \mathrm{~kJ} / \mathrm{mol}$ 时反应速率的比值；计算反应速率比值为 $2 \%$ 、 $1 \%$ 、 $10 \%$ 和 $20 \%$ 时的活化能垒的差值。假设温度为 $25^{\circ} \mathrm{C}$ 。
4．阳极反应电化学极化动力学公式为

$$
I_{\mathrm{a}}=i_{\mathrm{a}}-i_{\mathrm{c}}=i^{0}\left[\exp \left(\frac{\beta n F}{R T} \eta_{\mathrm{a}}\right)-\exp \left(-\frac{\alpha n F}{R T} \eta_{\mathrm{a}}\right)\right]
$$

给出线性区方程，给出大极化条件下的半对数关系。假设传递系数为 0.5 ，温度为 $25^{\circ} \mathrm{C}$ ，当过电位为 $5 \mathrm{mV} 、 10 \mathrm{mV} 、 15 \mathrm{mV}$ 、 20 mV 时使用线性化方程计算的误差多大？当过电位为 50 mV 、 $75 \mathrm{mV} 、 100 \mathrm{mV} 、 125 \mathrm{mV} 、 150 \mathrm{mV}$ 时使用半对数方程计算的结果会引起多大的误差？
5．在 $\varphi=\varphi_{\text {平 }}$ 时，有

$$
i_{\mathrm{a}}=n F K c_{\mathrm{R}} \exp \left[\frac{\beta n F}{R T}\left(\varphi_{\text {平 }}-\varphi_{\text {平 }}^{0}\right)\right]
$$

和

$$
i_{\mathrm{c}}=n F K c_{\mathrm{O}} \exp \left[-\frac{\alpha n F}{R T}\left(\varphi_{\text {平 }}-\varphi_{\text {平 }}^{0}\right)\right]
$$

根据能斯特方程，存在关系

$$
\varphi_{\text {平 }}-\varphi_{\text {平 }}^{0^{\prime}}=\frac{R T}{n F} \ln \left(\frac{c_{\mathrm{O}}}{c_{\mathrm{R}}}\right)
$$

忽略活度系数，推导交换电流与标准反应速率常数的关系。

### 1.18 相间电势与电动势

相间电势与电动势属于固体物理学范畴，周仲柏的书中给出了详细的推导，这里仅列出结论。电荷从无穷远到孤立相内部，需要克服电场力和孤立相与电荷之间的非电场力。从无穷远到孤立相表面，短程力还未发生，此时的作用就是长程的库仑力。所做的功相当于球体所带净电荷引起的电势，这个是外部电势 $\psi$ 。电荷从外表面进人体相内部，包括了表面电势 $\chi$ 对它的作用，还包括电荷与物质粒子之间的短程相互作用（化学作用），相应的称为化学势。其中，外部电势与表面电势和称为内部电势 $\phi$ ，它与孤立相所带净电荷以及电荷在表面的分布有关。内部电势与化学势的和称为电化学势 $\mu$ 。

两相之间出现相间电势的原因可能源于上述多个因素。假设两相为 $\alpha 、 \beta$ ，则两相之间的电势差可能包含下述原因。（1）外部电势差，又称 Volta 电势差。意义：电荷从无穷远分别移到这两相的表面需要克服的功不同。（2）内部电势差，又称 Galvani 电势差。（3）电化学势差。两相直接接触时的外部电势差，对应于两相电子逸出功之差；两相之间接触后的内部电势差等于两相中电子化学势差。

逸出功概念：电荷从某相中逸出时，必须摆脱与该相物质之间的短程相互作用，跃出表面时还必须克服表面电势的作用，克服这些作用需要做的功就是逸出功。

假设是两个电子导电相相互接触，接触后，因为两相中电子化学势之差不可直接测量，两相之间内部电势差不可测量，除非两相是相同的物质；两相之间的外部电势差，又称为接触电势差，是一个可以直接测量的参数。

图1－42中，相1和相2还有溶液相 s 构成电化学体系，电动势为

![](https://cdn.mathpix.com/cropped/2025_10_16_e72797a544fa714b3524g-070.jpg?height=748&width=968&top_left_y=361&top_left_x=606)
图 1－42 电池体系

$$
{ }^{1} V^{2}={ }^{1} \Delta^{s} \phi+{ }^{s} \Delta^{2} \phi+{ }^{2} \Delta^{1} \phi
$$

该式的物理意义是，电池电动势是电极 $1 /$ 溶液界面、电极 $2 /$ 溶液界面、电极 $2 /$ 电极 1 界面，共计三个界面上内部电势差的代数和。进一步的推导可以发现，满足

$$
{ }^{1} V^{2}={ }^{1} \Delta^{s} \psi+{ }^{s} \Delta^{2} \psi+{ }^{2} \Delta^{1} \psi
$$

即电池电动势可以看作是三个界面上外部电势差的代数和。将电池电动势看成是两个电极／溶液界面的电势差的代数和的观点是不正确的，它忽略了两个电极之间由于电子交换引起的接触电势差。

电极体系概念：具有电子导电性的物相和具有离子导电性的物相相互接触，就形成了电极体系，简称电极。习惯上称电极体系中的电子导电相为电极。

电极电势：指电子导电相与离子导电相之间的内部电势差，这也称为绝对电极电势，它无法直接测量。相对电极电势：目前都采用这种方法，通常说的电极电势，实际上指的是相对电极电势。它指：任一电极 M 与标准氢电极组成无液接界电势的电池后，则 M电极的电极电势，即，电池开路时 M 电极导线的内电势与标准氢电极导线的内电势之差，是相对于标准氢电极的电极电势而言的。前边介绍了标准氢电极的绝对电极电位，通过这个绝对值，可以计算任一电对的绝对电势。参比电极的采用，是不得已而为之，是因为绝对电极电势不可测。但是，即使可测，也没有什么实际意义，

因为我们关心的是，界面电势改变对反应速度的影响，通过使用参比电极，界面电势的改变是可以直接测量的，这就够了。为了研究界面的性质，应当选择那些＂理想极化电极＂；为了选择好的参比电极，必须选择＂理想可逆电极＂。

## 思考题与知识点

1．电池电动势看成是两个电极／溶液界面的电势差的代数和的观点，对不对？为什么？
2．解释电极体系和电极电势的概念。
3．为什么绝对电极电势对电化学研究来说，即使可测也是没有意义的？
4．为了研究界面的性质，应当选择＂理想极化电极＂，为什么？
5．为了选择好的参比电极，必须选择＂理想可逆电极＂，为什么？
6．电池两电极的导线采用不同的导电材料，会不会影响电池电动势的测量？为什么？
7．图1－43是什么图？可以得到哪些结论？

![](https://cdn.mathpix.com/cropped/2025_10_16_e72797a544fa714b3524g-071.jpg?height=726&width=897&top_left_y=1778&top_left_x=552)
图 1－43 习题图（一）

8．图 1－44 是什么图？可以得到哪些结论？
（1） $1 \mathrm{dyn}=10^{-5} \mathrm{~N}$ 。

![](https://cdn.mathpix.com/cropped/2025_10_16_e72797a544fa714b3524g-072.jpg?height=730&width=884&top_left_y=336&top_left_x=628)
图 1－44 习题图（二）

9．根据表 1－5，给出各个电极反应的绝对电极电势（标准氢电极的绝对电势是 4.24 V ）。

表 1－5 部分电极反应的标准电极电位数据
| 反 应 | 电位／V | 反 应 | 电位／V |
| :--- | :--- | :--- | :--- |
| $2 \mathrm{H}^{+}+2 \mathrm{e} \longrightarrow \mathrm{H}_{2}$ | 0 | $\mathrm{Ag}^{+}+\mathrm{e} \longrightarrow \mathrm{Ag}$ | 0.80 |
| $\mathrm{O}_{2}+\mathrm{H}_{2} \mathrm{O}+2 \mathrm{e} \longrightarrow \mathrm{OH}^{-}+\mathrm{HO}_{2}^{-}$ | －0．08 | $\mathrm{O}_{2}+4 \mathrm{H}^{+}+4 \mathrm{e} \longrightarrow 2 \mathrm{H}_{2} \mathrm{O}$ | 1.23 |
| $\mathrm{Co}^{2+}+2 \mathrm{e} \longrightarrow \mathrm{Co}$ | －0．28 | $\mathrm{Mn}^{3+}+\mathrm{e} \longrightarrow \mathrm{Mn}^{2+}$ | 1.51 |
| $\mathrm{Li}^{+}+\mathrm{e} \longrightarrow \mathrm{Li}$ | －3．05 | $\mathrm{Pb}^{4+}+2 \mathrm{e} \longrightarrow \mathrm{Pb}^{2+}$ | 1.67 |
| $\mathrm{Fe}^{3+}+\mathrm{e} \longrightarrow \mathrm{Fe}^{2+}$ | 0.77 |  |  |


## 1． 19 零电荷电位

零电荷电势又称零电荷电位（PZC），指电极表面不带有剩余电荷时的电极电位，此时电极／溶液界面上不会出现由剩余电荷引起的离子双电层，一般认为，就是不存在紧密层和分散层，跨越界面不存在电位降。

测量方法有电毛细曲线方法（表面张力最大值对应的电位）；微分电容方法（微分电容最小值对应的电位，是目前最精确的方法），也有采用慢扫描伏安方法测量的，不过准确度值得怀疑，但是至少从理论上还算说得通。因为有表面电势的干扰，不能将 PZC 看成是相间电势的绝对零点。此外，不同实验室报道的数据

之间难以比较，但是从基本的原理角度看，PZC 看成是相间电势零点是最有意义的。影响电极过程速度的基本因素是相对电极电势，即相对于 PZC 的电势，采用相对于 PZC 的电极电势有助于理解表面剩余电荷、双电层电势分布、粒子在表面吸附等因素随电极电势的变化规律，并深人研究反应动力学特征，因此，电极过程动力学的研究通常要同时研究两个方面：电极反应相对于某一参比电极电极电势的变化和电极反应相对于 PZC 的电极电势变化规律。以 PZC 为电极电势零点的电势标称为合理电势标，但是，不同电极材料，甚至是相同材料构成的电极，其 PZC 位置很难相同，若都以 PZC 作为参考，可比性很差，因此有时不得不选择参比电极。反过来，如果允许研究以 PZC 为电势零点的电极反应规律，还是要尝试，它会带来理论上的惊喜，以指导实验研究；还会有助于分析电极过程基本机制。

微分电容曲线上不同电位时的界面结构，如图 1－45 所示。

![](https://cdn.mathpix.com/cropped/2025_10_16_e72797a544fa714b3524g-073.jpg?height=638&width=1132&top_left_y=1577&top_left_x=414)
图 1－45 微分电容曲线上不同电位下的界面结构示意图

## 1． 20 特性吸附

在电极／溶液界面上，除了因表面剩余电荷引起的粒子静电吸附外，还会出现表面活性粒子的特性吸附（即使在 PZC 电位下也会存在），在电极表面和活性粒子之间出现了性质与强度类似于化学键的相互作用。如果特性吸附的粒子不参加反应，则通过改变电极表面态、界面层中的电势分布、跃迁距离和电极表面真实表面积

来影响反应粒子界面浓度以及界面反应活化能；如果特性吸附粒子参与反应，直接影响分步骤的动力学参数。

如果分析汞电极在不同无机阴离子溶液中的电毛细曲线与微分电容曲线，可以发现在负电位区域曲线趋于重合，表明界面结构基本相同；在正电位区域差别较大，阴离子特性吸附导致界面张力下降，PZC 负移，微分电容数值增大。此时，界面结构受到阴离子特性吸附影响。汞电极上无机阴离子表面活性的顺序为 $\mathrm{HS}^{-}>\mathrm{I}^{-}> \mathrm{Br}^{-}>\mathrm{Cl}^{-}>\mathrm{OH}^{-}>\mathrm{SO}_{4}^{2-}>\mathrm{F}^{-}$。无机阴离子在不带电以及带少量负电荷的表面也可以吸附的现象表明除了异号电荷之间吸引力外，还有特殊的作用（一般，阴离子都有孤对电子存在，因此它们易与金属电极表面的悬挂键相互作用）。

![](https://cdn.mathpix.com/cropped/2025_10_16_e72797a544fa714b3524g-074.jpg?height=1207&width=1343&top_left_y=1310&top_left_x=389)
图 1－46 特性吸附引起的三层界面结构示意图

无机阴离子特性吸附会引起界面电势分布的不同，如图1－46
（1）精确测量表明，碱金属离子在表面上的吸附也不完全因为静电力，也存在微弱的表面活性。

所示。假设不存在特性吸附时界面为双层结构，即紧密层和分散层。当界面存在特性吸附离子层时，则为三层结构，特性吸附层的电位降与紧密层类似，为线性关系。图1－46中假设固体电极表面带 8 个正电荷，特性吸附的阴离子数量为 18 个，在特性吸附层的外侧，也就是溶液一侧存在由静电作用引起的过量正电荷，总计 10 个，其中 5 个参与紧密层的组成，另外 5 个在静电力与热运动的共同作用下按照玻尔兹曼关系分布在空间电荷层。

近年来，扫描隧道显微镜技术的迅速发展为界面吸附的研究提供了有力的研究工具，发现了各种吸附结构以及电极电位对吸附结构的影响，建议读一下 K Itaya 的综述文章。

## 思考题与知识点

1．假设固体电极表面带负电荷，阴离子特性吸附时，画出界面结构示意图并指出电位变化关系，假设溶液相中界面层满足 GCS模型。
2．假设固体电极表面带负电荷，阳离子特性吸附时，画出界面结构示意图并指出电位变化关系，假设溶液相中界面层满足 GCS模型。

## 1． 21 液相传质步骤动力学

液相传质动力学研究的意义在于：（1）电极反应的各个步骤中，液相传质步骤是比较慢的；即使某些反应中液相传质步骤比较快，反应受电化学步骤控制，但是当极化比较大时电化学步骤活化能会明显降低，反应最终将转为受液相传质过程控制；（2）当研究电化学步骤动力学时，常常由于液相传质步骤的限制、干扰，无法得到某些快电化学步骤的动力学特征。了解了液相传质步骤的特征，就可以利用这些特征与规律校正液相传质步骤的影响，校正在混合控制区获得的数据并提炼出电化学步骤的基本规律。

有三种传质过程，即对流、扩散、电迁移。电极过程动力学中对三种传质的处理方法是不同的。对于扩散和电迁移是采用经典的方程加以处理（对电迁移过程，最终采取了屏蔽处理的方法，即采

用大量惰性电解质以弱化电场的影响），对于对流，则采用近似的方法，即所谓的＂对流扩散＂方式加以处理，将对流效应并人到 ＂扩散＂效应中，使用＂有效扩散层＂概念，而不是直接使用描述对流过程的方程。这些处理的目的就是简化问题。

对流指物质粒子随着液相的流动而移动，液相不是静止的，所以

$$
\begin{aligned}
J_{\text {对 }, i} & =\vec{v} c_{i} \\
& =\left(v_{x}+v_{y}+v_{z}\right) c_{i}
\end{aligned}
$$

$c_{i}$ 是粒子的浓度，$v_{x} 、 v_{y} 、 v_{z}$ 是流速分量。扩散是由浓度梯度引起的，物质从高浓度区域向低浓度区域扩散，

$$
\begin{aligned}
J_{\text {扩 }, i} & =-D_{i}\left(\frac{\partial c_{i}}{\partial x} \vec{i}+\frac{\partial c_{i}}{\partial y} \vec{j}+\frac{\partial c_{i}}{\partial z} \vec{k}\right) \\
& =-D_{i} \nabla c_{i} \\
& =-D_{i} \operatorname{gradc}_{i}
\end{aligned}
$$

$D_{i}$ 为扩散系数。电迁移是带电粒子在电场中的运动，

$$
\begin{aligned}
J_{\text {廷 }, i} & = \pm \vec{E} u_{i}^{0} c_{i} \\
& = \pm\left(E_{x}+E_{y}+E_{z}\right) u_{i}^{0} c_{i}
\end{aligned}
$$

$u_{i}^{0}$ 为淌度，$E_{x} 、 E_{y} 、 E_{z}$ 为电场强度分量。总的传质方程为

$$
J_{i}=J_{\text {对 }, i}+J_{\text {扩, } i}+J_{\text {迁, } i}
$$

## 1．21．1 扩散驱动力简述

![](https://cdn.mathpix.com/cropped/2025_10_16_e72797a544fa714b3524g-076.jpg?height=504&width=636&top_left_y=2076&top_left_x=232)
图 1－47 物质扩散驱动力示意图

图 1－47 为将 1 摩尔物质 $i$ 从浓度面 $P_{1}$ 传到浓度面 $P_{2}$ 时做的功示意图，在面 $P_{1}$ 处的浓度与化学势分别为 $c_{1}$ ， $\mu_{1}$ ，在面 $P_{2}$ 位置物质的浓度与化学势分别为 $c_{2}, ~ \mu_{2}$ 。忽略活度系数，液相中物质 $i$ 的化学势为

$$
\mu_{i}=\mu_{i}^{0}+R T \ln c_{i}
$$

图中两个面的化学势差为

$$
\Delta \mu=R T \ln \frac{c_{2}}{c_{1}}
$$

设定扩散驱动力为 $F_{\mathrm{D}}$ ，力做的功是 $w=F_{\mathrm{D}} \Delta x, \Delta x$ 为两个面之间的距离，做的功等于自由能的改变，对于单位物质来说满足

$$
\Delta \mu=-F_{\mathrm{D}} \Delta x
$$

于是

$$
-\frac{\Delta \mu}{\Delta x}=F_{\mathrm{D}}
$$

可以看出扩散的驱动力是化学势，进一步

$$
F_{\mathrm{D}}=\frac{R T}{\Delta x} \ln \frac{c_{1}}{c_{2}}
$$

该方程表示浓度是以其对数的形式产生扩散驱动力的。

## 1．21．2 扩散

Reddy 详细描述了扩散方程的一般推导，这里简要介绍。浓度梯度（化学势梯度）的存在是扩散的动力，当驱动力和扩散速率不再随时间改变时，我们就说达到了稳态扩散，扩散流量和驱动力的一般关系式可以表示为

$$
J=a+b F_{\mathrm{d}}+c F_{\mathrm{d}}^{2}+d F_{\mathrm{d}}^{3}+\cdots
$$

一般情况下，$F_{\mathrm{d}}$ 远小于1。因此，高次项可以忽略。此外，在没有驱动力的情形下不存在扩散流量，即 $a=0$ ，因此得到

$$
J=b F_{\mathrm{d}}
$$

假设扩散的 $i$ 物质的浓度为 $c_{i}$ ，单位物质量的离子的驱动力就是 $-d \mu_{i} / \mathrm{d} x$ ，于是

$$
J=-b c_{i} \frac{\mathrm{~d} \mu_{i}}{\mathrm{~d} x}
$$

考虑化学势公式 $\mu=\mu^{0}+R T \ln c_{i}$ ，得到

$$
J=-b R T \frac{\mathrm{~d} c_{i}}{\mathrm{~d} x}
$$

根据经验，扩散速率与浓度差成正比，与距离成反比，与扩散系数成正比，在一维的条件下，Fick 第一定律给出了扩散方程的具体形式，即

$$
J_{\text {扩 }}=D \frac{c_{0}-c_{\mathrm{s}}}{\delta_{\mathrm{d}}}
$$

扩散电流为

$$
\begin{aligned}
I & =n F J_{\text {扩 }} \\
& =n F D \frac{c_{0}-c_{\mathrm{s}}}{\delta_{\mathrm{d}}}
\end{aligned}
$$

其中的扩散系数 $D$ 满足

$$
D=b R T\left(1+\frac{d \ln \gamma_{i}}{d \ln c_{i}}\right)
$$

式中，$c_{0}$ 是本体浓度；$c_{\mathrm{s}}$ 是表面浓度；$\delta_{\mathrm{d}}$ 为扩散层厚度。式 （1－161）考虑了活度与浓度的差别，这个公式表明，$D$ 是否是常数，取决于活度系数是否是常数，这里 $b$ 是常数。

经典扩散理论中扩散系数 $D$ 的方程为

$$
D=\frac{k T}{6 \pi \eta r}=\frac{R T}{Z F^{2}} \Lambda
$$

其中，$\eta$ 为黏度系数；$r$ 是离子有效半径；$\Lambda$ 为当量电导。 $D$不是一个严格的常数，与浓度、温度、黏度系数、粒子半径（离子氛大小溶剂化程度）、活度系数等有关，水溶液中大部分无机离子的 $D$ 值在 $10^{-5} \mathrm{~cm}^{2} / \mathrm{s}$ 数量级，与离子半径没有明显的关系。不同离子的 $D$ 值这么接近在于水合作用，水合作用减弱了离子之间的尺寸差异。质子与 $\mathrm{OH}^{-}$的扩散系数比较大的原因在于它们特殊的扩散过程，如前边阐述的。室温下 $D$ 值的温度系数大约为 $2 \% /{ }^{\circ} \mathrm{C}$ ，涉及的活化能为 $3 \sim 4 \mathrm{kcal} / \mathrm{mol} ~(1 \mathrm{kcal} \approx 4186 \mathrm{~J})$ 。

无限稀释时的扩散系数可用无限稀释时的离子淌度数值计算，即

$$
D_{\infty}=\frac{R T}{n F} u_{0}
$$

浓溶液的扩散系数略微小于稀溶液中，但是变化不大。理论上还可以根据电迁移数和溶液的当量比电导计算扩散系数，即

$$
D=D_{\infty} \frac{t \Lambda}{t_{\infty} \Lambda_{\infty}}
$$

式中，$t$ 为电迁移数；$t_{\infty}$ 无限稀释下的电迁移数；$\Lambda_{\infty}$ 是无限稀释下的当量电导；$D_{\infty}$ 是无限稀释时的扩散系数。还可以根据电

解质扩散系数和离子的电迁移数估算离子的扩散系数

$$
D=\frac{D_{\text {电解质 }}}{2(1-t)}
$$

平时用的电极，不少都是多孔电极，假设孔体积与总体积的比值为 $V_{\mathrm{v}}$ ，曲折系数为 $\beta$ ，那么有效扩散系数为

$$
D_{\text {有效 }}=\frac{V_{\mathrm{v}}}{\beta^{2}} D_{\text {真实 }}
$$

当表面浓度为 0 时，扩散电流达到最大，即

$$
\begin{aligned}
I_{\mathrm{d}} & =n F J_{\text {扩 }} \\
& =n F D \frac{c_{0}}{\delta_{\mathrm{d}}}(1-161 \mathrm{G})
\end{aligned}
$$

界面的浓度分布如图1－48所示。

## 1．21．3 浓差极化

当液相中存在浓度梯度时，

![](https://cdn.mathpix.com/cropped/2025_10_16_e72797a544fa714b3524g-079.jpg?height=526&width=783&top_left_y=920&top_left_x=1030)
图 1－48 纯扩散条件下界面浓度分布

$$
\mathrm{O}+n \mathrm{e} \longrightarrow \mathrm{R}
$$

在平衡态下能斯特关系为

$$
\begin{aligned}
\varphi_{\text {平 }} & =\varphi_{\text {平 }}^{0}+\frac{R T}{n F} \ln \frac{\alpha_{\mathrm{O}}^{s}}{\alpha_{\mathrm{R}}^{s}} \\
& =\varphi_{\text {平 }}^{0^{\prime}}+\frac{R T}{n F} \ln \frac{c_{\mathrm{O}}^{0}}{c_{\mathrm{R}}^{0}}
\end{aligned}
$$

这里假设发生极化现象后界面位置的反应仍然满足热力学关系——能斯特方程。当参与反应粒子的浓度为 $c_{\mathrm{s}}$ 后，此时能斯特方程形式为

$$
\begin{aligned}
\varphi & =\varphi_{\text {平 }}^{0}+\frac{R T}{n F} \ln \frac{\alpha_{\mathrm{O}}^{s}}{\alpha_{\mathrm{R}}^{s}} \\
& =\varphi_{\text {平 }}^{0^{\prime}}+\frac{R T}{n F} \ln \frac{c_{\mathrm{O}}^{s}}{c_{\mathrm{R}}^{s}}
\end{aligned}
$$

上标 $s$ 代表表面浓度，上标 0 代表本体浓度。浓度梯度的存在导致反应粒子浓度偏离本体浓度，并通过能斯特关系使电极电位偏离平衡值，这个过电位称为＂浓差过电位＂，对于反应 $\mathrm{O}+n \mathrm{e} \longrightarrow \mathrm{R}$ ，浓差过电位的一般形式为

$$
\begin{aligned}
\eta_{\text {浓差 }} & =\varphi-\varphi_{\text {平 }} \\
& =\frac{R T}{n F}\left(\ln \frac{c_{\mathrm{O}}^{s}}{c_{\mathrm{R}}^{s}}-\ln \frac{c_{\mathrm{O}}^{0}}{c_{\mathrm{R}}^{0}}\right) \\
& =\frac{R T}{n F} \ln \frac{c_{\mathrm{O}}^{s} c_{\mathrm{R}}^{0}}{c_{\mathrm{R}}^{s} c_{\mathrm{O}}^{0}}
\end{aligned}
$$

下面给出一些特殊情况下该公式的简化形式。在研究中如果碰到某一个反应，如何简化上述公式需要自己推导。
（1）反应前没有 R ，反应后 R 可溶，则

$$
c_{\mathrm{R}}^{0}=0
$$

出现浓差极化时电势为

$$
\begin{aligned}
\varphi & =\varphi_{\text {平 }}^{0}+\frac{R T}{n F} \ln \frac{\alpha_{\mathrm{O}}^{s}}{\alpha_{\mathrm{R}}^{s}} \\
& =\varphi_{\text {平 }}^{0^{\prime}}+\frac{R T}{n F} \ln \frac{c_{\mathrm{O}}^{s}}{c_{\mathrm{R}}^{s}}
\end{aligned}
$$

根据极限扩散电流和扩散电流的公式，可以得到

$$
c_{\mathrm{O}}^{s}=\frac{\left(I_{\mathrm{d}}-I\right) \delta_{\mathrm{O}}}{n F D_{\mathrm{O}}}
$$

另一个可以利用的条件是产物生成速率等于反应物消耗的速率，于是

$$
I=n F D_{\mathrm{R}} \frac{c_{\mathrm{R}}^{s}-c_{\mathrm{R}}^{0}}{\delta_{\mathrm{R}}}
$$

该式变形后得到

$$
c_{\mathrm{R}}^{s}=\frac{I \delta_{\mathrm{R}}}{n F D_{\mathrm{R}}}
$$

上述结果带人到前边的电极电位方程中，最终得到

$$
\varphi=\varphi_{\text {平 }}^{0^{\prime}}+\frac{R T}{n F} \ln \frac{\delta_{\mathrm{O}} D_{\mathrm{R}}}{\delta_{\mathrm{R}} D_{\mathrm{O}}}+\frac{R T}{n F} \ln \frac{I_{\mathrm{d}}-I}{I}
$$

$\delta_{\mathrm{O}} 、 \delta_{\mathrm{R}}$ 代表反应物和产物的（有效）扩散层厚度，$D_{\mathrm{O}} 、 D_{\mathrm{R}}$ 为反应物与产物的扩散系数。当 $I=\frac{I_{\mathrm{d}}}{2}$ 时，上式简化为

$$
\varphi_{1 / 2}=\varphi_{\text {平 }}^{0^{\prime}}+\frac{R T}{n F} \ln \frac{\delta_{\mathrm{O}} D_{\mathrm{R}}}{\delta_{\mathrm{R}} D_{\mathrm{O}}}
$$

$\varphi_{1 / 2}$ 称为半波电位，是一个重要的电化学参数。利用半波电位的定义，得到

$$
\varphi=\varphi_{1 / 2}+\frac{R T}{n F} \ln \frac{I_{\mathrm{d}}-I}{I}
$$

土式的极化曲线具有图 1－49 的形式，其中 $\varphi_{1 / 2}$ 的测量十分方便。如果采用半对数坐标，可以直接根据斜率计算方程中转移的电子数。
（2）反应开始前 O 和 R 都存在，

![](https://cdn.mathpix.com/cropped/2025_10_16_e72797a544fa714b3524g-081.jpg?height=501&width=692&top_left_y=1017&top_left_x=1105)
图 1－49 式（1－172）的极化曲线形式

$$
D_{\mathrm{O}}\left(\frac{\partial c_{\mathrm{O}}}{\partial x}\right)_{x=0}=-D_{\mathrm{R}}\left(\frac{\partial c_{\mathrm{R}}}{\partial x}\right)_{x=0}
$$

反应电流为

$$
\begin{aligned}
I & =n F D_{\mathrm{O}} \frac{c_{\mathrm{O}}^{0}-c_{\mathrm{O}}^{s}}{\delta_{\mathrm{O}}} \\
& =n F D_{\mathrm{R}} \frac{c_{\mathrm{R}}^{s}-c_{\mathrm{R}}^{0}}{\delta_{\mathrm{R}}}
\end{aligned}
$$

对于反应物，与表面浓度为 0 时对应的极限电流为

$$
I_{\mathrm{d}, \mathrm{O}}=n F D_{\mathrm{O}} \frac{c_{\mathrm{O}}^{0}}{\delta_{\mathrm{O}}}
$$

对于产物，与表面浓度为 0 对应的极限电流（可以理解为表面浓度就是本体浓度而本体浓度为 0 时的极限电流，或者是逆反应的极限电流）为

$$
I_{\mathrm{d}, \mathrm{R}}=-n F D_{\mathrm{R}} \frac{c_{\mathrm{R}}^{0}}{\delta_{\mathrm{R}}}
$$

此处的负号代表这是一个阳极极限电流，上式代人式（1－175），得到

$$
c_{\mathrm{O}}^{s}=\frac{I_{\mathrm{d}, \mathrm{O}}-I}{n f D_{\mathrm{O}}} \delta_{\mathrm{O}}
$$

和

$$
c_{\mathrm{R}}^{s}=\frac{I-I_{\mathrm{d}, \mathrm{R}}}{n f D_{\mathrm{R}}} \delta_{\mathrm{R}}
$$

将表面浓度带人能斯特方程，得到

$$
\varphi=\varphi_{\text {平 }}^{0^{\prime}}+\frac{R T}{n F} \ln \frac{\delta_{\mathrm{O}} D_{\mathrm{R}}}{\delta_{\mathrm{R}} D_{\mathrm{O}}}+\frac{R T}{n F} \ln \frac{I_{\mathrm{d}, \mathrm{O}}-I}{I-I_{\mathrm{d}, \mathrm{R}}}
$$

当电流满足

$$
I=\frac{I_{\mathrm{d}, \mathrm{R}}+I_{\mathrm{d}, \mathrm{O}}}{2}
$$

时，得到半波电位

$$
\varphi_{1 / 2}=\varphi_{\text {平 }}^{0^{\prime}}+\frac{R T}{n F} \ln \frac{\delta_{\mathrm{O}} D_{\mathrm{R}}}{\delta_{\mathrm{R}} D_{\mathrm{O}}}
$$

于是

![](https://cdn.mathpix.com/cropped/2025_10_16_e72797a544fa714b3524g-082.jpg?height=673&width=806&top_left_y=1910&top_left_x=241)
图1－50式（1－182）
的极化曲线形式

$$
\varphi=\varphi_{1 / 2}+\frac{R T}{n F} \ln \frac{I_{\mathrm{d}, \mathrm{O}}-I}{I-I_{\mathrm{d}, \mathrm{R}}}
$$

（1－182）
该方程的极化曲线形式如图 1－50所示。
（3）产物 R 是独立相，即满足

$$
\alpha_{\mathrm{R}}^{s}=\gamma_{\mathrm{R}} c_{\mathrm{R}}^{s}=1
$$

$\alpha$ 代表活度，$\gamma$ 代表活度系数。根据

$$
\varphi=\varphi_{\text {平 }}^{0^{\prime}}+\frac{R T}{n F} \ln c_{\mathrm{O}}^{s}
$$

$$
I=n F D_{\mathrm{O}} \frac{c_{\mathrm{O}}^{0}-c_{\mathrm{O}}^{s}}{\delta_{\mathrm{O}}}
$$

和

$$
I_{\mathrm{d}}=n F D_{\mathrm{O}} \frac{c_{\mathrm{O}}^{0}}{\delta_{\mathrm{O}}}
$$

可以推导出表面浓度为

$$
c_{\mathrm{O}}^{s}=c_{\mathrm{O}}^{0}\left(1-\frac{I}{I_{\mathrm{d}}}\right)
$$

能斯特方程为

$$
\begin{aligned}
\varphi & =\varphi_{\text {平 }}^{0^{\prime}}+\frac{R T}{n F} \ln \left[c_{\mathrm{O}}^{0}\left(1-\frac{I}{I_{\mathrm{d}}}\right)\right] \\
& =\varphi_{\text {平 }}^{0^{\prime}}+\frac{R T}{n F} \ln c_{\mathrm{O}}^{0}+\frac{R T}{n F} \ln \left(1-\frac{I}{I_{\mathrm{d}}}\right)
\end{aligned}
$$

![](https://cdn.mathpix.com/cropped/2025_10_16_e72797a544fa714b3524g-083.jpg?height=451&width=815&top_left_y=1570&top_left_x=87)
图 1－51 式（1－190）决定的极化曲线形式

![](https://cdn.mathpix.com/cropped/2025_10_16_e72797a544fa714b3524g-083.jpg?height=654&width=808&top_left_y=1426&top_left_x=999)
图 1－52 式（1－190）的半对数极化曲线形式

当净电流为 0 是代表平衡电极电位 $\varphi_{\text {平 }}$ ，即

$$
\varphi_{\text {平 }}=\varphi_{\text {平 }}^{0^{\prime}}+\frac{R T}{n F} \ln c_{0}^{0}
$$

利用过电位的概念，得到

$$
\eta_{\text {浓差 }}=\varphi-\varphi_{\text {平 }}=\frac{R T}{n F} \ln \left(1-\frac{I}{I_{\mathrm{d}}}\right)
$$

该方程的极化曲线如图 1－51 所示，利用半对数关系（图 1－52）可以计算参与反应的电子数。

## 思考题与知识点

1．产物 R 是独立相时的浓差极化公式为

$$
\eta_{\text {浓差 }}=\varphi-\varphi_{\text {平 }}=\frac{R T}{n F} \ln \left(1-\frac{I}{I_{\mathrm{d}}}\right)
$$

编辑计算机程序，仿真出温度、极限电流、转移电子数变化时对电流－过电位关系影响的规律。
2．电化学步骤动力学方程为

$$
I_{\mathrm{c}}=i_{\mathrm{c}}-i_{\mathrm{a}}=i^{0}\left[\exp \left(\frac{\alpha n F}{R T} \eta_{\mathrm{c}}\right)-\exp \left(-\frac{\beta n F}{R T} \eta_{\mathrm{c}}\right)\right]
$$

编辑程序作图，探讨电化学参数 $\alpha 、 i^{0} 、 T 、 n$ 的变化对电流－过电位曲线的影响规律。

## 1．21．4 扩散层、边界层、界面双电层

前边的图 1－48 是理想情况下只存在扩散时界面液相中离子浓度分布图，直接认为扩散区和对流区是严格分开的。实际情况是，从溶液本体到界面对流效应一直存在，只是强度减弱，在界面位置不存在对流。稳态下真实界面液相粒子浓度分布示于图 1－53中。

![](https://cdn.mathpix.com/cropped/2025_10_16_e72797a544fa714b3524g-084.jpg?height=654&width=762&top_left_y=1828&top_left_x=238)
图 1－53 对流扩散中的液相浓度分布

![](https://cdn.mathpix.com/cropped/2025_10_16_e72797a544fa714b3524g-084.jpg?height=481&width=834&top_left_y=1954&top_left_x=1108)
图 1－54 表面切向流速分布示意图

电极附近液相中的传质，一般同时存在对流与扩散，常称这种实际情况下的稳态扩散为＂对流扩散＂，反应开始之前，浓度到处相等；反应开始之后，表面浓度开始降低，界面液相一侧开始出现浓度梯度，体系处于＂非稳态阶段＂，或者＂暂态阶段＂。电化学反

应消耗物质，浓度梯度的存在以及对流现象的存在补充消耗的物质，平衡下，满足的数学关系式为

$$
\frac{\partial c_{i}(x, t)}{\partial t}=0
$$

达到稳态后界面浓度分布如图 1－53 所示。
电极界面附近只有层流，没有湍流，于是界面切向液流速率分布如图 1－54 所示，$y$ 方向流速满足

$$
v_{y}=0.33 \sqrt{\frac{u_{0}}{\nu y}} x
$$

图中箭头长短表示速率的大小，随着与表面距离的增大，速率增大，达到某一距离后流速等于本体流速，这个距离 $\delta_{\text {边 }}$ 称为流体动力学边界层厚度，满足 ${ }^{(1)}$

$$
\delta_{\text {边 }}=\sqrt{\frac{\nu y}{u_{0}}}
$$

或者

$$
\delta_{\text {边 }}=5.2 \sqrt{\frac{\nu y}{u_{0}}}
$$

与电极表面平行的流动会引起垂直于电极表面方向上的对流运动，表面层内侧与表面垂直的流速分量为

$$
v_{x} \approx \frac{\nu}{\delta_{\text {边 }}^{3}} x^{2}
$$

电化学中的扩散层与流体动力学边界层的关系为

$$
\delta_{\mathrm{d}} \approx\left(\frac{D}{\nu}\right)^{1 / 3} \delta_{\text {边 }}=0.1 \delta_{\text {边 }}
$$

已知

$$
\delta_{\text {边 }}=\sqrt{\frac{\nu y}{u_{0}}}
$$

最后得到
（1）两个结果分别来自于两本经典的电极过程动力学书。不管哪个对，都不影响这里的定性讨论。

$$
\delta_{\mathrm{d}} \approx D^{1 / 3} \nu^{\frac{1}{6}} y^{0.5} u_{0}^{-0.5}
$$

如果存在对流现象，电极表面附近不存在完全静止液层。边界层与扩散层是不同的概念，前者厚度大，决定于电极几何形状与流体动力学；后者尺度较小，除了电极几何形状与流体动力学因素外还与扩散系数有关系。扩散层内部仍然存在液体的切向流动，其中的传质仍然是扩散与对流的联合作用。由于对流干扰，扩散层中不同位置的浓度梯度不会是定值，如图 1－53 所示。但是在 $x=0$ 位置不存在对流，可以根据 $x=0$ 位置的浓度梯度计算有效扩散层厚度（这种处理等效于直接将对流的影响并人扩散过程中，而不是求解对流方程，对流方程的数学处理总是很麻烦），即

$$
\delta_{\text {有效 }}=\frac{c_{0}-c_{\mathrm{s}}}{\left(\frac{\mathrm{~d} c}{\mathrm{~d} x}\right)_{x=0}}
$$

它和边界层厚度的关系为

$$
\frac{\delta_{\text {有效 }}}{\delta_{\text {边 }}} \approx\left(\frac{D}{\nu}\right)^{1 / 3}
$$

电化学反应速率方程为

$$
I \approx n F D^{2 / 3} \nu^{-\frac{1}{6}} y^{-0.5} u_{0}^{0.5}\left(c_{0}-c_{\mathrm{s}}\right)
$$

双电层由紧密层和分散层组成，在界面电场作用下，分散层中的离子浓度服从 Boltzmann 分布，双电层以外正负离子浓度相同，双电层以外不存在剩余电荷。有电极反应发生时，电极界面存在浓度变化，形成扩散层。紧密层厚度 $0.2 \sim 0.5 \mathrm{~nm}$ ，分散层厚度 $1 \sim 10 \mathrm{~nm}$ ，扩散层厚度 $10^{4} \sim 10^{5} \mathrm{~nm}$ ，从扩散层与分散层（或者双电层）的边界向固体电极一侧开始出现正负电荷的分离。流体动力学边界层的厚度是 $10^{5} \sim 10^{6} \mathrm{~nm}$ 。考虑了紧密层、分散层、扩散层的界面浓度分布完整的图像，如图 1－55 所示。考虑了紧密层、分散层、扩散层、边界层的界面浓度和液相流速分布完整的图像，如图 1－56 所示。

![](https://cdn.mathpix.com/cropped/2025_10_16_e72797a544fa714b3524g-087.jpg?height=906&width=1565&top_left_y=364&top_left_x=157)
图1－55 界面浓度分布图像示意图

![](https://cdn.mathpix.com/cropped/2025_10_16_e72797a544fa714b3524g-087.jpg?height=843&width=1549&top_left_y=1501&top_left_x=157)
图 1－56 界面和液相的浓度与切向流速分布示意图

讨论液相扩散传质过程时指的是 $I+d<x<I+d+\delta$ 的液相部分，那里存在浓度梯度。扩散层远比界面双电层厚，讨论扩散传质对电极过程动力学影响时，不考虑界面双电层的存在不会引人明显的误差，宏观处理扩散层厚度时，从电极表面开始计算引入的误差是允许的。考虑浓差极化对平衡电极电位的影响时，热力学处理中所用的表面浓度就是指 $x=I+d$ 位置的浓度。但是实际上应当用 $x=d$ 位置的浓度，

前边提到过，是紧密层的电位降决定电化学反应速率的，决定反应速率的物质的浓度，确切地说，就应当是紧密层和分散层的边界处的浓度。但是实际上我们没有办法确定这个位置的浓度，此处已经发生正负电荷的分离，所以电化学中使用的表面浓度都是指分散层外侧与扩散层交界处的浓度，此属于不得已而为之。

## 思考题与知识点

1．列举几种估算扩散系数的方法。
2．理想情况下（只存在扩散传质，或者说扩散传质和对流传质过程的边界十分明显）界面液相反应粒子浓度分布图像与存在对流下界面液相反应粒子浓度分布图像。
3．扩散层与边界层概念的区别是什么？
4．扩散层与双电层概念的区别是什么？
5．画出考虑了紧密层、分散层、扩散层、流体动力学边界层的界面浓度或者流体流速分布完整的图像。
6．对流扩散前提下的电化学反应电流方程为

$$
I \approx n F D^{2 / 3} \nu^{-\frac{1}{6}} y^{-0.5} u_{0}^{0.5}\left(c_{0}-c_{\mathrm{s}}\right)
$$

方程中存在参数 $y$ ，这说明了什么？

## 1．21．5 扩散层中电场对稳态扩散的影响

前边讨论了纯扩散和对流扩散，这里讨论电场。假设一个阴极

![](https://cdn.mathpix.com/cropped/2025_10_16_e72797a544fa714b3524g-088.jpg?height=670&width=729&top_left_y=2111&top_left_x=267)
图 1－57 阳离子阴极还原过程中界面阴阳离子受力示意图电场与浓度场指向是从小到大的方向

金属电沉积的过程

$$
\mathrm{M}^{n+}+n \mathrm{e} \longrightarrow \mathrm{M}
$$

界面的景象如图1－57所示，可以大致描述为：正离子受到双重作用，即电场与浓度场，二者作用方向相同，电场促进了正离子还原反应时的液相传质速率（如果液相中存在大量支持电解质，那么扩散层中的电场影响可以被忽略，此时只考虑扩散传质；如果不存在支持电解质，

那么扩散层中的电场作用就不能被忽略，此时必须考虑电场作用对液相传质的影响）。由于电场的作用，对于阳离子还原过程，稳态电流要比存在支持电解质时要大。此时的阴离子是惰性的离子，不参与电化学反应，阴离子受到浓度场与电场作用力相反，稳态下相互抵消，但是仍然存在着浓度梯度。

电场促进传质的近似定量关系推导如下。阳离子的还原电流为

$$
-\frac{I}{n F}=-D_{\mathrm{M}^{n+}}\left(\frac{\mathrm{d} c_{\mathrm{M}^{n+}}}{\mathrm{d} x}\right)+E_{x} u_{\mathrm{M}^{n+}}^{0} c_{\mathrm{M}^{n+}}
$$

阴离子是惰性粒子，不参与反应，受到的力为 0 ，即

$$
-D_{\mathrm{A}^{n-}}\left(\frac{\mathrm{d} c_{\mathrm{A}^{n-}}}{\mathrm{d} x}\right)-E_{x} u_{\mathrm{A}^{n-}}^{0} c_{\mathrm{A}^{n-}}=0
$$

假设是对称电解质，即

$$
n^{+}=n^{-}=n
$$

考虑电中性条件（近似的假设，如前所述）

$$
c_{\mathrm{M}^{n+}}=c_{\mathrm{A}^{n-}}=c
$$

扩散系数满足

$$
D=\frac{R T}{n F} u^{0}
$$

上面数个方程消去 $E_{x}$ ，得到

$$
I=2 n F D_{\mathrm{M}^{n+}} \frac{\mathrm{d} c}{\mathrm{~d} x}
$$

将该方程与前边的扩散方程对比可以发现，扩散层中电场的存在使稳态电流增大 1 倍 ${ }^{(1)}$ 。这是在数本教科书中给出的定论。实际上这是一个近似的结论，不能利用这个公式进行定量的研究。对于阳离子阴极还原过程，界面区域的浓度分布应当是如图 1－58 所示（也是一种近似图）。

[^4]这里简单做个分析。对于 $c_{\mathrm{M}^{n+}}=c_{\mathrm{A}^{n-}}=c$ 这个假设，实际上等同于这样一个假设，即溶液中任意小的体积单元内都满足电中性条件（这实际上在某种程度上等同于存在大量支持电解质，而大量支持电解质的存在会在某种程度上屏蔽掉电场的影响），上面两个公式中浓度值相同。此外还默认了两个方程中的浓度梯度项也相同。真实体系中浓度未必相同，而且浓度相同也不等同于浓度梯度相同。上面看起来相互矛盾的假设实际上是为了讨论问题的方便，不过也暗示着，推导的结果只有定性的意义。

![](https://cdn.mathpix.com/cropped/2025_10_16_e72797a544fa714b3524g-090.jpg?height=748&width=861&top_left_y=1046&top_left_x=226)
图 1－58 阳离子阴极还原的界面示意图

![](https://cdn.mathpix.com/cropped/2025_10_16_e72797a544fa714b3524g-090.jpg?height=709&width=861&top_left_y=1045&top_left_x=1131)
图 1－59 阳离子阳极氧化的界面示意图

实线为阳离子浓度分布示意图，虚线为阴离子浓度分布示意图

如果是阳离子阳极氧化的反应，如何推导电场对稳态电流的影响呢？阳离子阳极氧化时的界面图像，可以近似地表示为图1－59，假设是对称电解质。阳离子 $\mathrm{M}^{n+}$ 阳极氧化反应满足方程

$$
\frac{I}{n F}=-D_{\mathrm{M}^{n+}}\left(\frac{\mathrm{d} c_{\mathrm{M}^{n+}}}{\mathrm{d} x}\right)+E_{\mathrm{x}} u_{\mathrm{M}^{n+}}^{0} c_{\mathrm{M}^{n+}}
$$

作为惰性粒子的阴离子 $\mathrm{A}^{n-}$ ，满足

$$
-D_{\mathrm{A}^{n-}}\left(\frac{\mathrm{d} c_{\mathrm{A}^{n-}}}{\mathrm{d} x}\right)-E_{\mathrm{x}} u_{\mathrm{A}^{n-}}^{0} c_{\mathrm{A}^{n-}}=0
$$

根据上述方程，如果采用与阳离子阴极还原相同的处理（浓度相同

和浓度梯度相同的假设），会无解。从示意图可以看出，假设浓度相同是不合理的，浓度梯度相同的假设也不合适。

首先可以想到，上述两个方程适合于界面任一位置，那么不妨讨论一下正离子浓度大于负离子浓度的位置，比如图中的方框的位置。假设方框内近似满足电中性条件（比如对称电解质浓度很大，此时方框内阴阳离子浓度差别与本体浓度比很小，举例说明，比如就是本体浓度是 $1 \mathrm{~mol} / \mathrm{L}$ ，方框内阴阳离子的浓度是 $1-0.001 \mathrm{~mol} / \mathrm{L}$和 $1+0.001 \mathrm{~mol} / \mathrm{L}$ 的情况），那么方框内部满足

$$
c_{\mathrm{M}^{n+}}=c_{\mathrm{A}^{n-}}=c
$$

利用式（1－209）～式（1－211），最后得到

$$
I=-n F D\left(\frac{\mathrm{~d} c_{\mathrm{A}^{n-}}}{\mathrm{d} x}+\frac{\mathrm{d} c_{\mathrm{M}^{n+}}}{\mathrm{d} x}\right)
$$

注意示意图中，对于阳离子阳极氧化过程，必然存在某个区域（示意图中的方框内部），在这个区域内阳离子与阴离子的浓度梯度相反。换句话说，$\frac{\mathrm{d} c_{\mathrm{M}^{n+}}}{\mathrm{d} x}$ 和 $\frac{\mathrm{d} c_{\mathrm{A}^{n-}}}{\mathrm{d} x}$ 符号相反，于是这种加和结果等效于阳离子的浓度梯度被弱化（与纯扩散相比），即电场的存在会抑制阳离子阳极氧化的稳态电流。串联过程的特点决定了对方框内的局部的讨论适合于其它任何位置。

对于阳离子阳极氧化、阴离子阴极还原，扩散层电场抑制传质，使稳态电流减小；对于阳离子阴极还原、阴离子阳极氧化过程，扩散层电场促进传质，使稳态电流增大；上述仅仅分析了反应粒子，如果产物粒子是溶于液相的带电粒子，还要考虑电场对产物粒子的作用，不过分析方法一样。

下面分析惰性电解质的作用。对于阳离子阴极还原电沉积过程，假设参与反应的物质是 MA，此外溶液中存在大量的惰性电解质 NA ，三种离子为 $\mathrm{M} 、 \mathrm{~N}$ 和 A ，假设扩散系数相同，淌度相同，稳态下满足下面三个方程

$$
-\frac{I}{n F}=-D\left(\frac{\mathrm{~d} c_{\mathrm{M}}}{\mathrm{~d} x}\right)+E_{x} u^{0} c_{\mathrm{M}}
$$

$$
\begin{aligned}
& -D\left(\frac{\mathrm{~d} c_{\mathrm{A}}}{\mathrm{~d} x}\right)-E_{x} u_{\mathrm{A}}^{0} c_{\mathrm{A}}=0 \\
& 0=-D_{\mathrm{N}}\left(\frac{\mathrm{~d} c_{\mathrm{N}}}{\mathrm{~d} x}\right)+E_{x} u^{0} c_{\mathrm{N}}
\end{aligned}
$$

此外还满足

$$
c_{\mathrm{A}}=c_{\mathrm{M}}+c_{\mathrm{N}}
$$

＂大量＂的含义表示 NA 的浓度远大于 MA，此时满足的关系为

$$
c_{\mathrm{A}} \approx c_{\mathrm{N}} \gg c_{\mathrm{M}}
$$

于是，根据式（1－213）～式（1－217）可以得出

$$
I \approx n F D\left(1+\frac{1}{2} \frac{c_{\mathrm{M}}}{c_{\mathrm{N}}}\right) \frac{\mathrm{d} c_{\mathrm{M}}}{\mathrm{~d} x}
$$

如果括弧中第二项最大占 $1 \%$ ，则需要

$$
c_{\mathrm{N}} \geqslant 50 c_{\mathrm{M}}
$$

此时表示足够大量惰性电解质的存在可以忽略电迁移传质，＂足够大＂表示支持电解质浓度是反应粒子的 50 倍以上。

一种特殊情况，就是固相中的带电粒子扩散的问题，典型的就是贮氢合金中质子的扩散、嵌锂材料中锂离子的扩散（关于贮氢合金中＂质子＂以及嵌锂材料中＂锂离子＂的价态问题还存在争论，有人认为是零价态的，有人认为仍然带部分正电荷的，也有人认为就是 +1 价的，本文作者认为至少要带部分正电荷的），此时固相中不存在大量支持电解质，固相颗粒中的电场会影响它们在固相中的传播，此时，笔者认为对电极的选择会影响工作电极上带电粒子的固相扩散，因为对电极决定了测试体系电场的方向。

以碳为工作电极，以 $\mathrm{LiMn}_{2} \mathrm{O}_{4}$ 为对电极时， $\mathrm{Li}^{+}$有从碳颗粒内部向表面扩散，并向对电极扩散的趋势。如果对电极是金属锂， $\mathrm{Li}^{+}$有离开碳颗粒表面向碳颗粒内部运动的趋势。如果采用断电流方法测量碳材料中的锂离子扩散系数，那么，对电极的选择会使测试结果出现系统误差。（1）最初的极化方向，仍以碳工作电极锂金属对电极为例，最初采用阳极极化时再断电流方法测量

的扩散系数应当小于最初采用阴极极化条件下测量的结果，原因就是断电流后电场的方向是固定的；（2）最初的极化方向相同，但是对电极不同的情况下，测量结果也会有系统误差，原因如前所述。

表 1－6 给出了两种极化的简单对比。

表 1－6 浓差极化与电化学极化比较
| 项 目 | 浓差极化 | 电化学极化 |
| :--- | :--- | :--- |
| 极化曲线形式 | 出现不随电位变化的极限电流；产物可溶和不可溶时的公式（略） | 双指数关系；过电位小时简化成线性；过电位大时简化成半对数关系 |
| 搅拌的影响 | 电流密度正比于搅拌强度的平方根 | 不影响 |
| 电极材料与表面状态对反应速率的影响 | 无影响 | 影响很大 |
| 界面电势改变对反应速率的影响 | 无影响 | 有影响 |
| 反应速率的温度系数 | 较小，大约 $2 \%{ }^{\circ} \mathrm{C}{ }^{-1}$ | 活化能较高 |
| 真实表面积对反应速率的影响 | 如果扩散层厚度大于表面粗糙程度，那么反应速率与真实面积无关，与表面面积成正比 | 与真实比表面成正比 |


## 思考题与知识点

1．讨论阳离子阳极氧化过程中扩散层电场对稳态电流的影响，假设产物不溶。
2．讨论金属阳极氧化溶解过程中扩散层电场对稳态电流的影响，产物完全可溶。
3．如果存在大量支持电解质，电极过程中的液相传质步骤主要由哪种形式的传质作用所决定？利用反应方程与公式加以推导说明。
4．电极表面反应粒子浓度为 0 时，为什么仍有电流通过？
5．对于反应 $\mathrm{O}+\mathrm{e} \longrightarrow \mathrm{R}$ ，假设产物 R 不溶，反应受液相扩散控制，已知 $c^{0}=1 \mathrm{M}, D=10^{-5} \mathrm{~cm}^{2} / \mathrm{s}, \quad(\mathrm{d} c / \mathrm{d} x)_{x=0}=0.09 \mathrm{~mol} / \mathrm{cm}^{4}$ ，
$\eta_{\text {浓差 }}=-58 \mathrm{mV}$ ，温度为 $20^{\circ} \mathrm{C}$ ，计算出：（1）有效扩散层厚度； （2）稳态扩散电流密度；（3）反应物的表面浓度。
6．有效扩散层厚度为 0.1 mm ，估算 $1 \mathrm{~mol} / \mathrm{L} \mathrm{NH}_{4} \mathrm{Cl}$ 中 0.001 $\mathrm{mol} / \mathrm{L}$ 的二价金属离子在 $0.2 \mathrm{~cm}^{2}$ 的电极上析出时的极限扩散电流密度。
7．指出式（1－213）～式（1－216）的来源。

## 1． 22 混合控制

小结一下前边的讨论。纯粹电化学控制时电极反应的动力学方程是（以阳极过程为例）

$$
\begin{aligned}
I_{\mathrm{a}} & =i_{\mathrm{a}}-i_{\mathrm{c}} \\
& =i^{0}\left[\exp \left(\frac{\beta n F}{R T} \eta_{\mathrm{a}}\right)-\exp \left(-\frac{\alpha n F}{R T} \eta_{\mathrm{a}}\right)\right]
\end{aligned}
$$

纯粹扩散过程控制的反应方程是

$$
\begin{aligned}
\eta_{\text {液差 }} & =\varphi-\varphi_{\text {平 }} \\
& =\frac{R T}{n F}\left(\ln \frac{c_{\mathrm{O}}^{s}}{c_{\mathrm{R}}^{s}}-\ln \frac{c_{\mathrm{O}}^{0}}{c_{\mathrm{R}}^{0}}\right) \\
& =\frac{R T}{n F} \ln \frac{c_{\mathrm{O}}^{s} c_{\mathrm{R}}^{0}}{c_{\mathrm{R}}^{s} c_{\mathrm{O}}^{0}}
\end{aligned}
$$

该方程在三种特殊情况下的简化形式分别如下。
（1）如果反应前没有 R ，反应后 R 可溶，

$$
\varphi=\varphi_{\frac{1}{2}}+\frac{R T}{n F} \ln \frac{I_{\mathrm{d}}-I}{I}
$$

（2）如果反应开始前 O 和 R 都存在，都可溶，则

$$
\varphi=\varphi_{1 / 2}+\frac{R T}{n F} \ln \frac{I_{\mathrm{d}, \mathrm{O}}-I}{I-I_{\mathrm{d}, \mathrm{R}}}
$$

（3）如果产物 R 是独立相，则

$$
\eta_{\text {浓差 }}=\varphi-\varphi_{\text {平 }}=\frac{R T}{n F} \ln \left(1-\frac{I}{I_{\mathrm{d}}}\right)
$$

如果反应中液相扩散与电化学步骤，两者速率差不多，就是混合控制。再次分析界面图像有助于理解，如图 1－55 所示。

推导电化学极化公式时忽略浓差极化，表面浓度（确切地说是反应点的浓度）等于本体浓度；当考虑浓差极化时，表面浓度不等于本体浓度；实际上，推导电化学极化公式时，反应粒子浓度都是指的反应点的浓度（此处就是指表面浓度）。这里的表面浓度指的是双电层外侧的浓度（更加准确地说，应当是紧密层外侧的浓度，如前所述。似是而非的，假设不存在分散层的情况来推导就行了，如图 1－60 所示）。从图中可以直观地看出，对于某一个参与反应的粒子而言，其引起的浓差极化与电化学极化是串联的。在推导混合控制动力学方程时，只要在推导电化学极化公式时用表面浓度代替本体浓度就可以了。

![](https://cdn.mathpix.com/cropped/2025_10_16_e72797a544fa714b3524g-095.jpg?height=890&width=1439&top_left_y=1215&top_left_x=201)
图 1－60 推导混合控制极化公式时＂忽略分散层＂后的界面图像

这里的＂混合控制＂是狭义上的概念，指总电极反应进程受液相传质和电化学极化共同控制。广义上是指电极反应进程受控于两个或者两个以上分步反应。

动力学方程推导（以阴极电流为例）如下。任意电极电位 $\varphi$下，阳极过程绝对电流为

$$
i_{\mathrm{a}}=n F k_{\mathrm{a}}^{0} c_{\mathrm{R}}^{s} \exp \left(\frac{\beta n F \varphi}{R T}\right)
$$

阴极过程的绝对电流为

$$
i_{\mathrm{c}}=n F k_{\mathrm{c}}^{0} c_{\mathrm{O}}^{s} \exp \left(-\frac{\alpha n F \varphi}{R T}\right)
$$

净电流为

$$
\begin{aligned}
I_{\mathrm{c}} & =i_{\mathrm{c}}-i_{\mathrm{a}} \\
& =n F k_{\mathrm{c}}^{0} c_{\mathrm{O}}^{s} \exp \left(-\frac{\alpha n F \varphi}{R T}\right)-n F k_{\mathrm{a}}^{0} c_{\mathrm{R}}^{s} \exp \left(\frac{\beta n F \varphi}{R T}\right)
\end{aligned}
$$

平衡电位 $\varphi_{\text {平下满足 }}$

$$
\left\{\begin{array}{l}
i_{\mathrm{c}}=i_{\mathrm{a}}=i^{0} \\
c_{\mathrm{O}}^{s}=c_{\mathrm{O}}^{0} \\
c_{\mathrm{R}}^{s}=c_{\mathrm{R}}^{0}
\end{array}\right.
$$

得到

$$
\begin{aligned}
i^{0} & =n F k_{\mathrm{a}}^{0} c_{\mathrm{R}}^{0} \exp \left(\frac{\beta n F \varphi_{\text {平 }}}{R T}\right) \\
& =n F k_{\mathrm{c}}^{0} c_{\mathrm{O}}^{0} \exp \left(-\frac{\alpha n F \varphi_{\text {平 }}}{R T}\right)
\end{aligned}
$$

上述两个方程相除，即 $\frac{I_{\mathrm{c}}}{i^{0}}$ 并整理，得到

$$
I_{\mathrm{c}}=i^{0}\left[\frac{c_{\mathrm{O}}^{s}}{c_{\mathrm{O}}^{0}} \exp \left(\frac{\alpha n F}{R T} \eta_{\mathrm{c}}\right)-\frac{c_{\mathrm{R}}^{s}}{c_{\mathrm{R}}^{0}} \exp \left(-\frac{\beta n F}{R T} \eta_{\mathrm{c}}\right)\right]
$$

这就是电极过程动力学中最基本的方程，代表了同时受到电化学步骤和液相传质步骤控制的基元电化学反应的最一般形式的动力学方程，需要会写。

如果外电流远大于交换电流，那么过电位很大，则 $-\frac{\beta n F}{R T} \eta_{\mathrm{c}}$ 一项很负，上述方程的简化形式为

$$
I_{\mathrm{c}}=i^{0} \frac{c_{\mathrm{O}}^{s}}{c_{\mathrm{O}}^{0}} \exp \left(\frac{\alpha n F}{R T} \eta_{\mathrm{c}}\right)
$$

前边的浓差极化结果可以代人这里进行进一步的讨论，思路是找个最简单的浓差极化形式带人上述方程中，分析扩散过程对电化学步骤的影响特点，最简单的浓差极化是当产物 R 是独立相时的情况，

那么代人

$$
c_{\mathrm{O}}^{s}=c_{\mathrm{O}}^{0}\left(1-\frac{I}{I_{\mathrm{d}}}\right)
$$

得到

$$
\eta_{\mathrm{c}}=\frac{R T}{\alpha n F} \ln \frac{I_{\mathrm{c}}}{i^{0}}+\frac{R T}{\alpha n F} \ln \frac{I_{\mathrm{d}}}{I_{\mathrm{d}}-I_{\mathrm{c}}}
$$

方程中的 $\frac{R T}{\alpha n F} \ln \frac{I_{\mathrm{c}}}{i^{0}}$ 是由电化学极化引起的，而 $\frac{R T}{\alpha n F} \ln \frac{I_{\mathrm{d}}}{I_{\mathrm{d}}-I_{\mathrm{c}}}$ 是由浓差极化引起的。进一步，$I_{\mathrm{d}}, i^{0}$ 分别是表征浓差极化和电化学极化的参量，根据二者与外电流 $I_{\mathrm{c}}$ 的相对关系可以讨论一些极端的情况。
（1）$I_{\mathrm{c}}$ 远小于其它两个参量，此时极化很小，可以线性化处理动力学方程。
（2）外电流与极限电流差不多，但二者都远小于交换电流，此时，过电位主要源自于浓差极化。
（3）如果 $I_{\mathrm{d}} \gg I_{\mathrm{c}} \gg i^{0}$ ，电极反应速率受电化学步骤控制。
（4）如果 $I_{\mathrm{d}} \approx I_{\mathrm{c}} \gg i^{0}$ ，反应受混合控制。
上述方程的极化曲线形式如图 1－61 所示。

区域2：
![](https://cdn.mathpix.com/cropped/2025_10_16_e72797a544fa714b3524g-097.jpg?height=912&width=1682&top_left_y=1972&top_left_x=65)

图 1－61 混合控制的极化曲线示意图（产物是独立相）

## 思考题与知识点

1．简述混合控制的两个含义。
2．推导阳极过程的混合控制公式，写出基本的推导过程。
3．说明图 1－61 三个极化区域的特点。
4．直接写出混合控制的基本动力学方程。

## 1． 23 分散层电位的影响

在扩散动力学、电化学极化动力学以及混合控制情形下的动力学方程推导中，没有考虑分散层电位降的影响，等于暗中假设了界面是紧密层结构，使用的表面浓度就是紧密层外侧的浓度。当考虑分散层的存在时，只需考虑两点就行了。

分散层的电位降不影响界面电荷转移速度，但是会将＂原来的＂界面电位降＂抢走＂一部分，因此，只要在原来的方程中引人分散层电位降 $\psi_{1}$ 来校正方程中的公式即可，即用 $\varphi-\psi_{1}$ 代替原来的 $\varphi$ 即可，处理方法与矫正溶液欧姆电阻影响的方法类似。如阳极过程的活化能变为

$$
W_{1}=W_{1}^{0}-\beta n F\left(\varphi-\psi_{1}\right)
$$

阴极过程的活化能为

$$
W_{2}=W_{2}^{0}+\alpha n F\left(\varphi-\psi_{1}\right)
$$

其余的公式在此基础上推导即可。
由于在分散层中存在正负电荷的分离，此时，理论上应当使用分散层与紧密层边界的浓度而不是分散层外侧的浓度（反应粒子和电极表面直接接触以后才会发生电极反应），电化学步骤的反应区是指从电极表面开始向溶液一侧延伸不超过离子有效半径这一区域，一般就认为紧密层区域。如果双电层是由紧密层和分散层组成，理论上推导时应当利用紧密层和分散层界面处的浓度，但是这是不可能实现的（如果利用相应的公式推导紧密层与分散层边界位置的浓度，无法实现定量的目标，仅仅能定性地分析一下。幸运的是，大部分电化学体系中电解质浓度都很大，分散层的影响可以忽略）。

分散层中带电粒子浓度分布满足玻尔兹曼关系

$$
c^{*}=c^{0} \exp \left(-\frac{z F \psi_{1}}{R T}\right)
$$

$c^{*}$ 是指紧密层与分散层的边界处的浓度，此处的 $c^{0}$ ，严格讲也不是液相本体浓度，而是分散层与扩散层边界处的浓度。于是，在分析分散层的存在对电极动力学的影响（与不存在分散层时的相比较）时，就要考虑两点。一是分散层电位降导致有效电位降增大了还是减小了（这一点前面已做了初步讨论）。二是分散层电位降的存在是导致有效表面浓度增大了还是减小了（都是与不存在分散层时的相比较）。此时的动力学方程为

$$
\begin{gathered}
i_{\mathrm{a}}=n F k_{\mathrm{a}}^{0} c_{\mathrm{R}}^{*} \exp \left[\frac{\beta n F}{R T}\left(\varphi-\psi_{1}\right)\right] \\
i_{\mathrm{c}}=n F k_{\mathrm{c}}^{0} c_{\mathrm{O}}^{*} \exp \left[-\frac{\alpha n F}{R T}\left(\varphi-\psi_{1}\right)\right] \\
I_{\mathrm{c}}=i_{\mathrm{c}}-i_{\mathrm{a}}
\end{gathered}
$$

和

$$
I_{\mathrm{a}}=i_{\mathrm{a}}-i_{\mathrm{c}}
$$

简单讨论极限情况。 $I_{\mathrm{c}} \gg i^{0}$ ，此时可以忽略逆反应，于是

$$
I_{\mathrm{c}}=i_{\mathrm{c}}
$$

利用前面的 Boltzman 方程和动力学公式，最终得到

$$
I_{\mathrm{c}}=n F k_{\mathrm{c}}^{0} c_{\mathrm{O}}^{0} \exp \left(-\frac{\alpha n F}{R T} \varphi\right) \exp \left[-\frac{F}{R T}\left(z_{\mathrm{O}}-\alpha n\right) \psi_{1}\right]
$$

一般，带电粒子所带电荷数不小于反应中转移的电荷，即

$$
z_{0} \geqslant n
$$

直观上可以看出，最后一项指数项中是负值。分散层电位的存在会降低阴极还原反应的电流。对于阳极氧化过程，可以直观的推测，分散层电位的存在会降低阳极氧化反应的电流，原因很简单，分散层的电位降就好像是在电化学反应中直接串联的一个电阻引起的电位降（没考虑离子浓度的变化）。

式（1－242）的对数形式为

$$
-\varphi=\frac{R T}{\alpha n F} \ln \left(n F k_{\mathrm{c}}^{0} c_{\mathrm{O}}^{0}\right)+\frac{R T}{\alpha n F} \ln I_{\mathrm{c}}+\frac{z_{\mathrm{O}}-\alpha n}{\partial n} \psi_{1}
$$

$$
-\varphi=A+\frac{R T}{\alpha n F} \ln I_{\mathrm{c}}+\frac{z_{\mathrm{O}}-\alpha n}{\partial n} \psi_{1}
$$

根据过电位的定义

$$
\eta_{\mathrm{c}}=\varphi_{\text {平 }}-\varphi
$$

得到

$$
\eta_{\mathrm{c}}=A^{\prime}+\frac{R T}{\alpha n F} \ln I_{\mathrm{c}}+\frac{z_{\mathrm{O}}-\alpha n}{\partial n} \psi_{1}
$$

方程中 $\psi_{1}$ 的系数一般是正值。从这个方程可以更加直观地看出分散层电位的影响。

上述的讨论是基于分散层直接＂拿走了本该属于紧密层的电位降的一部分＂的事实，还有另一个事实就是分散层影响了浓度分布 （可参看图 1－55），而浓度也是影响电化学反应的一个参数。玻尔兹曼方程为

$$
c^{*}=c^{0} \exp \left(-\frac{z F \psi_{1}}{R T}\right)
$$

阴极过程中分散层电位是负的，这使得＂表面浓度＂增大，利于反应；分散层电位 $\psi_{1}$ 变负，则 $\varphi-\psi_{1}$ 变正，这不利于阴极反应（前边方程是定量的推导，也有这样的结果）。那么总效应将取决于这两个效应的相对关系。浓度项正比于

$$
\exp \left(-\frac{z F}{R T} \Delta \psi_{1}\right)
$$

而电化学项正比于

$$
\exp \left(\frac{\alpha n F}{R T} \Delta \psi_{1}\right)
$$

因为

$$
z \geqslant \alpha n
$$

前一项影响大，分散层电位变负有利于阳离子还原。如果假设 $z= n$ 和 $\alpha=0.5$ ，那么

$$
\eta=\text { constan } t+\frac{2 R T}{n F} \ln I+\psi_{1}
$$

从式（1－252）看出，由于分散层电位的影响，相同的过电位下，电

流变小。分散层的存在使 Tafel 斜率变小，如图 1－62 所示，可以看出，分散层的影响主要在 PZC 附近，因为 PZC 附近界面剩余电荷量少，分散层明显。

![](https://cdn.mathpix.com/cropped/2025_10_16_e72797a544fa714b3524g-101.jpg?height=792&width=941&top_left_y=581&top_left_x=461)
图 1－62 分散层电位降对 Tafel 直线的影响

如果反应粒子是中性的，此时的过电位与电流的关系为

$$
I_{\mathrm{c}}=n F k_{\mathrm{c}}^{0} c_{\mathrm{O}}^{0} \exp \left(-\frac{\alpha n F}{R T} \varphi\right) \exp \left(\frac{\alpha n F}{R T} \psi_{1}\right)
$$

半对数关系为

$$
\eta_{\mathrm{c}}=A^{\prime}+\frac{R T}{\alpha n F} \ln I_{\mathrm{c}}-\psi_{1}
$$

分散层电位的变化不影响反应点位置反应粒子浓度，分散层导致还原反应速率加快。如果反应粒子是带负电的，对于阴离子的还原反应，分散层电位降的影响与对中性粒子反应物相同，但是幅度更大。

总结：分散层电位的影响主要体现在两点：（1）＂抢走＂一部分紧密层的电位降；（2）影响界面物质浓度分布。

## 1． 24 多电子、多步骤电化学过程

查全性、周仲柏、Reddy 介绍了多电子步骤的分析，总结它们的讨论可以发现，多电子步骤的研究很难，因为在大多数情况下多电子步骤中各个分步骤的平衡电极电位很接近。对于这样的反应，

通常还是采取从反应整体上加以研究，得到表观的传递系数、表观交换电流等参数，然后加以对比，对其细节的分析显得无能为力，例如醇类的电氧化细节。

这里简略介绍一下周仲柏的基本处理思想。假设总反应是 $\mathrm{O}+ n \mathrm{e} \longleftrightarrow \mathrm{R}$ ，这个反应不再是基元电化学反应，含有 $n$ 个子步骤，反应机理为

$$
\begin{aligned}
\mathrm{O}+n_{1} \mathrm{e} & \longleftrightarrow X_{1} \\
X_{1}+n_{2} \mathrm{e} & \longleftrightarrow X_{2} \\
\cdots & \cdots \\
X_{j-1}+n_{j} \mathrm{e} & \longleftrightarrow X_{j} \\
X_{j}+n_{j+1} \mathrm{e} & \longrightarrow X_{j+1} \\
\cdots & \\
X_{n-1}+n_{n} \mathrm{e} & \longrightarrow \mathrm{R}
\end{aligned}
$$

每一步的交换电流为 $i_{j}^{0}$ ，平衡电位为 $\varphi_{j}^{0}$ ，显然满足 $n=\sum_{j=1}^{\infty} n_{j}$ 。每一分步对总电流的贡献为 $\frac{n_{j}}{n}$ ，假设第 $j$ 步是控制步骤，那么总反应就是
$I=\frac{n}{n_{j}} i_{j}^{0}\left\{\exp \left[\frac{\alpha_{j}+j-1}{R T} F\left(\varphi_{j}^{0}-\varphi\right)\right]-\exp \left[-\frac{\beta_{j}+n-j}{R T} F\left(\varphi_{j}^{0}-\varphi\right)\right]\right\}$

与基元电化学反应的电化学极化公式对比，可以看出相应参数的差别。上式也可以和前面一样进行线性化处理，或者是简化成半对数的形式。对于多电子过程，阴极与阳极的绝对反应速率公式必须写成

$$
\begin{gathered}
i_{\mathrm{c}}=n F K c_{\mathrm{O}} \mathrm{e}\left[-\frac{a_{n} F}{R T}\left(\varphi-\varphi_{\text {咠 }}^{0}\right)\right] \\
i_{\mathrm{a}}=n F K c_{\mathrm{R}} \mathrm{e}^{\left[\frac{\beta n_{\mathrm{a}} F}{R T}\left(\varphi-\varphi_{\text {平 }}^{0}\right)\right]}
\end{gathered}
$$

指数项中代表电子转移数的量指的是该步骤实际转移的电子数。

## 1．24．1 前置化学转化步骤分析

前置化学转化步骤简称 CE 过程，假设反应为
