Repository: cunyu-liu/electrolyte_ailab

File: fine-tune/bookData/Electrolytes, Interfaces and Interphases Fundamentals and Applications in Batteries.md (part 4 of 47)
## 1 What Is an Electrolyte?
3. Concentrated electrolytes ( $>2.0 \mathrm{M}$ ), where the insufficiency of solvent molecules leads to more intense cation-ion collisions, while solvent molecules have to be shared by different ions. In such cases, the average interionic distance frequently becomes smaller than half the Bjerrum length ( $\lambda_{\mathrm{B}} / 2$ ) (Figure 4.8). Hence an appreciable fraction of ions spend most of the time in pairs.
4. Super-concentrated electrolytes ( $>5 \mathrm{M}$ ), where the extreme insufficiency of solvent molecules forces the cations and anions into more frequent and closer encounters, leading to the complete disappearance of solvation sheaths. In such an extreme scenario, the anion-cation distances are so compressed that they enter the primary solvation sheaths of each other. On a larger length scale, these ions exist in the form of aggregates, in which cations, anions and solvent molecules form interpenetrating but percolating networks, and the distribution of the ions and networks could be inhomogeneous owing to the uneven preferences of each ion for interacting with its neighboring species statistically.

Since the 2010s, the study of diversified super-concentrated electrolytes has led to the discovery of a host of unexpected properties, ranging from transport, thermal and mechanical to electrochemical, interfacial and interphasial, that are otherwise unavailable with moderately concentrated electrolytes. ${ }^{7,8}$ The primary limiting condition on whether a super-concentrated electrolyte can be formulated or not is apparently the solubility of a salt in a given solvent, which is related to the melting point of solvates, disorder and crystallization kinetics that can give rise to crystallinity and gaps at high salt concentrations. Only a few salts permit the formation of super-concentrated electrolytes, the most extreme and best known of which is perhaps the so-called "water-in-salt" electrolytes (WiSE), ${ }^{8}$ consisting of 21 m
of lithium bis(trifluoromethanesulfonyl)imide (LiTFSI) dissolved in water. Its solvent:salt ratio $\left(\mathrm{H}_{2} \mathrm{O}: \mathrm{Li}^{+}\right)$is 2.64 .

In WiSE, the above-mentioned inhomogeneity leads to a significant "disproportionation" in the $\mathrm{Li}^{+}$solvation sheath, resulting in a unique liquid structure where a high proportion ( $\sim 40 \%$ ) of $\mathrm{Li}^{+}$ions are exclusively surrounded by water molecules only, whereas the remainder ( $\sim 60 \%$ of $\mathrm{Li}^{+}$ions) are mainly surrounded by TFSI.

In later derivatives of WiSE, the salt concentration has even been increased to 63 m , with the solvent:salt ratio ( $\mathrm{H}_{2} \mathrm{O}$ : salt) being 0.88 . Such extreme insufficiency of water molecules per $\mathrm{Li}^{+}$ensures the disappearance of the hydrogen bond network that usually exists in water, and most chemical or electrochemical confinements imposed on conventional aqueous electrolytes are hence breached.

## References

1. P. Debye and E. Hückel, Zur Theorie der Elektrolyte. I. Gefrierpunktserniedrigung und verwandte Erscheinungen, Phys. Z., 1923, 24, 185-206.
2. G. N. Lewis and M. Randall, Thermodynamics and the Free Energy of Chemical Substances, McGraw-Hill Book Co., New York, 1st edn, 1923.
3. F. Kohlrausch, Leitvermögen der Elektrolyte, Benedictus Gotthelf Teubner, Leipzig, 1898.
4. L. Onsager, Theories and problems of liquid diffusion, Ann. N. Y. Acad. Sci., 1945, 46, 241-265.
5. R. A. Robinson and R. H. Stokes, Electrolyte Solutions, Butterworths, London, 2nd edn, 1965.
6. K. Xu, Electrolytes and interphases in Li-ion batteries and beyond, Chem. Rev., 2014, 114, 11503-11618.
7. O. Borodin, J. Self, K. Persson, C. Wang and K. Xu, Uncharted waters: superconcentrated electrolytes, Joule, 2020, 4, 69-100.
8. L. Suo, O. Borodin, T. Gao, M. Olguin, J. Ho, X. Fan, C. Luo, C. Wang and K. Xu, 'Water-in-Salt' Electrolyte Enables High Voltage Aqueous Li-ion Battery Chemistries, Science, 2015, 350, 938-943.

## 5 Ion Transport in Electrolytes

So far, the ions that we have looked into were stationary. Now let us study how they move, either on their own (diffusion), or driven by an external field (migration). The former, induced by either Brownian motion of the ions and solvent molecules in the electrolytes, is random and does not create any global charge flow, whereas the latter creates a global directional movement of charges, or current, which is essential for an electrochemical device to sustain its operation. Migration is sometimes also called conduction. These two modes of motion (diffusion and migration) are not completely separated; on the contrary, they are closely interconnected, as both depend on how mobile the ions are in the electrolytes.

### 5.1 Ion Transport in the Absence of an External Field: Diffusion

Even when no external force (such as an external electric field) is applied, the ions are not stationary but instead are constantly moving in random directions, driven by the thermal collisions among the solvent molecules and fellow ions and any local uneven distribution of the ions. Such motion of particles, random in both direction and speed, has been well described in classical statistical mechanics that deals with gas behaviors. Most of the basic concepts and laws established therein apply to the strong electrolytes at dilute solute concentrations.

[^5]
### 5.1.1 Fick's First Law: Steady-state Diffusion and Random Walk of Ions

Although the random motion of ions driven by thermal collisions does not create any net charge displacement (i.e. global current), it does cause local and instantaneous inequilibria in ion concentrations, which will produce group movement of ions in a preferred direction to eliminate such inequilibria. The instantaneous ionic movement will disappear momentarily when the concentration inequilibrium is eliminated, hence no sustained current is possible. Such inequilibria occur at every moment throughout the entire electrolyte solution, and the associated group movement of ions is possible in every direction. The "stationary" electrolyte solution is the statistical net result of such a dynamic "inequilibria-equilibria" process.

Imagine that in a local region and during an extremely short time interval $\Delta t$, a group of certain ion species $i$ is moving in a given direction (say along an imaginary $x$-axis) because of the concentration difference (Figure 5.1). In this short interval $\Delta t$, we have a momentary ion transport, the rate of which is described by flux, defined as the number of moles of $i$ passing a reference plane of unit area in unit time. Since the driving force for this ionic movement is the concentration gradient along the $x$-axis, Fick's first law applies: ${ }^{1}$

$$
J=-D \frac{\mathrm{~d} c_{i}}{\mathrm{~d} x}
$$

where $D$ is diffusivity (also called diffusion coefficient). It reflects how mobile the ions are given a certain concentration difference.

![](https://cdn.mathpix.com/cropped/2025_10_16_c9f804f118ee3f949b1eg-064.jpg?height=444&width=633&top_left_y=1570&top_left_x=450)
Figure 5.1 Diffusivity describes how mobile the ions are if given a concentration gradient.

Fick's first law is an empirical equation initially established for the diffusion of gaseous species, and its validity has been confirmed under steady-state conditions, where both the concentration gradient and the flux are constant and do not change with time. In a real electrolyte solution, the local concentration gradient is constantly changing, so the steady-state condition does not apply. However, as shown later, we can derive non-steady-state relations (Fick's second law) on its basis.

It must also be pointed out that the original Fick's law deals with gaseous species that are neutral molecules without charge, whereas in electrolytes ion-ion interactions strongly affect each other not only in the stationary distribution in space (Debye-Hückel model) but also in movement. The illustration in Figure 5.1 does not consider the presence of the counterions (i.e. the anions) and their Coulombic attraction on the moving cations, hence the ionic movement can only be ideally diffusional in nature when the electrolyte is extremely dilute, where ion-ion interactions are negligible compared with thermal collisions.

Ion-ion interactions also affect diffusivity, which depends on the activities of the ions. However, when only strong electrolytes at extreme dilutions are considered, ionic diffusivity can be treated as a constant independent of ion concentration.

Under ideal conditions mentioned above (strong electrolytes, extreme dilution), the ions in electrolytes can be considered as particles moving in random directions at random speeds. How far on average can an ion travel given a fixed time interval? This question is actually the famous "drunken sailor's random walk" problem in mathematics.

Imagine a drunken sailor emerges from a bar. In deep intoxication, he is able to move around but has completely lost orientation, hence each step he takes could be in any direction possible. Then, after certain time $\Delta t$, how far would he be from the origin?

To simplify the problem, we assume that the sailor lives in a onedimensional world, where from the origin, each step he takes is either $+s$ or $-s$, where $s$ is the length of a single step.

Let us suppose that at $\Delta t$ he is ready to take the $N$ th step, and his distance from the origin (the bar) is already $x_{N-1}$, thus the distance after he takes the $N$ th step would be either $\left(x_{N-1}+s\right)$ or $\left(x_{N-1}-s\right)$, depending on in which direction his feet carry him:

$$
\begin{aligned}
& x_{N}=x_{N-1}+s \\
& x_{N}=x_{N-1}-s
\end{aligned}
$$

We would have, respectively:

$$
\begin{aligned}
& x_{N}^{2}=x_{N-1}^{2}+2 x_{N-1} s+s^{2} \\
& x_{N}^{2}=x_{N-1}^{2}-2 x_{N-1} s+s^{2}
\end{aligned}
$$

Adding these two equations together, we obtain

$$
2 x_{N}^{2}=2 x_{N-1}^{2}+2 s^{2} \quad \text { or } \quad x_{N}^{2}=x_{N-1}^{2}+s^{2}
$$

Remember that $x_{N-1}$ is the exact distance of the sailor before the $N$ th step. In reality, we cannot know it for sure, but rather an average value $\left\langle x_{N-1}{ }^{2}\right\rangle$. In such a case, we rewrite the equation as

$$
\left\langle x_{N}^{2}\right\rangle=\left\langle x_{N-1}^{2}\right\rangle+s^{2}
$$

What we do know for sure is that before the first step the sailor is at the origin:

$$
\left\langle x_{0}{ }^{2}\right\rangle=0
$$

at the first step:

$$
\left\langle x_{1}^{2}\right\rangle=\left\langle x_{0}^{2}\right\rangle+s^{2}=s^{2}
$$

at the second step:

$$
\left\langle x_{2}^{2}\right\rangle=\left\langle x_{1}^{2}\right\rangle+s^{2}=2 s^{2}
$$

and consequently at the $N$ th step:

$$
\left\langle x_{N}^{2}\right\rangle=N s^{2}
$$

where $\left\langle x_{N}{ }^{2}\right\rangle$ is the mean square distance that the sailor has traveled from the origin after a certain time $t$.

We started by trying to figure out how far the sailor is from the origin after a finite number of steps of random walk, but at the end of the
mathematics we did not obtain a distance, but instead a quantity that is the square of distance. How does this help us?

The calculation of uncertain quantities such as the probabilities of an occurrence within a given segment of time and/or space is impossible to conduct by a deterministic approach. Instead, we must take stochastic approaches, and learn to make use of non-deterministic results.

Since each step taken by the sailor is in a completely unexpected direction, it is impossible to tell accurately where he is after a finite time interval $\Delta t$. However, the theory of probability tells us that, since each step could be in either direction, the chance of $+s$ or $-s$ is equal ( $50 \%$ ); therefore, as long as he walks for long enough (i.e. the number of steps he takes approaches infinity), he would most likely be back to where he started: the bar. In other words, the mean distance $\left\langle x_{N}\right\rangle$ must approach zero.

This result does not help us. In order to avoid such an unhelpful quantity, the mean square distance $\left\langle x_{N}{ }^{2}\right\rangle$ as a positive, non-zero quantity, while also related to the average distance traveled by the sailor, would offer much more help.

Let us return to the equation that links the mean square distance to the number of steps taken $(N)$. Since $N$ is proportional to the time (assuming that the sailor walks at a constant pace, which would be unusual for someone who is drunk but it simplifies the math here):

$$
N=k t
$$

We have

$$
\left\langle x_{N}^{2}\right\rangle=k t s^{2}=A t
$$

This is the general solution to the random walk problem. Although it was derived in a one-dimensional world, the result is universal for a two- or three-dimensional world. It tells us that, after a certain time interval, although we do not know where the drunken sailor is exactly, or where a randomly traveling ion is from the origin, the mean square distance in each case is proportional to the time, with $A$ being the proportionality constant. Apparently, $A$ reflects how agile the sailor is, or how mobile the ion is, because A is determined by two factors: the frequency of the steps and the length of each step.

Now we must evaluate what $A$ is.

### 5.1.2 Einstein-Smoluchowski Equation

Consider an electrolyte solution in which the concentration of ion $i$ varies along the $x$-axis, with concentration on the right-hand side of the reference plane ( $c_{2}$ ) slightly higher than that on the left-hand side $\left(c_{1}\right)$. For convenience, we set the area of the reference plane as unity and then place two additional planes of the same area at a distance $\sqrt{\left\langle x^{2}\right\rangle}$ from the reference plane on both sides (Figure 5.2), so that the region of interest is partitioned by these three planes into two separate chambers of equal volume $V$ :

$$
V=\sqrt{\left\langle x^{2}\right\rangle}
$$

Hence the number of moles of ions in the left-hand chamber is $\sqrt{\left\langle x^{2}\right\rangle} c_{1}$ and the number in the right-hand chamber is $\sqrt{\left\langle x^{2}\right\rangle} c_{2}$. At time $t$, all these ions are doing a random walk. Since there is an equal chance that ions will move in either direction (i.e. $+x$ or $-x$ ), the number of moles of ions in the left-hand chamber that move in the $+x$ direction should be $\frac{1}{2} \sqrt{\left\langle x^{2}\right\rangle} c_{1}$ and the number in the right-hand chamber that move in the $+x$ direction should be $\frac{1}{2} \sqrt{\left\langle x^{2}\right\rangle} c_{2}$. Since $\left.c_{2}\right\rangle c_{1}$, a net flow of ions occurs from right to left. In other words, the net flux of ions that cross the reference plane in unit time is

$$
j=\frac{1}{2} \frac{\sqrt{\left\langle x^{2}\right\rangle}}{t}\left(c_{2}-c_{1}\right)
$$

![](https://cdn.mathpix.com/cropped/2025_10_16_c9f804f118ee3f949b1eg-068.jpg?height=485&width=467&top_left_y=1484&top_left_x=535)
Figure 5.2 The one-dimensional random walk of ions in two chambers of equal volume $\left(V=\sqrt{\left\langle x^{2}\right\rangle}\right)$ adjacent to a reference plane of unit area.

Apparently, such a net flow of ions was driven by the concentration gradient along the $x$-axis and in the direction of $c_{2} \rightarrow c_{1}$, which can be expressed as

$$
\frac{\mathrm{d} c}{\mathrm{~d} x}=-\frac{c_{2}-c_{1}}{\sqrt{\left\langle x^{2}\right\rangle}}
$$

This can be rearranged into

$$
c_{2}-c_{1}=-\sqrt{\left\langle x^{2}\right\rangle} \frac{\mathrm{d} c}{\mathrm{~d} x}
$$

Inserting this expression of ( $c_{2}-c_{1}$ ) into eqn (5.15):

$$
j=\frac{1}{2} \frac{\sqrt{\left\langle x^{2}\right\rangle}}{t}\left(c_{2}-c_{1}\right)=-\frac{1}{2} \frac{\sqrt{\left\langle x^{2}\right\rangle}}{t} \sqrt{\left\langle x^{2}\right\rangle} \frac{\mathrm{d} c}{\mathrm{~d} x}=-\frac{1}{2} \frac{\left\langle x^{2}\right\rangle}{t} \frac{\mathrm{~d} c}{\mathrm{~d} x}
$$

Comparing this equation with Fick's first law:

$$
J=-D \frac{\mathrm{~d} c_{i}}{\mathrm{~d} x}
$$

we obtain

$$
D=\frac{1}{2} \frac{\left\langle x^{2}\right\rangle}{t}
$$

On rearranging this equation, we now have a new equation for the mean square distance $\left\langle x^{2}\right\rangle$ :

$$
\left\langle x^{2}\right\rangle=2 D t
$$

This is the Einstein-Smoluchowski equation. ${ }^{2,3}$ Through Fick's first law, this equation links the mean square distance for the random walk of ions to the diffusivity. On comparison with eqn (5.13), we also see what the proportionality constant $A$ is

$$
A=2 D
$$

We have mentioned earlier that the constant $A$ derived from the random walk should reflect how mobile the ions are. It is actually the diffusivity of the ions.

![](https://cdn.mathpix.com/cropped/2025_10_16_c9f804f118ee3f949b1eg-070.jpg?height=669&width=851&top_left_y=229&top_left_x=344)
Figure 5.3 The random flight of an ion in a three-dimensional space still obeys the Einstein-Smoluchowski equation after slight modification.

Again, although the diffusion considered in Figure 5.2 is one-dimensional, the result can be extended to two- and three-dimensional situations. In a real electrolyte solution, ions fly randomly in three-dimensional space (Figure 5.3), and in a radial coordinate the EinsteinSmoluchowski equation can be modified to

$$
\left\langle r^{2}\right\rangle=6 D t
$$

As with Fick's first law, this result was only valid without taking into account the ion-ion interactions, so it should be regarded as an approximation of the ideal electrolyte (complete dissociation, extremely diluted).

### 5.1.3 Fick's Second Law: Non-steady-state Diffusion

Remember that Fick's first law was derived under steady-state conditions, i.e. both flux and concentration gradient are independent of time. In real electrochemical systems, such a steady state almost never exists or, if it does, only for transient moments. In most electrochemical devices and for most of the time, the diffusion of ions is created by inequilibria at concentrations that vary with time.

A typical example of such inequilibria is the lithium-ion battery, which is constructed on a pair of intercalation hosts as electrodes that sandwich a thin layer of electrolyte containing $\mathrm{Li}^{+}$ions (Figure 5.4a). In a simplified scenario (i.e. if we do not consider any external field or the existence of an interphase, which will be covered in later chapters), an equilibrium exists between the $\mathrm{Li}^{+}$ions in the electrode and

![](https://cdn.mathpix.com/cropped/2025_10_16_c9f804f118ee3f949b1eg-071.jpg?height=1069&width=1196&top_left_y=576&top_left_x=168)
Figure 5.4 Real-life examples of non-steady-state ion diffusion. A lithiumion battery (a) is plugged into a charger that applies a con-stant-current charging protocol (b), where $\mathrm{Li}^{+}$ions within the electrolyte/electrode interfacial regions suddenly are under an inequilibrium that drives them from the bulk electrolyte into the anode (graphite). (c) At the instant when the equilibrium is breached, a time-dependent concentration gradient is established, where not only does the concentration of $\mathrm{Li}^{+}$ions at the graphite/electrolyte interface (or interphase) change with both time ( $\Delta t$ ) and distance ( $x$ ) from the surface, but also the "front" facing the bulk concentration progresses into the bulk ( $\mathrm{d} x$ ). (d) A similar but reverse process occurring at the cathode/electrolyte interface region.

in the electrolyte (Note: here the equilibrium does not mean equal $\mathrm{Li}^{+}$ concentrations, but rather equal chemical potentials determined by their respective solvation/bonding in the electrolyte and in the electrode interior). However, once the battery is plugged into a charger, the above equilibrium is breached, and $\mathrm{Li}^{+}$ions in the interface region face a concentration gradient that changes rapidly with time (Figure 5.4 b ), until a new equilibrium is established.

Suppose we are looking at the anode side, e.g. a graphite electrode, where $\mathrm{Li}^{+}$is intercalated in the charging process. Most chargers would apply a constant-current protocol at the beginning, hence a net and constant flux of $\mathrm{Li}^{+}$into the graphite is required. On the one hand, the $\mathrm{Li}^{+}$ions are being consumed by the electrode (the rate of which is controlled by the charge-transfer limit across the interface/interphase and within the electrode); on the other hand, the bulk electrolyte struggles to supply more $\mathrm{Li}^{+}$to the interfacial region (the rate of which is controlled by the mass-transport limit of the electrolyte), leading to part of the original interfacial regions also being depleted of $\mathrm{Li}^{+}$(Figure 5.4c). An equal but reverse process occurs at the cathode side during charging (Figure 5.4d): under the constant-flux mandate from the charger, $\mathrm{Li}^{+}$are released from the cathode layer structure and instantaneously accumulate at the cathode/electrolyte interface at $t=$ 0 . These released $\mathrm{Li}^{+}$ions diffuse into the bulk electrolyte (again, without considering the electric field and the existence of an interphase on the cathode surface), creating a time-dependent concentration gradient, and the rate of diffusion of $\mathrm{Li}^{+}$depends on how fast the electrolyte can transport these excess $\mathrm{Li}^{+}$ions into the bulk.

A new equilibrium will eventually be established at $t=\infty$, which will depend on the relative kinetics within the electrolyte and also within both electrodes (and their respective interphase if there is any). Identification of the controlling factor constitutes the key knowledge for designing a lithium-ion battery with a fast charging capability.

Of course, the above scenario is not confined just to lithium-ion batteries. In general, any electrochemical device that either consumes or generates a species at constant flux (or constant current) would fit into this description, examples of which include electrolyzers that perform electrochemical syntheses.

Another practical example of non-steady-state diffusion is called the "instantaneous plane source", which is often encountered in the electroplating and corrosion industry.

Imagine that a metallic electrode is anodically (i.e. oxidatively) dissolved to provide a certain amount of metallic ions as source, which will be deposited at the other electrode. At $t=0$, a pulsed current $\left(i_{\mathrm{p}}\right)$
is applied to the electrode for a very short duration, then the current is switched off. The ions generated are accumulated at the electrode surface at $t=0$, but soon this sheet of ions starts to diffuse into the bulk electrolyte driven by the concentration gradient created by the presence of this ionic sheet (Figure 5.5a). This concentration gradient fades with time, so the flux of ions gradually dies down. Eventually, a new equilibrium is established when the ion concentration at the electrolyte/electrode interface region and in the bulk electrolyte equalizes (Figure 5.5b). Again, this scenario is not confined just to electrolyzers or electroplating. For example, a lithium-ion battery that experiences a sudden pulse discharge in a cell phone would release a burst of $\mathrm{Li}^{+}$ions, which accumulate at the anode surface and then gradually diffuse into the bulk electrolyte. These $\mathrm{Li}^{+}$ions would serve as the instantaneous plane source, and how fast their built-up concentration at the anode can dissipate dictates how fast the lithium-ion battery can release energy (pulse discharging capability).

In both examples of "constant flux" and "instantaneous plane source", one needs to know not only the concentration gradient ( $\mathrm{d} c / \mathrm{d} x)$ at an instant $t$, but also the change of the concentration gradient with time $(\mathrm{d} c / \mathrm{d} t)$ at any $x$. This is exactly what Fick's second law tried to solve, to establish a function for $c$ and solve it under various initial and boundary conditions:

$$
c=f(x, t)
$$

To do that, let us now consider a region in the electrolyte enclosed by two planes of unit area at a distance $\mathrm{d} x$, where the concentration gradient for a certain ion ( $\mathrm{d} c / \mathrm{d} x$ ) is instantaneous and dynamic (Figure 5.6).

Assume that the concentration at the left-hand plane is $c_{1}$, then the concentration at the right-hand plane ( $c_{2}$ ) should be

$$
c_{2}=c_{1}+\left(\frac{\mathrm{d} c}{\mathrm{~d} x}\right) \mathrm{d} x
$$

Because of such a concentration gradient, there should be a net flux of ions passing through the region, the direction of which depends on the relative values of $c_{1}$ and $c_{2}$. If $c_{1}>c_{2}$, then according to Fick's first law, the flux into the region from the left-hand plane is given by

$$
J_{\mathrm{in}}=-D \frac{\mathrm{~d} c}{\mathrm{~d} x}
$$

![](https://cdn.mathpix.com/cropped/2025_10_16_c9f804f118ee3f949b1eg-074.jpg?height=1452&width=1149&top_left_y=212&top_left_x=193)
Figure 5.5 The "instantaneous plane source" problem. (a) A metallic electrode experiences a pulsed current that lasts a short duration $\Delta t$, releasing a given amount of ions, which diffuse into the bulk electrolyte with the lapse of the time. (b) The time-dependent distribution of these ions in the electrode/electrolyte interfacial region. (c) A lithium-ion battery experiences a sudden pulse discharge in a cell phone, releasing a burst of $\mathrm{Li}^{+}$ions to the cathode/electrolyte interface.

![](https://cdn.mathpix.com/cropped/2025_10_16_c9f804f118ee3f949b1eg-075.jpg?height=320&width=802&top_left_y=227&top_left_x=366)
Figure 5.6 The flux of ions under non-steady-state conditions in and out of a volume enclosed between two planes of unit area with a distance $\mathrm{d} x$.

while the flux out of the region from the right-hand plane is

$$
J_{\text {out }}=-D \frac{\mathrm{~d}}{\mathrm{~d} x}\left(c+\frac{\mathrm{d} c}{\mathrm{~d} x} \mathrm{~d} x\right)=-D \frac{\mathrm{~d} c}{\mathrm{~d} x}-D \frac{\mathrm{~d}^{2} c}{\mathrm{~d} x^{2}} \mathrm{~d} x
$$

Hence the net flux out of the region is

$$
J_{\text {net }}=J_{\text {out }}-J_{\text {in }}=-D \frac{\mathrm{~d}^{2} c}{\mathrm{~d} x^{2}} \mathrm{~d} x
$$

Thus, in unit time, the net flux of ions leaving a region of unit volume $\mathrm{d} x$ is $D\left(\mathrm{~d}^{2} c / \mathrm{d} x^{2}\right) \mathrm{d} x$. By definition, this net flux is exactly the variation of concentration with time ( $\mathrm{d} c / \mathrm{d} t$ ) that we have been looking for. Since in this situation the concentration varies with both time $(t)$ and space (along the $x$-axis), we need to replace the total differential sign (d) with a partial differential sign ( $\partial$ ) and rearrange the above equation into

$$
\frac{\partial c}{\partial t}=D \frac{\partial^{2} c}{\partial x^{2}}
$$

This partial differential equation is known as the Fick's second law. ${ }^{1}$ It constitutes the foundation for treating the non-steady-state diffusion that occurs throughout the entire electrolyte.

The solution to partial differential equations is much more complicated than total differential equations such as the linearized Pois- son-Boltzmann equation. Among the numerous ways to solve Fick's second law, the most popular approach requires a versatile math tool called Laplace transformation, which, by multiplying a function $y=f(x)$ with an integral function $\int_{0}^{\infty} \mathrm{e}^{-p x} \mathrm{~d} x$, converts the partial differential
equation into a total differential equation. We do not intend to explain the mathematical details of the Laplace transformation here because it is a universal tool, which should have been covered in most advanced thermodynamics and materials or chemical engineering classes. Here we just jump directly to the form of Fick's second law after Laplace transformation:

$$
\int_{0}^{\infty} \mathrm{e}^{-p t} \frac{\partial c}{\partial t} \mathrm{~d} t=\int_{0}^{\infty} \mathrm{e}^{-p t} D \frac{\partial^{2} c}{\partial x^{2}} \mathrm{~d} t
$$

where $p$ is a positive quantity unrelated to $t$. Solving both sides, Fick's second law under Laplace transformation becomes

$$
-c_{t=0}+\int_{0}^{\infty} \mathrm{e}^{-p t} c \mathrm{~d} t=D \frac{\partial^{2}}{\partial x^{2}} \int_{0}^{\infty} \mathrm{e}^{-p t} c \mathrm{~d} t
$$

where $c_{t=0}$ is the initial value of concentration. This is now a total differential equation with $t$ as the only variable. Since by definition $\int_{0}^{\infty} \mathrm{e}^{-p t} c \mathrm{~d} t$ is the Laplace transformation of $c$, we write it as $\bar{c}$, and the above equation becomes

$$
p \bar{c}-c_{t=0}=D \frac{\mathrm{~d}^{2} \bar{c}}{\mathrm{~d} x^{2}}
$$

Now we have successfully converted a partial differential equation for $c$, eqn (5.28), which is a function of both $x$ and $t$, into a total differential equation for $\bar{c}$, eqn (5.31), which depends on only one variable, $x$.

### 5.1.4 Solving Fick's Second Law for a Few Practical Scenarios

As we said previously when dealing with the linearized Poisson-Boltzmann equation, a pure mathematical treatment cannot give us all the answers for a practical system. The same remains true for the differentiation equation derived from Fick's second law, the solution of which requires the application of a physical understanding of the system.

We can now revisit the above-mentioned constant flux example of the lithium-ion battery with Laplace-transformed Fick's second law. Consider the anode (graphite) side first: at the instant it is plugged into the charger, the $\mathrm{Li}^{+}$concentration at the anode/electrolyte interface should be the same as the bulk concentration $c_{0}$ :

$$
c_{t=0}=c_{0}
$$

This is called the initial condition.

After a sufficiently long time, the constant flux of $\mathrm{Li}^{+}$ions into anode eventually reaches a new equilibrium, in which the $\mathrm{Li}^{+}$concentration at the anode/electrolyte interface has dropped to a new value $c_{\infty}$, whereas at a sufficient enough distance from the electrode surface $(x=\infty)$, the $\mathrm{Li}^{+}$concentration remains at the bulk value:

$$
c_{x=\infty}=c_{0}
$$

Meanwhile, as soon as the battery is plugged into the charger, a constant current is established, which forces the $\mathrm{Li}^{+}$ions to flow into the anode at a constant flux. Therefore, at any instant, the flux at the interface ( $x=0$ ) is a constant and obeys Fick's first law:

$$
J_{x=0}=-D\left(\frac{\partial c}{\partial x}\right)_{x=0}
$$

These two equations together are called the boundary conditions.
The above initial and boundary conditions set the constraints on Fick's second law when describing the scenario of constant flux as illustrated in Figure 5.4. We will again skip some mathematical details in solving the total differential eqn (5.31) and jump directly to its solution:

$$
c=c_{0}-\frac{J}{\sqrt{D}}\left[2 \sqrt{\frac{t}{\pi}} \mathrm{e}^{-\frac{x^{2}}{4 D t}}-\frac{x}{\sqrt{D}} \operatorname{erfc} \sqrt{\left(\frac{x^{2}}{4 D t}\right)}\right]
$$

where erfc is the Gauss error function complement, defined as

$$
\operatorname{erfc}(x)=1-\frac{2}{\sqrt{\pi}} \int_{0}^{x} \mathrm{e}^{-u^{2}} \mathrm{~d} u
$$

Likewise, for the simultaneous $\mathrm{Li}^{+}$concentration on the cathode/ electrolyte surface, a solution can be obtained:

$$
c=c_{0}+\frac{J}{\sqrt{D}}\left[2 \sqrt{\frac{t}{\pi}} \mathrm{e}^{-\frac{x^{2}}{4 D t}}-\frac{x}{\sqrt{D}} \operatorname{erfc} \sqrt{\left(\frac{x^{2}}{4 D t}\right)}\right]
$$

The positive sign after $c_{0}$ indicates that the $\mathrm{Li}^{+}$concentration increases at the cathode/electrolyte interface, because the cathode is releasing $\mathrm{Li}^{+}$ions into the electrolyte, which must transport these excess $\mathrm{Li}^{+}$ ions into the bulk region.

Eqn (5.35) and (5.37) provide a general description of how the concentration of a species (c) that is being either consumed or generated by an electrode varies with both time ( $t$ ) and distance from the electrode surface (x). Obviously, the shapes of both solutions are deeply affected by erfc. What does this component look like then?

Let us first take a look at the error function itself, which is defined as

$$
\operatorname{erf}(x)=\frac{2}{\sqrt{\pi}} \int_{0}^{x} \mathrm{e}^{-u^{2}} \mathrm{~d} u
$$

Examination of this expression reveals that the "new" variable $u$ is just an assisting parameter that will disappear once the integral limits ( 0 and $x$ ) are introduced. Its most important characteristics include the following:

1. at $x=0, \operatorname{erf}=0, \operatorname{erfc}=1.0 ;$

2 . at $x \geq 2, \operatorname{erf}=1, \operatorname{erfc} \approx 0$;
3. and at $x=0$, the slopes of erf and erfc are, respectively:

$$
\begin{gathered}
\frac{\mathrm{d}[\operatorname{erf}(x)]}{\mathrm{d} x}=\frac{2}{\sqrt{\pi}} \\
\frac{\mathrm{~d}[\operatorname{erfc}(x)]}{\mathrm{d} x}=\frac{\mathrm{d}[1-\operatorname{erfc}(x)]}{\mathrm{d} x}=-\frac{2}{\sqrt{\pi}}
\end{gathered}
$$

In other words, erf takes the shape of a "saturation type" of curve when plotted at fixed $t$ against $x$, whereas its complement erfc looks like its mirror image along an imaginary axis of $y=0.5$ (Figure 5.7). The boundary condition of $x \geq 2$ actually sets the upper limit, beyond which the ion concentration no longer departs from the bulk value. This also defines the thickness of the so-called "diffuse layer" that changes with time. In Figure 5.4c and d this changing diffuse layer was represented by various "dx".

In an actual electrochemical device such as a lithium-ion battery, given the diffusion coefficient of ions and the time scale involved in the cell operation, the diffusion thickness could span the entire distance from anode to cathode. In reality, the growth of diffusion thickness is restricted by the limited supply of ions in the electrolyte created by their population and mobility. In other words, the electrolyte in the entire cell is under "diffusion control".

One can modify Fick's second law for other ionic transport scenarios by simply changing the initial and boundary conditions. For example,

![](https://cdn.mathpix.com/cropped/2025_10_16_c9f804f118ee3f949b1eg-079.jpg?height=680&width=802&top_left_y=229&top_left_x=366)
Figure 5.7 The shape and characteristics of the error function (erf) and its complement function (erfc). Their influence on the concentration profiles near the electrode/electrolyte interfaces goes far beyond the two examples given here. Many solutions to Fick's second law under different boundary conditions include erf or erfc components.

in the "instantaneous plane source" problem, we can view the pulse of an instantaneous flux ( $J_{\text {pulse }}$ ) as the time derivative of a constant flux ( $J$ ):

$$
J_{\text {pulse }}=\frac{\mathrm{d}}{\mathrm{~d} t} J
$$

The solution to eqn (5.31) will become

$$
c=c_{0}-J_{\text {pulse }} \frac{1}{\sqrt{\pi D t}} \mathrm{e}^{-\frac{x^{2}}{4 D t}}
$$

If the initial ion concentration at the surface is set as zero:

$$
c_{t=0}=c_{0}=0
$$

then the ion concentration varies with distance ( $x$ ) and time ( $t$ ) in the expression

$$
c=-\frac{J_{\text {pulse }}}{\sqrt{\pi D t}} \mathrm{e}^{-\frac{x^{2}}{4 D t}}
$$

which represents a half bell-shaped distribution as graphically illustrated in Figure 5.5c.

### 5.2 Ion Transport Driven by an External Field: Migration (Conduction)

In the absence of an external electric field, although all the ions are moving they do not create any current, because their movement is completely random in both speed and direction. On a macroscopic scale and by time average, there is zero net flux of ions in any direction.

When an external electric field is applied to an electrolyte, a preferred direction for ionic movement appears, with cations traveling towards the electrode with excessive negative charge (anode) and anions towards the other. Although on an atomistic level the random movement of an individual still exists, on a macroscopic scale and by time average there is now clearly a net flux ( $J$ ) of ions (Figure 5.8). Because this flux carries charges, it is an electric current ( $i$ ). What sets this current apart from the current that one can generate in metallic

![](https://cdn.mathpix.com/cropped/2025_10_16_c9f804f118ee3f949b1eg-080.jpg?height=691&width=550&top_left_y=1152&top_left_x=492)
Figure 5.8 Top: The directional movement of ions in an electrolyte under an external electric field. Bottom: The electric field applied to the electrolyte is only part of the overall external field, as there are potential drops in the interfacial regions. The potential change across the interfacial regions were assumed to be linear. As will be seen in Chapters 6, 14 and 15, it is not always the case but still a good approximation in cases of high electrolyte solute concentration region ( $>0.1 \mathrm{M}$ ).

conductors is the charge carriers: this is an ionic current rather than electronic current.

Both cations and anions contribute to this current, hence the sum of their respective fluxes $\left(J_{i}\right)$ constitutes the overall flux, and the current by definition should be

$$
i=\sum_{i} z_{i} e_{0} N_{i} J_{i}=F \sum_{i} z_{i} J_{i}
$$

where $F=N_{\mathrm{A}} e_{0}$ is Faraday's constant and $N_{\mathrm{A}}$ is Avogadro's number (6.02 $\times 10^{23}$ ). In SI units $F=96485 \mathrm{C} \mathrm{mol}^{-1}$ or $96485 \mathrm{~A} \mathrm{~s} \mathrm{~mol}^{-1}$. Remember that flux $(J)$ describes the number of moles of certain species passing through unit area per second; current (i) should have units of either amperes or coulombs per second.

### 5.2.1 A Few Transport Quantities and Their Relations

There are numerous quantities that are often used to describe the movement of ions throughout electrolytes, all of which are based on the intrinsic agility of the ions in responding to an external force, be it chemical (created by "chemical potential", or simply concentration difference), mechanical (such as collisions among ions and solvent molecules created by convection) or electrostatic (such as an applied external field).

### 5.2.1.1 Conductivities ( $\sigma, \Lambda_{\mathrm{m}}$ and $\Lambda$ )

When an external field is applied to the electrolyte as shown in Figure 5.8, it creates a potential difference ( $\psi_{2}-\psi_{1}$ ) across the entire cell. However, not all of the applied potential works on the electrolyte. At each electrode/electrolyte interface, there is an electrified double layer that constitutes the interfacial region, and there is accordingly a certain potential drop in each of these interfacial regions (a topic that will be discussed in Chapters 6, 8, 15 and 16), hence the actual potential exercised on the electrolyte itself is a reduced value $\left(\psi_{2}^{\mathrm{E}}-\psi_{1}^{\mathrm{E}}\right)$. By definition, the field strength $X$ should be

$$
X=-\frac{\psi_{2}^{\mathrm{E}}-\psi_{1}^{\mathrm{E}}}{\Delta x}=-\frac{\psi_{2}^{\mathrm{E}}-\psi_{1}^{\mathrm{E}}}{x_{2}-x_{1}}
$$

Strictly, $\Delta x$ should be the length of the electrolyte excluding both interfacial regions. However, in reality, the interfacial thicknesses are usually very difficult to measure accurately, while their relative scale (in nanometers) is negligible compared with the electrolyte thickness,
hence we normally consider $\Delta x$ as the distance between two electrodes. Note the negative ( - ) sign in the equation, which indicates that a positive ion moves against the positive field gradient.
