Repository: cunyu-liu/electrolyte_ailab

File: fine-tune/bookData/The C.R.C Handbook of solid state electrochemistry.md (part 4 of 48)
## INTRODUCTION
and is shown in Figure 2.21. The factor $1 / 2$ in the exponents of Equations (2.95) and (2.96) is replaced in Equation (2.97) by the more general factors $\alpha$ and $\beta$, which are the so-called (apparent) charge transfer coefficients. These coefficients are 0.5 only for the symmetrical energy level distribution used in the simplified model of Figures 2.18 and 2.19. They can be different for the anodic and cathodic process. However, for a one-electron transfer reaction, the charge transfer coefficients for the anodic process $\alpha$ and the cathodic process $\beta$ must follow the relation $\alpha+\beta=1$. All models conclude that $\alpha$ and $\beta$ should vary with the overvoltage (cf. the approximations of Equations [2.91] and [2.92] by Equations [2.93] and $[2.94]$ ). $\alpha$ should decrease and $\beta$ increase with high positive overvoltage while the opposite behavior is expected at large negative overvoltage, but the relation $\alpha+\beta=1$ remains valid. Deviations from this rule indicate changes in the mechanism of the electron transfer reaction. Such complications occur frequently in real systems by preceding chemical reactions such as loss of ligands or association of counter ions prior to the charge transfer. In such cases, the apparent charge transfer coefficients may deviate widely from each other.

Because an equation of the form of Equation (2.97) was first derived by Butler and Volmer for the kinetics of the hydrogen evolution reaction, equations of this form are often called Butler-Volmer equations.

![](https://cdn.mathpix.com/cropped/2025_10_16_72ceac0a8fd0baa16477g-044.jpg?height=637&width=924&top_left_y=129&top_left_x=317)
FIGURE 2.22. Logarithmic representation of the partial currents of a redox reaction as a function of the overvoltage.

In Equation (2.97), the factors $\mathrm{N} / \mathrm{N}_{0}$ have been introduced in the partial currents in order to take into account that the concentration of the redox components can change at the interface when a current passes through the electrode. These factors are important for the analysis of the current-voltage relations in real experiments which are discussed in Section X.

The range of overvoltages where the charge transfer coefficients begin to change with the overvoltage is rarely accessible for simple one-electron transfer redox reactions, because they are too fast and the net rate is at higher current densities controlled by transport processes. If an electrode reaction is slow enough that high overvoltages can be reached without transport control, a logarithmic plot of the anodic and cathodic currents is useful. The extrapolation of the current to the equilibrium potential ( $\eta=0$ ) gives a measure of the apparent exchange current density. Such a plot is shown in Figure 2.22. It is a clear indication for a change in mechanism between the anodic and the cathodic range when the extrapolated values from the anodic and the cathodic current do not coincide.

Finally, it should be mentioned that the derivations given here are also valid for redox reactions where the concentrations of both components are not equal. If $\mathrm{N}_{\mathrm{ox}, 0} \neq \mathrm{N}_{\mathrm{red}, 0}$, the equilibrium potential is changed according to the Nernst equation (cf. Equation [2.30]). The Fermi energy of the metal has then at equilibrium another position relative to the energy levels of the redox system, and the activation energy necessary to reach this level is altered accordingly. This affects the exchange current density, which now becomes

$$
i_{0}=k_{0} \cdot e_{0} \cdot\left(N_{\mathrm{ox}, 0} \cdot N_{\mathrm{red}, 0}\right)^{\frac{1}{2}} \exp -\frac{\lambda}{4 k T}
$$

With this modification of the exchange current density, the form of Equation (2.97) remains unaffected.

Redox reactions in which more than one electron is exchanged in the net process can usually be described by several consecutive one-electron transfer steps. The kinetics are complicated by the very small concentrations of the intermediates, which are the reduced component for one and the oxidized component for another redox reaction. Their concentrations vary with the flow of current, and the analysis of current-voltage curves becomes much more complicated. Such processes shall not be discussed here.

## C. ELECTRON TRANSFER AT SEMICONDUCTOR ELECTRODES

The general Equations (2.71) and (2.72) are also valid for semiconductor electrodes. The difference compared with metal electrodes is caused by the splitting of the electronic energy bands in semiconductors into the valence band and the conduction band. These bands are separated by an energy difference, $\mathrm{E}_{\text {gap }}$. The consequence is that Equations (2.71) and (2.72) have to be split into two integrals, one over the energy range of the valence band, the other over the energy range of the conduction band. One has to distinguish between charge transfer reactions via the conduction band and via the valence band. ${ }^{30,31}$

A theoretical description can be given in close analogy to the theory for metal electrodes. The condition is again that occupied and vacant states are available at the same energy on both sides of the interface. This is possible on the semiconductor either at and above the band edge, $\mathrm{E}_{\mathrm{C}}$, of the conduction band or at and below the band edge, $\mathrm{E}_{\mathrm{V}}$, of the valence band. In contrast to metals, the Fermi energy $\mathrm{E}_{\mathrm{F}}$, as long as it is located in the band gap, is excluded from electron transfer. If $\mathrm{E}_{\mathrm{F}}$ is above $\mathrm{E}_{\mathrm{C}}$ or below $\mathrm{E}_{\mathrm{V}}$ - a situation which is called degeneration of the semiconductor - the properties of the semiconductor come close to those of a metal, and the theory for metals can be applied with some modification. Here, however, only the situation where the Fermi level remains in the band gap will be discussed.

In the discussion of the kinetics we begin as in the metal case with the exchange current at equilibrium. Equilibrium means that the Fermi energies coincide for the semiconductor and the redox system in the electrolyte. We have seen that this is achieved by a charge separation at the interface. The result at a metal is the generation of a potential drop in the Helmholtz double layer, which causes a shift of all electronic energy levels of the metal relative to the electrolyte. A charge separation at the semiconductor/electrolyte interface does not, however, primarily result in a voltage drop in the Helmholtz double layer, as we have seen in Section VII.B and in Figure 2.15. The potential drop extends over a space charge layer far into the bulk. As long as the variation of $\Delta \phi_{\mathrm{H}}$ with a changing voltage difference between the bulk of the semiconductor and the electrolyte is negligible in comparison with the variation of $\Delta \phi_{\mathrm{sc}}$, the band edge positions remain practically constant. Only the energy levels in the bulk of the semiconductor relative to the electrolyte are moved with the local variation of $\Delta \phi(\mathrm{x})$ by an amount of $-\mathrm{e}_{0} \Delta \phi(\mathrm{x})$. The consequence of the charge separation is, in this case, a change of the position of the Fermi energy in the semiconductor relative to the band edge positions at the surface. This affects the occupation of the electronic states by electrons at the surface.

Since electrodes must have a high enough conductivity in order to avoid large ohmic energy losses under electrolytic operation, only n-type or p-type materials are usually employed. For this discussion we shall consider n-type materials. The behavior of p-type electrodes can be derived in full analogy.

In Figure 2.23 the course of the band edges in an n-type semiconductor for different amounts of excess charge is represented. Figure 2.23a shows the semiconductor at the zero point of excess charge, the flatband situation. The distance between the position of $\mathrm{E}_{\mathrm{F}}$ and the band edges reflects the local concentration of the electronic charge carriers. As long as Boltzmann statistics can be applied to the occupation of electronic states in semiconductors, the electron concentration $\mathrm{n}(\mathrm{x})$ is given by

$$
n(x)=N_{C} \cdot \exp -\frac{E_{C}(x)-E_{\mathrm{F}}}{k T}
$$

where $\mathrm{N}_{\mathrm{C}}$ is the effective density of states at the band edge. If a positive bias is applied to the n-type semiconductor, $\Delta \phi_{\mathrm{sc}}$ becomes positive and the position of the band edges is shifted downwards in the bulk relative to the surface, as shown in Figure 2.23b. The result is a

![](https://cdn.mathpix.com/cropped/2025_10_16_72ceac0a8fd0baa16477g-046.jpg?height=540&width=1212&top_left_y=115&top_left_x=173)
FIGURE 2.23. Course of the band edges in an n-type semiconductor electrode for different space charge situations: (a) no space charge = flatband potential; (b) positive space charge = depletion layer; (c) negative space charge = accumulation layer.

depletion layer and a decrease of n at the surface. If the electron concentration in the bulk is $\mathrm{n}_{\mathrm{b}}$, the surface concentration $\mathrm{n}_{\mathrm{s}}$ becomes

$$
n_{s}=n_{b} \cdot \exp -\frac{e_{0} \Delta \phi_{s c}}{k T}
$$

In an accumulation layer, depicted in Figure 2.23c with a negative $\Delta \phi_{\mathrm{sc}}$, the electrons accumulate at the surface. The range of the validity of Equation (2.100) is here, however, limited by the degeneration of the electronic system at the surface when $\mathrm{n}_{\mathrm{s}}$ approaches $\mathrm{N}_{\mathrm{C}}$.

For p-type electrodes with a hole concentration of $\mathrm{p}_{\mathrm{b}}$ in the bulk the analogous relation is

$$
p_{s}=p_{b} \cdot \exp \frac{e_{0} \Delta \phi_{s c}}{k T}
$$

In Section VII.B it was shown that the flatband potential of a semiconductor $\mathrm{U}_{\mathrm{fb}}$ can be derived from capacity measurements. If $\mathrm{U}_{\mathrm{fb}}$ is known, one can predict the surface concentration of electrons or holes for all different states of polarization, provided that $\Delta \phi_{\mathrm{H}}$ remains constant or its variation can be determined.

Equilibrium requires $\mathrm{E}_{\mathrm{F}, \mathrm{sem}}=\mathrm{E}_{\mathrm{F}, \mathrm{redox}}$. Figure 2.24 shows two possible situations for the contact between an n-type semiconductor and two different redox systems. In Figure 2.24a the redox system has a redox potential near the conduction band edge of the semiconductor. The concentration of electrons at the surface is very low, but they easily find vacant states of the redox system. Electrons of the reduced species have to be activated up to the conduction band edge where they find plenty of vacant states in the conduction band. Electron exchange occurs at the energy of the conduction band edge at an equal rate in both directions, as indicated in the figure by the energy distribution for i -(E).

The redox system in Figure 2.24b has a much more positive redox potential, and the balance of the Fermi energies causes a deep depletion layer at the semiconductor. Since $\mathrm{E}_{\mathrm{F}, \text { redox }}^{0}$ is closer to $\mathrm{E}_{\mathrm{V}}$, electron exchange with the valence band becomes possible, which corresponds with hole exchange. The holes accumulate at the surface because the depletion barrier prevents their movement into the bulk and their recombination with electrons. The result is an inversion layer where electrons in the bulk are separated from holes at the surface.

For redox systems with a Fermi energy in the middle of the band gap, the exchange current becomes negligibly small.

![](https://cdn.mathpix.com/cropped/2025_10_16_72ceac0a8fd0baa16477g-047.jpg?height=562&width=1168&top_left_y=113&top_left_x=194)
FIGURE 2.24. Electron exchange at equilibrium between an n-type semiconductor and two redox systems: (a) electron exchange via the conduction band; (b) electron exchange via the valence band.

For a derivation of the rate of electron transfer, we shall make use of the same approximation as applied to metal electrodes, namely, that the redox species require thermal excitation of their energy level to the energy of the band edges where energy states on the semiconductor are accessible. ${ }^{32}$ For electron transfer via the conduction band, this approximation yields for the rate of charge transfer at equilibrium in cathodic direction

$$
i_{c, 0}^{-}=k_{c}^{-} n_{s}^{0} N_{\text {ох }} \exp -\frac{\left(E_{C}-E_{\text {ох }}^{0}\right)^{2}}{4 \lambda k T}=i_{c, 0}
$$

and in anodic direction

$$
i_{c, 0}^{+}=k_{c}^{+}\left(N_{C}-n_{s}^{0}\right) N_{\text {red }} \exp -\frac{\left(E_{C}-E_{\text {red }}^{0}\right)^{2}}{4 \lambda k T}=i_{c, 0}
$$

with $n_{s}^{0}!\mathrm{N}_{\mathrm{C}}\left(n_{s}^{0}\right.$ is determined by $\Delta \phi_{s c}^{0}$, the potential drop at equilibrium cf. Equation [2.100]).

For electron transfer via the valence band, the relations at equilibrium are

$$
i_{v, 0}^{-}=k_{v}^{-}\left(N_{V}-p_{s}^{0}\right) N_{\text {ox }} \exp -\frac{\left(E_{\mathrm{ox}}^{0}-E_{V}\right)^{2}}{4 \lambda k T}=i_{v, 0}
$$

and

$$
i_{v, 0}^{+}=k_{v}^{+} p_{s}^{0} N_{\text {red }} \exp -\frac{\left(E_{\text {red }}^{0}-E_{V}\right)^{2}}{4 \lambda k T}=i_{v, 0}
$$

with $p_{s}^{0}!N_{V}$ ( $p_{s}^{0}$ is determined by Equation (2.101) at equilibrium). The rate constants $\mathrm{k}_{\mathrm{c}}$ and $\mathrm{k}_{\mathrm{v}}$ contain all the other factors of Equations (2.71) and (2.72) which are not specified in this approximation.

![](https://cdn.mathpix.com/cropped/2025_10_16_72ceac0a8fd0baa16477g-048.jpg?height=704&width=1288&top_left_y=115&top_left_x=134)
FIGURE 2.25. Correlation between electronic energy levels of an n-type semiconductor and a redox couple with electron exchange via the conduction band at different states of polarization: (a) at equilibrium (slow electron exchange); (b) cathodic bias (fast electron transfer); (c) anodic bias (slow electron injection).

One can immediately conclude that the exchange current densities are much smaller than on metals. For instance, in the situation of Figure 2.24a, the activation energy needed to reach the conduction band edge is very large for the reduced species according to Equation (2.103), much larger than to reach $\mathrm{E}_{\mathrm{F}, \text { redox }}^{0}$ which is required on metals. The smaller activation energy for the oxidized species to reach $\mathrm{E}_{\mathrm{C}}$ (cf. Equation [2.104]) is compensated by the low surface concentration of electrons. An analogous argument leads to the same conclusion for the hole exchange with the valence band. Only if the Fermi energies of the redox system are located in one of the energy bands can exchange current densities comparable to metals be expected for semiconductor electrodes.

If a bias is applied, the main effect is a change of $\Delta \phi_{\mathrm{sc}}$. In the case that only the space charge is affected by the bias while $\Delta \phi_{\mathrm{H}}$ remains constant, the result is a change of the band bending, as shown in Figure 2.25, while the position of the band edges at the surface remains unaffected. Therefore, $\mathrm{n}_{\mathrm{s}}$ varies according to Equation (2.100). Since the cathodic current via the conduction band is proportional to $\mathrm{n}_{\mathrm{s}}$ while the anodic current depends on the concentration of vacant states which is hardly affected by the bias, one obtains a very simple relation for the dependence of the current on the voltage, defining the overvoltage by

$$
\eta=\Delta \phi-\Delta \phi_{0} \approx \Delta \phi_{s c}-\Delta \phi_{s c}^{0}
$$

For an n-type semiconductor with a redox system corresponding to the situation of Figure 2.24a, one obtains

$$
i_{c}(\eta)=i_{c}^{+}-i_{c}^{-}=i_{c, 0} 1-\exp -\frac{e_{0} \eta}{k T}
$$

Such a current-voltage curve requires that only the interfacial charge transfer is rate controlling and the transport of the components of the redox couple and of the electrons to the interface is so fast that concentration polarization can be neglected.

![](https://cdn.mathpix.com/cropped/2025_10_16_72ceac0a8fd0baa16477g-049.jpg?height=804&width=1182&top_left_y=129&top_left_x=187)
FIGURE 2.26. Current-voltage curves for an n-type semiconductor in contact with a redox couple where electron exchange occurs via the conduction band. Full line for $\Delta \phi_{\mathrm{H}}=$ constant; broken line for slightly varying $\Delta \phi_{\mathrm{H}}$.

Equation (2.107) fails to describe the current-voltage curve in the case of Figure 2.24b where the exchange current occurs in the valence band. The main barrier for the current is, in this case, the passage of electrons and holes through the inversion layer. The effective exchange current is in this case the exchange current through the inversion layer, which is much smaller than $\mathrm{i}_{\mathrm{v}, 0}$ at the interface. Only at high cathodic bias are electrons driven from the bulk through the inversion layer and recombine therein with holes. If this recombination occurs radiatively, one sees electroluminescence. This can be used as a proof for the injection of minority carriers from redox systems into a semiconductor. ${ }^{33}$ Equation (2.107) can therefore only be applied to n-type semiconductors and redox systems with predominant electron transfer via the conduction band. Figure 2.26 shows such a current-voltage curve for an n-type electrode as well as the effect of a variation of $\Delta \phi_{\mathrm{H}}$ with the bias which, however, will not necessarily result in a straight line for ln i vs. $\eta$.

The reason for such deviations from the ideal behavior is the existence of electronic surface states on semiconductors which can store excess charge. Part of the overvoltage then appears in $\Delta \phi_{\mathrm{H}}$. This contribution causes a shift of the band edge positions relative to the electrolyte as in the case of metals. The result is a mixed appearance of the current-voltage curves which is difficult to analyze in detail. As a general feature, the cathodic current increases much more steeply with the overvoltage than the anodic branch when a redox process occurs on n-type materials.

The situation of p-type materials is completely analogous, and the ideal current-voltage curve for redox systems with hole exchange at equilibrium can be described by

$$
i_{v}(\eta)=i_{v}^{+}-i_{v}^{-}=i_{v, 0} \exp -\frac{e_{0} \eta}{k T}-1
$$

Deviations from this ideal behavior due to a variation of $\Delta \phi_{\mathrm{H}}$ with $\eta$ result in a slow increase of the cathodic current with negative $\eta$ and a less steep increase of the anodic current with positive $\eta$.

![](https://cdn.mathpix.com/cropped/2025_10_16_72ceac0a8fd0baa16477g-050.jpg?height=370&width=903&top_left_y=125&top_left_x=329)
FIGURE 2.27. Three situations in the deposition of a metal ion on a liquid metal.

![](https://cdn.mathpix.com/cropped/2025_10_16_72ceac0a8fd0baa16477g-050.jpg?height=628&width=1107&top_left_y=637&top_left_x=227)
FIGURE 2.28. Free energy profiles for the discharge of a metal ion at a liquid metal. Solid line: $\Delta \phi=0$; broken line: $\Delta \Gamma=\Delta \phi_{0}$.

## IX. KINETICS OF ION TRANSFER REACTIONS AT INTERFACES

## A. LIQUID METALS

The principles of ion transfer reactions can best be discussed for liquid metals as electrodes in contact with a liquid electrolyte containing the respective metal ions. On a liquid interface there are no special sites where atoms have different properties as on solid surfaces. In the kinetics of ion discharge or formation at a metal, the ion has to pass the electric double layer. The metal ion to be deposited has to lose its solvation shell - or, in general, its interaction with the components of the electrolyte - and has to be incorporated into the metal by the interaction with the metal electrons. There are intermediate stages where the interaction with the electrolyte has already been weakened while the interaction with the metal electrons is still incomplete. The ion has to overcome an energy barrier. This energy barrier is affected by the electric field in the double layer. Figure 2.27 shows three stages of the ion in the double layer. The energy profile resulting from this model is depicted in Figure 2.28. The full line represents a hypothetical free energy profile in the absence of a Galvani potential difference $\Delta \phi=\phi_{\mathrm{M}}-\phi_{\mathrm{El}}=0$. The modification of this energy profile by the electric field in the double layer at equilibrium, where $\Delta \phi=\Delta \phi_{0}$, is indicated by the broken line. The rate of ion transfer must, at equilibrium, be equal in both directions.

The kinetics of ion transfer for the anodic and cathodic process can be formulated in terms of the transition state theory by the following equations. For the situation of $\Delta \phi=0$ :

$$
\begin{aligned}
& i^{+}={ }^{0} k^{+} \cdot e_{0} \cdot N_{M} \cdot \delta_{M} \exp -\frac{\Delta G_{a}^{+}}{k T} \\
& i^{-}={ }^{0} k^{-} \cdot e_{0} \cdot N_{M^{+}} \cdot \delta_{M^{+}} \exp -\frac{\Delta G_{a}^{-}}{k T}
\end{aligned}
$$

where ${ }^{0} k^{+}$and ${ }^{0} k$ are rate constants with the dimension $\left[\mathrm{s}^{-1}\right], \mathrm{N}_{\mathrm{M}}$ and $\mathrm{N}_{M^{+}}$are concentrations of atoms or ions per cubic centimeter; $\delta_{M}$ and $\delta_{M_{+}}$are the depth of the layer at the interface from where the reactants enter the double layer (about the diameter of the ions with their solvation shell). The factors ${ }^{0} k^{+} \times \delta_{M}$ and ${ }^{0} k^{-} \times \delta_{M^{+}}$are often combined to a rate constant $\mathrm{k}^{+}$, $\mathrm{k}^{-}$, with the dimension [ $\mathrm{cm} \mathrm{s}^{-1}$ ]. $\Delta G_{a}^{+}$and $\Delta G_{a}^{-}$are the free energies of activation for a single atom or ion, as designated in Figure 2.28.

The rates of the anodic and the cathodic processes will normally be very different at $\Delta \phi=0$. The consequence is the charging of the double layer until both rates become equal and $\Delta \phi$ has reached its equilibrium value $\Delta \phi_{0}$. The additional electrostatic energy of an ion with the positive charge $z=+1$ throughout the Helmholtz double layer is indicated in Figure 2.28 with the assumption of a linear relation between $\phi$ and the distance x . This changes the height of the activation barriers for both processes by a fraction of the energy difference $\mathrm{e}_{0} \Delta \phi_{0}$, but in opposite direction. The free energies of activation become for the anodic process: $\Delta G_{a, 0}^{+}=\Delta G_{a}^{+}-\alpha \cdot e_{0} \cdot \Delta \phi_{0}$, for the cathodic process: $\Delta G_{a, 0}^{+}=\Delta G_{a}^{-}+(1- \alpha) e_{0} \cdot \Delta \phi_{0}$. In this case $\alpha$ is the anodic charge transfer coefficient with values between 0 and 1 , formally equal to the same coefficient for redox reactions, but with a very different physical meaning. Here, $\alpha$ describes the fraction of the variation of the electrostatic energy difference of an ion between the metal and the electrolyte which changes the free energy of activation for the anodic process. Due to the principle of microscopic reversibility, the fraction of this energy affecting the cathodic process is ( $1-\alpha$ ). This correlation is independent of the real course of the Galvani potential in the double layer.

The exchange current density is obtained from Equations (2.109) and (2.110) by replacing the activation energies for the situation at $\Delta \phi=\Delta \phi_{0}$.

$$
\begin{aligned}
i_{0} & ={ }^{0} k^{+} \cdot e_{0} \cdot N_{M, 0} \cdot \delta_{M} \cdot \exp -\frac{\Delta G_{a}^{+}-\alpha e_{0} \Delta \phi_{0}}{k T} \\
& ={ }^{0} k^{-} \cdot e_{0} \cdot N_{M^{+}, 0} \cdot \delta_{M^{+}} \cdot \exp -\frac{\Delta G_{a}^{-}+(1-\alpha) e_{0} \Delta \phi_{0}}{k T}
\end{aligned}
$$

Since absolute $\Delta \phi$ values are not accessible, the exchange current density characterizes the rate of an electrode reaction. ${ }^{34}$ The current-voltage curves can be related to $\mathrm{i}_{0}$ and the overvoltage $\eta=\Delta \phi-\Delta \phi_{0}$, as it was done for redox reactions. The variation of the activation energies with $\eta$ is illustrated in Figure 2.29. One obtains for the partial currents

$$
i^{+}(\eta)=i_{0} \frac{N_{M, \delta}}{N_{M, 0}} \exp -\frac{\alpha e_{0} \eta}{k T}
$$

![](https://cdn.mathpix.com/cropped/2025_10_16_72ceac0a8fd0baa16477g-052.jpg?height=570&width=871&top_left_y=129&top_left_x=347)
FIGURE 2.29. Influence of an overvoltage on the activation barriers for ion transfer.

$$
i-(\eta)=i_{0} \frac{N_{M^{+}, \delta}}{N_{M^{+}, 0}} \exp -\frac{(1-\alpha) e_{0} \eta}{k T}
$$

and for the net rate of ion transfer

$$
i(\eta)=i^{+}(\eta)-i^{-}(\eta)
$$

The terms $\frac{\mathrm{N}_{\delta}}{\mathrm{N}_{0}}$ have again been introduced in Equations (2.112) and (2.113) in order to take into account the possibility that the concentration of the reactants at the interface can deviate from their equilibrium values. The influence of the transport processes upon the current-voltage curves consists in a change of $\mathrm{N}_{\delta}$. The term $\frac{\mathrm{N}_{\delta}}{\mathrm{N}}$ represents the so-called concentration polarization which is often rate controlling if the 1on transfer step is fast.

Figure 2.30 shows current-voltage curves for the ion transfer reaction as a function of $\alpha$ with constant $\mathrm{N}_{\mathrm{M}}$ and $\mathrm{N}_{\mathrm{M}^{+}}$at the interface. The exchange current density determines the slope of the current-voltage curves at $\eta=0$ and constant $\mathrm{N}_{\delta}$

$$
\left.\frac{d i}{d \eta}\right|_{\eta=0}=\frac{e_{0}}{k T} i_{0}
$$

The real slope of the current-voltage curve at $\eta=0$ is lower if the change in the terms $N_{M, \delta} / N_{M, 0}$ and $N_{M^{+}, \delta} / N_{M^{+}, 0}$ allows the current to decrease. Analysis of the transport rates of the reactants to the interface plays an important role in the analysis of electrode reactions. ${ }^{35}$ Systems for which this can be done with great accuracy and experimental reproducibility, such as the dropping mercury electrode, have therefore been instrumental for the development of a knowledge of electrode reaction kinetics. Fortunately, mercury forms liquid alloys with many metals (in low concentration) which are less noble in their electrochemical character. Their reduction and oxidation can therefore be studied in potential ranges where the oxidation of mercury itself does not interfere in the kinetics. The role of transport steps will be discussed in Section X.

The reaction paths become more complicated if the ions in solution are present in the form of complexes with strong chemical bonds between the ions and their ligands. It could

![](https://cdn.mathpix.com/cropped/2025_10_16_72ceac0a8fd0baa16477g-053.jpg?height=1170&width=869&top_left_y=125&top_left_x=345)
FIGURE 2.30. Theoretical current-voltage curves for ion transfer reactions with different charge transfer coefficients $\alpha . \alpha=0.9(\mathrm{C}) ; 0.7(x) ; 0.5(\mathrm{c}) ; 0.3(\Delta) ; 0.1(+)$.

be shown that intermediates with a lower number of ligands than those present as the majority species in the solution are often the real reactants in the charge transfer step. ${ }^{36}$ Such intermediates are formed by preceding or consecutive chemical reactions.

## B. SOLID METALS

On solid metals the situation for ion deposition or dissolution in electrode reactions is much more complicated. The models for crystal growth from the vapor phase or atomic evaporation have to be applied, being modified by ion discharge or ion formation in passing the electrical double layer at the interface. Figure 2.31 represents the main positions of atoms on the surface of a low index face of a metal with one monoatomic step. It is assumed that the edge of the step is not smooth and contains several kink sites.

The kink site is the decisive position for the building of a crystal and its dissolution. At this site, an atom has half the number of the next neighbors which it has in the bulk. This corresponds with the average binding energy of the atoms in the crystal if the interaction with the molecules of the surrounding phase is not counted. The rate of crystal growth and dissolution depend on the number of kink sites on the crystal surface, which causes an enormous variability of the net rate. Therefore, only the kinetics of charge transfer for selected configurations on the surface can be discussed here.

Let us assume that the crystal is in contact with a liquid electrolyte containing ions of the same metal. The incorporation of an ion into the crystal at a kink site can occur either

![](https://cdn.mathpix.com/cropped/2025_10_16_72ceac0a8fd0baa16477g-054.jpg?height=323&width=806&top_left_y=125&top_left_x=375)
FIGURE 2.31. Monoatomic step with kink sites on a low-index face of a metal with adsorbed ions on the plane

![](https://cdn.mathpix.com/cropped/2025_10_16_72ceac0a8fd0baa16477g-054.jpg?height=680&width=643&top_left_y=633&top_left_x=459)
FIGURE 2.32 Model for metal ion deposition on a solid surface.

by a direct discharge at this position or by diffusion of adsorbed atoms on the surface to a kink site. ${ }^{37}$ These processes are illustrated in Figure 2.32. Between ions in the electrolyte and adsorbed atoms on the surface, the so-called adatoms, there will be an equilibrium which depends on the potential difference in the electric double layer in front of the surface. An adatom is still much more exposed to the components of the electrolyte and will therefore keep some of its ligands which stabilize the ions in solution. A total discharge in the position of an adatom is therefore unlikely. Its formerly vacant electronic quantum states will be partially shared by metal electrons, and an average partial charge of ( $\delta^{+}$) will remain on the adatom. Figure 2.32 indicates this for the equilibrium between ions in the solution and adatoms on a low-index face.

At the equilibrium potential with $\Delta \phi_{0}$, the concentration of adatoms may on a particular face be ${ }_{0} \mathrm{~N}_{\mathrm{ad}} \mathrm{cm}^{-2}$, which depends on the interaction of the adatoms with the surface atoms and the molecules of the solution. The free energy necessary to remove species of the solution (e.g., solvent molecules) from adsorption sites on the surface is another factor controlling the adsorption equilibrium. The concentration of adatoms will vary with $\Delta \phi$ and reach a new equilibrium far from steps with kink sites as long as the concentration does not increase at cathodic bias to such an extent that two-dimensional nucleation can occur. However, close to a step with kink sites, the equilibrium will be distorted by a flux of atoms to or from these steps via surface diffusion. From the model of Figure 2.32, one can postulate the dependence of the adatom equilibrium concentration upon the overvoltage by the formula

![](https://cdn.mathpix.com/cropped/2025_10_16_72ceac0a8fd0baa16477g-055.jpg?height=335&width=857&top_left_y=120&top_left_x=352)
FIGURE 2.33. Models for metal deposition at steps on low index planes and the role of diffusion. (a) Steps with isolated kink sites, diffusion occurs from a hemisphere; (b) steps with high concentration of kink sites, diffusion occurs from a semicylinder.

$$
N_{a d}(\eta)={ }_{0} N_{a d} \cdot \exp -\frac{\left(z-\delta^{+}\right) e_{0} \beta \eta}{k T}
$$

where it is assumed that ${ }_{0} \mathrm{~N}_{\text {ad }}$ is small in comparison with the number of adsorption sites on the surface. $\delta^{+}$is the remaining charge on the adatom (cf. Figure 2.32), and $\beta$ is the fraction of the change of $\Delta \phi$ to which the adatom is exposed.

For the direct discharge of ions at kink sites, the kinetic Equations (2.112) to (2.114) can be applied with some modification. $\mathrm{N}_{\mathrm{M}} \times \mathrm{C}_{\mathrm{M}}$ has to be replaced by $\mathrm{N}_{\mathrm{k}}$, the concentration of kink sites on the surface, and the term $\mathrm{N}_{\mathrm{M}^{+}} \times \delta_{\mathrm{M}^{+}}$has to be multiplied with a factor $\mathrm{N}_{\mathrm{k}} / \mathrm{N}_{\text {max }}$ where $\mathrm{N}_{\text {max }}$ is the number of kink sites which should be present in order to give all ions in the layer of $\mathrm{N}_{\mathrm{M}^{+}} \times \delta_{\mathrm{M}^{+}}$the chance to be directly discharged at kink sites. Since the area of discharge is very restricted if kink sites are rare, transport of ions in the electrolyte to these areas can limit the rate.

Models for diffusion-limited reaction have been worked out and can be combined with a discharge rate at steps. ${ }^{38}$ Figure 2.33a gives an example for a model with discharge at kink sites at a large distance from each other where diffusion is hemispherical. Figure 2.33b shows a model for steps with a high concentration of kink sites where diffusion can be treated as hemicylindrical. For hemispherical diffusion the maximum rate is

$$
i_{\text {diff }}^{-}=z e_{0} \cdot N_{k} \cdot 2 \pi r_{0} \cdot D N_{M^{z+}}
$$

where $\mathrm{r}_{0}$ is the distance from which ions can be discharged ( $\mathrm{r}_{0} \approx \delta_{\mathrm{M}^{+}}$) and D is the diffusion coefficient. For hemicylindrical diffusion to a step, a real steady state can only be reached if some convection keeps the concentration constant at a distance L from the step. In this case, the diffusion-controlled current is approximately

$$
i_{\text {diff }}^{-}=z e_{0} \cdot N_{s t} \cdot 1 \cdot \pi D N_{M^{2+}} \ln \frac{L}{r_{0}}
$$

$N_{\mathrm{st}}$ is here the number of steps with length $l$ per square centimeter, the distance between steps being larger than 2 L , and $\mathrm{r}_{0}$ will have the same order of magnitude as for hemispherical diffusion.

The contribution of surface diffusion to electrolytic crystal growth can only be considerable if the concentration in the solution is low and the concentration of adatoms is high. Diffusion coefficients in liquid solutions will be larger than on surfaces, a reason for the
preference of direct discharge from the solution. The contribution of surface diffusion can formally be taken into account by a slightly larger value for $\mathrm{r}_{0}$ in Equations (2.117) and (2.118).

The simple model of crystal growth and dissolution via kink sites, their number being dependent on the prehistory of surface preparation, is a picture which can rarely be verified in reality and even then only at very low rates of deposition or dissolution. ${ }^{37}$ Under practical conditions of electrolysis, new kink sites are generated by two- and three-dimensional nucleation of new atom layers or crystallites in the case of deposition, by the nucleation of vacancies and cavities in atomic layers in the case of dissolution. This is the reason why the microstructure of metal surfaces is so variable after electrolytic deposition or dissolution. Several models for a combination of nucleation and growth of the nuclei, until they conglomerate, were developed and current-voltage curves for such models were calculated. ${ }^{39}$ However, the variability of these models is too large to be discussed here.

Only the conditions for nucleation on a smooth, low-index face shall be presented. In principle, the growth of an atom layer on a surface with steps should come to a halt when all steps have moved over the whole area and the face is completely flat. Further growth requires the nucleation of a new layer by the aggregation of adatoms. This is unnecessary only if screw dislocations are present on the surface, where the growth can continue in the form of spirals of steps. ${ }^{40}$ Nucleation requires an excess energy which can be calculated from crystallographic considerations. This excess energy can be expressed by a critical overvoltage at which nuclei of a critical size can be formed statistically and begin to grow instead of dissociating again.

The theory of nucleation was worked out by Erdey-Gruz and Volmer. ${ }^{41}$ The result is based on the following assumptions. Nucleation requires an oversaturation. The equivalent of the increase of the free energy by the excess vapor pressure $\Delta \mathrm{p}$ for nucleation from the gas phase $\Delta \mathrm{G}=\mathrm{kT} \ln \Delta \mathrm{p} / \mathrm{p}_{0}$ with $\mathrm{p}_{0}$ the equilibrium pressure, is the increase of the adatom concentration with a negative overvoltage (cf. Equation [2.116])

$$
\Delta G_{\text {adatom }}=k T \cdot \ln \frac{\Delta N_{\text {ad }}}{{ }_{0} N_{\text {ad }}}=-\left(z-\delta^{+}\right) e_{0} \beta \eta
$$

In the formation of the nucleus the adatoms will be fully discharged. This means that $\delta^{+} \rightarrow 0$ and $\beta \rightarrow 1$ if the nucleus is large enough that the atoms have the same number of neighbors as in a complete atomic layer on the surface. Only the atoms on the edge have fewer neighbors and, therefore, an excess free energy is needed to form an edge of the length of the periphery of the nucleus. The result is that the rate to generate nuclei of a critical size for which further growth at the same overvoltage decreases the free energy of the aggregates is controlled by an exponential term which has the overvoltage in the denominator,

$$
v_{2 \mathrm{D}-\mathrm{nucl}} \propto \exp -\frac{\text { const }^{\prime}}{\mathrm{kT} \eta}
$$

where the constant in the exponent contains the excess energy for the formation of the critical size of the nucleus.

A similar derivation for three-dimensional nucleation could be confirmed by Kaishev and Mutaftschiev ${ }^{42}$ with

$$
v_{3 \mathrm{D}-\text { nucl }} \propto \exp -\frac{\text { const }^{\prime}}{\mathrm{kTn}^{2}}
$$

Two-dimensional nucleation requires ideally smooth crystal surfaces which exist in reality only under exceptional circumstances. In reality, imperfections of the crystal surface play the predominating role for nucleation in electrolytic crystal growth and dissolution. The presence of dislocations on the surface enhances the formation of nuclei for growth and dissolution drastically. The real process consists, therefore, of an alternating combination of layer growth and nucleation. The relation between these two processes depends very much on components of the solution and can be widely modified by the presence of adsorbates. The same situation is found in electrolytic dissolution of crystals.

In deposition of a metal on another substrate, nucleation of the new crystal is the first step. If the interaction of the new phase with the substrate is weak, as is usual on semiconductors or metals covered by oxide layers, nucleation requires relatively large overvoltages. There are, however, cases in which the interaction of the deposited metal atoms with the substrate surface is stronger than with a surface of their own material. In such cases, deposition in the form of submonolayers and full monolayers occurs already at potentials more positive than the equilibrium potential for the ion exchange on their own solid phase. This is the socalled underpotential deposition. ${ }^{43}$
