Repository: cunyu-liu/electrolyte_ailab

File: fine-tune/bookData/电极过程动力学 基础、技术与应用 (徐艳辉) (Z-Library).md (part 4 of 8)
## 第1章 基 础
![](https://cdn.mathpix.com/cropped/2025_10_16_e72797a544fa714b3524g-103.jpg?height=174&width=459&top_left_y=257&top_left_x=644)

化学步骤的正向和逆向反应速率常数为 $k_{+} 、 k_{-}$，平衡常数为 $K$ ，假设在测量范围内只有中间产物 $\mathrm{O}^{*}$ 能够参与后续的电化学反应，那么可以分以下几种情况讨论。
（1）前置化学转化速率很慢，慢于 $\mathrm{O}^{*}$ 的电化学反应速率。此时反应受到 $\mathrm{O}^{*}$ 的扩散过程控制。
（2）如果化学转化速率快于后续的电化学步骤与相应的扩散步骤，而且电化学步骤也快于扩散步骤，反应同时受两个物质的扩散过程控制。
（3）如果 O 的扩散速率很快，化学转化速率很慢，电化学步骤也很快，就会出现 O 的扩散与化学转化共同控制的情况。

我们关心的是化学转化步骤影响电化学过程时的情景，如果化学转化步骤十分的快，其影响就不存在，也就没必要讨论了（此时的感觉，是 O 直接参与了电化学反应）。对每一种物质写出其反应速率方程。对于化学转化过程，假定是处于平衡的前提下（还假设 $O$ 的浓度很大，反应中不出现浓度梯度），可以得到

$$
c_{\mathrm{O}}^{*}=c_{\mathrm{O}^{*}}^{0} \cdot\left[1-\exp \left(-\sqrt{\frac{k_{-}}{D_{\mathrm{O}^{*}}} x}\right)\right]
$$

表面处的浓度梯度为

$$
\left(\frac{\partial c_{O}^{*}}{\partial x}\right)_{x=0}=c_{O}^{0} \cdot\left(\frac{k-}{D_{O}^{*}}\right)^{0.5}
$$

上式定义了一个前置化学转化反应进行的区域：反应区，它在形式上与扩散层区域的描述是一样的。反应区的有效厚度为

$$
\mu_{\mathrm{k}}=\sqrt{\frac{D_{\mathrm{O}^{*}}}{k_{-}}}
$$

比扩散层要薄得多。出现前置化学转化过程时，如果不存在反应物质 O 的扩散影响，此时的电流称为动力电流，它是前置化学转化过程影响的体现，为

$$
I_{\mathrm{k}}=\frac{n F D_{\mathrm{O}^{*}}}{\mu_{\mathrm{k}}}\left(c_{\mathrm{O}^{*}}^{0}-c_{\mathrm{O}^{*}}^{s}\right)
$$

如果电化学步骤是平衡态，动力电流与扩散电流具有相同的极化曲线形式，这表明单纯依靠极化曲线不能区分扩散传质与前置化学转化步骤。

## 1．24．2 后置化学转化步骤分析

后置化学转化步骤（EC）反应过程可以表示为

$$
\mathrm{O}+n \mathrm{e} \longleftrightarrow \mathrm{R}^{*}
$$

该反应平衡电位为 $\varphi_{\text {平 }}^{0}$

$$
\mathrm{R}^{*} \longleftrightarrow \mathrm{R}
$$

简化处理时，假设反应前 R 量很大，后置化学转化步骤引起中间产物的明显扩散过程，得到的动力电流为

$$
\begin{gathered}
I_{\mathrm{k}}=-n F D_{\mathrm{R}^{*}} \frac{c_{\mathrm{R}^{*}}^{s}-c_{\mathrm{R}^{*}}^{0}}{\mu_{\mathrm{k}}} \\
\mu_{\mathrm{k}}=\sqrt{\frac{D_{\mathrm{R}^{*}}}{k_{+}}}
\end{gathered}
$$

如果 O 不发生浓度极化，电化学平衡得以满足，则

$$
\frac{c_{\mathrm{R}^{*}}^{\mathrm{s}}}{c_{\mathrm{R}^{*}}^{0}}=\exp \left[\frac{n F}{R T}\left(\varphi_{\text {平 }}^{0}-\varphi\right)\right]
$$

如果 R 也不存在浓度极化，则得到半对数关系

$$
-\varphi=A+\frac{R T}{n F} \ln I_{\mathrm{k}}
$$

上述各种假设都是暗示反应是由后置化学转化步骤控制的。若如此，可得到半对数电流－电位关系，这表明仅根据半对数关系不能判断反应是受电化学步骤控制还是后置化学转化步骤控制的。区分方法之一是利用交流阻抗技术，一般来说，电化学步骤与后置化学转化步骤存在完全不同性质的阻抗图谱，化学转化步骤常常会引起类似电感的阻抗行为。

平行反应的反应机制是

$$
\begin{aligned}
\mathrm{O}+n \mathrm{e} & \longleftrightarrow \mathrm{R} \\
\mathrm{R}+X_{\mathrm{O}} & \longleftrightarrow \mathrm{O}+X_{\mathrm{R}}
\end{aligned}
$$

类似于自催化反应，这里不讨论这类反应，可参考周仲柏的书。
上述各种化学转化反应都是指均相化学转化。如果是异相化学

表 1－7 电极过程的对比

|  | 复杂电极过程 |  |  |  |  | 简单电极过程 |  |
| :--- | :--- | :--- | :--- | :--- | :--- | :--- | :--- |
| 控制步骤 | 均相 CE | 异相 CE | 均相平行 | 均相 EC | 异相 EC | 扩散 | 电荷转移 |
| 稳态极化曲线形式 | 与扩散传质步骤控制的过程类似，当中间产物表面覆盖度很小时，满足 $\eta=\frac{R T}{n F} \ln \left(\frac{I_{\mathrm{d}}}{I_{\mathrm{d}}-I}\right)$ |  | 同左。此外，极限催化电流数值同时受反应物浓度和催化物浓度的影响 | 与电化学步骤控制的电极过程相似，中间产物浓度很小时满足 $\eta=A+\frac{R T}{F} \ln I$ | 同左，搅拌没影响 | $\text { 过电位与 } \ln \frac{I}{I_{\mathrm{d}}-I}$ <br> 关系 | 过电位与 $\ln I$ 呈正比 （大极化）；小极化下与电流呈线性关系 |
| 搅拌效应 | 影响程度弱于扩散 | 无影响 | 影响程度小于对扩散过程的影响程度 |  | 无影响 | 电流正比于搅拌强度的开方 | 无影响 |
| 电极材料、表面状态对反应速率的影响 | 无 | 影响很大 | 无 | 无 | 影响很大 | 无 | 很大 |
| 界面电势分布改变对反应速率的影响 | 没有影响，除非化学转化是电 极 电 位的函数 |  | 没有影响，除非化学转化是电极电位的函数 |  |  |  | 有影响，即分散层电位的影响 |
| 反应速率的温度系数与活化能 | 一般大于传质步骤的活化能 |  |  |  |  | 2\％ <br> 较小，每度大约 | 较大 |

转化过程，可以将前面提到的对吸附／脱附过程的描述引入到电化学公式中即可。

对于多步骤反应，需要研究其控制步骤，控制步骤识别中的注意事项包括：
（1）扩散控制与前置化学转化过程的控制具有相似的极化行为。
（2）后置化学转换步骤与电化学步骤的极化行为类似。
（3）最好能够借助于其它理化分析技术作为佐证。例如，如果后置化学转化步骤是控制步骤，理论上可以在界面检测出中间态物质的存在。如氧气还原的反应，利用旋转圆环圆盘电极 RRDE 可检测中间产物双氧水。
（4）前边讨论的都是稳态测试技术，可以结合暂态测试技术加以区分，如旋转圆环圆盘电极中的圆环电极就是用于检测中间产物的。当存在吸脱附过程时，循环伏安方法十分灵敏。

表 1－7 是周仲柏总结的各种电极过程的对比。

## 第2章 测 试 技 术

## 2.1 电极体系制备简述

基于前面的讨论，特别是基于平衡电极电位建立的讨论，可以从最基本的层面上分析一下电极体系制备的注意事项：（1）考虑污染的问题，体系中的杂质会影响平衡电极电位的建立，也会影响到反应动力学；（2）考虑突出某个分步骤。

A K N Reddy 将杂质影响分成 2 类：（1）杂质扩散到电极表面，在那里发生反应，与目标反应竞争；（2）杂质的存在改变了反应机制，但是不参与电化学反应。图 2－1 给出了 $\mathrm{As}_{2} \mathrm{O}_{3}$ 浓度对电极反应的影响，可看出影响程度： $10^{-10} \mathrm{~mol} / \mathrm{L}$ 就可以明显影响 Ni 电极上的反应。这就是为什么常说，目前的电极过程动力学是＂杂质电极上的电极过程动力学＂。

![](https://cdn.mathpix.com/cropped/2025_10_16_e72797a544fa714b3524g-107.jpg?height=840&width=1048&top_left_y=1847&top_left_x=442)
图 2－1 $\quad \mathrm{As}_{2} \mathrm{O}_{3}$ 浓度对电极反应的影响

## 2．1．1 溶液配置

配制电化学体系的溶液时，要有意识考虑主要杂质的干扰，对

于无关的杂质，也要尽可能去除。换句话说，有些杂质成分，对于某些电化学反应，不能算成杂质，但是对于另一个电化学反应，可能就是严重的杂质。例如，对于硫酸溶液中 Pt 电极上的氢过程，此时主要杂质是有机表面活性成分，而如 $\mathrm{K}^{+} 、 \mathrm{Na}^{+}$等离子的影响就要差一些。一般要注意以下几点。
（1）超纯水是必需的，UV 照射杀菌。
（2）溶质至少分析纯（实际上，依据最新的 STM 等技术的研究成果，即使是 $10^{-5} \mathrm{~mol} / \mathrm{L}$ 杂质的含量，也会引起明显的影响），这主要是因为：a．电极与电解液体系相比总是很小；b．很多杂质都有一种在电极表面富集的倾向。
（3）电解池的纯化，比如有时需要除氧。
（4）杂质清除，比如电化学方法清除，如利用大电位范围的循环伏安扫描清除有机杂质。

## 2．1．2 电极制备

固体电极分三类：多晶电极、单晶电极、薄膜电极。按照尺寸分两类：（1）平面电极，电极尺度远大于扩散层厚度；（2）微电极，电极尺度与扩散层厚度相当，一般要小于 0.001 cm 。制备的电极表面要尽可能平滑，使真实电极面积等于几何面积。否则就要测量真实

![](https://cdn.mathpix.com/cropped/2025_10_16_e72797a544fa714b3524g-108.jpg?height=962&width=859&top_left_y=1922&top_left_x=232)
图 2－2 真实电极面积含义

电极面积。

电化学中的电极反应，或者电流密度，都应当是针对真实电极面积而言的，至少在基础性研究中应当如此，也更有意义，同时，测量的结果也才有可比性。A K N Reddy 定义的表面粗糙度是：原子尺度上的电极面积与几何电极面积之比。实际上，从界面模型来看，应当是紧密层外表面的面积更加接近于真实有效地用于反应进行场所的面积。三种面积的

差别可看图 2－2，如果扩散层厚度较大，会使原子尺度的孔＂淹没＂，并平滑台阶与缺陷；紧密层的厚度也可能达到数个原子层厚度。尤其是有机溶剂中，例如锂离子电池体系中，溶剂分子都比较大，它们在固体电极表面的吸附会明显抹平电极表面的不平度。

一种测量贵金属真实表面积的方法是，首先，阴极极化至氢气析出，此时表面吸附氢达到饱和；然后施加反向阳极电流，使吸附氢氧化脱附；记录电流－时间关系，确定吸附量；根据已知的单位面积饱和吸附量（需要单独测试）可计算真实电极面积。

对于普通金属，首先测量单位表观面积金属阳极溶解的稳态电流；通过其它技术制备原子级平坦的电极表面，再测稳态电流；采用两次测量的比值即可。如果利用循环伏安方法、交流阻抗方法测量界面双电层区域的比电容，需要知道真实的界面电容，根据比值计算粗糙度（真实面积）。一般来说，金属界面比电容大约为 $20 \mu \mathrm{~F} / \mathrm{cm}^{2}$ ；金属氧化界面比电容大约为 $60 \mu \mathrm{~F} / \mathrm{cm}^{2}$ 。此外还有放射性吸附有机物测量方法。

工作电极，可大致分成单晶、多晶、多孔、混合物电极，前三个比较容易理解，混合物电极通常含有黏结剂、导电剂等辅助材料，这类电极上的反应过程的研究比较难，因为受到电极制备工艺的影响比较明显。

辅助电极的选择存在一定的技巧性。对于目标电极过程，不希望它受到干扰，如果辅助电极选择不合适，辅助电极上的反应就会干扰工作电极上的反应过程。简单的例子就是，研究铅酸电池电极反应时，如果使用惰性电极比如金属 Pt 作为辅助电极，那么有些测试过程中就避免不了辅助电极上生成氧气，而氧气就会干扰目标电极过程（通常为了排除氧气的干扰，实验前要进行除氧处理，如果辅助电极有氧气产生，这种前处理就是无效的）。此时，如果选择一个荷电态为 $50 \%$（这个数可以依据目标上的电极反应加以改变）的铅酸电池正极极板作为辅助电极，并且辅助电极的容量远大于工作电极的（保证测试范围时间内辅助电极能够接纳工作电极所需电量），那么就可以保证测试时间范围内没有氧气产生。

关于参比电极，第1章有所阐述，这里补充两点：（1）恒电位仪

流过参比电极的电流要尽可能地小，但是再小也是存在电流的，因此，长时间高频率使用的参比电极上也会发生反应，如 $\mathrm{Hg} / \mathrm{HgO}$参比电极长时间使用后 HgO 会还原成 Hg ，逐渐失效；（2）参比电极的电位会漂移，需要稳定其电极电位，平常不使用时要把同类型的参比电极置于同一个溶液中，相互连接，使电位稳定。

## 2．1．3 欧姆压降的干扰

研究者总是希望外部施加的电压全部施加到界面双层中。但是

![](https://cdn.mathpix.com/cropped/2025_10_16_e72797a544fa714b3524g-110.jpg?height=768&width=614&top_left_y=945&top_left_x=213)
图 2－3 球形微电极示意图

实际上很难，外部压降 $E$ 与界面双层压降 $\Delta \varphi$ 满足

$$
E=\Delta \varphi+\frac{i L}{\kappa}
$$

如第 1 章所述，参比电极应当尽可能地靠近工作电极的表面，距离以参比电极尖端尺度的 $1 \sim 2$ 倍最佳，太近会导致电极表面电场分布不均匀，从而影响电极反应。一种降低参比电极与工作电极之间的欧姆压降的办法是利用微电极，图 2－3 是球形微电极示意图。
微电极的欧姆降为

$$
I^{\prime} R=\frac{1}{\kappa} \int_{r}^{R} \frac{1}{4 \pi R^{2}} \mathrm{~d} R=\frac{4 \pi r^{2} i}{\kappa}\left(\frac{1}{r}-\frac{1}{R}\right)
$$

注意方程中的 $I^{\prime}$ 代表的是电流，它等于电流密度与微电极面积的乘积 $I^{\prime}=I A_{\text {微电极 }}$ ，而电极过程动力学公式中的所有电流项，实际上都是指电流密度。可以方便设定 $R$ 很大，于是平面电极与微电极欧姆降之比为

$$
\frac{L}{4 \pi r}
$$

假设参比电极尖端半径 2 mm ，其与电极表面距离为 2 mm ，微电极半径为 2 mm ，那么比值就是 318 倍。此外，目标电流大小正比于

微电极半径，半径减小后电流减小幅值更大；同时辅助电极面积很大，辅助电极上的极化完全可以被忽略，因此，对于微电极来说可以使用两电极体系，这不仅方便操作，更重要的是可以减小参比电极体系与待测体系之间的相互污染。

下面简述一下微电极的缺点。假设 $1 \mathrm{~mA} / \mathrm{cm}^{2}$ 的典型工作电流，以及 $0.1 \mu \mathrm{~m}$ 的微电极，那么工作电流大约有 $10^{-12} \mathrm{~A}$ ，在以前，这么小的电流检测对于电子仪器来说还很难。目前的电子仪器精度和量程都胜任这样的电流测量，但是干扰难以避免，实验的控制较难。此外，杂质污染的影响更加明显，这与其明显降低的表面积有关。从引人杂质干扰的角度来说，电极真实面积越大、电极面积与溶液体积比越大越有利。

## 2．1．4 阵列式电极－微电极组

微电极阵列的使用（如图 2－4 所示），取决于极化开始后，相邻两个微电极产生的扩散层相互交叠的时间。如果在研究时间量度内相邻两个微电极的扩散层发生重叠，微电极上的电化学行为就与平板电极上的类似，微电极就失去了＂微＂的涵义。计算表明如果达到稳态的时间大于 1 s ，这样的阵列电极就不合适。微电极阵列适合于研究电化学时空结构的形成，此时，不同电极之间的耦合起到重要的作用。可以通过控制电解液导电性控制耦合的强度、扩散与电迁移传质的速率。

## 2．1．5 薄液膜电池

薄液膜电池大致有两种类型：第一种是工作电极与对电极之间的距离很近，为微米量级，如图 2－5（a）所示；第二种是两电极之间的电解液量很小，电解液位于中间连接的微管中，如图2－5（b）所示。这两种电池较适合于研究液相中的变化，非线性电化学时空结构的研究中可以使用这样特殊结构的装置，其中图 2－5（b）还适合研究液相扩散过程。

## 2．1．6 参比电极

理论上参比电极应当是理想不极化电极 $=$ 理想可逆电极。参比电极体系中电解液与被测体系要尽可能一致，避免相互污染。如碱性介质中和酸性介质中使用甘汞电极作为参比就不合适，会

引入氯离子，氯离子的特性吸附能力很强，会直接影响目标电化学反应。

![](https://cdn.mathpix.com/cropped/2025_10_16_e72797a544fa714b3524g-112.jpg?height=828&width=730&top_left_y=684&top_left_x=260)
图 2－4 微电极阵列示意图 A—在反应开始，相邻两个微电极的扩散层没有发生相互交叠； B—经过一段时间后，相邻两个微电极的扩散层发生了交叠

![](https://cdn.mathpix.com/cropped/2025_10_16_e72797a544fa714b3524g-112.jpg?height=1000&width=513&top_left_y=518&top_left_x=1281)
图 2－5 薄液膜电池

参比电极在不使用的条件下，要尽可能地与其它参比电极连接起来并置人同一溶液中，以使其电极电位得到稳定。

## 2．1．7 突出控制步骤

突出控制步骤，如薄液膜电池设计中所述，都是突出液相扩散控制的设计。

虽然存在各种暂态技术可以分别测试分步骤动力学参数，有时能够突出某个动力学步骤，也会方便测量，包括突出电化学步骤的设计和突出扩散步骤的设计，这两者常常是相反的，一个例子就是微电极，微电极会使电化学步骤变得更加突出而减小扩散过程的干扰。相反，如果电极的有效面积和溶液量 （扩散通道的截面积）相比很大，就会引入明显的扩散极化，

如薄液膜电池结构。

## 思考题与知识点

1．电极体系的制备与设计中需要注意什么？
2．计划用 100 mL 硫酸溶液作为电解液研究某电极过程，杂质是 HCl ，浓度为 $10^{-9} \mathrm{~mol} / \mathrm{L}$ ，考虑到氯离子的特性吸附会干扰目标电化学反应，期望其在表面吸附覆盖度小于 $1 \%$ ，试估算，电极的真实表面积至少应当是多少，此时真实表面积与溶液的体积比是多少，如果假设电极的几何面积是 $1 \mathrm{~cm}^{2}$ ，此时的电极粗糙度多大？几何表面积与溶液的体积比是多大？如果使用薄液膜装置，使用了 0.1 mL 电解液，结果又如何？

## 2.2 暂态扩散动力学测试技术简介

最初的电化学测试技术主要基于稳态测试，受当时电子仪器技术限制，暂态测试还不可能实现。实际上暂态测试更加准确，现代电子仪器的发展已经允许运用暂态技术。且现代测试技术几乎都属于暂态测试技术，很多电极过程，其中各个分步的时间常数不同，可以利用暂态技术分别研究各个分步的动力学特征。

电极表面通过外电流后，电极体系的参数不会立即达到稳定值，从开始极化到电极过程达到稳态需要一定的时间，这种随时间变化的极化称为暂态极化，相应的电极过程称为暂态电极过程，经过一段时间后极化趋于稳定，此时称为稳态极化，相应的电极过程为稳态电极过程。暂态电极过程中，体系的状态参数 $s$ 不是常数，即

$$
\frac{\partial s}{\partial t} \neq 0
$$

＂稳态＂指体系中各种参数不再随时间变化的状态，即

$$
\frac{\partial s}{\partial t}=0
$$

电极过程动力学中，常常称这个稳态是＂动态的稳态＂，平衡电位下，净反应速率为 0 ，是一种特殊的稳态，称为平衡态，电极

过程动力学中提到稳态时一般都不包括平衡态，均指动态的稳态。引起暂态的可能原因包括：（1）液相传质缓慢，浓度分布不能迅速达到稳态；（2）电极／溶液界面构造类似于电容器，电极电位改变必然伴随着界面电容充放电过程；（3）电极表面状态是电极电位的函数，还可能伴随着吸附／脱附、前置化学转化／后置化学转化等慢步骤。绝对的稳态是不存在的。扩散方程的求解离不开 Laplace 变换，这里只讲原理、思路，不涉及具体方程求解过程。

## 2．2．1 平面电极

暂态扩散过程中，扩散粒子浓度是距离与时间的函数。假设与扩散层厚度相比，平面电极尺度足够大。与电极表面垂直方向为 $x$轴，那么暂态扩散电流为

$$
I(t)=n F D\left[\frac{\partial c(x, t)}{\partial x}\right]_{x=0}
$$

一维暂态扩散方程为

$$
\frac{\partial c(x, t)}{\partial t}=D \frac{\partial^{2} c(x, t)}{\partial x^{2}}
$$

上式为 Fick 第二定律，假设扩散系数为常数，反应前液相不存在浓度梯度，初始条件为

$$
c(x, 0)=c^{0}
$$

反应过程中本体溶液浓度不变，即

$$
c(\infty, t)=c^{0}
$$

该式常称为半无限边界条件。还有一个边界条件取决于外部控制参数，即极化条件，相应的就有下述暂态测试技术。
（1）恒电流极化：电流阶跃。
（2）恒电位极化：电位阶跃。
（3）电流脉冲。
（4）电位脉冲。
（5）动电位扫描。

## （1）电流阶跃暂态技术

在 $t=0$ 时刻研究电极的电流从 0 阶跃到 $I_{0}$ ，并一直保持到实验结束，这种极化方法称为电流阶跃法。施加电流后界面浓度分布

的变化，如图 2－6 所示，在 $x=0$ 位置的斜率是恒等不变的（这是由恒电流阶跃决定的），浓度变化方程为

![](https://cdn.mathpix.com/cropped/2025_10_16_e72797a544fa714b3524g-115.jpg?height=1016&width=959&top_left_y=461&top_left_x=477)
图2－6 恒电流阶跃中界面浓度分布的时间演变

$$
c=c^{0}-\frac{I_{0}}{n F}\left[\frac{2 t^{0.5}}{D^{0.5} \pi^{0.5}} \exp \left(-\frac{x^{2}}{4 D t}\right)-\frac{x}{D} \operatorname{erfc}\left(\frac{x^{2}}{4 D t}\right)^{0.5}\right]
$$

或者

$$
c=c^{0}+\frac{I_{0}}{n F}\left[\frac{2 t^{0.5}}{\pi^{0.5} D^{0.5}} \exp \left(-\frac{x^{2}}{4 D t}\right)-\frac{x}{D} \operatorname{erfc}\left(\frac{x^{2}}{4 D t}\right)^{0.5}\right]
$$

式（2－10）是针对反应物，式（2－11）是针对产物。
恒电流阶跃中的表面浓度变化满足

$$
c_{\mathrm{o}}(0, t)=c_{\mathrm{o}}^{0}-\frac{2 I_{0}}{n F \sqrt{\pi D}} t^{0.5}
$$

和

$$
c_{\mathrm{R}}(0, t)=c_{\mathrm{R}}^{0}+\frac{2 I_{0}}{n F \sqrt{\pi D}} t^{0.5}
$$

表面浓度从开始极化到表面浓度为 0 所需的时间称为过渡时间 （或者指表面浓度从最初的 0 值达到本体浓度所需的时间，如果存在这种情形），即

$$
\tau=\frac{n^{2} F^{2} \pi D}{4 I_{0}^{2}}\left(c^{0}\right)^{2}
$$

最后得到

$$
c_{\mathrm{O}}(0, t)=c_{\mathrm{O}}^{0}\left[1-\left(\frac{t}{\tau}\right)^{0.5}\right]
$$

对于反应 $\mathrm{O}+n \mathrm{e} \longrightarrow \mathrm{R}$ ，假设产物 R 不溶，只考虑 O 的扩散，假设电化学平衡未受到破坏，即仍然满足能斯特关系，假设可以忽略活度系数的影响，那么电极电位随时间的变化为

$$
\varphi(t)=\varphi z_{\text {平 }}^{0^{\prime}}+\ln c_{\mathrm{O}}^{0}+\frac{R T}{n F} \ln \frac{\tau^{0.5}-t^{0.5}}{\tau^{0.5}}
$$

上述分析是针对一种可溶性反应粒子的，但是该类处理方法具有普遍性，因为即使电极反应中存在几种可溶性反应粒子，包括产物，但是对每种粒子浓度分布公式的推导过程都是完全独立的。大多数情况下暂态扩散不会持续很久，暂态扩散过程对应的扩散层厚度与电极尺度比很小，很多电极都可以近似当做平面电极处理，因此上述结果适合于很多电极几何。

电流阶跃中的电极电位变化，如图 2－7 所示。上述公式适合于只存在浓差极化的电化学反应。

![](https://cdn.mathpix.com/cropped/2025_10_16_e72797a544fa714b3524g-116.jpg?height=893&width=1223&top_left_y=1963&top_left_x=480)
图 2－7 恒电流阶跃中的电极电位的演变

（2）电位阶跃方法
在 $t=0$ 时施加一个 $\Delta \varphi=\varphi_{2}-\varphi_{1}$ 的电位变化，并一直保持到实验结束，这种极化方法称为电位阶跃法。假设 $\mathrm{O}+n \mathrm{e} \longleftrightarrow \mathrm{R}, \mathrm{R}$是独立相，只涉及可溶性反应粒子 O ，电极上的电化学反应保持热力学平衡（即满足能斯特方程）。电极电位恒定意味着反应粒子的表面浓度不变，边界条件就是

$$
c_{\mathrm{O}}(o, t)=c_{\mathrm{O}}^{s}=\text { 常数 }
$$

如果本体浓度较大，极化较大，那么即使表面浓度不等于 0 ，但是表面浓度与本体浓度相比很小，此时可以认为表面浓度为 0 而不会引起很大的误差（电极过程动力学中有很多假设，这些假设的目的就是为了推导出电极电位与电流的近似关系，方便讨论。电极过程动力学中所有的方法、路径、假设等的目的就是找到简单的电极电位－电流关系，探讨某过程对电流－电位关系的影响特点。寻找电极电位－电流关系贯穿这门课程的始终）。

$$
c_{\mathrm{O}}(o, t)=c_{\mathrm{O}}^{s}=0
$$

Fick 第二定律形式为

$$
\frac{\partial c(x, t)}{\partial t}=D \frac{\partial^{2} c(x, t)}{\partial x^{2}}
$$

另外两个条件分别是前边提到的半无限边界条件和初始条件，即

$$
c(x, 0)=c^{0}
$$

和

$$
c(\infty, t)=c^{0}
$$

利用 Laplace 变化求解得到

$$
c_{\mathrm{O}}(x, t)=c_{\mathrm{O}}^{s}+\left(c_{\mathrm{O}}^{0}-c_{\mathrm{O}}^{s}\right) \operatorname{erf}\left(\frac{x}{2 \sqrt{D t}}\right)
$$

如果表面浓度为 0 ，则

$$
c_{\mathrm{O}}(x, t)=c_{\mathrm{O}}^{0} \operatorname{erf}\left(\frac{x}{2 \sqrt{D t}}\right)
$$

液相中浓度满足

$$
c_{\mathrm{O}}(x, t)=c_{\mathrm{O}}^{0} \operatorname{erf}\left(\frac{x}{2 \sqrt{D t}}\right)
$$

$\operatorname{erf}(x)$ 为误差函数，其特点为

$$
\operatorname{erf}(x)\left\{\begin{array}{l}
=0, \text { if } x=0 \\
=1, \text { if } x \geqslant 2 \\
\left.\frac{\mathrm{~d}[\text { erf }(x)]}{\mathrm{d} x}\right|_{x=0}=\frac{2}{\sqrt{\pi}}
\end{array}\right.
$$

方程的性质如图 2－8 所示。当 $\frac{x}{2 \sqrt{D t}} \geqslant 2$ 时，$c=c^{0}$ ，即出现浓差极化的扩散层总厚度为 $4 \sqrt{D t}$ 。

![](https://cdn.mathpix.com/cropped/2025_10_16_e72797a544fa714b3524g-118.jpg?height=563&width=884&top_left_y=1093&top_left_x=194)
图 2－8 误差函数的特性

![](https://cdn.mathpix.com/cropped/2025_10_16_e72797a544fa714b3524g-118.jpg?height=585&width=824&top_left_y=1093&top_left_x=1105)
图 2－9 恒电位阶跃中表面浓度分布变化

极化后界面浓度分布随时间的演变，如图2－9所示。根据 $x=0$ 处的斜率可以计算扩散层有效厚度

$$
\delta_{\text {有效 }}=\frac{c^{0}}{\left(\frac{\partial c}{\partial x}\right)_{x=0}}=\sqrt{\pi D t}
$$

当时间无穷大时，存在

$$
c(x, \infty)=0
$$

意义：平面电极上不能依靠纯扩散传质过程建立起稳态传质过程。
电位阶跃方法中暂态电流建立依赖于 $x=0$ 处的浓度梯度，数值为

$$
\left(\frac{\partial c}{\partial x}\right)_{x=0}=\frac{c^{0}}{\sqrt{\pi D t}}
$$

暂态电流数值为

$$
I(t)=n F\left(c^{0}-c^{s}\right) \sqrt{\frac{D}{\pi t}}
$$

表面浓度为 0 时为

$$
I(t)=n F c^{0} \sqrt{\frac{D}{\pi t}}
$$

暂态扩散电流特征：随反应时间延长不断减小，时间足够长后等于 0 。反应初期扩散层厚度很薄，电流较大，可与每分钟数万转的旋转圆盘电极能够提供的稳态扩散电流值相比，大约 $56 \mathrm{~A} / \mathrm{cm}^{2}$ 。该暂态技术可用于研究快速电化学反应；当存在自然对流时，稳态扩散层的有效厚度不会大于 0.01 cm ，暂态扩散层达到这一厚度只需要几秒钟。电位阶跃中电位与电流随着时间的变化，如图 2－10（实线）所示。

## 2．2．2 微电极

当扩散层厚度与电极表面的曲率半径很接近时，电极表

![](https://cdn.mathpix.com/cropped/2025_10_16_e72797a544fa714b3524g-119.jpg?height=1022&width=830&top_left_y=867&top_left_x=933)
图 2－10 恒电位阶跃后电极电位与响应电流的演变

$$
\frac{\partial c(r, t)}{\partial t}=D\left\{\frac{\partial^{2} c(r, t)}{\partial r^{2}}+\frac{2}{r}\left[\frac{\partial c(r, t)}{\partial r}\right]\right\}
$$

电位阶跃方法时，球坐标 Fick 第二定律的解为

$$
c(r, t)=c^{0}+\frac{r_{0}}{r}\left(c^{s}-c^{0}\right) \operatorname{erfc}\left(\frac{r-r_{0}}{2 \sqrt{D t}}\right)
$$

表面浓度为 0 时，存在

$$
c(r, t)=c^{0}\left[1-\frac{r_{0}}{r} \operatorname{erfc}\left(\frac{r-r_{0}}{2 \sqrt{D t}}\right)\right]
$$

电极表面瞬间浓度梯度为

$$
\left(\frac{\partial c}{\partial r}\right)_{r=r_{0}}=c^{0}\left(\frac{1}{r_{0}}+\frac{1}{\sqrt{\pi D t}}\right)
$$

表面浓度不为 0 时

$$
\begin{aligned}
I(t) & =n F D\left(\frac{\partial c}{\partial r}\right)_{r=r_{0}} \\
& =n F D\left(c^{0}-c^{s}\right)\left(\frac{1}{r_{0}}+\frac{1}{\sqrt{\pi D t}}\right)
\end{aligned}
$$

该方程描述的电流－时间关系，如图 2－12 所示。

![](https://cdn.mathpix.com/cropped/2025_10_16_e72797a544fa714b3524g-120.jpg?height=695&width=827&top_left_y=1335&top_left_x=257)
图 2－11 球坐标体系

![](https://cdn.mathpix.com/cropped/2025_10_16_e72797a544fa714b3524g-120.jpg?height=598&width=751&top_left_y=1426&top_left_x=1200)
图 2－12 微电极上恒电位阶跃后的电流响应

暂态极限电流为

$$
\begin{aligned}
I_{d}(t) & =n F D\left(\frac{\partial c}{\partial r}\right)_{r=r_{0}} \\
& =n F D c^{0}\left(\frac{1}{r_{0}}+\frac{1}{\sqrt{\pi D t}}\right)
\end{aligned}
$$

（1）如果时间很短，则

$$
r_{0} \gg \sqrt{\pi D t}
$$

此时可以忽略项 $\frac{1}{r_{0}}$ ，电极当做平面电极处理。
（2）若时间很长，或者微电极半径很小，那么趋近于稳态值 $n F D\left(c^{0}-c^{s}\right) \frac{1}{r_{0}}$ ，物理意义在于球电极上可以单纯依靠扩散作用建立稳态传质过程。

如微电极半径很小，暂态扩散过程持续时间很短，稳态电流也会很大，这至少说明以下三个事实。
（1）只要微电极尺寸足够小，就可方便地将稳态极限扩散电流提高几个数量级，并使暂态过程持续时间减小，从而可以方便地利用稳态方法研究快速的电化学步骤。
（2）微电极面积小，测量的电流也就很小（一般小于 $10^{-9} \mathrm{~A}$ ），溶液中的欧姆压降也就十分小，辅助电极的极化也可以忽略，可用二电极体系代替三电极体系。
（3）稳态扩散电流与微电极半径成反比，而界面的电容电流与半径无关，因此，微电极尺度的减小暗示着电容电流的干扰变小 （注意，这里的讨论是指电流密度而言的，不是电流）。

## 2．2．3 界面双电层的干扰

界面双电层电容的干扰常常是每种测试方法应用上限的标志。在上述分析中没有考虑界面双电层的存在。实际上，在暂态实验中，电极反应发生时伴随着界面电位的变化，流经外电路的电流没有全部用于电极反应，有一部分消耗在双电层的充放电过程中，这部分电流称为电容电流。电容电流的过渡时间大约数微秒，本节前面讨论的结果都仅仅适合于电容充放电过程对应的过渡时间以后。由于电流阶跃方法中电极电位不停地变化，而电位阶跃方法中电极电位直接阶跃到某一个恒定值。变化的电极电位总是伴随着界面双电层的充放电过程，即电容电流永远不为 0 ，所以，从双电层干扰的角度来说，电位阶跃方法比电流阶跃方法更加准确。图 2－10中的虚线就是存在界面双电层电容干扰的情况下实际电化学体系的恒电位阶跃与响应电流的曲线。过渡时间 $\tau_{0}$ 由界面双电层电容决定。

双电层充电电流为

$$
I=\frac{\mathrm{d} q}{\mathrm{~d} t}=\frac{\mathrm{d} q}{\mathrm{~d} \varphi} \frac{\mathrm{~d} \varphi}{\mathrm{~d} t}=C_{\mathrm{d}} \frac{\mathrm{~d} \varphi}{\mathrm{~d} t}
$$

其中 $\frac{\mathrm{d} \varphi}{\mathrm{d} t}$ 如果不是常数，那么就会导致双电层电容对阶跃测量的干扰。假设双电层可用电阻 $R_{\mathrm{r}}$ 和电容 $C_{\mathrm{d}}$ 并联代表，其时间常数为

$$
\tau_{0}=R_{\mathrm{r}} C_{\mathrm{d}}
$$

电流从 0 阶跃到 $I_{0}$ ，响应电压为

$$
\varphi=I_{0} R_{\mathrm{r}}\left[1-\exp \left(-\frac{1}{R_{\mathrm{r}} C_{\mathrm{d}}} t\right)\right]
$$

时间无限长时趋近于电容断路情形。如果是电阻 $R_{\mathrm{s}}$ 和电容 $C_{\mathrm{d}}$ 串联，则电位阶跃为 $\Delta \varphi$ 时，电流响应为

$$
I=\frac{\Delta \varphi}{R_{\mathrm{s}}} \exp \left(\frac{-t}{R_{\mathrm{s}} C_{\mathrm{d}}}\right)
$$

如果开始不带电，那么电量为

$$
q=\Delta \varphi C_{\mathrm{d}}\left[1-\exp \left(\frac{-t}{R_{\mathrm{s}} C_{\mathrm{d}}}\right)\right]
$$

时间常数为

$$
\tau=R_{\mathrm{s}} C_{\mathrm{d}}
$$

电流阶跃 $I$ 后，则电压随时间的变化为

$$
\varphi=I\left(R_{\mathrm{s}}+\frac{t}{C_{\mathrm{d}}}\right)
$$

电化学振荡的研究中，界面双电层电容是和溶液欧姆压降同等重要的参数，对振荡行为的出现、振荡的类型负责。

## 思考题与知识点

1．电位阶跃法中，假设本体浓度为 $0.001 \mathrm{~mol} / \mathrm{cm}^{3}, ~ n=1, ~ D= 10^{-5} \mathrm{~cm}^{2} / \mathrm{s}$ ，当 $t=10^{-5} \mathrm{~s}$ 时，暂态电流多大？当暂态电流为 $0.1 \mathrm{~A} / \mathrm{cm}^{2}$ 时，需要多长时间？
2．$D=10^{-5} \mathrm{~cm}^{2} / \mathrm{s}$ ，电位阶跃法中，有效扩散层厚度达到 0.01 cm时需要多长时间？

3．电流阶跃法中，假设 $D=10^{-5} \mathrm{~cm}^{2} / \mathrm{s}$ ，阶跃电流为 $0.01 \mathrm{~A} / \mathrm{cm}^{2}$ ，本体浓度为 $0.001 \mathrm{~mol} / \mathrm{cm}^{3}$ ，计算过渡时间。
4．画出电位阶跃法中电流随时间的变化以及电流阶跃法中电位随时间的变化示意图。
5．电位阶跃方法中，对于球电极，假设球半径 $1 \mu \mathrm{~m}, ~ D=10^{-5} \mathrm{cm}^{2} / \mathrm{s}$ ，本体浓度为 $0.001 \mathrm{~mol} / \mathrm{cm}^{3}$ ，那么，时间无穷长后的稳态极限电流多大？
6．为什么在一般的教科书中都很少介绍纯电化学极化过程（没有浓差极化）的恒电位阶跃和恒电流阶跃技术呢，请读者思考一下这个问题。
7．微电极上的电流阶跃暂态方法，一般的教科书上很少提及，试分析为什么？如果微电极上使用电流阶跃技术，需要注意什么？

## 2.3 混合控制中的暂态技术

几点提示：（1）电化学步骤自身的反应速率常数与时间无关； （2）讨论时，一般限定下述情况：形成暂态电极过程的主要原因是由反应初始阶段形成的暂态扩散过程引起的，不考虑更加复杂的情况 （如表面态）；（3）讨论混合控制，实质上是为了讨论暂态扩散过程对电化学极化的影响，并试图消除这种影响。

上述假设最主要的核心思想就是：测量的目标参数不随着测量的进行而变化。

## 2．3．1 恒电流阶跃，反应完全不可逆

完全不可逆（笔者推测，完全不可逆有时等效于 $I \gg i^{0}$ 的情况，或者说极化很大的情况也可以做这种处理，当然，这还需要验证），忽略逆反应，对于阴极过程，假设电流阶跃的幅值为 $I_{0}$ ，那么

$$
\begin{aligned}
I_{0} & =i_{\mathrm{c}}-i_{\mathrm{a}} \\
& =i_{\mathrm{c}} \\
& =n F K c_{\mathrm{O}}(0, t) \exp \left[-\frac{\alpha n F}{R T}\left(\varphi-\varphi_{\text {平 }}^{0}\right)\right]
\end{aligned}
$$

引人平衡电极电位 $\varphi_{\text {平 }}$ ，上式经过变形得到

$$
\begin{aligned}
I_{0} & =i_{\mathrm{c}}-i_{\mathrm{a}} \\
& =i_{\mathrm{c}} \\
& =n F K c_{\mathrm{O}}(0, t) \exp \left[-\frac{\alpha n F}{R T}\left(\varphi_{\text {平 }}-\varphi_{\text {平 }}^{0}\right)\right] \cdot \exp \left[\frac{\alpha n F}{R T}\left(\varphi_{\text {平 }}-\varphi\right)\right) \\
& =n F K{ }^{*} c_{\mathrm{O}}(0, t) \exp \left(\frac{\alpha n F}{R T} \eta_{\mathrm{c}}\right]
\end{aligned}
$$

$K$ 为标准平衡电位下的反应速率常数，$K{ }^{*}$ 为平衡电位下的反应速率常数。恒流极化后表面浓度公式

$$
c_{\mathrm{O}}(0, t)=c_{\mathrm{O}}^{0}\left[1-\left(\frac{t}{\tau_{\mathrm{O}}}\right)^{0.5}\right]
$$

代人上式，并整理成半对数形式，得到

$$
\eta=-\frac{R T}{\alpha n F} \ln \frac{n F K{ }^{*} c_{\mathrm{O}}^{0}}{I_{0}}-\frac{R T}{\alpha n F} \ln \left[1-\left(\frac{t}{\tau_{\mathrm{O}}}\right)^{0.5}\right]
$$

这就是混合控制下暂态极化（恒电流阶跃、完全不可逆）时电极电位随时间的变化曲线。第一项为 $t=0$ 时的过电位，相当于无浓差极化的极化电位，即纯粹的电化学极化过电位。第二项就是浓差极化。利用这个公式可以进行动力学参数测量。首先施加一个电流阶跃 $I_{1}$ ，得到一个 $\eta_{1}$ 对时间的变化曲线，利用上式外推到 $t=0$ 时的过电位，即 $\eta_{10}$ 。给出一系列的电流阶跃数值 $I_{\mathrm{n}}$ ，重复上述方法得到一系列的 $\eta_{\mathrm{n} 0}$ 。这一系列的电流一外推的过电位数值就是纯粹的电化学极化动力学数据，根据纯粹的电化学极化动力学关系，就可以推导出相应的动力学参数。需要注意的是在实际操作过程中不能取 $t=0$ 时刻的数据，要考虑界面双电层的干扰。

对于混合控制反应，直接测量电化学动力学参数的前提条件为

$$
I_{\mathrm{d}} \gg I \gg i^{0}
$$

此时不存在浓差极化，满足 Tafel 关系。如果满足

$$
I_{\mathrm{d}} \gg i^{0} \gg I
$$

则可以直接利用线性化的电化学极化动力学方程计算。
实际上，浓差极化影响总是存在的，可以做一下粗略估算。根据前边的推导知道，交换电流为

$$
i^{0}=n F K c
$$

极限电流为

$$
I_{\mathrm{d}}=n F D \frac{c}{\delta}
$$

极限电流与交换电流的比值为

$$
\frac{I_{\mathrm{d}}}{i^{0}}=\frac{D}{\delta K}
$$

如果 $D=10^{-5} \mathrm{~cm}^{2} / \mathrm{s}$ ，扩散层有效厚度为 0.01 cm ，那么

$$
\frac{I_{\mathrm{d}}}{i^{0}}=\frac{D}{\delta K}=\frac{1}{K} \times 10^{-3}
$$

如果要求

$$
I_{\mathrm{d}} \gg i^{0}
$$

不妨假设

$$
I_{\mathrm{d}}=100 i^{0}
$$

则对电化学极化反应速率常数的要求是

$$
K \leqslant 10^{-5} \mathrm{~cm} / \mathrm{s}
$$

否则就会引起明显的浓差极化。再看实际反应的反应速率常数，对于 Hg 电极上 $1 \mathrm{~mol} / \mathrm{L} \mathrm{KNO}_{3}$ 溶液中 $\mathrm{Cd}^{2+}+2 \mathrm{e} \longleftrightarrow \mathrm{Cd}$ 的反应，$K$为 $0.6 \mathrm{~cm} / \mathrm{s} ; 1 \mathrm{~mol} / \mathrm{L} \mathrm{H}_{2} \mathrm{SO}_{4}$ 溶液中 Pt 电极上 $\mathrm{Fe}^{3+}+\mathrm{e} \longleftrightarrow \mathrm{Fe}^{2+}$的反应速率常数为 $4.3 \times 10^{-3} \mathrm{~cm} / \mathrm{s}, 1 \mathrm{~mol} / \mathrm{L} \mathrm{KCl}$ 中 Hg 电极上 $\mathrm{Zn}^{2+}+2 \mathrm{e} \longleftrightarrow \mathrm{Zn}$ 的为 $4.3 \times 10^{-3} \mathrm{~cm} / \mathrm{s}$ 。即，大部分电极反应的速率常数都不满足要求，换句话说，大部分电化学反应都不可避免的伴随着浓差极化。也就是说，浓差极化的影响基本上是普遍存在的。

下边讨论一下注意事项和上限问题。仍以

$$
\eta=-\frac{R T}{\alpha n F} \ln \frac{n F K{ }^{*} c_{\mathrm{O}}^{0}}{I_{0}}-\frac{R T}{\alpha n F} \ln \left[1-\left(\frac{t}{\tau_{\mathrm{O}}}\right)^{0.5}\right]
$$

所代表的电化学反应为例。外推到 $t=0$ 时得到纯粹的电化学极化数据。且存在 $\eta$ 与 $\ln \left[1-\left(\frac{t}{\tau_{0}}\right)^{0.5}\right]$ 之间的线性关系，直线斜率得到 $\alpha n$ 值，再根据截距数值就可以计算出 $K^{*}$ 。实际上，由于双电层时间常数的限制，只能利用 $\tau_{\mathrm{O}}>t>\tau_{\mathrm{C}}$ 部分的数据。如前所述，这两个时间常数分别由下述两个方程给出

$$
\tau_{\mathrm{C}}=R_{\mathrm{r}} C_{\mathrm{d}}
$$

和

$$
\tau_{\mathrm{O}}=\frac{n^{2} F^{2} \pi D}{4 I_{0}^{2}}\left(c^{0}\right)^{2}
$$

随着阶跃电流增大，电极反应的过渡时间迅速减小，于是，曲线更加受到界面双电层的干扰，外推到 $t=0$ 就办不到了。电流阶跃技术受到界面双电层干扰，导致的电极反应速率常数的上限是 $K< 1 \mathrm{~cm} / \mathrm{s}$ 。

## 2．3．2 电势阶跃技术，反应完全不可逆

混合控制下的稳态动力学方程为

$$
I_{\mathrm{c}}=i^{0}\left[\frac{c_{\mathrm{O}}^{s}}{c_{\mathrm{O}}^{0}} \exp \left(\frac{\alpha n F}{R T} \eta_{\mathrm{c}}\right)-\frac{c_{\mathrm{R}}^{s}}{c_{\mathrm{R}}^{0}} \exp \left(-\frac{\beta n F}{R T} \eta_{\mathrm{c}}\right)\right]
$$

当考虑暂态过程时，方程的差别在于表面浓度随时间改变，于是

$$
I_{\mathrm{c}}(t)=i^{0}\left[\frac{c_{\mathrm{O}}(0, t)}{c_{\mathrm{O}}^{0}} \exp \left(\frac{\alpha n F}{R T} \eta_{\mathrm{c}}\right)-\frac{c_{\mathrm{R}}(0, t)}{c_{\mathrm{R}}^{0}} \exp \left(-\frac{\beta n F}{R T} \eta_{\mathrm{c}}\right)\right]
$$

初始条件为

$$
c(x, 0)=c^{0}
$$

边界条件为半无限边界条件

$$
c(\infty, t)=c^{0}
$$

恒电位阶跃中待解方程为

$$
\begin{aligned}
I_{\mathrm{c}}(t) & =n F D_{\mathrm{O}}\left(\frac{\partial c_{\mathrm{O}}}{\partial x}\right)_{x=0} \\
& =-n F D_{\mathrm{R}}\left(\frac{\partial c_{\mathrm{R}}}{\partial x}\right)_{x=0} \\
& =n F\left(k_{\mathrm{c}} c_{\mathrm{O}}^{s}-k_{\mathrm{a}} c_{\mathrm{R}}^{s}\right)
\end{aligned}
$$

经 Laplace 变化，得到恒电位阶跃中浓度的变化

$$
c_{\mathrm{O}}(x, t)=c_{\mathrm{O}}^{0}+\frac{k_{\mathrm{O}} c_{\mathrm{O}}^{-}-k_{\mathrm{R}} c_{\mathrm{R}}^{0}}{\lambda D_{0}^{0.5}}\left[\exp \left(\frac{\lambda}{D_{0}^{0.5}}+\lambda^{2} t\right)\right.
$$

$$
\begin{array}{r}
\left.\operatorname{erfc}\left(\frac{x}{2 \sqrt{D_{\mathrm{O}} t}}+\lambda \sqrt{t}\right)-\operatorname{erfc}\left(\frac{x}{2 \sqrt{D_{\mathrm{O}} t}}\right)\right] \\
c_{\mathrm{R}}(x, t)=c_{\mathrm{R}}^{0}-\frac{k_{\mathrm{O}} c_{\mathrm{O}}^{-}-k_{\mathrm{R}} c_{\mathrm{R}}^{0}}{\lambda D_{\mathrm{R}}^{0.5}}\left[\exp \left(\frac{\lambda}{D_{\mathrm{R}}^{0.5}}+\lambda^{2} t\right)\right. \\
\left.\operatorname{erfc}\left(\frac{x}{2 \sqrt{D_{\mathrm{R}} t}}+\lambda \sqrt{t}\right)-\operatorname{erfc}\left(\frac{x}{2 \sqrt{D_{\mathrm{R}} t}}\right)\right]
\end{array}
$$

我们关心的是表面位置浓度梯度，偏微分计算 $x=0$ 时的偏导数得到

$$
\begin{gathered}
\left(\frac{\partial c_{\mathrm{O}}}{\partial x}\right)_{x=0}=\frac{k_{\mathrm{O}} c_{\mathrm{O}}^{0}-k_{\mathrm{R}} c_{\mathrm{R}}^{0}}{D_{\mathrm{O}}} \exp \left(\lambda^{2} t\right) \operatorname{erfc}\left(\lambda t^{0.5}\right) \\
\lambda=\frac{k_{\mathrm{c}}}{D_{\mathrm{O}}^{0.5}}+\frac{k_{\mathrm{a}}}{D_{\mathrm{R}}^{0.5}}
\end{gathered}
$$

恒电位阶跃时混合控制反应的暂态电流变化为

$$
I_{\mathrm{c}}(t)=n F\left(k_{\mathrm{O}} c_{\mathrm{O}}^{0}-k_{\mathrm{R}} c_{\mathrm{R}}^{0}\right) \exp \left(\lambda^{2} t\right) \operatorname{erfc}\left(\lambda t^{0.5}\right)
$$

$t=0$ 时对应的电流就是消除了浓差极化后与阶跃电位对应的电化学极化电流。该方程的使用办法与恒电流阶跃方程处理方法类似。有以下两种处理方法。
（1）外推 $t=0$ 时刻的无浓差极化影响时的电化学极化电流；此时需要考虑界面双电层的影响。
（2）另外一种比较准确的方法是，考虑当 $x \ll 1$ 时，满足

$$
\begin{gathered}
\exp x^{2} \approx 1 \\
\operatorname{erfc}(x) \approx 1-\frac{2 x}{\pi^{0.5}}
\end{gathered}
$$

假设 $t=0$ 时刻外推的纯电化学极化的电流数值为 $I_{t=0}$ ，于是得到

$$
I(t)=I_{t=0}\left(1-\frac{2 \lambda t^{0.5}}{\pi^{0.5}}\right)
$$

可以看出在 $I(t) \sim t^{0.5}$ 的关系中直线的截距就是 $I_{t=0}$ 。测量不同阶跃电位 $\Delta \varphi_{i}$ 后的曲线，得到不同的 $I_{t=0, i}$ ，再做无浓差极化影响的电化学极化曲线，即可计算电化学极化动力学参数。
$\lambda t^{0.5} \ll 1$ 的前提条件决定了这种技术的测量上限，假如致使界面双电层时间常数干扰作为上限，那么电势阶跃技术测量的电极反应具有的反应速率常数上限是 $1 \mathrm{~cm} / \mathrm{s}$ ，与恒电流阶跃一样。

## 2．3．3 完全可逆反应，恒电位阶跃

如果反应可逆，电化学步骤和扩散步骤同时起作用，对于反应

$$
\mathrm{O}+n \mathrm{e} \longleftrightarrow \mathrm{R}
$$

此时

$$
\varphi=\varphi_{0}+\frac{R T}{n F} \ln \frac{c_{\mathrm{O}}^{s}}{c_{\mathrm{R}}^{s}}=\varphi_{0}+\frac{R T}{n F} \ln \frac{c_{\mathrm{O}}(0, t)}{c_{\mathrm{R}}(0, t)}
$$

初始条件和边界条件分别为

$$
\begin{gathered}
c_{\mathrm{O}}(x, 0)=c_{\mathrm{O}}^{0} \\
c_{\mathrm{R}}(x, 0)=0 \\
c_{\mathrm{O}}(\infty, t)=c_{\mathrm{O}}^{0} \\
c_{\mathrm{R}}(\infty, t)=0
\end{gathered}
$$

根据产物生成速率等于反应物消耗速率，得到

$$
D_{\mathrm{O}}\left[\frac{\partial c_{\mathrm{O}}(x, t)}{\partial x}\right]_{x=0}+D_{\mathrm{R}}\left[\frac{\partial c_{\mathrm{R}}(x, t)}{\partial x}\right]_{x=0}=0
$$

可逆反应条件下恒电位阶跃时电流的解为

$$
i(t)=\frac{n F D_{0}^{0.5} c_{0}^{0}}{(1+\theta \xi) \sqrt{\pi}} t^{-0.5}
$$

其中，

$$
\theta=\frac{c_{\mathrm{O}}(0, t)}{c_{\mathrm{R}}(0, t)}=\exp \left[\frac{n F}{R T}\left(\varphi-\varphi_{0}\right)\right]
$$

恒电位阶跃表示这个参数是个常数。

![](https://cdn.mathpix.com/cropped/2025_10_16_e72797a544fa714b3524g-129.jpg?height=488&width=1757&top_left_y=383&top_left_x=59)
图 2－13 取样电流伏安技术中利用式（2－84）计算参数的示意图

$$
\xi=\sqrt{\frac{D_{\mathrm{O}}}{D_{\mathrm{R}}}}
$$

Cottrell 方程是表示直接阶跃到扩散控制区域时的电流响应，也就是纯扩散控制反应在电位阶跃时的电流响应，将其带人上述方程得到

$$
i(t)=\frac{i_{\mathrm{d}}(t)}{1+\theta \xi}
$$

使用该公式的方法是：对同一个电化学体系，做一系列电位阶跃实验，比如，从最初的 $\varphi_{0}$ 分别阶跃到 $\varphi_{i}(i=1,2,3,4,5)$ ，在 $\varphi_{1}$无电化学反应发生，在 $\varphi_{2} 、 \varphi_{3}$ 发生的是可逆反应（这两个电位应当靠近平衡电位），在 $\varphi_{4} 、 \varphi_{5}$ 时进人扩散区域。在任意时刻 $\tau$ 都满足关系式

$$
i(\tau)=\frac{i_{\mathrm{d}}(\tau)}{1+\theta \xi}
$$

根据 $i(\tau)$ 和电极电位的关系，可得图 2－13（c）。利用前边对 $\theta 、 \xi$ 的定义，得到

$$
\sqrt{\frac{D_{\mathrm{O}}}{D_{\mathrm{R}}}} \exp \left[\frac{n F}{R T}\left(\varphi-\varphi_{0}\right)\right]=\frac{i_{\mathrm{d}}(\tau)-i(\tau)}{i(\tau)}
$$

换个形式

$$
\varphi=\varphi_{0}+\frac{R T}{2 n F} \ln \frac{D_{\mathrm{O}}}{D_{\mathrm{R}}}+\frac{R T}{n F} \ln \frac{i_{\mathrm{d}}(\tau)-i(\tau)}{i(\tau)}
$$

如果 $i(\tau)=0.5 i_{\mathrm{d}}(\tau)$ ，此时对应的电极电位就是半波电位 $\varphi_{1 / 2}$ 。

$$
\begin{gathered}
\varphi_{1 / 2}=\varphi_{0}+\frac{R T}{2 n F} \ln \frac{D_{\mathrm{O}}}{D_{\mathrm{R}}} \\
\varphi=\varphi_{1 / 2}+\frac{R T}{n F} \ln \frac{i_{\mathrm{d}}(\tau)-i(\tau)}{i(\tau)}
\end{gathered}
$$

表面浓度的变化为

$$
\begin{gathered}
c_{\mathrm{O}}(0, t)=c_{\mathrm{O}}^{0} \frac{\theta \xi}{1+\theta \xi}=c_{\mathrm{O}}^{0}\left[1-\frac{i(t)}{i_{\mathrm{d}}(t)}\right] \\
c_{\mathrm{R}}(0, t)=c_{\mathrm{O}}^{0} \frac{\xi}{1+\theta \xi}=c_{\mathrm{O}}^{0} \xi \frac{i(t)}{i_{\mathrm{d}}(t)}
\end{gathered}
$$

利用 Cottrell 方程，得到

$$
\begin{gathered}
i(t)=\frac{n F \sqrt{D_{\mathrm{O}}}}{\sqrt{\pi}} t^{-0.5}\left[c_{\mathrm{O}}^{0}-c_{\mathrm{O}}(0, t)\right] \\
i(t)=\frac{n F \sqrt{D_{\mathrm{R}}}}{\sqrt{\pi}} t^{-0.5} c_{\mathrm{R}}(0, t)
\end{gathered}
$$

根据图 2－13（b），可计算任意时刻的表面浓度。

## 2．3．4 准可逆条件下的恒电位阶跃

$$
O+n \mathrm{e} \underset{k_{\mathrm{b}} \quad k_{\mathrm{f}}}{\rightleftarrows} R
$$

准可逆条件下前边式（2－81）中的 $\theta$ 不再是定值，此时的边界条件为

$$
\begin{gathered}
i(t)=n F D_{\mathrm{O}}\left(\frac{\partial c_{\mathrm{O}}(x, t)}{\partial x}\right)_{x=0}=n F\left[k_{\mathrm{f}} c_{\mathrm{O}}(0, t)-k_{\mathrm{b}} c_{\mathrm{R}}(0, t)\right] \\
k_{\mathrm{f}}=k^{0} \exp \left[-\alpha \frac{n F}{R T}\left(\varphi-\varphi_{0}\right)\right] \\
k_{\mathrm{b}}=k^{0} \exp \left[(1-\alpha) \frac{n F}{R T}\left(\varphi-\varphi_{0}\right)\right]
\end{gathered}
$$

电极电位恒定后 $k_{\mathrm{f}}, k_{\mathrm{b}}$ 是常数。方程的解为

$$
i(t)=n F k_{\mathrm{f}} c_{\mathrm{O}}^{0} \exp \left(H^{2} t\right) \operatorname{erfc}\left(H t^{0.5}\right)
$$

如果体系中原来就存在产物 R ，则

$$
i(t)=n F\left(k_{\mathrm{f}} c_{\mathrm{O}}^{0}-k_{\mathrm{b}} c_{\mathrm{R}}^{0}\right) \exp \left(H^{2} t\right) \operatorname{erfc}\left(H t^{0.5}\right)
$$

虽然方程很复杂，但是利用计算机可以方便地对实验结果进行拟合。如果开始没有 R ，在 $t=0$ 时刻，方程简化为

$$
i(0)=n F k_{\mathrm{f}} c_{\mathrm{O}}^{0}
$$

这是无浓差极化的电化学步骤的影响。引人交换电流的关系式

$$
k_{\mathrm{f}} c_{\mathrm{O}}^{0}-k_{\mathrm{b}} c_{\mathrm{R}}^{0}=\frac{i^{0}}{n F}\left[\exp \left(-\frac{\alpha n F}{R T} \eta\right)-\exp \left(\frac{(1-\alpha) n F}{R T} \eta\right)\right]
$$

电流响应为

$$
i(t)=i^{0}\left[\exp \left(-\frac{\alpha n F}{R T} \eta\right)-\exp \left(\frac{(1-\alpha) n F}{R T} \eta\right)\right] \exp \left(H^{2} t\right) \operatorname{erfc}(H \sqrt{t})
$$

其中 $H$ 为

$$
H=\frac{i^{0}}{n F}\left[\frac{1}{c_{\mathrm{O}}^{0} \sqrt{D_{\mathrm{O}}}} \exp \left(-\frac{\alpha n F}{R T} \eta\right]+\frac{1}{c_{\mathrm{R}}^{0} \sqrt{D_{\mathrm{R}}}} \exp \left(\frac{(1-\alpha) n F}{R T} \eta\right)\right]
$$

该方程中的前半部分是纯电化学步骤的动力学方程，后面的指数项和误差函数项代表浓差极化的影响。如果时间很小，过电位也很小，那么

$$
i(t)=n F\left(k_{\mathrm{f}} c_{\mathrm{O}}^{0}-k_{\mathrm{b}} c_{\mathrm{R}}^{0}\right)\left(1-\frac{2 H}{\sqrt{\pi}} t^{0.5}\right)
$$

如果再假设反应前不存在 R ，就可以利用斜率和截距计算反应速率常数。
上式也可以采用另一种形式，即

$$
i(t)=i^{0}\left[\exp \left(-\frac{\alpha n F}{R T} \eta\right)-\exp \left(\frac{(1-\alpha) n F}{R T} \eta\right)\right]\left(1-\frac{2 H}{\sqrt{\pi}} t^{0.5}\right)
$$

$i(t) \sim t^{0.5}$ 关系可以帮助计算交换电流。特别是，如果过电位很小，前边电化学步骤的动力学公式可以进一步线性化，得到

$$
i(t)=-\frac{n F i^{0}}{R T} \eta\left(1-\frac{2 H}{\sqrt{\pi}} t^{0.5}\right)
$$

![](https://cdn.mathpix.com/cropped/2025_10_16_e72797a544fa714b3524g-132.jpg?height=642&width=853&top_left_y=358&top_left_x=684)
图 2－14 习题图（一）

## 思考题与知识点

1． $\mathrm{O}+\mathrm{e} \longleftrightarrow \mathrm{R}, c^{0}=0.001 \mathrm{~mol} / \mathrm{L}, s=0.02 \mathrm{~cm}^{2}, ~ D=10^{-5} \mathrm{~cm}^{2} / \mathrm{s}$ ，计算平面电极上不同瞬间的极限扩散电流： $0.1 \mathrm{~s}, 0.5 \mathrm{~s}, 1 \mathrm{~s}, 5 \mathrm{~s}$ ， 10 s 和无穷大时间。
2．上题中如果使用球状电极，结果会如何，假设球电极半径为 $1 \mu \mathrm{~m}$ 。如果球状电极半径是 $10 \mu \mathrm{~m}$ ，结果又会如何。
3．与平面电极比，微电极的优势是什么？
4．某纯粹电化学极化控制的反应，反应电阻为 $100 \Omega \cdot \mathrm{~cm}^{2}$ ，双电层电容为 $20 \mu \mathrm{~F} / \mathrm{cm}^{2}$ ，当施加 $0.1 \mathrm{~mA} / \mathrm{cm}^{2}$ 的电流阶跃后，计算过电位达到 5 mV 和 15 mV 所需的时间。
5．为什么暂态方法测量电化学步骤的电极反应动力学参数时也存在测量的上限？
6．暂态方法的基本思路是什么？
7．在 $100 \mathrm{~mA} / \mathrm{cm}^{2}$ 电流下， $10 \mathrm{~cm}^{2}$ 电极上 $\mathrm{Fe}^{3+}$ 还原，计算 $\mathrm{Fe}^{3+}$ 浓度降低 $10 \%$ 所需要的时间，初始浓度为 $0.01 \mathrm{~mol} / \mathrm{L}$ 。
8．金属 A 和 B 上的氢气析出反应，硫酸浓度为 $1 \mathrm{~mol} / \mathrm{L}$ ，测试温度 $25^{\circ} \mathrm{C}$ ，测量的 Tafel 曲线，如图 2－14 和图 2－15 所示，析出气体的压力为 $1 \mathrm{~atm} ~(1 \mathrm{~atm}=101325 \mathrm{~Pa}) ~$ ，请计算相应的参数。
9． Ag 电极上氢气析出反应，测试结果为 Tafel 斜率为－ 130 $\mathrm{mV} / \mathrm{dec}$ ，Tafel 常数为 $a=-0.45 \mathrm{~V}$ ，计算交换电流。

![](https://cdn.mathpix.com/cropped/2025_10_16_e72797a544fa714b3524g-133.jpg?height=651&width=774&top_left_y=333&top_left_x=565)
图 2－15 习题图（二）

10．表 2－1 中给定了 Hg 电极上 HER 反应的过电位与电流密度数据，温度为 $25^{\circ} \mathrm{C}$ ，溶液为稀硫酸。根据 Tafel 关系计算传递系数与交换电流。

表 2－1 Hg 电极上 HER 反应的测试数据
| 过电位／V | 电流密度 $\times 10^{7}\left(\mathrm{~A} \cdot \mathrm{~cm}^{-2}\right)$ |
| :--- | :--- |
| 0． 60 | 2． 9 |
| 0． 65 | 6.3 |
| 0． 73 | 28 |
| 0． 79 | 100 |
| 0． 84 | 250 |
| 0． 89 | 630 |
| 0.93 | 1650 |
| 0.96 | 3300 |


11．表 2－2 是 Ag 电极上氧气析出反应的数据，做过电位对电流的半对数曲线，计算交换电流与传递系数，并计算过电位为 0.8 V 时的电流密度。

12．计算表 2－3 中的交换电流与传递系数（对称因子）。

表 2－2 Ag 电极上 OER 反应测试数据
| $i / \mathrm{mA} \cdot \mathrm{cm}^{-2}$ | 1 | 10 | 50 | 100 | 500 | 1000 | 1500 |
| :---: | :---: | :---: | :---: | :---: | :---: | :---: | :---: |
| $\eta / \mathrm{V}$ | 0.58 | 0.73 | 0.91 | 0.98 | 1.08 | 1.13 | 1.14 |


表 2－3 某反应测试结果
| 电流密度 $/\left(\mathrm{mA} / \mathrm{cm}^{2}\right)$ | 0.12 | 0.24 | 0.48 | 2.0 | 6.3 | 20 | 63 |
| :---: | :---: | :---: | :---: | :---: | :---: | :---: | :---: |
| 过电位 $/ \mathrm{mV}$ | -15 | -30 | -60 | -100 | -150 | -200 | -300 |


## 2.4 旋转（圆环）圆盘电极

大部分电化学反应，电化学极化都会受到液相传质的干扰；电极表面电流密度分布不均匀。旋转圆盘电极（RDE）的优势在于表面液相传质的数学处理简单，电极表面各点扩散层厚度相同，电流密度分布均匀（流体动力学与电化学反应自身特征共同决定了这一特点。对于普通的电极，受边缘效应的影响，电极边缘处的电流密度大于中心区域。相关的严格推导涉及 Laplace 方程的求解）。装置如图 2－16 所示。

![](https://cdn.mathpix.com/cropped/2025_10_16_e72797a544fa714b3524g-134.jpg?height=1104&width=881&top_left_y=1413&top_left_x=656)
图 2－16 旋转圆环（圆盘）电极结构示意图

设计上对 RDE 的要求是保证圆盘电极附近液相满足层流的条件，以利于数学处理。
（1）圆盘电极表面与旋转轴心垂直。
（2）表面绝缘部分相对厚度较大，以忽略流体动力学边缘效应。
（3）表面平滑，粗糙度远小于扩散层厚度。
那么如何理解各点扩散层厚度相同呢。表面液相存在与表面平行的切向流动的情况下，扩散层厚度为

$$
\delta_{\text {扩散 }} \propto C r^{0.5} u^{-0.5}
$$

而流速与距离中心的关系为

$$
u_{0} \propto C r
$$

即扩散层厚度是不变的常数，式中 $C$ 为常数。
RDE上电流分布是否均匀还取决于无量纲量

$$
\rho=\frac{R_{\Omega}}{R_{\mathrm{E}}}
$$

其中，$R_{\Omega}$ 为盘电极前方溶液电阻；$R_{\mathrm{E}}$ 为浓差极化与电荷传递引起的电阻，当此数值偏大时，则电流密度分布就不均匀。当其趋向于无穷大时，电流分布如图 2－17 中曲线 10 所示，为了避免不均匀分布，需要此无量纲量不大于 0.1 。
总电阻为

$$
\frac{\mathrm{d} E}{\mathrm{~d} I}=R_{\mathrm{E}}+R_{\Omega}
$$

圆盘前面液相总电阻为

$$
R_{\Omega}=1 /(4 \pi \kappa r)
$$

因此，只要满足

$$
\frac{\mathrm{d} I}{\mathrm{~d} E}<0.36 r \kappa
$$

就可以保证界面电流密度分布的均匀性。极限电流下，电流密度分布总是均匀的，因为此时电流不随电位变化。

流体动力学边界层厚度为

$$
\delta_{\text {边 }}=3.6\left(\nu \omega^{-1}\right)^{0.5}
$$

或者

$$
\delta_{\text {边 }}=3\left(\nu \omega^{-1}\right)^{0.5}
$$

前者是周仲柏的结果，后者是 Bard 的结果。如果转速太小，会导致边界层厚度与圆盘半径尺度一致，破坏近似性（此时是微盘电极），因此，转速的下限定义为

$$
r>3\left(\nu \omega^{-1}\right)^{0.5}
$$

（2－113）
假设 $\nu=0.01 \mathrm{~cm}^{2} / \mathrm{s}, ~ r=$ 0.1 cm ，此时转速应当大于 $9 \mathrm{~s}^{-1}$ 。此外，如果使用旋转圆盘电极做 CV 测试，扫描速度要慢于转速，以满足稳态浓度的假设。

上限由湍流出现条件限定。RDE上雷诺数大于 200000 时出现湍流，雷诺数对于 RDE，定义为

$$
R e=\frac{\omega r^{2}}{\nu}
$$

根据半径、动力学黏度数据，得到转速必须低于 $200000 \mathrm{~s}^{-1}$ ，如果再考虑表面不平、偏心、漩涡等因

![](https://cdn.mathpix.com/cropped/2025_10_16_e72797a544fa714b3524g-136.jpg?height=1355&width=956&top_left_y=320&top_left_x=967)
图 2－17 RDE 上电流分布随着参数 $\rho$ 的变化

旋转圆盘电极的知识要点可以总结为
（1）圆盘表面只有切向流速，在径向与轴向速度为 0 ，即表面液体与圆盘一起运动。
（2）流体动力学边界层厚度为

$$
\delta_{\text {边 }}=3.6 \nu^{0.5} \omega^{-0.5}
$$

（3）旋转圆盘电极上的稳态对流扩散方程为

$$
D \frac{\partial^{2} c}{\partial y^{2}}=-0.51 \omega^{1.5} \nu^{-0.5} y^{2} \frac{\partial c}{\partial y}
$$

表面浓度变化

$$
c_{\mathrm{O}}^{s}=c_{\mathrm{O}}^{0}-\left(\frac{\partial c_{\mathrm{O}}}{\partial y}\right)_{y=0} \cdot 0.8934\left(\frac{3 D \nu^{0.5}}{0.51 \omega^{1.5}}\right)^{1 / 6}
$$

电极表面浓度梯度为

$$
\left(\frac{\partial c}{\partial y}\right)_{y=0}=0.62 D^{-1 / 3} \omega^{0.5} \nu^{-1 / 6}\left(c^{0}-c^{s}\right)
$$

扩散层有效厚度为

$$
\delta=\frac{c^{0}-c^{s}}{\left(\frac{\partial c}{\partial y}\right)_{y=0}}=1.61 D^{1 / 3} \omega^{-0.5} \nu^{1 / 6}
$$

电流密度为（假设是阴极还原反应）

$$
I_{\mathrm{c}}=0.62 n F D_{\mathrm{O}}^{2 / 3} \omega^{0.5} \nu^{-1 / 6}\left(c_{\mathrm{O}}^{0}-c_{\mathrm{O}}^{s}\right)
$$

如果用产物来表示

$$
I_{\mathrm{a}}=0.62 n F D_{\mathrm{R}}^{2 / 3} \omega^{0.5} \nu^{-1 / 6}\left(c_{\mathrm{R}}^{s}-c_{\mathrm{R}}^{0}\right)
$$

扩散层与流体动力学边界层的关系为

$$
\delta=0.45\left(\frac{D}{\nu}\right)^{1 / 3} \delta_{\text {边 }}
$$

轴向坐标上的浓度分布，假设表面浓度为 0 ，如图 2－18 所示浓度分布满足关系

$$
c_{\mathrm{O}}(y)=\frac{c_{\mathrm{O}}^{0}}{0.8934} \int_{0}^{\frac{y}{(3 B)^{1 / 3}}} \frac{\exp \left[-(3 B)^{-1} y^{3}\right]}{(3 B)^{1 / 3}} \mathrm{~d} y
$$

电流－电位关系为

![](https://cdn.mathpix.com/cropped/2025_10_16_e72797a544fa714b3524g-137.jpg?height=971&width=1167&top_left_y=1954&top_left_x=389)
图 2－18 RDE 轴向坐标浓度分布示意图

$$
I_{\mathrm{d}, \mathrm{c}}=0.62 n F D_{\mathrm{O}}^{2 / 3} \omega^{0.5} \nu^{-1 / 6} c_{\mathrm{O}}^{0}
$$

和

$$
I_{\mathrm{d}, \mathrm{a}}=-0.62 n F D_{\mathrm{R}}^{2 / 3} \omega^{0.5} \nu^{-1 / 6} c_{\mathrm{R}}^{0}
$$

这两个公式称为列维奇方程（Levich）。

$$
E=E_{1 / 2}-\frac{R T}{n F} \ln \left(\frac{I_{\mathrm{d}, \mathrm{c}}-I}{I-I_{\mathrm{d}, \mathrm{a}}}\right)
$$

（1）对于纯扩散步骤控制，满足能斯特关系， $1 / I_{\mathrm{c}}$ 或者 $1 / I_{\mathrm{d}, \mathrm{c}}$ 与 $\omega^{-0.5}$ 的关系是一个通过原点的直线（根据斜率可以估算相应的参数）。
（2）当出现混合控制时，测量的电流是 $I_{\mathrm{c}}$

$$
I_{\mathrm{c}}=n F k c_{\mathrm{O}}^{s}
$$

设定此时无浓差极化时的电流是 $I_{\mathrm{k}}$

$$
I_{\mathrm{k}}=n F k c_{\mathrm{O}}^{0}
$$

根据前边的表面浓度与本体浓度的公式（注意此公式的适用条件）

$$
\frac{c^{s}}{c^{0}}=1-\frac{I_{\mathrm{c}}}{I_{\mathrm{d}}}
$$

对于不可逆过程存在

$$
\begin{aligned}
\frac{1}{I_{\mathrm{c}}} & =\frac{1}{I_{\mathrm{k}}}+\frac{1}{I_{\mathrm{d}}} \\
& =\frac{1}{I_{\mathrm{k}}}+\frac{1}{0.62 n F D^{2 / 3} \nu^{-1 / 6} c^{0}} \omega^{-0.5}
\end{aligned}
$$

如果是部分可逆，需要考虑逆反应，此时

$$
\begin{aligned}
& I_{\mathrm{k}}=n F\left(k_{\mathrm{O}} c_{\mathrm{O}}^{0}-k_{\mathrm{R}} c_{\mathrm{R}}^{0}\right) \\
& I_{\mathrm{c}}=n F\left(k_{\mathrm{O}} c_{\mathrm{O}}^{s}-k_{\mathrm{R}} c_{\mathrm{R}}^{s}\right)
\end{aligned}
$$

方程在形式上和不可逆过程的一致，

$$
\frac{1}{I_{\mathrm{c}}}=\frac{1}{I_{\mathrm{k}}}+\frac{\frac{k_{\mathrm{O}}}{\gamma_{\mathrm{O}}}+\frac{k_{\mathrm{r}}}{\gamma_{\mathrm{R}}}}{n F\left(k_{\mathrm{O}} c_{\mathrm{O}}^{0}-k_{\mathrm{R}} c_{\mathrm{R}}^{0}\right)} \omega^{-0.5}
$$

其中

$$
\gamma=0.62 D^{2 / 3} \nu^{-1 / 6}
$$

对于准可逆反应，Bard 给出了一种处理数据的方法，即

$$
\begin{gathered}
I=i^{0}\left(\frac{c_{\mathrm{O}}^{s}}{c_{\mathrm{O}}^{0}} b^{-\alpha}-\frac{c_{\mathrm{R}}^{s}}{c_{\mathrm{R}}^{0}} b^{1-\alpha}\right) \\
b=\exp \frac{F}{R T} \eta
\end{gathered}
$$

上式变形后为

$$
\frac{1}{I}=\frac{b^{\alpha}}{1-b}\left(\frac{1}{i^{0}}+\frac{b^{-\alpha}}{I_{\mathrm{d}, \mathrm{c}}}-\frac{b^{1-\alpha}}{I_{\mathrm{d}, \mathrm{a}}}\right)
$$

引人旋转圆盘电极中的响应的公式后得到

$$
\frac{1}{I}=\frac{b^{\alpha}}{1-b}\left[\frac{1}{i^{0}}+\frac{1}{0.62 F_{\nu}^{-1 / 6} \omega^{0.5}}\left(\frac{b^{-\alpha}}{D_{\mathrm{O}}^{2 / 3} c_{\mathrm{O}}^{0}}-\frac{b^{1-\alpha}}{D_{\mathrm{R}}^{2 / 3} c_{\mathrm{R}}^{0}}\right)\right]
$$

利用 $\frac{1}{I}-\omega^{-0.5}$ 的直线关系可以计算相应的参数。
如果圆盘偏离轴心，如图 2－19 所示，偏离因子定义为

$$
\varepsilon=R / r
$$

![](https://cdn.mathpix.com/cropped/2025_10_16_e72797a544fa714b3524g-139.jpg?height=585&width=1010&top_left_y=1624&top_left_x=442)
图 2－19 偏离轴心的 RDE 电极示意图

此时的极限电流为

$$
I_{\lim }=1.027 I_{\mathrm{d}} \varepsilon^{1 / 3}
$$

$I_{\mathrm{d}}$ 是偏离因子为 0 时的极限电流。
上述讨论仅限于比较大的圆盘，此时忽略了圆盘边缘径向扩散的贡献。如果对于旋转微盘电极，上述讨论就不合适，此时需要考虑边缘位置的径向扩散。

反应电流随着转速的变化，$I-\omega^{0.5}$ 关系，如图2－20所示，低转

速下满足 Levich 方程，利用斜率可以计算相应的参数。在最大的转速下，电流达到定值，即无扩散影响下的纯电化学极化数据，可用纯粹电化学极化动力学公式来分析数据。随着转速的增大，电极反应控制步骤的转换关系分析，如图 2－20，实线是真实的曲线。

![](https://cdn.mathpix.com/cropped/2025_10_16_e72797a544fa714b3524g-140.jpg?height=997&width=1141&top_left_y=697&top_left_x=515)
图 2－20 RDE上的极化曲线

假定在过电位为 $\eta_{1}$ 时对应的无浓差极化的电流为 $I_{\mathrm{k} 1}$ ，施加过电位后，随着转速增大，浓差极化逐渐被消除，最后测到稳定的电流就是 $I_{\mathrm{k} 1}$ ；然后再施加另一个过电位，得到另一个无浓差极化影响的电流，如此重复，就会得到无浓差极化影响的一系列数组，然后就可以用纯电化学步骤动力学公式加以分析。

也可以利用倒数关系，即 $\frac{1}{I}-\omega^{-0.5}$ 作图，得到如图 2－21 所示的结果，外推到坐标轴的数据就是不存在液相传质限制的纯电化学极化数据，就可以进一步利用纯电化学极化动力学公式分析数据。不同电极电位下的反应速率表示为

$$
I_{\mathrm{a}}=n F k_{\mathrm{R}}\left(\eta_{\mathrm{a}}\right) c_{\mathrm{R}}^{0}=i^{0} \exp \left(\frac{\beta n F}{R T}\right)
$$

或者

$$
I_{\mathrm{c}}=n F k_{\mathrm{O}}\left(\eta_{\mathrm{c}}\right) c_{\mathrm{O}}^{0}=i^{0} \exp \left(\frac{\alpha n F}{R T} \eta_{\mathrm{c}}\right)
$$

对数形式分别为

$$
\eta_{\mathrm{a}}=\frac{R T}{\beta n F} \ln k_{\mathrm{a}}+\frac{R T}{\beta n F} \ln \frac{n F c_{\mathrm{R}}^{0}}{i^{0}}
$$

和

$$
\eta_{\mathrm{c}}=\frac{R T}{\alpha n F} \ln k_{\mathrm{c}}+\frac{R T}{\alpha n F} \ln \frac{n F c_{\mathrm{O}}^{0}}{i^{0}}
$$

测量不同过电位下的曲线（如图 2－21 所示），得到一系列的 $\eta(k)$ ，再做半对数关系（假设过电位很大，否则可使用一般性的电化学步骤动力学方程处理数据），利用斜率与截距可计算电化学动力学参数。

![](https://cdn.mathpix.com/cropped/2025_10_16_e72797a544fa714b3524g-141.jpg?height=815&width=1019&top_left_y=1369&top_left_x=455)
图 2－21 利用倒数关系处理 RDE 上的测量数据示意图

图 2－16 中的示意图，实际上是旋转圆环圆盘电极的示意图， RDE 中没有环电极。环电极，通常是作为检测电极使用的。实际试验中控制盘和环的电极电位不同，可实现可溶性中间产物的检测。
