Repository: cunyu-liu/electrolyte_ailab

File: fine-tune/bookData/Electrochemistry in Nonaqueous Solutions.md (part 5 of 31)
## Part One
X-ray and neutron diffraction methods and EXAFS spectroscopy are very useful in getting structural information of solvated ions. These methods, combined with molecular dynamics and Monte Carlo simulations, have been used extensively to study the structures of hydrated ions in water. Detailed results can be found in the review by Ohtaki [20a] and Ohtaki and Radnai [20b]. The structural study of solvated ions in nonaqueous solvents has not been as extensive, partly because the low solubility of electrolytes in nonaqueous solvents limits the use of X-ray and neutron diffraction methods that need electrolyte of $\sim 1 \mathrm{M}$. However, this situation has been improved by EXAFS (applicable at $\sim 0.1 \mathrm{M}$ ), at least for ions of the elements with large atomic numbers, and the amount of data on ion-coordinating atom distances and solvation numbers for ions in nonaqueous solvents are growing [18a,20a,21a,b]. For example, according to the X-ray diffraction method, the lithium ion in formamide (FA) has, on average, 5.4 FA molecules as nearest neighbors with an $\mathrm{Li}^{+}-\mathrm{O}$ distance of 224 pm , while the chloride ion is coordinated by 4.5 FA molecules and the $\mathrm{Cl}^{-} \cdots \mathrm{N}$ distance is 327 pm ; the amino group of FA interacts with the chloride ion in a bifurcated manner through the two hydrogen atoms [21a,b]. The solvation numbers obtained by these methods correspond to the number of solvent molecules in the first solvation shell immediately neighboring the ion; here, the solvent molecules may or may not interact strongly with the ion. ${ }^{7)}$ The structures of solvated halide ions ( $\mathrm{X}^{-}: \mathrm{Cl}^{-}, \mathrm{Br}^{-}$and $\mathrm{I}^{-}$) in DMSO have been
7) Besides spectroscopic (EXAFS, NMR, IR, Raman) and scattering (X-ray and neutron diffraction) methods, transport properties (transference numbers and ionic mobilities) and thermodynamic properties (molar entropies of solvation, compressibilities, etc.) are used to obtain solvation numbers of ions in solution. The results obtained from transport and thermodynamic properties reflect the number of solvent molecules that behave or transport with the ion. Thus, for strongly
solvated ions, the results may include the solvent molecules in the primary and secondary solvation shells, or even more and larger values than those obtained by spectroscopic or scattering methods may be obtained. For the methods and the problems associated with the estimation of solvation numbers, see, for example, p. 61 and 139 in Ref. [2]; p. 28 in Ref. [7a]; p. 68 in Ref. [8]; p. 78 and 242 in Ref. [18a].
studied by Raman spectroscopy and X-ray diffraction [21c]. The positively charged S atom in DMSO interacts with $\mathrm{X}^{-}$and slightly positively charged methyl groups in the coordinating molecules also interact with $\mathrm{X}^{-}$. The $\mathrm{X}^{-}-\mathrm{S}, \mathrm{X}^{-} \cdots \mathrm{C}$ and $\mathrm{X}^{-} \cdots \mathrm{O}$ distances were determined as follows: $\mathrm{Cl}^{-}-\mathrm{S} 416, \mathrm{Cl}^{-} \cdots \mathrm{C} 363$ and $\mathrm{Cl}^{-} \cdots \mathrm{O} 543, \mathrm{Br}^{-}-\mathrm{S} 433, \mathrm{Br}^{-} \cdots \mathrm{C} 372$ and $\mathrm{Br}^{-} \cdots \mathrm{O} 544 ;$ and $\mathrm{I}^{-}-\mathrm{S} 437, \mathrm{I}^{-} \cdots \mathrm{C}$ 374 and $\mathrm{I}^{-} \cdots \mathrm{O} 520 \mathrm{pm}$. The coordination numbers of DMSO molecules were six, seven and eight for $\mathrm{Cl}^{-}, \mathrm{Br}^{-}$and $\mathrm{I}^{-}$ions, respectively, with the uncertainty of $\pm 1$. Rather large uncertainties in the measured solvation numbers are due to the large fluctuations in the solvation structure of the anions.

### 2.2.3 <br> Ultrafast Ion Solvation Dynamics

Since the end of the 1980s, ultrafast ion solvation dynamics has been studied with great interest by combining femtosecond laser experiments, analytical theories and computer simulations [22]. This is because such ultrafast solvation dynamics is closely related to various chemical processes including electron-transfer reactions and ionic migrations (Sections 4.1.3 and 7.2.1) [23]. In typical studies of ion solvation dynamics, a fluorescent probe molecule is used that is nonpolar in the ground state but is highly polar (possibly ionic) in the electronically excited state. When the probe solute is in the ground state, the solvent dipoles around the solute remain randomly oriented. When the probe solute is excited by an ultrashort laser pulse, the solvent dipoles initially remain randomly oriented around the instantaneously created charge distribution, but, with time, they gradually reorient so that the system is energetically relaxed. Thus, if $E(0), E(t)$ and $E(\infty)$ denote the energies of the fluorescent solute at times $0, t$ and $\infty(0<t<\infty)$, respectively, there is a relation $E(0)>E(t)>E(\infty)$. If the emission energy of the excited fluorescent solute is measured as a function of time, it is observed that, with time, the emission maximum shifts to lower energy, i.e. to longer wavelength. This phenomenon is called timedependent fluorescence Stokes shift (TDFSS). The solvation dynamics is monitored by the decay of the solvation time correlation function $S(t)$ defined by

$$
S(t)=\frac{E(t)-E(\infty)}{E(0)-E(\infty)}
$$

As an example, Figure 2.8 shows the experimental $S(t)-t$ relation in water [22a,b]. The probe molecule was coumarin 343, which is ionic in the excited state. The experimental results are biphasic: an initial ultrafast Gaussian decay with a time constant of $\sim 55$ fs is followed by a slower biexponential decay of time constants 126 and 880 fs . The initial decay constitutes more than $60 \%$ of the total solvation. The relationship in Figure 2.8 has been simulated by molecular hydrodynamic theory using the dielectric relaxation parameters of $\mathrm{H}_{2} \mathrm{O}$. It agrees well with the experimental results: the theoretical time constant for the initial Gaussian decay is equal to 52 fs and that for the slower biexponential decay is 134 and 886 fs . The initial decay has been shown to correspond to the intermolecular vibrational band originating from the $\mathrm{O} \cdots \mathrm{O}$ stretching mode of the $\mathrm{O}-\mathrm{H} \cdots \mathrm{O}$ unit. Similar biphasic relations

![](https://cdn.mathpix.com/cropped/2025_10_16_7c440fa85051e8b62e3ag-038.jpg?height=700&width=723&top_left_y=193&top_left_x=350)
Figure 2.8 Experimentally obtained solvation time correlation function $S(t)$ for the solvation of coumarin 343 in water (taken from Ref. [22a]).

have also been obtained in AN and MeOH [22c,d,e] and, based on the theoretical studies, the initial ultrafast decay has been interpreted by the liberation motion or force free (inertial) motion of solvent molecules. Various factors complicate the study of solvation dynamics: different experimental techniques may give significantly different results, the excited probe solute may behave as a dipole rather than as an ion and the ultrafast decay may be due to the intramolecular relaxation of the excited probe solute [24]. Studies on ultrafast solvation dynamics are still under way and are providing valuable knowledge that helps understand the dynamic solvent effects on various chemical processes.

## 2.3 <br> Comparison of Ionic Solvation Energies in Different Solvents and Solvent Effects on Ionic Reactions and Equilibria

### 2.3.1 <br> Gibbs Energies of Transfer and Transfer Activity Coefficients of Ions

The various factors that contribute to ion solvation were discussed in Section 2.2.1. In this section, we deal with the solvent effects on chemical reactions more quantitatively $[8,25]$. To do this, we introduce two quantities, the Gibbs energy of transfer and the transfer activity coefficient.

If the solvation energy of species $i$ in solvent R (reference solvent) is expressed by $\Delta G_{\mathrm{sv}}^{\circ}(i, R)$ and that in solvent $S$ (a solvent under study) by $\Delta G_{\mathrm{sv}}^{\circ}(i, S)$, the difference
between the two is expressed by $\Delta G_{\mathrm{t}}^{\circ}(i, \mathrm{R} \rightarrow \mathrm{S})$ and is called the Gibbs energy of transfer of species $i$ from solvent R to S :

$$
\Delta G_{\mathrm{t}}^{\circ}(i, \mathrm{R} \rightarrow \mathrm{~S})=\mathrm{G}_{\mathrm{sv}}^{\circ}(i, \mathrm{~S})-\mathrm{G}_{\mathrm{sv}}^{\circ}(i, \mathrm{R})
$$

If the species $i$ is electrically neutral, the value of $\Delta G_{\mathrm{t}}^{\circ}(i, \mathrm{R} \rightarrow \mathrm{S})$ can be obtained by a thermodynamic method. For example, if the solubilities of $i$ in solvents R and S are $S_{\mathrm{R}}$ and $S_{\mathrm{S}}$, respectively, $\Delta \mathrm{G}_{\mathrm{t}}^{\circ}(i, \mathrm{R} \rightarrow \mathrm{S})$ can be obtained by Eq. (2.4):

$$
\Delta G_{\mathrm{t}}^{\circ}(i, \mathrm{R} \rightarrow \mathrm{~S})=R T \ln \left(S_{\mathrm{R}} / S_{\mathrm{S}}\right)
$$

If the species $i$ is an electrolyte MX, which is electrically neutral, it is also possible to obtain the value of $\Delta G_{t}^{\circ}(i, R \rightarrow S)$ from the solubilities of MX in the two solvents.

However, if species $i$ is a single ion, the value of $\Delta G_{\mathrm{t}}^{\circ}(i, \mathrm{R} \rightarrow \mathrm{S})$ cannot be obtained by purely thermodynamic means. It is necessary to introduce some extrathermodynamic assumptions. Various extrathermodynamic assumptions have been proposed. Some typical examples are described in the following list. For practical methods of obtaining the Gibbs energies of transfer for ionic species, see ${ }^{8)}$.

## (i) Reference ion/molecule assumption (assumption of a reference potential system)

When a univalent cation $\mathrm{I}^{+}$(or anion $\mathrm{I}^{-}$), which is large in size and symmetrical in structure, is reduced (or oxidized) in solvents $R$ and $S$ to form an electrically neutral $\mathrm{I}^{0}$, which has essentially the same size and structure as $\mathrm{I}^{+}$(or $\mathrm{I}^{-}$), we assume that $\Delta G_{\mathrm{t}}^{\circ}\left(\mathrm{I}^{+}\right.$or $\left.\mathrm{I}^{-}, \mathrm{R} \rightarrow \mathrm{S}\right)=\Delta G_{\mathrm{t}}^{\circ}\left(\mathrm{I}^{0}, \mathrm{R} \rightarrow \mathrm{S}\right)$ or that the standard potentials of the redox system ( $\mathrm{I}^{+} / \mathrm{I}^{0}$ or $\mathrm{I}^{0} / \mathrm{I}^{-}$) in R and S are the same. Actually, such redox couples as bis(cyclopentadienyl)iron(III)/bis(cyclopentadienyl)iron(II) (ferrocenium ion/ferrocene, $\mathrm{Fc}^{+} / \mathrm{Fc}$ ) and bis(biphenyl)chromium(I)/bis (biphenyl)chromium(0) ( $\mathrm{BCr}^{+} / \mathrm{BCr}$ ) seem nearly to meet these requirements
8) The followings are the practical procedures for obtaining the Gibbs energies of transfer and transfer activity coefficients of ionic species based on the extrathermodynamic assumptions (i), (ii) and (iii), described in the list:
Assumption (i): When we use the $\mathrm{Fc}^{+} / \mathrm{Fc}$ couple as a solvent-independent potential reference, we measure the emfs of the cell $\mathrm{Pt} \mid \mathrm{Fc}^{+}$(picrate), $\mathrm{Fc}, \mathrm{AgClO}_{4}(\mathrm{R}$ or S$) \mid \mathrm{Ag}$. If the emfs in $R$ and $S$ are $E_{R}$ and $E_{S}$, respectively, we get the values of $\Delta G_{t}^{\circ}\left(\mathrm{Ag}^{+}, \mathrm{R} \rightarrow \mathrm{S}\right)$ and $\log \gamma_{\mathrm{t}}\left(\mathrm{Ag}^{+}, \mathrm{R} \rightarrow \mathrm{S}\right)$ by the relation $\Delta G_{\mathrm{t}}^{\circ}\left(\mathrm{Ag}^{+}\right.$, $\mathrm{R} \rightarrow \mathrm{S})=2.3 R T \log \gamma_{\mathrm{t}}\left(\mathrm{Ag}^{+}, \mathrm{R} \rightarrow \mathrm{S}\right)=F$ ( $E_{\mathrm{S}}-E_{\mathrm{R}}$ ). Then, we measure the solubilities of a sparingly soluble silver salt $(\operatorname{Ag} X)$ in $R$ and $S$ to get the values of $\mathrm{p} K_{\mathrm{sp}}(\operatorname{AgX}, \mathrm{R})$ and $\mathrm{p} K_{\text {sp }}(\mathrm{AgX}, \mathrm{S})$. Using these values, we calculate the values of $\Delta G_{\mathrm{t}}^{\circ}\left(\mathrm{X}^{-}, \mathrm{R} \rightarrow \mathrm{S}\right)$ and $\log \gamma_{\mathrm{t}}\left(\mathrm{X}^{-}\right.$, $\mathrm{R} \rightarrow \mathrm{S})$. Then, by measuring the solubility of a sparingly soluble salt $\mathrm{M}^{+} \mathrm{X}^{-}$, we get the values of $\Delta G_{\mathrm{t}}^{\circ}\left(\mathrm{M}^{+}, \mathrm{R} \rightarrow \mathrm{S}\right)$ and $\log \gamma_{\mathrm{t}}\left(\mathrm{M}^{+}, \mathrm{R} \rightarrow \mathrm{S}\right)$. As an alternative method, if we get the voltammetric half-wave potentials for the
reduction of $\mathrm{M}^{+}$in R and S as the values against the half-wave potential of the $\mathrm{Fc}^{+}$/ Fc couple, we can directly get the values of $\Delta G_{\mathrm{t}}^{\circ}\left(\mathrm{M}^{+}, \mathrm{R} \rightarrow \mathrm{S}\right)$ and $\log \gamma_{\mathrm{t}}\left(\mathrm{M}^{+}, \mathrm{R} \rightarrow \mathrm{S}\right)$ from the relation in Section 8.2.1.
Assumption (ii): We measure the solubilities of the reference electrolyte $\mathrm{Ph}_{4} \mathrm{AsPh}_{4} \mathrm{~B}$ in R and S $\left(S_{\mathrm{R}}\right.$ and $\left.S_{\mathrm{S}}\right)$ and get $\Delta G_{\mathrm{t}}^{\circ}\left(\mathrm{Ph}_{4} \mathrm{AsPh}_{4} \mathrm{~B}, \mathrm{R} \rightarrow \mathrm{S}\right)$ from Eq. (2.4). Then, by the relation
$\Delta G_{\mathrm{t}}^{\circ}\left(\mathrm{Ph}_{4} \mathrm{As}^{+}, \mathrm{R} \rightarrow \mathrm{S}\right)=\Delta G_{\mathrm{t}}^{\circ}\left(\mathrm{Ph}_{4} \mathrm{~B}^{-}, \mathrm{R} \rightarrow \mathrm{S}\right)= (1 / 2) \Delta G_{\mathrm{t}}^{\circ}\left(\mathrm{Ph}_{4} \mathrm{AsPh}_{4} \mathrm{~B}, \mathrm{R} \rightarrow \mathrm{S}\right)$, we get $\Delta G_{\mathrm{t}}^{\circ}(i$, $\mathrm{R} \rightarrow \mathrm{S})$ and $\log \gamma_{\mathrm{t}}(i, \mathrm{R} \rightarrow \mathrm{S})$ for $i=\mathrm{Ph}_{4} \mathrm{As}^{+}$and $\mathrm{Ph}_{4} \mathrm{~B}^{-}$. Then, we measure the solubilities of $\mathrm{AgPh}_{4} \mathrm{~B}$ in R and S and get $\Delta G_{\mathrm{t}}^{\circ}\left(\mathrm{Ag}^{+}, \mathrm{R} \rightarrow \mathrm{S}\right)$ and $\log \gamma_{\mathrm{t}}\left(\mathrm{Ag}^{+}, \mathrm{R} \rightarrow \mathrm{S}\right)$. The above procedures are then applicable.
Assumption (iii): We use a cell $\mathrm{Ag} \mid 0.01 \mathrm{M} \mathrm{AgClO}_{4}(\mathrm{AN}) ;: 0.1 \mathrm{M} \mathrm{Et}_{4} \mathrm{NPic}(\mathrm{AN}) ;: 0.01 \mathrm{M} \mathrm{AgClO}_{4}$ (AN or S) $\mid \mathrm{Ag}$ and measure the emfs in AN and $S$ ( $E_{\mathrm{AN}}$ and $E_{\mathrm{S}}$ ). By neglecting the LJPs on the right side of the salt bridge $\left[0.1 \mathrm{M} \mathrm{Et}{ }_{4} \mathrm{NPic}\right. (\mathrm{AN})]$, we get $\Delta G_{\mathrm{t}}^{\circ}\left(\mathrm{Ag}^{+}, \mathrm{AN} \rightarrow \mathrm{S}\right)$ by the relation $\Delta G_{\mathrm{t}}^{\circ}\left(\mathrm{Ag}^{+}, \mathrm{AN} \rightarrow \mathrm{S}\right)=F\left(E_{\mathrm{S}}-E_{\mathrm{AN}}\right)$.
in various solvents. Thus, these redox couples are often used as reference systems having solvent-independent potentials.
This assumption, however, has some problems. One is that the relation $\Delta G_{t}^{\circ}\left(I^{+}\right.$ or $\left.\mathrm{I}^{-}, \mathrm{R} \rightarrow \mathrm{S}\right)=\Delta G_{\mathrm{t}}^{\circ}\left(\mathrm{I}^{0}, \mathrm{R} \rightarrow \mathrm{S}\right)$ does not hold if the relative permittivity of S is much different from that of R . If we divide the solvation energy of $\mathrm{I}^{+}$(or $\mathrm{I}^{-}$) into electrostatic and nonelectrostatic parts, the nonelectrostatic part of $\Delta G_{t}^{\circ}\left(I^{+}\right.$or $I^{-}$, $\mathrm{R} \rightarrow \mathrm{S})$ must be almost equal to $\Delta G_{\mathrm{t}}^{\circ}\left(\mathrm{I}^{0}, \mathrm{R} \rightarrow \mathrm{S}\right)$. However, as predicted from the Born equation, the electrostatic part of $\Delta G_{t}^{\circ}\left(\mathrm{I}^{+}\right.$or $\left.\mathrm{I}^{-}, \mathrm{R} \rightarrow \mathrm{S}\right)$ is not negligible if there is a large difference between the relative permittivities of $S$ and $R .{ }^{9)}$
(ii) Reference electrolyte assumption If an electrolyte $\mathrm{A}^{+} \mathrm{B}^{-}$consists of a cation $\mathrm{A}^{+}$ and an anion $\mathrm{B}^{-}$that are large, symmetrical and of very similar size and structure, we can assume the relation $\Delta G_{t}^{\circ}\left(A^{+}, R \rightarrow S\right)=\Delta G_{t}^{\circ}\left(B^{-}, R \rightarrow S\right)$. As such an electrolyte, tetraphenylarsonium tetraphenylborate ( $\mathrm{Ph}_{4} \mathrm{AsPh}_{4} \mathrm{~B}$ ) is the most popular. For $\mathrm{Ph}_{4} \mathrm{As}^{+}$and $\mathrm{Ph}_{4} \mathrm{~B}^{-}$(both $\sim 0.43 \mathrm{~nm}$ in radius), the relation $\Delta G_{t}^{\circ}\left(\mathrm{A}^{+}, \mathrm{R} \rightarrow \mathrm{S}\right)=\Delta G_{t}^{\circ}\left(\mathrm{B}^{-}, \mathrm{R} \rightarrow \mathrm{S}\right)$ is almost valid for both nonelectrostatic and electrostatic parts, irrespective of the relative permittivities of $R$ and $S$. So far, this assumption is considered to be most reliable.
(iii) Assumption of negligible liquid junction potential The liquid junction potential (LJP) between electrolyte solutions in different solvents is assumed to be negligible at some particular junctions. The most popular assumption is that the LJP at $0.1 \mathrm{M} \mathrm{Et}_{4} \mathrm{NPic}(\mathrm{AN}) ; 0.01 \mathrm{M} \mathrm{AgClO}_{4}(\mathrm{~S})$ is negligible (within $\pm 20 \mathrm{mV}$ ) [29]. The reliability and the limit of this assumption are discussed in Section 6.4.

Based on these and other extrathermodynamic assumptions, considerable data for the Gibbs energies of ionic transfer have been obtained. The data in Table 2.4 are the Gibbs energies of transfer from water to various nonaqueous solvents [30]. The enthalpies and entropies of ion transfer have also been obtained based on similar extrathermodynamic assumptions. They are important in getting the mechanistic information concerning the ionic transfer between different solvents. The values in Table 2.6 were obtained based on the reference electrolyte assumption [31]. Gritzner [32] determined the Gibbs energies, entropies and enthalpies of transfer of metal ions by polarography using the bis(biphenyl)chromium(I)/(0) couple as solvent-independent potential reference. Marcus compiled in detail these thermodynamic parameters of transfer, including those from water to mixed aqueous organic solvents [33].
9) If the radius of $\mathrm{Fc}^{+}$is 0.23 nm (Ref. [8], p. 162), the variation in the electrostatic solvation energy of $\mathrm{Fc}^{+}$on transfer from water ( $\varepsilon_{\mathrm{r}}=78$ ) to AN ( $\varepsilon_{\mathrm{r}}=35.9$ ) is equal to $4.5 \mathrm{~kJ} \mathrm{~mol}^{-1}$, while that on transfer from water to low-permittivity THF $\left(\varepsilon_{\mathrm{r}}=7.6\right)$ is equal to $35.8 \mathrm{~kJ} \mathrm{~mol}^{-1}$. Here, 1 kJ $\mathrm{mol}^{-1}$ corresponds to $\sim 10 \mathrm{mV}$. The influence of permittivity can be avoided by using the mean of the standard potentials of the $\mathrm{I}^{+} / \mathrm{I}^{0}$ and $\mathrm{I}^{0} / \mathrm{I}^{-}$couples as reference because the influ-
ences for both couples cancel out (see Eq. (2.3)). Such $\mathrm{I}^{+} / \mathrm{I}^{0}$ and $\mathrm{I}^{0} / \mathrm{I}^{-}$couples can be realized with cobaltocene [26] and some organic molecules [27] but in a limited number of solvents.

For the $\mathrm{Fc}^{+}$/Fc couple, another reason decreases its reliability as potential reference. In water, we cannot assume that the nonelectrostatic part of the hydration energy of $\mathrm{Fc}^{+}$is equal to that of Fc because the hydrated $\mathrm{Fc}^{+}$and Fc have different structures [28].

Table 2.6 Standard Gibbs energies, enthalpies, and entropies of transter of ions from water to nonaqueous solvents $\left(25^{\circ} \mathrm{C}\right) .^{a}$

| Ion | $\Delta G_{t}^{\circ}, \Delta H_{t}^{\circ},-298 \Delta S_{t}^{\circ}\left(\mathrm{kJ} \mathrm{mol}^{-1}\right)$ |  |  |  |  |
| :--- | :--- | :--- | :--- | :--- | :--- |
|  | MeOH | DMF | DMSO | AN | PC |
| $\mathrm{Na}^{+}$ | 8.4, -20.5, 28.9 | -10.5, -33.1, 22.6 | -13.8, -27.6, 13.8 | 13.8, -13.0, 26.8 | 15.1, -6.7, 21.8 |
| $\mathrm{Ag}^{+}$ | 7.5, -20.9, 28.5 | -17.2, -38.5, 21.3 | -33.5, -54.8, 21.3 | -21.8, -52.7, 31.0 | 15.9, -12.6, 28.5 |
| $\mathrm{Et}_{4} \mathrm{~N}^{+}$ | 0.8, 9.2, -8.4 | -8.4, -0.8, -7.5 | -12.6, 4.2, -16.7 | -8.8, -1.3, -7.5 | -, -, - |
| $\mathrm{Bu}_{4} \mathrm{~N}^{+}$ | -21.8, 21.8, -43.5 | -28.5, 15.1, -43.5 | -, -, - | -33.1, 18.4, -51.5 | -, -, - |
| $\mathrm{Ph}_{4} \mathrm{As}^{+}, \mathrm{Ph}_{4} \mathrm{~B}^{-}$ | -23.4, -1.7, -21.8 | -38.1, -19.7, -18.4 | -36.8, -11.7, -25.1 | -32.6, -10.5, -22.2 | -35.6, -15.1, -20.5 |
| $\mathrm{Cl}^{-}$ | 12.6, 8.4, 4.2 | 46.0, 21.3, 24.7 | 38.5, 18.8, 19.7 | -, -, - | 37.7, 28.0, 9.6 |
| $\mathrm{I}^{-}$ | 6.7, -2.1, 8.8 | 18.8, -13.8, 32.6 | 9.2, -13.4, 22.6 | 18.8, -7.1, 25.9 | 17.6, -0.8, 18.4 |
| $\mathrm{ClO}_{4}{ }^{-}$ | 5.9, -2.5, 8.4 | 0.4, -22.6, 23.0 | -1.3, -19.3, 18.0 | —, —, — | —, —, — |

[^9]When we consider the solvent effect on the reactivity of a chemical species, it is convenient to use the transfer activity coefficients ${ }^{\mathbf{1 0}}$ instead of the Gibbs energies of transfer. The transfer activity coefficient $\gamma_{\mathrm{t}}(i, \mathrm{R} \rightarrow \mathrm{S})$ is defined by

$$
\log \gamma_{\mathrm{t}}(i, \mathrm{R} \rightarrow \mathrm{~S})=\Delta G_{\mathrm{t}}^{\circ}(i, \mathrm{R} \rightarrow \mathrm{~S}) /(2.303 R T)
$$

where $2.303 R T=5.71 \mathrm{~kJ} \mathrm{~mol}^{-1}$ at $25^{\circ} \mathrm{C}$. The value of $\log \gamma_{\mathrm{t}}(i, \mathrm{R} \rightarrow \mathrm{S})$ is negative if the solvation of $i$ is stronger in $S$ than in $R$, while it is positive if the solvation of $i$ is weaker in $S$ than in $R$. The value of $\log \gamma_{t}(i, R \rightarrow S)$ is directly related to the reactivity of species $i$ : if $\log \gamma_{\mathrm{t}}(i, \mathrm{R} \rightarrow \mathrm{S})=8$, the reactivity of species $i$ in S is $10^{8}$ times that in R , while if $\log \gamma_{\mathrm{t}}(i, \mathrm{R} \rightarrow \mathrm{S})=-8$, the reactivity of species $i$ in S is only $1 / 10^{8}$ that in R . Table 2.7 shows the values of $\log \gamma_{\mathrm{t}}(i, \mathrm{R} \rightarrow \mathrm{S})$ for the transfer from water to various organic solvents. They were obtained from the values in Table 2.4 using Eq. (2.5). Of course, there is a relationship:

$$
\log \gamma_{\mathrm{t}}\left(i, \mathrm{~S}_{1} \rightarrow \mathrm{~S}_{2}\right)=\log \gamma_{\mathrm{t}}\left(i, \mathrm{R} \rightarrow \mathrm{~S}_{2}\right)-\log \gamma_{\mathrm{t}}\left(i, \mathrm{R} \rightarrow \mathrm{~S}_{1}\right)
$$

Various factors that influence ion solvation were discussed in Section 2.2.1. The values in Table 2.7 give quantitative information on the extent of those influences.

### 2.3.2 <br> Prediction of Solvent Effects by the Use of Transfer Activity Coefficients

We can use the transfer activity coefficients to predict solvent effects on chemical reactions and equilibria [25]. Some examples are shown below.

1. The solubility product constants of precipitate MX in solvents R and $\mathrm{S}\left[K_{\mathrm{sp}}(\mathrm{MX}, \mathrm{R})\right.$ and $\left.K_{\mathrm{sp}}(\mathrm{MX}, \mathrm{S})\right]$ are related by the following equations:

$$
K_{\mathrm{sp}}(\mathrm{MX}, \mathrm{~S})=\frac{K_{\mathrm{sp}}(\mathrm{MX}, \mathrm{R})}{\gamma_{\mathrm{t}}\left(\mathrm{M}^{+}, \mathrm{R} \rightarrow \mathrm{~S}\right) \gamma_{\mathrm{t}}\left(\mathrm{X}^{-}, \mathrm{R} \rightarrow \mathrm{~S}\right)}
$$

10) Just as in aqueous solutions, the activity of solute $i\left(a_{c, i}\right)$ in nonaqueous solutions is related to its (molar) concentration ( $c_{i}$ ) by $a_{c, i} =\gamma_{c, i} \mathcal{C}_{i}$, where $\gamma_{c, i}$ is the activity coefficient that is defined unity at infinite dilution. For
$\left(\mathrm{moll}^{-1}\right), a_{0}$ is the ion size parameter (m) and $A=1.824 \times 10^{6}\left(\varepsilon_{\mathrm{r}} T\right)^{-3 / 2}\left(\mathrm{moll}^{-1}\right)^{-1 / 2}$ and $B=50.29 \times 10^{8}\left(\varepsilon_{\mathrm{r}} T\right)^{-1 / 2}\left(\mathrm{moll}^{-1}\right)^{-1 / 2} \mathrm{~m}^{-1}$. The values of $A$ and $B$ at $25^{\circ} \mathrm{C}$ in some typical solvents are as follows:

|  | $\mathrm{H}_{2} \mathrm{O}$ | MeOH | AN | PC | DMF | DMSO | THF |
| :--- | :---: | :---: | :---: | :---: | :---: | :---: | :---: |
| $\varepsilon_{\mathrm{r}}$ | 78.4 | 32.7 | 35.9 | 64.9 | 36.7 | 46.5 | 7.85 |
| $A\left(\mathrm{moll}^{-1}\right)^{-1 / 2}$ | 0.51 | 1.90 | 1.65 | 0.68 | 1.60 | 1.12 | 17.0 |
| $B \times 10^{-9}\left(\mathrm{moll}^{-1}\right)^{-1 / 2} \mathrm{~m}^{-1}$ | 3.29 | 5.09 | 4.86 | 3.62 | 4.81 | 4.27 | 10.6 |

nonionic solutes, the activity coefficient remains near-unity up to relatively high concentrations ( $\sim 1 \mathrm{M}$ ). However, for ionic species, it deviates from unity except in very dilute solutions. The deviation can be estimated from the Debye-Hückel equation, $-\log \gamma_{c, i}=A z_{i}^{2} I^{1 / 2} /\left(1+a_{0} B I^{1 / 2}\right)$. Here, $I$ is the ionic strength and $I=(1 / 2) \sum c_{j} z_{j}^{2}$

The influence of ionic strength on $\gamma_{c, i}$ is great in solvents of lower permittivities. When we compare ionic activities in different solvents, we have to consider this activity coefficient, in addition to the transfer activity coefficient $\gamma_{\mathrm{t}}$. However, in reality, the influence of $\gamma_{c, i}$ is usually negligibly small compared to that of $\gamma_{t}$.

2.3 Comparison of Ionic Solvation Energies in Different Solvents and Solvent Effects $\mathbf{4 5}$

Table 2.7 Transfer activity coefficients of ions from water to nonaqueous solvents $\left[\log \gamma_{\mathrm{t}}(i, W \rightarrow S)\right] .^{a}$

| lons | Nonaqueous solvents S |  |  |  |  |  |  |  |  |  |  |  |  |  |  |  |
| :--- | :--- | :--- | :--- | :--- | :--- | :--- | :--- | :--- | :--- | :--- | :--- | :--- | :--- | :--- | :--- | :--- |
|  | MeOH | EtOH | PrOH | Ac | PC | FA | DMF | DMA | DMTF | NMP | AN | NB | DMSO | TMS | HMPA | DCE |
| $\mathrm{H}^{+}$ | 1.8 | 1.9 | 1.6 |  | $8.8{ }^{b}$ |  | -3.2 |  |  | -4.4 | 8.1 | 5.8 | -3.4 |  |  |  |
| $\mathrm{Li}^{+}$ | 0.8 | 1.9 | 1.9 |  | 4.0 | -1.8 | -1.8 |  | 9.6 | -6.1 | 4.4 | 6.7 | -2.6 |  |  |  |
| $\mathrm{Na}^{+}$ | 1.4 | 2.5 | 3.0 |  | 2.5 | -1.4 | -1.7 | -2.1 | 6.8 | -2.6 | 2.6 | 6.0 | -2.4 | -0.5 |  | 4.4 |
| $\mathrm{K}^{+}$ | 1.7 | 2.9 | 3.2 | 0.7 | $1.5{ }^{c}$ | $-0.7_{5}$ | -1.8 | -2.0 | 4.7 | -1.9 | 1.4 | 4.0 | -2.3 | -0.7 | -2.8 | 4.6 |
| $\mathrm{Rb}^{+}$ | 1.7 | 2.8 | 3.3 | 0.7 | $1.2{ }^{c}$ | -0.8 | -1.7 | -1.4 |  | -1.4 | 1.1 | 3.3 | -1.8 | -1.6 |  | 4.4 |
| $\mathrm{Cs}^{+}$ | 1.6 | 2.6 | 3.0 | 0.7 | $0.94{ }^{c}$ | -1.1 | -1.9 | $(-3)$ | 2.5 | -1.8 | 1.1 | 2.6 | -2.3 | -1.8 |  | 4.2 |
| $\mathrm{Ag}^{+}$ | 1.2 | 0.9 | 0.2 | 1.6 | 3.2 | -2.7 | -3.0 | -5.1 | -17.9 | -4.6 | -4.1 |  | -6.1 | -0.7 | -7.7 |  |
| $\mathrm{Tl}^{+}$ | 0.7 | 1.2 |  |  | 1.9 |  | -2.0 |  | -2.8 | -2.6 | 1.4 | (2.6) | -3.8 |  |  |  |
| $\mathrm{NH}_{4}{ }^{+}$ | (1) | 1.2 |  |  |  |  |  |  |  | -4.2 |  | 4.7 |  |  |  |  |
| $\mathrm{Me}_{4} \mathrm{~N}^{+}$ | 1.0 | 1.9 |  | 0.5 | -2.6 |  | -0.9 |  |  | -0.5 | 0.5 | 0.7 | -0.4 |  |  | 2.8 |
| $\mathrm{Et}_{4} \mathrm{~N}^{+}$ | 0.2 | 1.0 |  |  | -3.0 |  | -1.4 |  |  |  | -1.2 | -0.9 | (-1.6) |  |  | 0.9 |
| $\mathrm{Pr}_{4} \mathrm{~N}^{+}$ |  | (-1.0) |  |  | -4.6 |  | -3.0 |  |  |  | -2.3 | -2.8 |  |  |  |  |
| $\mathrm{Bu}_{4} \mathrm{~N}^{+}$ | -3.7 | (-1.4) |  |  | -6.1 |  | -5.1 |  |  |  | -5.4 | -4.2 |  |  |  |  |
| $\mathrm{Ph}_{4} \mathrm{As}^{+}$ | -4.2 | -3.7 | -4.4 | -5.6 | -6.4 | -4.2 | -6.8 | -6.8 |  | -7.0 | -5.8 | -6.3 | -6.6 | -6.3 | -6.8 | -5.8 |
| $\mathrm{F}^{-}$ | 2.8 |  |  |  | 9.8 | 4.4 | 8.9 |  |  |  | 12.5 |  |  |  |  |  |
| $\mathrm{Cl}^{-}$ | 2.3 | 3.5 | 4.6 | 10.0 | 6.8 | 2.4 | 8.5 | 9.6 |  | 8.9 | 7.4 | 6.1 | 7.1 | 8.2 | 10.2 | 9.1 |
| $\mathrm{Br}^{-}$ | 1.9 | 3.2 | 3.9 | 7.4 | 5.1 | 1.9 | 6.4 | 7.7 |  | 6.5 | 5.5 | 5.1 | 4.8 | 6.1 | 8.1 | 6.7 |
| $\mathrm{I}^{-}$ | 1.3 | 2.7 | 3.3 | 4.4 | 2.3 | 1.3 | 3.6 | 3.7 |  | 3.3 | 2.9 | 3.2 | 1.8 | 3.7 | 5.3 | 4.4 |
| $\mathrm{I}_{3}{ }^{-}$ | -2.2 |  |  |  |  | -1.2 | -4.7 | -5.3 |  |  | -2.6 | -4.0 | (-7.2) |  |  |  |
| $\mathrm{N}_{3}{ }^{-}$ | 1.6 | 3.0 |  | 7.5 | 4.7 | 1.9 | 6.3 | 7.0 |  | 8.1 | 6.5 |  | 4.5 | 7.2 | 8.6 |  |
| $\mathrm{CN}^{-}$ | 1.5 | 1.2 |  | 8.4 | 6.3 | 2.3 | 7.0 |  |  |  | 6.1 |  | 6.1 |  |  |  |
| $\mathrm{SCN}^{-}$ | 1.0 |  |  |  | 1.2 | 1.2 | 3.2 | 3.7 |  | 3.2 | 2.5 |  | 1.7 | 3.9 | 3.5 |  |
| $\mathrm{NO}_{3}{ }^{-}$ |  | 2.5 |  |  |  |  |  |  |  |  | 3.7 |  |  |  |  | 1.2 |
| $\mathrm{ClO}_{4}{ }^{-}$ | 1.1 | 1.8 | 3.0 |  | -0.9 | -2.1 | 0.7 |  |  | -2.1 | 0.4 | 1.2 |  |  | -1.2 | 2.8 |
| $\mathrm{CH}_{3} \mathrm{COO}^{-}$ | 2.8 |  |  |  |  | 3.5 | 11.6 | 12.3 |  |  | 10.7 |  | (8.8) |  |  |  |
| $\mathrm{Pic}^{-}$ | -1.1 | 0.1 |  |  | -1.1 | -1.2 | -1.2 |  |  |  | -0.7 | -0.9 |  |  |  |  |
| $\mathrm{BPh}_{4}{ }^{-}$ | -4.2 | -3.7 | -4.4 | -5.6 | -6.4 | -4.2 | -6.8 | -6.8 |  | -7.0 | -5.8 | -6.3 | -6.6 | -6.3 | -6.8 | -5.8 |

[^10]$$
\mathrm{p} K_{\mathrm{sp}}(\mathrm{MX}, \mathrm{~S})=\mathrm{p} K_{\mathrm{sp}}(\mathrm{MX}, \mathrm{R})+\log \gamma_{\mathrm{t}}\left(\mathrm{M}^{+}, \mathrm{R} \rightarrow \mathrm{~S}\right)+\log \gamma_{\mathrm{t}}\left(\mathrm{X}^{-}, \mathrm{R} \rightarrow \mathrm{~S}\right)
$$

For example, using $\mathrm{p} K_{\mathrm{sp}}(\mathrm{AgCl}, \mathrm{W})=10.0, \log \gamma_{\mathrm{t}}\left(\mathrm{Ag}^{+}, \mathrm{W} \rightarrow \mathrm{AN}\right)=-4.1$, $\log \gamma_{\mathrm{t}}\left(\mathrm{Cl}^{-}, \mathrm{W} \rightarrow \mathrm{AN}\right)=7.4$ in Eq. (2.6), we get the solubility product constant of AgCl in AN as $\mathrm{p} K_{\mathrm{sp}}(\mathrm{AgCl}, \mathrm{AN})=13.3$. This value agrees well with the experimental value of $12.4-12.9$. In PC, the estimated $\mathrm{p} K_{\mathrm{sp}}(\mathrm{AgCl}, \mathrm{PC})$ is 20.3 , while the experimental value is 19.9-20.2.
2. The relation between the dissociation constants of acid HA in solvents R and S $\left[K_{\mathrm{a}}(\mathrm{HA}, \mathrm{R})\right.$ and $\left.K_{\mathrm{a}}(\mathrm{HA}, \mathrm{S})\right]$ is expressed by

$$
\begin{aligned}
& K_{\mathrm{a}}(\mathrm{HA}, \mathrm{~S})=\frac{K_{\mathrm{a}}(\mathrm{HA}, \mathrm{R}) \gamma_{\mathrm{t}}(\mathrm{HA}, \mathrm{R} \rightarrow \mathrm{~S})}{\gamma_{\mathrm{t}}\left(\mathrm{H}^{+}, \mathrm{R} \rightarrow \mathrm{~S}\right) \gamma_{\mathrm{t}}\left(\mathrm{~A}^{-}, \mathrm{R} \rightarrow \mathrm{~S}\right)} \\
& \mathrm{p} K_{\mathrm{a}}(\mathrm{HA}, \mathrm{~S})=\mathrm{p} K_{\mathrm{a}}(\mathrm{HA}, \mathrm{R})+\log \gamma_{\mathrm{t}}\left(\mathrm{H}^{+}, \mathrm{R} \rightarrow \mathrm{~S}\right) \\
& +\log \gamma_{\mathrm{t}}\left(\mathrm{~A}^{-}, \mathrm{R} \rightarrow \mathrm{~S}\right)-\log \gamma_{\mathrm{t}}(\mathrm{HA}, \mathrm{R} \rightarrow \mathrm{~S})
\end{aligned}
$$

If we know the transfer activity coefficients for $\mathrm{H}^{+}, \mathrm{A}^{-}$and HA, we can estimate the dissociation constant of acid HA in S from that in R . For example, for the transfer from water to DMSO, $\log \gamma_{\mathrm{t}}\left(\mathrm{H}^{+}\right)=-3.4, \log \gamma_{\mathrm{t}}\left(\mathrm{CH}_{3} \mathrm{COO}^{-}\right)=8.8$ and $\log \gamma_{\mathrm{t}}\left(\mathrm{CH}_{3} \mathrm{COOH}\right)=-0.8$ and, for the transfer from water to $\mathrm{AN}, \log \gamma_{\mathrm{t}}\left(\mathrm{H}^{+}\right)$ 8.1, $\log \gamma_{\mathrm{t}}\left(\mathrm{CH}_{3} \mathrm{COO}^{-}\right)=10.7$ and $\log \gamma_{\mathrm{t}}\left(\mathrm{CH}_{3} \mathrm{COOH}\right)=0.4$. Using $\mathrm{p} K_{\mathrm{a}}\left(\mathrm{CH}_{3}\right. \mathrm{COOH}, \mathrm{W})=4.76$, we get $\mathrm{p} K_{\mathrm{a}}\left(\mathrm{CH}_{3} \mathrm{COOH}, \mathrm{DMSO}\right)=11.0$ and $\mathrm{p} K_{\mathrm{a}}\left(\mathrm{CH}_{3} \mathrm{COOH}\right.$, $\mathrm{AN})=23.2$, in fair agreement with the experimental values [34] of 12.6 in DMSO and 22.3 in AN, respectively.
3. The standard potential of the $\mathrm{M}^{+} / \mathrm{M}$ electrode in solvent $\mathrm{S}\left[E^{0}(\mathrm{~S})\right]$ is related to that in $\mathrm{R}\left[E^{0}(\mathrm{R})\right]$ by

$$
E^{0}(\mathrm{~S})-E^{0}(\mathrm{R})=0.059 \log \gamma_{\mathrm{t}}\left(\mathrm{M}^{+}, \mathrm{R} \rightarrow \mathrm{~S}\right)
$$

We can predict the value of $E^{0}(\mathrm{~S})$ from the known values of $E^{0}(\mathrm{R})$ and $\log \gamma_{\mathrm{t}}\left(\mathrm{M}^{+}\right.$, $\mathrm{R} \rightarrow \mathrm{S}$ ). Here, $E^{0}(\mathrm{~S})$ and $E^{0}(\mathrm{R})$ should be in a common potential scale. Of course, if the values of $E^{0}(\mathrm{~S})$ and $E^{0}(\mathrm{R})$ in a common scale are known, we can get the value of $\log \gamma_{\mathrm{t}}\left(\mathrm{M}^{+}, \mathrm{R} \rightarrow \mathrm{S}\right)$. This is used to obtain the values of transfer activity coefficients (Sections 6.3.6 and 8.2.1).

Data on the Gibbs energies of transfer and the transfer activity coefficients are of practical use. The problem, however, is that the data now available are not always sufficiently reliable. It is desirable that reliable data are obtained systematically for as many chemical species as possible. For the compiled data, see Ref. [30].

## 2.4 <br> Solvent Effects on the Complexation of Metal Ions

The complexation of a solvated metal ion with a ligand (complexing agent) corresponds to the substitution of the solvent molecules existing in the first solvation
sphere by the molecules or ions of the ligand in solution. Here, the metal ion-solvent interaction competes with the metal ion-ligand interaction. Solvent molecules also interact with the free ligand and the ligand coordinated to the metal ion, affecting the reactivity of the ligand. Thus, the stability of a metal complex is easily influenced by solvent.

The complexation of metal ions with halide and thiocyanate ions has been studied in a variety of solvents, from both thermodynamic and structural aspects [6, 21a, 35]. An example is the stepwise complexation of a silver ion with halide ions $\mathrm{X}^{-}$:

$$
\begin{aligned}
& \mathrm{Ag}^{+}+\mathrm{X}^{-} \rightleftarrows \mathrm{AgX} \quad K_{\mathrm{sp}}=\left[\mathrm{Ag}^{+}\right]\left[\mathrm{X}^{-}\right] \\
& \mathrm{Ag}^{+}+2 \mathrm{X}^{-} \rightleftarrows \mathrm{AgX}_{2}^{-} \quad \beta_{2}=\left[\mathrm{AgX}_{2}^{-}\right] /\left(\left[\mathrm{Ag}^{+}\right]\left[\mathrm{X}^{-}\right]^{2}\right)
\end{aligned}
$$

Table 2.8 shows the values of $\mathrm{p} K_{\mathrm{sp}}\left(=-\log K_{\mathrm{sp}}\right)$ and $\log \beta_{2}$. As described in Section 2.3, the solvent effect on $\mathrm{p} K_{\text {sp }}$ can be estimated approximately from the values of the transfer activity coefficients of $\mathrm{Ag}^{+}$and $\mathrm{X}^{-}$. In Table 2.8, the values of $K_{\mathrm{sp}} \beta_{2} \left(=\left[\mathrm{AgX}_{2}{ }^{-}\right] /\left[\mathrm{X}^{-}\right]\right)$are between $10^{-5.4}$ and $10^{-3.4}$ in protic solvents $\left(\mathrm{H}_{2} \mathrm{O}, \mathrm{MeOH}\right)$ and between $10^{0.6}$ and $10^{1.3}$ in aprotic solvents (AN, PC, DMSO). The much larger $K_{\mathrm{sp}} \beta_{2}$ values in aprotic solvents mean that $\mathrm{AgX}_{2}{ }^{-}$is much more stable in aprotic solvents than in protic solvents. Thus, if an excess amount of the AgX precipitate is added to a solution containing $\mathrm{X}^{-}$, a considerable part of the $\mathrm{X}^{-}$ion is consumed to form soluble $\mathrm{AgX}_{2}{ }^{-}$. In contrast, if the AgX precipitate is added to a solution containing an excess amount of $\mathrm{X}^{-}$, the precipitate is dissolved almost completely,

Table 2.8 Solvent effects on the formation of precipitates and complexes of the silver ion with halide ions $\left(\mathrm{X}^{-}\right) .^{a}$
| Solvent | Indifferent electrolyte |  | $\mathrm{Cl}^{-}$ | $\mathbf{B r}^{-}$ | $\mathrm{I}^{-}$ |
| :--- | :--- | :--- | :--- | :--- | :--- |
| $\mathrm{H}_{2} \mathrm{O}$ | $5 \mathrm{M} \mathrm{NaClO}_{4}$ | $\mathrm{p} K_{\text {sp }}$ | 10.10 | 12.62 | 16.35 |
|  |  | $\log \beta_{2}$ | 5.40 | 7.23 | 10.95 |
|  |  | $K_{\mathrm{sp}} \beta_{2}$ | $10^{-4.70}$ | $10^{-5.39}$ | $10^{-5.40}$ |
| MeOH | $1 \mathrm{M} \mathrm{LiClO}_{4}$ | $\mathrm{p} K_{\text {sp }}$ | 13.0 | 15.2 | 18.2 |
|  |  | $\log \beta_{2}$ | 7.9 | 10.6 | 14.8 |
|  |  | $K_{\mathrm{sp}} \beta_{2}$ | $10^{-5.1}$ | $10^{-4.6}$ | $10^{-3.4}$ |
| AN | $0.1 \mathrm{M} \mathrm{Et}_{4} \mathrm{NClO}_{4}$ | $\mathrm{p} K_{\text {sp }}$ | 12.4 | 13.2 | 14.2 |
|  |  | $\log \beta_{2}$ | 13.1 | 13.8 | 15.2 |
|  |  | $K_{\mathrm{sp}} \beta_{2}$ | $10^{0.7}$ | $10^{0.6}$ | $10^{1.0}$ |
| PC | $0.1 \mathrm{M} \mathrm{Et}_{4} \mathrm{NClO}_{4}$ | $\mathrm{p} K_{\text {sp }}$ | 20.0 | 20.5 | 21.8 |
|  |  | $\log \beta_{2}$ | 20.9 | 21.2 | 22.8 |
|  |  | $K_{\mathrm{sp}} \beta_{2}$ | $10^{0.9}$ | $10^{0.7}$ | $10^{1.0}$ |
| DMSO | $0.1 \mathrm{M} \mathrm{Et}_{4} \mathrm{NClO}_{4}$ | $\mathrm{p} K_{\text {sp }}$ | 10.4 | 10.9 | 12.1 |
|  |  | $\log \beta_{2}$ | 11.7 | 12.0 | 13.0 |
|  |  | $K_{\mathrm{sp}} \beta_{2}$ | $10^{1.3}$ | $10^{1.1}$ | $10^{0.9}$ |


[^11]forming $\mathrm{AgX}_{2}{ }^{-}$. This is why an $\mathrm{AgX} / \mathrm{Ag}$ electrode in a high concentration of $\mathrm{X}^{-}$ cannot be prepared in aprotic solvents (see Section 6.1.2). In protic solvents, however, the formation of $\mathrm{AgX}_{2}{ }^{-}$is not appreciable, and it is possible to prepare an $\mathrm{AgCl} / \mathrm{Ag}$ electrode using a saturated KCl solution.

The complexation of metal ions with neutral molecules has also been studied extensively. We consider here the complexes of metal ions with macrocyclic ligands such as crown ethers and cryptands [36]. The $1: 1$ complexation of a metal ion $\mathrm{M}^{n+}$ with macrocyclic ligand $L$ is expressed by Eqs. (2.8) and (2.9), where $K$ is the complex formation constant:

$$
\begin{aligned}
& \mathrm{M}^{n+}+\mathrm{L} \rightleftarrows \mathrm{ML}^{n+} \\
& K=\left[\mathrm{ML}^{n+}\right] /\left\{\left[\mathrm{M}^{n+}\right][\mathrm{L}]\right\}
\end{aligned}
$$

The formation constants ( $\log K$ ) for the complexes of dibenzo-18-crown-6 and cryptand[222] are, as shown in Table 2.9, markedly influenced by solvent.

If we express the complex formation constants in solvents R and S by $K_{\mathrm{S}}$ and $K_{\mathrm{R}}$, respectively, we get Eq. (2.10) from Eq. (2.9):

$$
\log K_{\mathrm{S}}-\log K_{\mathrm{R}}=\log \gamma_{\mathrm{t}}\left(\mathrm{ML}^{n+}, \mathrm{R} \rightarrow \mathrm{~S}\right)-\log \gamma_{\mathrm{t}}\left(\mathrm{M}^{n+}, \mathrm{R} \rightarrow \mathrm{~S}\right)-\log \gamma_{\mathrm{t}}(\mathrm{~L}, \mathrm{R} \rightarrow \mathrm{~S})
$$

However, the relationship in Eq. (2.11) is often obtained for complexes between univalent metal ions and cryptands if $R$ and $S$ are both dipolar aprotic solvents:

$$
\log K_{\mathrm{S}}-\log K_{\mathrm{R}} \approx \log \gamma_{\mathrm{t}}\left(\mathrm{M}^{+}, \mathrm{R} \rightarrow \mathrm{~S}\right)
$$

This relation tends to occur if the size of the univalent metal ion fits the size of the cavity of the cryptand or is smaller. Then, we get Eq. (2.12), and therefore Eq. (2.13), from Eq. (2.10):

$$
\begin{aligned}
& \log \gamma_{\mathrm{t}}\left(\mathrm{ML}^{+}, \mathrm{R} \rightarrow \mathrm{~S}\right) \approx \log \gamma_{\mathrm{t}}(\mathrm{~L}, \mathrm{R} \rightarrow \mathrm{~S}) \\
& \Delta G_{\mathrm{t}}^{\circ}\left(\mathrm{ML}^{+}, \mathrm{R} \rightarrow \mathrm{~S}\right) \approx \Delta G_{\mathrm{t}}^{\circ}(\mathrm{L}, \mathrm{R} \rightarrow \mathrm{~S})
\end{aligned}
$$
