Repository: cunyu-liu/electrolyte_ailab

File: fine-tune/bookData/Electrolytes, Interfaces and Interphases Fundamentals and Applications in Batteries.md (part 5 of 47)
## 1 What Is an Electrolyte?
We have assumed a linear drop of the field across the electrolyte, which is usually true for a liquid electrolyte, which is homogeneous in structure and composition. However, for solid electrolytes (either polymeric or ceramic), the composition and morphology across the system might be inhomogeneous, and the field strength is more precisely defined as

$$
X=-\frac{\mathrm{d} \psi}{\mathrm{~d} x}
$$

Under steady-state conditions, the flux of a given ionic species can be considered to be linearly proportional to the field strength if the field is small enough:

$$
J=B X
$$

This relation will be proven later when we solve the Butler-Volmer equation to the low-field approximation, but here we will just accept it as a fact.

Since $J$ describes the number of moles of a given ionic species passing through a unit area per second, the current density $j$ can be written as

$$
j=J z F=z F B X
$$

which describes how many coulombs (or ampere seconds) of charge are passing through the unit area. We now can define a new constant $\sigma$ by merging these constants:

$$
\sigma=z F B
$$

Therefore,

$$
\sigma=\frac{1}{X} j
$$

We have already defined that the field strength $X$, in the case of a homogeneous electrolyte, is linear across the entire electrolyte length $\Delta x$ :

$$
X=-\frac{\psi_{2}^{\mathrm{E}}-\psi_{1}^{\mathrm{E}}}{\Delta x}=-\frac{\Delta \psi}{\Delta x}
$$

In addition, the total current $(I)$ should be

$$
I=j A
$$

where $A$ is the area of the electrodes. Combining eqn (5.51), (5.52) and (5.53), we have a new expression for the introduced quantity $\sigma$ :

$$
\sigma=\frac{\Delta x}{\Delta \psi} \frac{I}{A}
$$

What does this new quantity $\sigma$ mean? We can rearrange eqn (5.54) into

$$
\Delta \psi=\frac{\Delta x}{\sigma A} I
$$

Now, recalling that in Figure $5.8 \Delta \psi$ is the voltage applied across the electrolyte, while $A$ and $\Delta x$ represent the geometric parameters of the cell, then the above equation is in a very similar format to Ohm's law:

$$
V=I R
$$

with the equivalent resistance $R$ being

$$
R=\frac{\Delta x}{\sigma A}=\rho \frac{\Delta x}{A}
$$

where $\rho$ is the conventional resistivity as defined by Ohm's law. Hence, based on the nature of $\sigma$ being the reciprocal of resistivity, we name it conductivity. It describes how mobile the ions are in response to an external electric field. In an ideal situation as shown in Figure 5.8, it can be evaluated based on the resistance $(R)$ measured under a direct current (DC) field and the cell parameter ( $\Delta x / A$ ):

$$
\sigma=\frac{1}{R} \frac{\Delta x}{A}
$$

In reality, conductivity is often measured under alternating current AC ) rather than DC conditions, because other phenomena (concentration polarization, double-layer capacitance, charge transfers at the
surface of either electrode, etc.) often arise under DC conditions in an electrochemical cell, thus complicating the accurate measurement of resistances. We will revisit this topic with more details in Chapter 14.

Differing from resistivity in a metallic conductor, the ion conductivity in an electrolyte can be adjusted via both amount and species of solute dissolved therein. In other words, the conductivity depends not only on the solute concentration but also on the type of solute. The latter can be quantified by the ionic strength, as discussed in Section 3.5.3. In order to normalize conductivity against the concentration and valence of the ion, two related concepts were defined: molar conductivity ( $\Lambda_{\mathrm{m}}$ ) and equivalent conductivity ( $\Lambda$ ):

$$
\begin{aligned}
& \Lambda_{\mathrm{m}}=\frac{\sigma}{c} \\
& \Lambda=\frac{\sigma}{c z}
\end{aligned}
$$

where $z$ is the valence of the ionic species under study.
As discussed earlier, Kohlrausch performed meticulous measurements of ion conductivities for a large number of aqueous electrolytes and, by deriving both molar and equivalent conductivities and plotting them against concentration and comparing across solute types, he established two empirical laws:

1. non-linearity versus solute concentration:

$$
\Lambda=\Lambda^{0}-K \sqrt{c}
$$

2. independent migrations for cations and anions:

$$
\Lambda^{0}=\lambda_{+}^{0}+\lambda_{-}^{0}
$$

where $\Lambda^{0}, \lambda_{+}^{0}$ and $\lambda_{-}^{0}$ represent the equivalent conductivity as the solute concentration approaches zero, and the equivalent conductivity contributed by the cation and anion, respectively.

These laws hold true only when the solute concentration approaches zero, and the fundamental reason underlying such a condition is that the ion-ion interaction can be neglected only when the electrolyte is sufficiently dilute, as shown in the Debye-Hückel model.

In actual applications, the conductivity ( $\sigma$ ), not molar conductivity ( $\Lambda_{\mathrm{m}}$ ) or equivalent conductivity ( $\Lambda$ ), is the most useful quantity,
because it directly reflects how much ionic current a given electrolyte can provide to support cell reactions.

### 5.2.1.2 Mobility ( $\mu$ )

As briefly mentioned at the beginning of this section, the so-called directional movement of ions as implied by Figure 5.6 or 5.8 is only on a macroscopic scale and by time average. At an atomistic level, the random walk by an individual ion is still maintained even after the external electric field is switched on, while migration in the preferred direction occurs simultaneously (Figure 5.9a). The actual trajectories of the ions should be more like that shown in Figure 5.9b. In other words, the applied electric field only affects the movement of these

![](https://cdn.mathpix.com/cropped/2025_10_16_c9f804f118ee3f949b1eg-085.jpg?height=995&width=1200&top_left_y=855&top_left_x=166)
Figure 5.9 (a) The random ionic movement does not create any net flux. (b) An applied external electric field does not stop the random movement; instead, it causes the cations to drift towards (and anions against) the direction of the field by applying a velocity component on their already existing random movement, thus creating a net flux in the direction of the field. (c) The drift velocity is the component that aligns towards the applied field.

individual ions by applying a velocity component that aligns with the direction of the field. We call this velocity component the drift velocity $\left(v_{\mathrm{d}}\right)$, which is the projection of its overall velocity on the direction of the field (Figure 5.9c).

Now let us take a detailed look at these ions at an atomistic level.
The applied electrostatic field exerts a force on each individual ion, which is defined by Newton's second law as

$$
\vec{F}=m a=m \frac{\mathrm{~d} v}{\mathrm{~d} t}
$$

where $\vec{F}$ is the driving force applied by the field on the ion, $m$ is the mass of the ion and $a$ is the acceleration. If there is no hindrance, the ion would accelerate and speed through the electrolyte with time. However, its collision with other ions (of both same and opposite charges) and solvent molecules keeps occurring. These collisions change the direction and velocity of an ion at each collision, and try to make its trajectory as random as possible. On the other hand, the applied field always tries to correct such deviations of this ion by driving it towards (if it is a cation) or against (if it is an anion) the field. The superimposition of the above two movements accounts for the actual motion of an ion depicted in Figure 5.9b.

Between two collisions, the ion of course follows Newton's second law to adopt the directional motion and contribute to the net flux, until the next collision changes its course. The overall net flux is thus the sum of the contributions from all of the ions during their directional movement, i.e. between their collisions. Since such collisions occur completely randomly, we cannot predict precisely the velocity and direction of an individual ion; however, if we assume statistically that the mean time between collisions is $\tau$, and that $N$ collisions occur in a time $t$, then

$$
\tau=\frac{t}{N}
$$

Since during this mean time $\tau$ the investigated ion must follow Newton's second law, its drift velocity ( $v_{\mathrm{d}}$ ) is given by

$$
v_{\mathrm{d}}=\frac{\mathrm{d} v}{\mathrm{~d} t} \tau=\frac{\vec{F}}{m} \tau
$$

Therefore, the contribution from a given ion to the directional movement of ions (i.e. the current) is described by its drift velocity, which is
proportional to the force working on it and the average time between collisions, but inversely proportional to its mass. Since both $m$ and $\tau$ can be viewed as intrinsic properties of an electrolyte, whereas $\vec{F}$ is an external factor, a new quantity, ionic mobility ( $\mu$ ), can be defined:

$$
\mu=\frac{\tau}{m}=\frac{v_{\mathrm{d}}}{F}
$$

Hence mobility is the drift velocity of an ion under the action of a unit force, and its dimension in the SI system is $\mathrm{m} \mathrm{s}^{-1} \mathrm{~N}^{-1}$. It describes how agile the ion is in response to the force. In real life, however, the force acting on an electrolyte is often not as convenient as the applied electric field to measure, hence a modified form of ionic mobility is usually used in the literature, which looks at the drift velocity induced by a unit field instead of unit force. This new form of mobility, sometimes referred to as "conventional mobility", will hence have the unit $\mathrm{m} \mathrm{s}^{-1} \mathrm{~V}^{-1}$ or $\mathrm{cm} \mathrm{s}^{-1} \mathrm{~V}^{-1}$, while the mobility by the original definition is called "absolute mobility". Since the relation between electrostatic force $F$ on an ion bearing a charge of $z_{i} e_{0}$ and the applied electric field $X$ is

$$
F=z_{i} e_{0} X
$$

the conversion between these two mobility forms should be

$$
\mu_{\text {Conv }}=z_{i} e_{0} \mu_{\text {Abs }}
$$

Most of the time, researchers do not indicate exactly what mobility they are using in the literature, which could cause confusion. Therefore, one must pay attention in order to differentiate, and the key clue might be found in the units used for the mobility ( $\mathrm{m} \mathrm{s}^{-1} \mathrm{~N}^{-1}$ or $\mathrm{m} \mathrm{s}^{-1} \mathrm{~V}^{-1}$ ).

Table 5.1 lists the conventional mobilities for some selected ions in aqueous electrolytes at ambient temperature along with their diffusion coefficients.

Now let us revisit Figure 5.9 before concluding this section.
To have a more quantitative picture of the relative diffusional and migrational distances that an ion covers simultaneously, we can extract diffusion coefficient and mobility data from Table 5.1 and do a simple calculation.

Let us consider an aqueous electrolyte consisting of KCl . The diffusional distance travelled by a $\mathrm{K}^{+}$ion in 1 s could be calculated using its diffusion coefficient ( $1.57 \times 10^{-5} \mathrm{~cm}^{2} \mathrm{~s}^{-1}$ ) and the

Table 5.1 Diffusion coefficients ( $D$ ) and mobilities ( $\mu$ ) of selected ions in aqueous and non-aqueous electrolytes at ambient temperature $\left(25-30^{\circ} \mathrm{C}\right)$.
| Ion | $D / \mathrm{cm}^{2} \mathrm{~s}^{-1}$ | $\mu / \mathrm{cm}^{2} \mathrm{~V}^{-1} \mathrm{~s}^{-1}$ |
| :--- | :--- | :--- |
| $\mathrm{H}^{+}$ | $7.60 \times 10^{-5}$ | $3.62 \times 10^{-3}$ |
| $\mathrm{Li}^{+}$ | $1.03 \times 10^{-5}$ |  |
| $\mathrm{Na}^{+}$ | $1.33 \times 10^{-5}$ |  |
| $\mathrm{K}^{+}$ | $1.57 \times 10^{-5}$ | $7.62 \times 10^{-4}$ |
| $\mathrm{NH}_{4}{ }^{+}$ | $1.86 \times 10^{-5}$ | $7.63 \times 10^{-4}$ |


Einstein-Smoluchowski equation [eqn (5.22)] to be $97 \mu \mathrm{~m}$. Meanwhile, an electric field of $1.0 \mathrm{~V} \mathrm{~cm}^{-1}$ is applied to this electrolyte, and in response this $\mathrm{K}^{+}$ion would migrate along the applied field, whose distance covered in 1 s would be only $7.62 \mu \mathrm{~m}$, or less than one-tenth of its diffusional distance!

### 5.2.1.3 Relationships among $D, \sigma, v_{\mathrm{d}}$ and $\mu$

So far we have defined a few quantities that describe how mobile the ions are, either on their own (diffusion coefficient $D$ ) or under an external electric field (conductivity $\sigma$, drift velocity $v_{\mathrm{d}}$ and mobility $\mu$ ). How are these quantities related?

Let us consider a cation species moving in an electrolyte at a drift velocity $v_{+}$, creating a net flux of positive ions $J_{+}$(Figure 5.10a). Remember that flux is the number of moles of such a cation passing through a unit area per second. Assume that the cation concentration is $c_{+}$in this electrolyte, then in 1 s the number of moles of this cation passing through the area enclosed by dashed lines would be the whole population of the cation $\left(N_{+}\right)$contained in a volume $V$ :

$$
J_{+}=N_{+}=A V c_{+}=V c_{+} \quad(\text { because } A \text { as unit area }=1.0)
$$

Apparently, the volume $V$ is given by how fast the cations are moving:

$$
V=A v_{+}
$$

Hence

$$
J_{+}=v_{+} c_{+}
$$

![](https://cdn.mathpix.com/cropped/2025_10_16_c9f804f118ee3f949b1eg-089.jpg?height=534&width=1081&top_left_y=216&top_left_x=227)
Figure 5.10 (a) Relationship between flux, current density and drift velocity. (b) Einstein's thought experiment of balanced diffusion and conduction for an ion species.

The current density $\left(j_{+}\right)$corresponding to the flux is

$$
j_{+}=z_{+} F v_{+} c_{+}
$$

where $F$ and $z$ are the Faraday constant and this cation's valence. Remember that all ions, no matter whether cations or anions, contribute to the net flux of ions under the external electric field, hence the overall current $i$ should be given:

$$
j=\sum_{i} j_{i}=\sum_{i} z_{i} F v_{i} c_{i}
$$

Now we have linked the drift velocity of each ion with its contribution to the current. Since drift velocity is related to mobility by eqn (5.66), whereas conductivity is related to field strength $X$ by eqn (5.51), after substitution and rearrangement we obtain the following relationship between conductivity and mobility:

$$
\sigma=\frac{j}{X}=\sum z_{i} F c_{i} \mu_{i}
$$

If we substitute the Faraday constant $F$ with

$$
F=N_{\mathrm{A}} e_{0}
$$

and define charge carrier number $n_{i}$ as

$$
n_{i}=N_{\mathrm{A}} c_{i}
$$

then we will obtain another more popular form of the above relation that is often found in the electrolyte literature:

$$
\sigma=\sum n_{i} z_{i} \mu_{i} e_{0}
$$

In the special case of a $z: z$-type electrolyte (such as NaCl or $\mathrm{MgSO}_{4}$ ), it reduces to

$$
\sigma=z F c\left[\mu_{+}+\mu_{-}\right]
$$

Likewise, molar and equivalent conductivity can be related to mobility in a similar manner:

$$
\begin{aligned}
\Lambda_{\mathrm{m}} & =\frac{\sigma}{c}=z F\left[\mu_{+}+\mu_{-}\right] \\
\Lambda & =\frac{\sigma}{c z}=F\left[\mu_{+}+\mu_{-}\right]
\end{aligned}
$$

One should keep in mind here that, although eqn (5.77)-(5.80) all appear to be expressed in scalar quantities, i.e. quantities without directions, they actually contain vector elements, i.e. with directions, because the migration of an ion could make either a positive or a negative contribution to the conductivity, depending on whether it moves along with or against the applied electric field. The latter ("against") means that a cation moves towards the positively charged electrode and an anion moves towards a negatively charged electrode. In extremely dilute or ideal electrolytes, such ionic movement in the "wrong" direction can be ignored, and it is this implication that renders these equations with a scalar appearance. However, in superconcentrated electrolytes or ionic liquids, movement in the "wrong" direction could occur, and one has to remember that quantities such as charge and mobility intrinsically introduce a vector nature.

### 5.2.1.4 Einstein Relation

We have successfully related conductivities ( $\sigma, \Lambda_{\mathrm{m}}$ and $\Lambda$ ) and mobility $(\mu)$, but what about diffusion coefficient?

Einstein performed a clever thought experiment and established a link between these two quantities that describe random walk and directional motion of ions, respectively (Figure 5.10b). He imagined an electrolyte system in which the concentration gradient for a certain ionic species creates a diffusional flux $J_{\mathrm{D}}$ :

$$
J_{\mathrm{D}}=-D \frac{\mathrm{~d} c}{\mathrm{~d} x}
$$

He then applied an external electric field to induce a conduction flux $J_{\mathrm{C}}$, which precisely balanced the diffusional flux, so that the net flux is zero:

$$
J_{\mathrm{D}}+J_{\mathrm{C}}=0
$$

From the previous section, we know that

$$
J_{\mathrm{C}}=c v_{\mathrm{d}}=c \vec{F} \mu
$$

so we have

$$
c \vec{F} \mu-D \frac{\mathrm{~d} c}{\mathrm{~d} x}=0
$$

or

$$
\frac{\mathrm{d} c}{\mathrm{~d} x}=\frac{c \vec{F} \mu}{D}
$$

Since this system is at equilibrium, Einstein applied a Boltzmann distribution to obtain the distribution of ionic concentration:

$$
c=c^{0} \mathrm{e}^{-\frac{U}{k_{\mathrm{B}}}}
$$

where $c^{0}$ is the ion concentration when the electric field is zero and $U$ is the potential energy of an ion in the applied field. Therefore,

$$
\frac{\mathrm{d} c}{\mathrm{~d} x}=-c^{0} \mathrm{e}^{-\frac{U}{k_{\mathrm{B}} T}} \frac{1}{k_{\mathrm{B}} T} \frac{\mathrm{~d} U}{\mathrm{~d} x}=-\frac{c}{k_{\mathrm{B}} T} \frac{\mathrm{~d} U}{\mathrm{~d} x}
$$

By definition, the force induced by the field on the ions is

$$
\vec{F}=-\frac{\mathrm{d} U}{\mathrm{~d} x}
$$

Therefore,

$$
\frac{\mathrm{d} c}{\mathrm{~d} x}=\frac{c}{k_{\mathrm{B}} T} \vec{F}
$$

Combining these two expressions for $\mathrm{d} c / \mathrm{d} x$, we obtain

$$
\frac{c}{k_{\mathrm{B}} T} \vec{F}=\frac{c \vec{F} \mu}{D}
$$

Now we can finally correlate diffusion coefficient with mobility:

$$
D=\mu k_{\mathrm{B}} T
$$

This equation is the Einstein relation. ${ }^{2}$ Note that the mobility used here is the "absolute mobility", i.e. the drift velocity created by unit force. To apply the conventional mobility frequently used in the literature, one needs to convert it by multiplying by $z_{i} e_{0}$, as discussed previously.

This sets the foundation for the many important relationships regarding ion transport. In a general sense, and beyond ionic movement in electrolytes, it describes the relationship between random movement of small particles and the orientational movement of the same particles induced by an external force such as electric, magnetic, gravitational or even mechanical.

On the basis of the Einstein relation, we can further establish the relation between diffusion coefficients and conductivity through mobility:

$$
\sigma=\sum \frac{n_{i} z_{i} D_{i} e_{0}}{k_{\mathrm{B}} T}
$$

In summary, all these quantities ( $\sigma, D, \mu$ ) describe how agile the ions are in their electrolytes when responding to a "driving force". Such a driving force can be either the concentration gradient (for diffusion coefficient) or the electric field (for mobility and conductivity). They are interdependent and are proportional to each other in a linear manner.

### 5.2.1.5 Transport Number ( $t_{+}$and $t_{-}$)

Since both cations and anions contribute to the overall ion conductivity ( $\sigma$ ), sometimes it is important to know which ionic species is the major contributor. For example, in a lithium-ion battery, the cell reactions rely on the transport of $\mathrm{Li}^{+}$whereas the movement of other ionic species (especially the anion) is often considered parasitic and harmful to the cell reactions. Knowing the exact contribution of $\mathrm{Li}^{+}$to the current could help determine how fast the battery can be charged and discharged at a constant flux of ions. In a broader context, the performance of batteries often relies on the movement of only one specific working ion, hence it is important to know the contribution from such an ion of significance to the cell reaction.

In order to quantify such contributions, the transport number $\left(t_{i}\right)$ is defined to reflect the contribution to the current by an individual ion $i$ :

$$
t_{i}=\frac{j_{i}}{\sum_{i} j_{i}}=\frac{z_{i} F c_{i} \mu_{i}}{\sum_{i} z_{i} F c_{i} \mu_{i}}
$$

where $c_{i}$ is the concentration of ionic species $i$.
In most cases (such as in lithium-ion battery electrolytes), one is only interested in differentiating cationic and anionic contributions to the current, hence the cationic transport number $\left(t_{+}\right)$and anionic transport number $\left(t_{-}\right)$were defined as

$$
t_{+}=\frac{\sum J_{+}}{\left(\sum J_{+}+\sum J_{-}\right)}=\frac{\sum z_{i}^{+} F c_{i}^{+} \mu_{i}^{+}}{\sum\left(z_{i}^{+} F c_{i}^{+} \mu_{i}^{+}+z_{i}^{-} F c_{i}^{-} \mu_{i}^{-}\right)}
$$

and

$$
t_{-}=1.0-t_{+}
$$

For a $z: z$-type electrolyte such as NaCl or $\mathrm{MgSO}_{4}$ in water, the expressions for the transport numbers could be further simplified:

$$
t_{+}=\frac{\mu^{+}}{\mu^{+}+\mu^{-}}=\frac{D_{+}}{D_{+}+D_{-}}
$$

In lithium-ion battery electrolytes, because the non-aqueous solvents used are often "monopolar" owing to the spatial hindrance to the positive terminus (Figure 5.11), the cation ( $\mathrm{Li}^{+}$) is often much

![](https://cdn.mathpix.com/cropped/2025_10_16_c9f804f118ee3f949b1eg-094.jpg?height=1052&width=689&top_left_y=222&top_left_x=423)
Figure 5.11 In a non-aqueous electrolyte that contains lithium salts, the positive transport number is often far smaller than the negative transport number, owing to the unsymmetrical solvation of cations and anions by the "monopolar" non-aqueous carbonate solvents.

more solvated than the anion. This creates a severely unsymmetrical transport number bias, i.e.

$$
t_{+}<t_{-}
$$

In other words, in the measured ion conductivity of a given non-aqueous electrolyte, most of the current is conducted by the anion move- ment, because the bulky solvation sheath of $\mathrm{Li}^{+}$severely slows its mobility (Figure 5.11). This is disadvantageous to the cell reaction, as we have mentioned that the current carried by anions is considered parasitic and not supportive for the cell reactions.

In aqueous electrolytes, the difference between the cationic and anionic transport numbers is smaller, and in some cases the above

Table 5.2 Cationic transport numbers in typical aqueous and nonaqueous electrolytes.
| Electrolyte | 0.1 M NaCl$\mathrm{H}_{2} \mathrm{O}$ | 0.1 M KCl$\mathrm{H}_{2} \mathrm{O}$ | 0.1 M HCl$\mathrm{H}_{2} \mathrm{O}$ | 21 m LiTFSI$\mathrm{H}_{2} \mathrm{O}$ | 1.0 M $\mathrm{LiPF}_{6}-$ EC-DMC ${ }^{\text {a }}$ | 1.0 M $\mathrm{Et}_{4} \mathrm{NPF}_{6}-\mathrm{AN}^{\mathrm{b}}$ |
| :--- | :--- | :--- | :--- | :--- | :--- | :--- |
| $t_{+}$ | 0.39 | 0.49 | 0.83 | 0.73 | 0.15-0.4 | 0.4-0.5 |


${ }^{\text {a }}$ Lithium hexafluorophosphate dissolved in a mixture of ethylene carbonate (EC) and dimethyl carbonate (DMC). This is the skeleton composition for most electrolytes used in commercial lithium-ion batteries, although the exact composition may vary.
${ }^{\mathrm{b}}$ Tetraethylammonium hexafluorophosphate dissolved in acetonitrile. This is the most common electrolyte used for electrochemical double-layer capacitors. A range is given because very scattered results were obtained using different methods.
trend can be reversed, because the water molecule is bipolar and could solvate both cations and anions. Table 5.2 gives transport numbers for a few important electrolytes that we frequently encounter in life.

The significance of transport number not only lies in predicting the power density of lithium-ion batteries, but also helps in the design of electrolyte systems, in which the transport of one given ion could be manipulated for desired purposes. Such an example can be found in analytical electrochemistry, where Fick's second law is often utilized to solve for ionic transport behaviors under different initial and boundary conditions. To do so, the movement of ions must be exclusively diffusional in an electrochemical cell, i.e. without any migration. This could be difficult for an ion that is rather mobile, as it was mentioned in previous sections that the overall motion of ions is actually the superimposition of random walk (diffusion) and directional drift (migration). The presence of migration severely affects the solution of Fick's laws.

For example, consider 0.1 M HCl solution in water, where $t_{+}$and $t_{-}$are 0.83 and 0.17 , respectively. Placing this electrolyte in any electric field, the current is heavily distributed on $\mathrm{H}^{+}$rather than $\mathrm{Cl}^{-}$, thus making it almost impossible to observe the diffusion behavior of $\mathrm{H}^{+}$.

To address this challenge, one can now add a supporting salt, e.g. KCl , to the solution, until KCl becomes the major salt, with $\mathrm{K}^{+} / \mathrm{H}^{+}=$ 1000. Then

$$
\frac{t_{\mathrm{K}}}{t_{\mathrm{H}}}=\frac{c_{\mathrm{K}} \mu_{\mathrm{K}}}{c_{\mathrm{H}} \mu_{\mathrm{H}}}=\frac{1}{1000} \times \frac{6 \times 10^{-4}}{30 \times 10^{-4}}=200
$$

Despite the much higher mobility of $\mathrm{H}^{+}$, the sheer number advantage of $\mathrm{K}^{+}$ensures that, once an external electric field is applied, the contribution of $\mathrm{H}^{+}$to the cationic current is suppressed to $5 \%$ ! If one
counts the contribution of anions to the current, then the transport number in this new electrolyte containing an overwhelming proportion of KCl would be

$$
t_{\mathrm{H}}=\frac{c_{\mathrm{H}} \mu_{\mathrm{H}}}{c_{\mathrm{H}} \mu_{\mathrm{H}}+c_{\mathrm{K}} \mu_{\mathrm{K}}+c_{\mathrm{Cl}} \mu_{\mathrm{Cl}}} \approx 0.001
$$

The near-zero transport number of $\mathrm{H}^{+}$indicates that, in an electrochemical cell under a certain electric field, the current is mainly provided by the movements of $\mathrm{K}^{+}$and $\mathrm{Cl}^{+}$, whereas any flux of $\mathrm{H}^{+}$detected at the electrode must be provided via its diffusion, which would allow for a much more precise solution of Fick's second law.

Hence in most electrochemical analyses, a supporting electrolyte is required, the role of which is to support the migration so that the targeted ion can transport mostly via diffusion.

The definition of ion transport number in eqn (5.94) is based on two assumptions: (1) the electrolyte solute (i.e. the salt) is completely dissociated into free ions; and (2) these free ions are moving independently of the influence of each other. In other words, the definition is valid for an "ideal electrolyte" only. In most practical electrolytes, these two assumptions do not hold because of the intensified interionic correlations at high salt concentrations (i.e. repulsion between ions of the same charge and attraction between the ions of opposite charge), incomplete dissociation, as well as ion-solvent associations. Such ion-ion and ion-solvent interactions become especially important in super-concentrated electrolytes and ionic liquids. In that situation, the ion movements become heavily entangled and correlated, and the ion transport number can no longer follow the simplistic summation as defined in eqn (5.94). We revisit this more complicated topic in Chapter 14.

### 5.2.2 Nernst-Einstein Relation

The Einstein relation established an important link between diffusion and migration

$$
D=\mu k_{\mathrm{B}} T
$$

On the basis of this relation, a few more important relations can be derived.

Earlier we established that equivalent conductivity is related to ionic mobility in the following manner:

$$
\Lambda=z_{i} e_{0} F\left(\mu^{+}+\mu^{-}\right)
$$

Substituting the Einstein relation for the mobilities, we now have

$$
\Lambda=\frac{z_{i} e_{0} F}{k_{\mathrm{B}} T}\left(D_{+}+D_{-}\right)=\frac{z_{i} F^{2}}{R T}\left(D_{+}+D_{-}\right)
$$

This is the Nernst-Einstein relation, ${ }^{2}$ which relates equivalent conductivity to the independent contributions from the cationic and anionic diffusion coefficients. Of course, this can only be true in extremely dilute electrolytes, where ion-ion interactions are negligible; but more importantly, this equation implicitly assumes that all ions that diffuse also contribute to the migration, which is not true for ion pairs. An ion pair diffuses, but is electroneutral, therefore it cannot feel the electric field and makes no contribution to carrying the current. Only with extremely dilute electrolytes can the ion pairing be completely eliminated.

### 5.2.3 Stokes-Einstein Relation

In hydrodynamics, the transport of particles in a condensed phase would encounter a viscous drag. Stokes proved that, when the Reynolds number (Re) of the medium is much less than unity, i.e. there is no turbulence and convection, and the particles move through the medium smoothly in the laminar flow, the viscous drag $\left(F_{\mathrm{V}}\right)$ felt by a spheritic particle would be

$$
F_{\mathrm{V}}=6 \pi r \eta v
$$

where $r$ is the radius of the particle, $\eta$ the viscosity of the medium and $v$ the velocity of the particle. In appearance, such a relation describes a macroscopic particle of known geometric shape moving in a structureless continuous medium. It should not be directly applicable to the ions moving in an electrolyte solution for a number of reasons: (1) the size of the ions is comparable to the size of the solvent molecules, hence the medium is no longer structureless and continuous; (2) the geometric shape of most ions is not perfectly spherical; (3) the radius of the ion here is no longer a finite number owing to its solvation by the solvent molecules; and (4) the viscosity, which is a bulk and macroscopic property, should be very different from what an ion can feel in its local environment.

Nevertheless, against all these odds, Einstein made an audacious "guesstimate", and directly adopted Stokes's law. He visualized that an
ion in electrolyte is experiencing both a random walk driven by local concentration inequilibrium (diffusion) and a drift velocity imposed by an external electric field. Under steady-state conditions, these two forces should be equal to each other:

$$
\frac{\mathrm{d} c_{i}}{\mathrm{~d} x}=-6 \pi \eta r v_{\mathrm{d}}
$$

where $\mathrm{d} c_{i} / \mathrm{d} x$ is the concentration gradient according to Fick's first law and $v_{\mathrm{d}}$ is the drift velocity. Since the concentration gradient takes the form of a force $F$ responsible for the drift velocity, we will have

$$
\mu=\frac{v_{\mathrm{d}}}{F}=\frac{v_{\mathrm{d}}}{-\frac{\mathrm{d} c_{i}}{\mathrm{~d} x}}=\frac{v_{\mathrm{d}}}{6 \pi \eta r v_{\mathrm{d}}}=\frac{1}{6 \pi \eta r}
$$

We now introduce the Einstein relation:

$$
D=\mu k_{\mathrm{B}} T
$$

Then we have a new relation between a microscopic property ( $D$ ) and a macroscopic property $(\eta)$ :

$$
D=\frac{k_{\mathrm{B}} T}{6 \pi \eta r}
$$

This is the Stokes-Einstein relation. ${ }^{2}$
One might feel that the above derivation of the Stokes-Einstein relation is non-rigorous. Einstein made this very bold extension of Stokes's law into the microscopic world almost by instinct rather than rigorous mathematical derivation. However, he was correct, and the accuracy of eqn (5.105) is astonishing and has been confirmed in many different scenarios.

### 5.2.3.1 An Unexpected Use of the Stokes-Einstein Relation

In a rather unexpected development, this relation was used by some to achieve the earliest precise measurement of Avogadro's number $\left(N_{\mathrm{A}}\right)$.

We have learned from the Einstein-Smoluchowski equation that for a small particle that moves randomly, the mean square distance traveled in a given duration $t$ would be given by

$$
\left\langle x^{2}\right\rangle=2 D t
$$

In other words, the diffusion coefficient is given by

$$
D=\frac{\left\langle x^{2}\right\rangle}{2 t}
$$

Inserting eqn (5.106) into the Stokes-Einstein relation [eqn (5.105)], we obtain

$$
\frac{\left\langle x^{2}\right\rangle}{2 t}=\frac{k_{\mathrm{B}} T}{6 \pi \eta r}=\frac{R T}{6 \pi \eta r N_{\mathrm{A}}}
$$

and rearrangement of eqn (5.107) gives

$$
N_{\mathrm{A}}=\frac{R T}{6 \pi \eta r D}=\frac{R T t}{3 \pi \eta r\left\langle x^{2}\right\rangle}
$$

In other words, at a given temperature $T$, if one knows the viscosity $\eta$ of the medium and the radius $r$ of the particle, it only takes the measurement of the mean square distance traveled by this particle in a given duration $t$ to calculate Avogadro's number ( $N_{\mathrm{A}}$ ).

The French physicist Perrin was the first one who actually conducted such an experiment. ${ }^{4}$ In 1909 he was studying the Brownian motion of microscopic particles in water, and read about Einstein's work. Thus, he suspended gamboge seeds, which have an almost uniform radius of $0.53 \mu \mathrm{~m}$, in a drop of water and, using a high-power microscope, he meticulously measured the distance that such a microscopic particle travels in a given time interval. Since the viscosity of water and room temperature were known, based on multiple experiments he was able to calculate Avogadro's number to be in the range $6.5-6.9 \times 10^{23}$, which was an overestimate compared with the accurate value that we know today ( $6.02 \times 10^{23}$ ) but was of the correct order of magnitude.

For this initial effort that provided the most accurate value for Avogadro's number at the time and his work on Brownian motion, Perrin was awarded the Nobel Prize in Physics in 1926.

### 5.2.4 Walden's Rule

Diffusion coefficient was connected with equivalent conductivity by the Nernst-Einstein relation and with viscosity by the Stokes-Einstein relation. Is there a relation between equivalent conductivity and viscosity, then?

A simple algebraic rearrangement leads to

$$
D=\frac{k_{\mathrm{B}} T}{6 \pi \eta r D}=\frac{R T}{z F^{2}} \Lambda
$$

Therefore, the molar conductivity for a given ion is expressed as

$$
\Lambda=\frac{z F^{2} k_{\mathrm{B}}}{6 \pi \eta r R}
$$

Inserting $F=N_{\mathrm{A}} e_{0}$ and $R=k_{\mathrm{B}} N_{\mathrm{A}}$, we will have

$$
\Lambda=\frac{z F e_{0}}{6 \pi \eta r}
$$

or in its more popular form

$$
\Lambda \eta=\frac{z F e_{0}}{6 \pi r}=\frac{\text { constant }}{r}
$$

This is Walden's rule, an empirical rule actually established long before Einstein's work. ${ }^{5}$ Its verification once again confirms the validity of the Stokes-Einstein relation. Likewise it only works in extremely dilute electrolytes. In recent studies, Walden's rule has been adopted as a useful empirical descriptor for the "ionicity" of an electrolyte, as discussed in more detail in Chapter 14.

### 5.2.5 Nernst-Planck Flux Equation

The last equation of major importance also benefitted from the Einstein relation but does not bear Einstein's name.

We mentioned above that an ion's motion in an electrolyte can be viewed as the superimposed movements of two different natures: (1) random walk due to a concentration gradient and (2) migration due to an electric field.

For migration, the nature of the force acting on the ion is beyond any doubt: it is the Coulombic force ( $F_{\mathrm{C}}$ ) from the electric field, and can be expressed as

$$
F_{\mathrm{C}}=z_{i} e_{0} X=-z_{i} e_{0} \frac{\mathrm{~d} \psi}{\mathrm{~d} x}
$$

where $X$ is the field and $\mathrm{d} \psi / \mathrm{d} x$ is the electrostatic potential gradient.

What force drives the diffusion?
As Fick's law has already told us, the motion is driven by the concentration gradient:

$$
J_{i}=-D \frac{\mathrm{~d} c_{i}}{\mathrm{~d} x}
$$

Analogously, the concentration gradient $\mathrm{d} c_{i} / \mathrm{d} x$ can be viewed as a field that generates a force of chemical nature. From thermodynamics, we know that such a chemical force originated from the chemical potential $\mu_{i}$ :

$$
\mu_{i}=\mu_{i}^{0}+R T \ln c_{i}
$$

the gradient of which should determine the "chemical field" that an ion feels. Note that here $\mu_{i}$ represents chemical potential rather than ionic mobility.

If one considers the superimposed motion of ions as the result of both of those two forces, then under steady-state conditions the overall ionic flux created by the combined forces should obey Fick's first law in a new form that reflects both fields:

$$
J_{i}=-\frac{D_{i} c_{i}}{R T}\left(z_{i} F \frac{\mathrm{~d} \psi}{\mathrm{~d} x}+\frac{\mathrm{d} \mu_{i}}{\mathrm{~d} x}\right)=-\frac{D_{i} c_{i}}{R T} \frac{\mathrm{~d}}{\mathrm{~d} x}\left(z_{i} F \psi+\mu_{i}\right)
$$

Eqn (5.116) is actually just a more quantitative expression for the statement already qualitatively made in Section 5.2.1. The first part of the term represents the electrostatic potential applied by the external field, which is responsible for the migration, and the second part of the term is related to the concentration gradient. We call this term $\left(z_{i} F \psi+\mu_{i}\right)$ the electrochemical potential $\left(\overline{\mu_{i}}\right)$ :

$$
\overline{\mu_{i}}=\mu_{i}+z_{i} F \psi
$$

It dictates the movement of an ion in an electrolyte. The above equation can be simplified to

$$
J_{i}=-\frac{D_{i} c_{i}}{R T} \frac{\mathrm{~d} \overline{\mu_{i}}}{\mathrm{~d} x}
$$

Of course, the above analogous process is not rigorous. For a more rigorous mathematical derivation, one could refer to Modern

Electrochemistry by Bockris and Reddy or Electrochemical Systems by Newman and Balsara (see Further Reading).

Now we insert the Einstein relation into eqn (5.118):

$$
D_{i}=\mu_{i} k_{\mathrm{B}} T
$$

and, replacing the absolute mobility with conventional mobility:

$$
\mu_{\mathrm{Conv}}=z_{i} e_{0} \mu_{\mathrm{Abs}}
$$

we obtain

$$
\begin{gathered}
J_{i}=-\frac{D_{i} c_{i}}{R T} \frac{\mathrm{~d} \overline{\mu_{i}}}{\mathrm{~d} x}=-\frac{\mu_{\mathrm{Abs}} k_{\mathrm{B}} T c_{i}}{R T} \frac{\mathrm{~d} \overline{\mu_{i}}}{\mathrm{~d} x}=-\frac{\mu_{\text {Conv }} k_{\mathrm{B}} T c_{i}}{z_{i} e_{0} R T} \frac{\mathrm{~d} \overline{\mu_{i}}}{\mathrm{~d} x} \\
J_{i}=-\frac{\mu_{\text {Conv }} c_{i}}{z_{i} F} \frac{\mathrm{~d} \overline{\mu_{i}}}{\mathrm{~d} x}
\end{gathered}
$$

This is the Nernst-Planck flux equation, which correlates the flux of a charged species with the total driving force from the electrochemical potential, which can be split into an electrostatic part and a chemical part:

$$
J_{i}=-\frac{D_{i} c_{i} z_{i} F}{R T} \frac{\mathrm{~d} \psi}{\mathrm{~d} x}-D_{i} \frac{\mathrm{~d} c_{i}}{\mathrm{~d} x}=\frac{D_{i} c_{i} z_{i} F}{R T} X-D_{i} \frac{\mathrm{~d} c_{i}}{\mathrm{~d} x}
$$

This relation explains certain electrochemical phenomena where the ion transport occurs against what the electrostatic force orders them to. Examples include the plating of aluminum from either ionic liquid or non-aqueous electrolytes containing $\mathrm{AlCl}_{4}{ }^{-}$:

$$
\mathrm{AlCl}_{4}^{-}+3 \mathrm{e} \rightarrow \mathrm{Al}^{0}+4 \mathrm{Cl}^{-}
$$

or the plating of silver from electrolytes containing $\mathrm{AgCN}_{2}{ }^{-}$:

$$
\mathrm{AgCN}_{2}^{-}+\mathrm{e} \rightarrow \mathrm{Ag}^{0}+2 \mathrm{CN}^{-}
$$

In both cases, the negatively charged ions $\mathrm{AlCl}_{4}{ }^{-}$and $\mathrm{AgCN}_{2}{ }^{-}$must travel to the negative electrode and receive electrons there in order to be reduced. This phenomenon cannot be explained if ionic migration
is the only form of ion transport. Hence the chemical field corresponding to the concentration gradient must serve as the driving force to make aluminum and silver depositions possible in the above examples. Provided that the diffusion term $D_{i}\left(\mathrm{~d} c_{i} / \mathrm{d} x\right)$ overwhelms the migration term $\left(D_{i} c_{i} z_{i} F / R T\right) X$, the ions can travel to the electrode bearing the same charge.

### 5.2.6 Ion Transport with Ion-Ion Interaction: Onsager's Laws
