Repository: cunyu-liu/electrolyte_ailab

File: fine-tune/bookData/The C.R.C Handbook of solid state electrochemistry.md (part 5 of 48)
## INTRODUCTION
This occurs when the metallic substrate has a higher work function than the deposited metal. ${ }^{44}$ This is an indication that the interaction of the electrons of the metal atoms in the adsorption layer with the electronic states of the substrate makes a decisive contribution to the binding energy of adatoms on foreign metals. This phenomenon is related to the observation that metal deposition from the gas phase on foreign metals in the form of submonolayers often results in ordered two-dimensional phases in registration with the geometrical order of the substrate atoms. ${ }^{45,46}$ Underpotential deposition is seen in cyclic voltammograms where the current reflects the rate and amount of deposition and dissolution. The integral, sidt, for a potential step from an anodic potential where no atoms are deposited to a potential in the range of underpotential deposition gives the amount of deposited metal. As an example, a cyclic voltammogram for the deposition of copper on a (111) face of gold is shown in Figure 2.34 together with the integral of the deposited amount as a function of the potential and the structure of the overlayer in the respective potential ranges. ${ }^{47}$ This structure was obtained by LEED (low-energy electron diffraction) studies of the surface after transfer from the solution to a vacuum chamber.

Many ordered surface phases were found on electrodes by electrolytic metal deposition at underpotentials, often having different structures than those observed by deposition from the gas phase. The reason is that the interactions of the substrate and the deposits with components of the electrolyte influence the forces of interaction between deposited atoms. This is demonstrated particularly well by the influence of anion adsorption on the potential and structure of underpotentially deposited metals. ${ }^{43}$ The structure of the full monolayer is in some cases different from the bulk phase of the deposited metal. The monolayer structure can be controlled by the structure of the substrate, and such differences can extend even to the second layer. Three-dimensional nucleation, however, seems to play a minor role in the growth of the bulk phase on foreign substrates when underpotential deposition takes place. ${ }^{48}$

## C. SEMICONDUCTORS

Electrochemical deposition of semiconductors has been achieved in only a very few cases. Cadmium chalcogenides are examples which can be formed by the reduction of $\mathrm{Cd}^{2+}$ ions in parallel with chalcogenides present as oxi-anions or from nonaqueous electrolytes containing the chalcogenes dissolved in elementary form. The more important is the anodic dissolution of semiconductors used practically for etching and structuring of semiconductor devices or occurring unintentionally as corrosion in contact with liquids or a moist atmosphere. The electrolytic oxidation of semiconductors such as Ge, Si or InP, GaAs, GaP, and CdS, etc., has been studied intensively. The kinetics are controlled by the concentration of holes at the

![](https://cdn.mathpix.com/cropped/2025_10_16_72ceac0a8fd0baa16477g-058.jpg?height=1073&width=717&top_left_y=129&top_left_x=422)
FIGURE 2.34. Cyclic voltammogram and amount of coverage of copper on a $\mathrm{Au}(111)$ surface in the range of underpotential deposition. The structure of the deposit is indicated in the lower figure. (Adapted from Kolb, D.M., Z. Phys. Chem. (Frankfurt), 1987, 154, 179.)

interface. ${ }^{49}$ One consequence is that p-type semiconductors can easily be oxidized at anodic bias, while n-type materials require the generation of holes by illumination or by internal electron emission from the valence band to the conduction band by high electric fields in the depletion layer at high bias.

Semiconductors have localized bonds between next neighbors, represented in the chemical description by a pair of electrons with opposite spin. An electron hole means that one electron of this bond is missing. If this happens in bonds between atoms on the surface, this bond is weakened and there is a local excess of positive charge. Such a site is attractive for electronegative components of the electrolyte, particularly for anions, which can form a new bond with one of the surface atoms. The electron remaining in the bond of this atom, which binds it to the crystal, will be at a higher energy. If the band gap is small, this energy increase may be sufficient to inject this electron into the conduction band by thermal excitation. On semiconductors with a wide band gap, this state will act as a trap for another hole. In both cases, this bond is broken and will be replaced by a bond to the anionic ligand from the electrolyte. ${ }^{50}$ The four-step oxidation of a kink site atom on a semiconductor with four bonds per atom in the bulk is represented in Figure 2.35.

The removal of the second electron by electron injection was found in the oxidation of germanium and silicon, not on GaAs and CdS or other semiconductors with band gaps $>1.2 \mathrm{eV}$. The injection of electrons could be seen in the quantum yield of anodic photo currents at n-type specimens which exceeded one and reached nearly two in several cases. The energetics of the two steps in the photooxidation of n-type substrates are shown in Figure 2.36

![](https://cdn.mathpix.com/cropped/2025_10_16_72ceac0a8fd0baa16477g-059.jpg?height=500&width=957&top_left_y=120&top_left_x=301)
FIGURE 2.35. Mechanism of the oxidation of a semiconductor with tetrahedral band structure by the action of holes in four stages.

![](https://cdn.mathpix.com/cropped/2025_10_16_72ceac0a8fd0baa16477g-059.jpg?height=686&width=1052&top_left_y=783&top_left_x=252)
FIGURE 2.36. Mechanism of bond breaking at semiconductors in two steps. Energetics for the possibility of electron injection in the second step.

for the energy positions of the involved electronic states in relation to the position of the band edges.

In the total process of oxidation of surface atoms on semiconductors, several bonds have to be broken, as Figure 2.36 suggests. If the first bond is dissolved, the remaining bonds will, however, be weakened to such an extent that they react much faster with holes, and their consecutive breaking will follow quickly. The assumption is therefore reasonable that the first step will be rate determining. In this case, the kinetics can be simply described as being proportional to $\mathrm{p}_{\mathrm{s}}$, the concentration of holes at the surface

$$
i^{+}=k^{+} \cdot p_{\mathrm{s}}
$$

The dissolution will occur predominantly at kink sites on the surface, a factor which again makes the rate very surface structure dependent. The factor $\mathrm{p}_{\mathrm{s}}$ is controlled on p-type materials by the potential difference in the space charge layer $\Delta \phi_{\mathrm{sc}}$ (cf. Equation [2.101]). If $\Delta \phi_{\mathrm{H}}$ remains practically constant, the anodic current will be given by

$$
i^{+}=\mathrm{z} \cdot \mathrm{e}_{0} \cdot k^{+} \cdot \exp \frac{e_{0} \Delta \phi_{s c}}{k T}
$$

where z is the number of equivalents for the total oxidation of the semiconductor unit. The rate constant $\mathrm{k}^{+}$contains all the unknown parameters like the number of kink sites, the concentration of holes on the surface at $\Delta \phi_{\mathrm{sc}}=0$, and the frequency factor of the ratedetermining step. If the potential drop in the Helmholtz double layer is not constant, a factor $\alpha<1$ has to be added to the exponent of Equation (2.123). $\Delta \phi_{\mathrm{H}}$ will change with the bias if electronic surface states exist on the semiconductor or are generated thereon by the anodic process itself, which produces intermediates on the surface. These intermediates can also change the surface dipole moment which affects $\Delta \phi_{\mathrm{H}}$.

As an illustration, the reaction mechanisms for some semiconductors in contact with aqueous electrolytes are given below. ${ }^{49}$ Germanium is oxidized in alkaline solution to $\mathrm{Ge}(\mathrm{OH})_{4}$ or $\mathrm{GeO}(\mathrm{OH})_{2}$ in four steps, two induced by holes, alternating with two steps in which electrons are injected into the conduction band. GaAs is oxidized in acidic solution to $\mathrm{Ga}^{3+}$ ions and $\mathrm{AsO}_{3}^{-}$by six oxidation steps which all consume holes. CdS is oxidized to $\mathrm{Cd}^{2+}$ ions and elemental S with the consumption of two holes. Silicon is a very complicated case. In an aqueous solution containing HF or $\mathrm{NH}_{4} \mathrm{~F}$, the dangling bonds of the surface atoms are saturated by hydrogen atoms. The electrochemical oxidation requires only one hole and is followed by the injection of one electron. The next step of breaking the back bonds to the crystal occurs by hydrolysis, in this way restoring the hydrogen-covered surface. The species which enters the solution contains the Si atom in the formal oxidation state of two. A chemical reaction with $\mathrm{H}_{2} \mathrm{O}$ or HF completes the oxidation to the $\mathrm{Si}(\mathrm{IV})$ state, and the final product is $\mathrm{SiF}_{4}$ (or $\mathrm{SiF}_{6}{ }^{2-}$, respectively). ${ }^{51}$

## X. TECHNIQUES FOR THE INVESTIGATION OF ELECTRODE REACTION KINETICS

A general problem in the study of electrode reactions is the separation of the charge transfer reaction step at the interface from preceding and consecutive transport processes and chemical reactions. Transport processes are inherently involved. They influence the true charge transfer step by a time-dependent change of the reactant concentrations at the interface, after an electrolysis has been initiated (concentration polarization). This can be corrected by an extrapolation to the time zero when the electrolysis had begun, if a mathematical calculation of the concentration changes during the electrolysis can be made under the particular conditions of the transport kinetics - i.e., the cell geometry and the externally controlled parameters (voltage, current). Another possibility is to analyze the frequency response between the current and a periodically alternating voltage applied to the electrode, i.e., to measure the impedance of the electrode. These two methods shall be treated. For electrodes in contact with liquid electrolytes, a great variety of other methods are available in which a steady state of the transport processes is reached by convection in the electrolyte. ${ }^{52}$ Since this is not applicable to solid electrolytes, such techniques will not be discussed here. For a more detailed discussion of experimental methods, see Chapter 9 of this handbook.

## A. CURRENT AND POTENTIAL STEP

Applying to the electrolysis cell a constant current step is technically the easiest method of operation. The electrode to be investigated may be inert and at equilibrium with a redox reaction $\mathrm{Ox}^{+}+\mathrm{e}^{-} \rightleftarrows$ Red. An external anodic current will oxidize the Red components immediately after its onset and their concentrations will decrease at the interface, while that of the $\mathrm{Ox}^{+}$components will increase in parallel. For pure diffusion control of the transport,
the concentrations at the interface will, at constant current i , follow an equation first derived by Sand, ${ }^{53}$

$$
N_{\text {red }}=N_{\text {red }, 0} 1-\frac{1}{|i|} \sqrt{\frac{\mathrm{t}}{\tau_{\text {red }}}}
$$

where $N_{\text {red }, 0}$ is the initial concentration at the interface and $\tau_{\text {red }}$ is the so-called transit time when $\mathrm{N}_{\text {red }}$ would become zero at an anodic current,

$$
\tau_{\text {red }}=\frac{\sqrt{\pi D_{\text {red }} e_{0}}}{2|i|} N_{\text {red }, 0}
$$

The analogous equations for $\mathrm{N}_{\mathrm{ox}}$ are

$$
N_{\mathrm{ox}}=N_{\mathrm{ox}, 0} 1-\frac{1}{|i|} \sqrt{\frac{\mathrm{t}}{\tau_{\mathrm{ox}}}}
$$

with

$$
\tau_{\mathrm{ox}}=\frac{\sqrt{\pi D_{\mathrm{ox}} e_{0}}}{2|i|} N_{\mathrm{ox}, 0}
$$

where $\tau_{o x}$ is the transit time after which $N_{o x}$ would reach zero at a cathodic current $i$.
Inserting these relations into Equation (2.97), one obtains a relation for the time response of the overvoltage at constant current when the rate is controlled by charge transfer and diffusion without convection. This relation can be written as

$$
i=i_{c t}(\eta)-\frac{i}{|i|} i_{0} \frac{1}{\sqrt{\tau_{\text {red }}}} \exp \frac{\alpha e_{0} \eta}{k T}+\frac{1}{\sqrt{\tau_{\text {ox }}}} \exp \frac{(1-\alpha) e_{0} \eta}{k T} \sqrt{t}
$$

with

$$
i_{c t}(\eta)=i_{0} \exp \frac{\alpha e_{0} \eta}{k T}-\exp -\frac{(1-\alpha) e_{0} \eta}{k T}
$$

In this equation, $i_{c t}(\eta)$ represents the charge transfer rate dependence on $\eta$ for a constant concentration of the redox components at the interface: $\mathrm{N}_{\text {red }}=\mathrm{N}_{\text {red }, 0}$ and $\mathrm{N}_{\mathrm{ox}}=\mathrm{N}_{\mathrm{ox}, 0}$. Equation (2.128) represents the so-called galvanostatic transient of the overvoltage. One sees that an extrapolation of the transient overvoltage $\eta(\mathrm{t})$ to $\mathrm{t} \rightarrow 0$ performed for different constant currents should yield direct information on the relation between charge transfer current and overvoltage.

In some cases, Equation (2.128), which contains $\eta$ only in an implicit form, can be simplified. For instance, when $\mathrm{i}>\mathrm{i}_{0}$ and $\eta$ is larger than $\mathrm{kT} / \alpha \mathrm{e}_{0}$, one of the terms with $\eta$ in the brackets can be neglected, and the respective exponential factor can be separated. Or, for great differences in the concentrations of $\mathrm{N}_{\mathrm{red}, 0}$ and $\mathrm{N}_{\mathrm{ox}, 0}$, one of the transition times $\tau$ becomes

![](https://cdn.mathpix.com/cropped/2025_10_16_72ceac0a8fd0baa16477g-062.jpg?height=560&width=796&top_left_y=125&top_left_x=380)
FIGURE 2.37. Galvanostatic transient of the overvoltage.

very large in relation to the other, and one term in the second bracket of Equation (2.128) can be neglected.

There is, however, a principal difficulty in the analysis of overvoltage transients at a constant current. This is indicated in Figure 2.37, where the real transient exhibits an initial delay in the increase of $\eta$ due to the current needed for the charging of the capacity of the electrode. This part of the current, $I_{C}=\frac{1}{C} \frac{d \eta}{d t}$, is lost for the charge transfer current and causes a deviation from the theoretical transient. A correction for this deviation can be made by a more sophisticated mathematical analysis. ${ }^{54}$ In order to reduce this deviation, the double layer charging can be accelerated by superposition of an initial current pulse, the so-called double pulse method. ${ }^{55}$ This gives an improvement, but some uncertainty remains because the exact adjustment of the additional current pulse is not possible.

The mathematical analysis of current transients at constant overvoltage, the so-called potentiostatic transient, is somewhat easier. Again, the concentration changes with time under this condition have to be calculated for the analysis of the current transient. For the interplay of charge transfer and transport by diffusion as rate controlling in a redox reaction at an inert electrode, as discussed for the galvanostatic transient, the following relation can be derived: ${ }^{56}$

$$
i(t)=i_{c t}(\eta) \exp \left(g^{2} t\right) \operatorname{erfc}(g \sqrt{t})
$$

with

$$
g=\frac{i_{0}}{e_{0}} \frac{\exp \frac{\alpha e_{0} \eta}{k T}}{N_{\text {red }, 0} \sqrt{D_{\text {red }}}}+\frac{\exp \frac{(1-\alpha) e_{0} \eta}{k T}}{N_{\text {ox }, 0} \sqrt{D_{\text {ox }}}}
$$

where erfc is the complementary error function ( $1-\mathrm{erf}$ ). For the initial part of the transient, this relation can be approximated by

$$
g \sqrt{t}!1: i(t) \approx i_{c t}(\eta) 1-\frac{2 g}{\sqrt{\pi}} \sqrt{t}
$$

for the last part of the transient by

![](https://cdn.mathpix.com/cropped/2025_10_16_72ceac0a8fd0baa16477g-063.jpg?height=586&width=996&top_left_y=122&top_left_x=282)
FIGURE 2.38. Right: potentiostatic transients for a Zn -amalgam electrode in $0.02 M \mathrm{Zn}\left(\mathrm{ClO}_{4}\right)_{2}+1 M \mathrm{NaClO}_{4}$ solution for different potentials. Left: the current-voltage curve constructed from the initial currents ( C points corrected for the ohmic voltage drop).

$$
g \sqrt{t} @ 1: i(t) \approx i_{c t}(\eta)(\sqrt{\pi} g \sqrt{t})^{-1}
$$

Again, the limitation for the realization of the theoretical transient in its initial part is caused by the double layer charging. However, modern potentiostats can reach the constant overvoltage in a very short time ( $\sim 10^{-6} \mathrm{~s}$ ). Thus, this problem becomes critical only for extremely fast charge transfer reactions. But another problem becomes more serious in potentiostatic transient studies. This problem is the ohmic potential drop between the electrode and the location of the contact of the reference electrode in the electrolyte. This ohmic potential drop varies with the current and restricts the time for charging the double layer up to the intended overvoltage. In the galvanostatic transient the correction for the ohmic potential drop can easily be made, as long as the electrolyte resistance remains constant. For the potentiostatic transients, potentiostats have been constructed which compensate an ohmic potential drop by an additional feedback voltage for a constant electrolyte resistance. ${ }^{57}$ The exact adjustment to the real ohmic potential drop remains, nonetheless, a problem which restricts the accuracy of the transient analysis. Nevertheless, if the charge transfer rate is not extremely high, this method can by applied with great success. Figure 2.38 gives an example for such transients and the extrapolated current-voltage curve for the rate of charge transfer without concentration polarization. ${ }^{58}$

## B. IMPEDANCE SPECTROSCOPY

A very frequently used technique for the study of electrode reactions is measuring the impedance of an electrode at variable frequency. ${ }^{59,60}$ This technique can be applied to electrodes at equilibrium where the external ac current causes concentration changes of both components of the redox reaction in opposite directions. The ac current can also be superimposed upon a constant current, provided a steady state can be reached for this dc current. This requires the presence of convection in the transport process. Since in solid electrolytes convection is impossible, such cases will not be discussed here.

Figure 2.39 represents the equivalent circuit of an electrode impedance, Z. It consists of an ohmic series resistance $R_{e \mathrm{l}}$ in the electrolyte between the reference electrode and the interface of the electrode and of two impedances in parallel, one for charging the Helmholtz double layer capacity, $\mathrm{Z}_{\mathrm{H}}$, and the other representing the impedance for the charge transfer

![](https://cdn.mathpix.com/cropped/2025_10_16_72ceac0a8fd0baa16477g-064.jpg?height=405&width=548&top_left_y=122&top_left_x=505)
FIGURE 2.39. Equivalent circuit of the electrode impedance.

process, $\mathrm{Z}_{\mathrm{ct}}$. These two impedances cause a phase shift with respect to the externally applied voltage $V$, the ac character of which may be described by a complex function of the time $t$ : $V=V_{0} e^{j \omega t}$, where $j$ is the imaginary unit $\sqrt{ }-1$ and $\omega=2 \pi f ; f=$ frequency. The impedance of the double layer capacity has only an imaginary term in this description:

$$
Z_{H}=-\frac{j}{\omega C_{H}},
$$

while the charge transfer impedance $\mathrm{Z}_{\mathrm{ct}}$ has a real and an imaginary component. The task in the analysis of impedances is to develop models for the behavior of $\mathrm{Z}_{\mathrm{ct}}$ as a function of the circular frequency $\omega$ and the reactant transport to and from the electrode which can simulate the experimental data. Only one example demonstrating the procedure and the limitations will be discussed here.

As our example, we will again use a simple redox reaction at equilibrium and, as in the previous section, assume that the transport occurs exclusively by diffusion. The current may not have a dc component, so that in the time average the concentrations of the redox components remain constant in front of the electrode. The oscillating current causes sinusoidal concentration waves moving from the interface into the bulk and decaying therein. The amplitude is largest at the interface. Figure 2.40 shows such a damped concentration wave which follows the periodic voltage with a phase shift.

![](https://cdn.mathpix.com/cropped/2025_10_16_72ceac0a8fd0baa16477g-064.jpg?height=536&width=831&top_left_y=1563&top_left_x=364)
FIGURE 2.40. Concentration profiles in front of an electrode for two different values of the frequency of the ac current. Solid lines: profiles when the difference $\mathrm{N}-\mathrm{N}_{0}$ has reached a maximum at the interface. Broken lines: amplitude of the periodic concentration variations. The distance for which the amplitude has decayed to $1 / \mathrm{e}$ of its maximum is $\sqrt{ }(2 D) / \omega$.

For a small amplitude of the current, the amplitude of the overvoltage and of the concentration changes will be small. Assuming that $\eta!k T / e_{0}$ we obtain

$$
\begin{aligned}
& \Delta N_{\text {ox }}=N_{\text {ox }}-N_{\text {ox }, 0}!N_{\text {ox }, 0} \\
& \Delta N_{\text {red }}=N_{\text {red }}-N_{\text {red }, 0}!N_{\text {red }, 0}
\end{aligned}
$$

and remembering that $\beta=1-\alpha$, one can approximate Equation (2.97) by a linear relation between the charge transfer current $i_{c t}$ and $\eta$

$$
i_{c t} \approx i_{0} \frac{e_{0} \eta}{k T}+\frac{\Delta N_{\text {red }}}{N_{\text {red }, 0}}-\frac{\Delta N_{\text {ox }}}{N_{\text {ox }, 0}}
$$

The variations of $\Delta \mathrm{N}$ are consequences of the charge transfer current and will be proportional to $i_{c t}$ with a phase shift.

$$
\Delta N_{\mathrm{red}}=b_{\mathrm{red}} \cdot i_{c t} ; \Delta N_{\mathrm{ox}}=b_{\mathrm{ox}} \cdot i_{c t}
$$

where $b_{\text {red }}, b_{\text {ox }}$ are complex quantities when $i_{\text {ct }}$ is described by

$$
i_{c t}=i_{\max } \exp (j \omega t)
$$

The result for the factors $b$ in the case of transport by diffusion alone is ${ }^{61}$

$$
b_{\text {red }}=\frac{j-1}{e_{0} \sqrt{2 D_{\text {red }} \omega}} ; b_{\text {ox }}=\frac{1-j}{e_{0} \sqrt{2 D_{\text {ox }} \omega}}
$$

The total electrode impedance has three parts,

$$
\begin{gathered}
Z_{c t}=\frac{d \eta}{d i_{c t}}=\frac{k T}{e_{0} i_{0}}+\frac{k T}{e_{0}} \frac{1}{e_{0} N_{\mathrm{ox}, 0} \sqrt{2 D_{\mathrm{ox}} \omega}}+\frac{1}{e_{0} N_{\mathrm{red}, 0} \sqrt{2 D_{\mathrm{red}} \omega}}(1-j) \\
Z_{\mathrm{ct}}=R_{\mathrm{ct}}+Z_{\mathrm{diff}}
\end{gathered}
$$

The first term in Equation (2.138) represents the contribution by the charge transfer reaction alone and has ohmic character. The two other contributions to Equation (2.138) added in Equation (2.139) to $\mathrm{Z}_{\text {diff }}$ represent the contribution of the diffusion processes. $\mathrm{Z}_{\text {diff }}$ has a real (ohmic) and a negative imaginary (capacitive) component of equal size. That means that a phase shift of $45^{\circ}$ in the negative direction exists between current and overvoltage. $\mathrm{Z}_{\text {diff }}$ decreases with $\omega^{-\mathrm{H}}$. If an extrapolation to $\omega \rightarrow \infty$ is possible for $\mathrm{Z}_{\mathrm{ct}}$, one can determine the exchange current density from

$$
R_{c t}=\frac{k T}{e_{0} i_{0}}
$$

If the capacitive current could be neglected, the impedance would be determined by the charge transfer impedance plus the ohmic resistance in the electrolyte, and a plot of the real

![](https://cdn.mathpix.com/cropped/2025_10_16_72ceac0a8fd0baa16477g-066.jpg?height=593&width=819&top_left_y=120&top_left_x=371)
FIGURE 2.41. Electrode impedance for charge transfer plus diffusion of the redox components without the contribution of the Helmholtz capacity as a function of the angular frequency.

and imaginary component vs. $\omega^{-\mathrm{H}}$ should give a linear run for both parts as shown in Figure 2.41. The extrapolation of the real component to $\omega^{-\mathrm{H}} \rightarrow 0$ gives the value of $\mathrm{R}_{\mathrm{ct}}+\mathrm{R}_{\mathrm{el}}$.

The difficulty is, however, again the double layer capacity. Figure 2.39 shows that the current has a parallel path to $\mathrm{Z}_{\mathrm{ct}}$ via $\mathrm{Z}_{\mathrm{H}}$. The impedance of the electrode $\mathrm{Z}_{\mathrm{E}}$ results therefore from

$$
Z_{E}=\frac{Z_{c t} \cdot Z_{H}}{Z_{c t}+Z_{H}}
$$

The double layer capacity appears in the real and imaginary components of this impedance. The result for $R_{c t}$ thus depends on the value assumed for the double layer capacity which limits the accuracy of kinetic parameters obtained for fast electron transfer reactions with this technique.

With regard to the capacitive currents, the galvanostatic and potentiostatic techniques are superior because the double layer charging can be accelerated in these cases. The attraction of impedance measurements lies in the high accuracy of the data thus obtained. They are particularly useful for systems in which adsorption of the reactants or of intermediates plays an important role. The discussion of such cases is, however, outside the scope of this introduction.

## XI. MECHANISMS OF ELECTRODE REACTIONS AND ELECTROCATALYSIS

Elementary redox reactions with the transfer of one electron are usually fast if the components are present in normal concentration. They can appear to be slow if the component which controls the electron transfer is present only in a very low concentration because it is in chemical equilibrium with a more stable compound in the electrolyte. Catalysis of the charge transfer can occur by adsorbed species which act as a bridge for the electron transfer. But such effects are in most cases modest. More often, adsorbed species act as inhibitors for the electron transfer.

In metal deposition processes, the ion discharge can be very slow if the surface is covered by oxide layers or by strongly chemisorbed ions or molecules. Ligands of metal ions in solution, if they favor adsorption of these species at the electrode, can increase the rate of ion transfer. However, the field for which so-called electrocatalysis is decisive for the reaction
rate is the large group of electrode reactions in which the net process occurs in several steps and one or several intermediate species remain adsorbed on the electrode. The classical example is the hydrogen electrode for which adsorbed H atoms are the intermediates in the reaction $2 \mathrm{H}_{\text {solv }}^{+}+2 \mathrm{e}^{-} \rightleftarrows \mathrm{H}_{2}$.

A more complicated case is the electrolytic generation or reduction of oxygen which occurs in four steps. These two reactions shall be discussed as examples for processes where catalysis plays a decisive role in the kinetics.

## A. HYDROGEN ELECTRODE

Starting with the reduction of an electrolyte which contains protons in some kind of chemical bond, the first step is the formation of a H atom by capturing an electron from the electrode. This may be a metal M. Since all metals interact in some way with H atoms, these atoms remain in an adsorbed state on the electrode surface, according to the Volmer reaction

$$
\mathrm{H}_{\text {solv }}^{+}+\mathrm{e}_{\mathrm{M}}^{-} \rightleftarrows \mathrm{H}_{\text {ad }} \quad \mathrm{v}_{1}
$$

In the second step the recombination reaction

$$
\mathrm{H}_{\mathrm{ad}}+\mathrm{H}_{\mathrm{ad}} \rightleftarrows \mathrm{H}_{2} \quad \mathrm{v}_{2}
$$

is competing with the Heyrovsky reaction (or electrochemical desorption)

$$
\mathrm{H}_{\mathrm{ad}}+\mathrm{H}_{\mathrm{solv}}^{+}+\mathrm{e}_{\mathrm{M}}^{-} \rightarrow \mathrm{H}_{2} \quad \mathrm{~V}_{3}
$$

It was found that Reaction (2.144) cannot be reversed. Therefore, for the oxidation of $\mathrm{H}_{2}$, only the Path (2.143) followed by (2.142) in the reverse direction appears to be realistic.

If the intermediate product, the H atoms, are not adsorbed, the reaction

$$
\mathrm{H}_{\text {solv }}^{0}+\mathrm{e}^{-} \rightleftarrows \mathrm{H}_{\text {solv }}
$$

would require an excess of free energy, $\Delta \mathrm{G}_{\mathrm{H}}$, corresponding with one half of the free energy of dissociation of the $\mathrm{H}_{2}$ molecules ( 2.3 eV ) minus the free energy of solvation of H atoms (about 0.2 eV in aqueous solution). This excess energy will be released in the consecutive reaction forming the $\mathrm{H}_{2}$ molecule, which would follow extremely fast. The adsorption energy reduces the overvoltage of the first step and decreases the driving force of the two consecutive reactions. If the adsorption becomes too strong, the Reactions (2.143) and/or (2.144) will become rate determining. This can be seen in the relation between the exchange current density, $\mathrm{i}_{0}$, at the equilibrium potential and the averaged adsorption energy of different metals for H atoms, ${ }^{62}$ which is represented in Figure 2.42. One sees a maximum of $\mathrm{i}_{0}$ for an adsorption energy of about $230 \mathrm{~kJ} / \mathrm{mol}$ ( $=2.3 \mathrm{eV} / \mathrm{mol}$ ) which corresponds with about half the dissociation energy of the $\mathrm{H}_{2}$ molecule. For this adsorption energy, the activation energies of the Reactions (2.142) and (2.143) or (2.144) will be very similar and the rate-determining step can be either of them (the solvation energy of H atoms seems to be compensated by the energy required to remove $\mathrm{H}_{2} \mathrm{O}$ molecules from the adsorption sites for H atoms).

The relations in Figure 2.42 correspond with the so-called volcano curves in heterogeneous catalysis. ${ }^{63}$ The exchange current densities of Figure 2.43 are a measure of the activation energy of the rate-determining step. They were obtained by an extrapolation of the cathodic current-voltage curves from large overpotentials to the equilibrium potential, with the exception of the highly catalytic metals where equilibrium can be established and the exchange

![](https://cdn.mathpix.com/cropped/2025_10_16_72ceac0a8fd0baa16477g-068.jpg?height=771&width=671&top_left_y=134&top_left_x=445)
FIGURE 2.42. Exchange current densities at the equilibrium potential for hydrogen evolution in relation to the adsorption energy of H atoms on metals. (Data from Krishtalik., L.I., in Advances in Electrochemistry and Electrochemical Engineering, Interscience, New York, 1970, 283-339.)

![](https://cdn.mathpix.com/cropped/2025_10_16_72ceac0a8fd0baa16477g-068.jpg?height=736&width=1293&top_left_y=1108&top_left_x=132)
FIGURE 2.43. Qualitative representation of the influence of the adsorption energy, $\Delta G_{a d}$, of $H$ atoms on the activation energies of the two electrochemical steps in the electrolytic formation of hydrogen.

current density can be obtained more directly. For the net cathodic current, the steady-state condition for the reaction rate is

$$
v_{1}=1 / 2 v_{2}+v_{3}
$$

For a qualitative understanding of the role of the adsorption energy, one can use a kinetic approach for the three reactions which is oversimplified, but shows the principal correlations

$$
\begin{gathered}
v_{1}=\stackrel{\mathrm{r}}{k_{1}}(1-\Theta) \exp -\frac{\beta_{1} e_{0} \eta}{k T}-\stackrel{\mathrm{s}}{k_{1}} \Theta \exp \frac{\alpha_{1} e_{0} \eta}{k T} \\
v_{2}=\stackrel{\prime}{k}_{2} \Theta^{2}-\stackrel{0}{k_{2}}(1-\Theta)^{2} \\
v_{3}=\stackrel{\mathrm{r}}{k_{3}} \Theta \exp -\frac{\beta_{3} e_{0} \eta}{k T}
\end{gathered}
$$

where $\Theta$ is the degree of coverage of the surface by H atoms. Reaction (2.144) is considered to be irreversible. The above formulation of the rate of Reaction (2.143) would require a high mobility of the adsorbed H atoms. Any change of the concentration of $\mathrm{H}_{2}$ in front of the electrode is also neglected, which is irrelevant at a large cathodic overvoltage $\eta$ ( $\eta$ is negative) where the second term in Equation (2.147) can be disregarded, and the rate of the recombination reaction will be negligible because it does not depend on the overvoltage. The coverage by H atoms is then determined by the competition of Reactions (2.142) and (2.144).

The rate constants $\dot{k}_{1}$ and $\dot{k}_{3}$ vary with the adsorption energy in the opposite direction. This is indicated in the diagram of Figure 2.43 where the activation energies for the formation of the intermediate and its consecutive electrochemical formation of $\mathrm{H}_{2}$ are qualitatively shown for the three cases: (a) $-\Delta \mathrm{G}_{\mathrm{ad}}<\Delta \mathrm{G}_{\mathrm{H}}$; (b) $-\Delta \mathrm{G}_{\mathrm{ad}}=\Delta \mathrm{G}_{\mathrm{H}}$; and (c) $\Delta \mathrm{G}_{\mathrm{ad}}>\Delta \mathrm{G}_{\mathrm{H}} . \Delta \mathrm{G}_{\mathrm{H}}$ is the free energy for the formation of one H atom from $\mathrm{H}_{2}$ without interaction with a surface. With $\dot{k}=\exp \left(-\Delta G^{\neq} / k T\right)$ and the charge transfer coefficients $\beta_{1} \approx \beta_{3}$, one can easily derive that $\Theta \rightarrow 1$ in case (a) and $\Theta \rightarrow 0$ in case (c). In case (b) $\Theta$ will have an intermediate value. In case (a) the Volmer reaction is rate determining, in case (c) the Heyrovsky reaction. For case (b) the recombination can become rate determining near the equilibrium potential if the Heyrovsky reaction is slow. At higher cathodic overvoltage, however, the Heyrovsky reaction is accelerated and will in any case control the reaction path, since for parallel reactions the faster process predominates.

The cathodic current-voltage curves have an exponential dependence on the overvoltage, but the exponent depends on the mechanism. When the recombination (Equation [2.148]) can be neglected and the Volmer or the Heyrovsky reaction is rate determining, $\Theta$ barely varies with $\eta$, and the cathodic current in the logarithmic scale will follow the relation

$$
\ln |i| \propto-\beta \frac{e_{0} \eta}{k T}
$$

where $\beta$ is $\beta_{1}$ for rate control by the Volmer reaction or $\beta_{3}$ for the rate control by the Heyrovsky reaction.

If the recombination controls the rate (and the Heyrovsky reaction is slow), the influence of $\eta$ upon the Volmer reaction leads to an increase of $\Theta$ in order to reach the steady-state condition of Equation (2.146). The relation between cathodic current and overvoltage can in this case become

$$
\ln |i| \propto-2 \frac{e_{0} \eta}{k T}
$$

which is, however, only possible if $\Theta$ remains small. This can only occur at low overvoltages.
The real kinetics are much more complicated due to the great variability of the dependence of the adsorption energy on crystal orientation and defect structure, on the interactions between the adsorbed species themselves and on the influence of the electrical potential.

Hence, the individual properties of the electrode modify the real behavior of electrodes to a very large extent and the above discussion can only give the general trend.

## B. OXYGEN ELECTRODE

The anodic oxidation of water to oxygen is an important process in electrolysis as well as the cathodic reduction of oxygen for the corrosion of metals in aqueous solutions or a moist atmosphere. The net reaction

$$
2 \mathrm{H}_{2} \mathrm{O} \rightleftarrows \mathrm{O}_{2}+4 \mathrm{H}_{\mathrm{aq}}^{+}+4 \mathrm{e}^{-} \text {with } \mathrm{U}^{0}=1.23 \mathrm{~V}_{\mathrm{NHE}}
$$

or in alkaline solution

$$
4 \mathrm{OH}^{-} \rightleftarrows \mathrm{O}_{2}+2 \mathrm{H}_{2} \mathrm{O}+4 \mathrm{e}^{-} \text {with } \mathrm{U}^{0}=0.4 \mathrm{~V}_{\mathrm{NHE}}
$$

includes four elementary steps and several possible intermediates. ${ }^{64}$ The formation of those intermediates requires excess energies which can be diminished by chemisorption as in the case of the H atoms in the hydrogen reaction kinetics. For example, if the first step of the oxidation of $\mathrm{H}_{2} \mathrm{O}$ would be the formation of a free OH radical,

$$
\mathrm{H}_{2} \mathrm{O} \rightarrow \mathrm{OH}+\mathrm{H}_{\mathrm{aq}}^{+}+\mathrm{e}^{-}
$$

the equilibrium potential for this reaction at $\mathrm{pH}=0$ would be $+2.8 \mathrm{~V}_{\text {NHE }}$, about 1.6 V more than the equilibrium potential of the net reaction.

The role of electrocatalysis is again to reduce this excess energy by adsorption. However, the optimization requires in this case the optimal adsorption energy of several intermediates. For example, the second step in the reaction path could be

$$
\mathrm{OH}_{\mathrm{ad}}+\mathrm{OH}_{\mathrm{ad}} \rightarrow \mathrm{H}_{2} \mathrm{O}_{2}
$$

or

$$
\mathrm{OH}_{\mathrm{ad}}+\mathrm{H}_{2} \mathrm{O} \rightarrow \mathrm{H}_{2} \mathrm{O}_{2}+\mathrm{H}_{\mathrm{aq}}^{+}+\mathrm{e}^{-}
$$

Reaction (2.154a) is independent of the electrode potential and should be close to optimal if the adsorption free energy of the OH radicals with $\Delta \mathrm{G}_{\text {ad }} \approx-1.6 \mathrm{eV}$ would compensate the difference between the equilibrium potential of reaction and the net reaction Equation (2.152a). However, the oxidation of $\mathrm{H}_{2} \mathrm{O}_{2}$ has to pass another intermediate, the $\mathrm{HO}_{2}$ radical

$$
\mathrm{H}_{2} \mathrm{O}_{2} \rightarrow \mathrm{HO}_{2}+\mathrm{H}_{\mathrm{aq}}^{+}+\mathrm{e}^{-}
$$

with another equilibrium potential, $\mathrm{U}_{0}=1.44 \mathrm{~V}_{\text {NHE }}$, again different from the equilibrium potential of the net reaction. This could be compensated by the adsorption of the $\mathrm{HO}_{2}$ radicals with an adsorption free energy of about -0.21 eV if the final step is the disproportionation of $\mathrm{HO}_{2}$

$$
2 \mathrm{HO}_{2, \mathrm{ad}} \rightarrow \mathrm{O}_{2}+\mathrm{H}_{2} \mathrm{O}_{2}
$$

The net reaction could be optimized with these two adsorption energies for OH and $\mathrm{HO}_{2}$. This mechanism, however, requires building up a large $\mathrm{H}_{2} \mathrm{O}_{2}$ concentration as an intermediate in the solution and is not realistic.

If the second step is Reaction (2.154b), which has an equilibrium potential of $\mathrm{U}^{0} \approx 0.72- \Delta \mathrm{G}_{\mathrm{OH}_{\mathrm{ad}}}$, this path would be very unfavorable with the optimal adsorption free energy of the OH radicals for reaction, namely, $\mathrm{U}^{0} \approx+2.3 \mathrm{~V}_{\mathrm{NHE}}$. An adsorption of $\mathrm{H}_{2} \mathrm{O}_{2}$ could to some extent compensate this unfavorable situation, but a total compensation would require a $\Delta \mathrm{G}_{\text {ad }}$ for $\mathrm{H}_{2} \mathrm{O}_{2}$ of -1.1 eV , which is impossible.

The last step of the oxidation path via $\mathrm{H}_{2} \mathrm{O}_{2}$ after Reaction (2.155) will more probably occur by

$$
\mathrm{HO}_{2} \rightarrow \mathrm{O}_{2}+\mathrm{H}_{\mathrm{aq}}^{+}+\mathrm{e}^{-} \text {with } \mathrm{U}_{0}=0.13 \mathrm{~V}_{\mathrm{NHE}}
$$

which has a very negative redox potential if the $\mathrm{HO}_{2}$ radicals are not adsorbed. Adsorption would shift the redox potential by $-\Delta \mathrm{G}_{\mathrm{HO}_{2, \mathrm{ad}}}$ in the positive direction. However, in order to reach the equilibrium potential of the net reaction (Equation [2.152a]), an adsorption energy of -1.26 eV would be required, a very different amount from the optimum for the disproportionation reaction (Equation [2.156]).
