Repository: cunyu-liu/electrolyte_ailab

File: fine-tune/bookData/电极过程动力学 基础、技术与应用 (徐艳辉) (Z-Library).md (part 5 of 8)
## 第1章 基 础
环电极上的反应电流简称为环电流，盘电极上的电流简称盘电流，盘电极上的中间产物不能全部到达环电极，环电流与盘电流的比值称为 RRDE 的捕集系数，如果扩散到环电极上的产物是稳定

的，那么理论上捕集系数为
$N^{0}=1-F\left(\frac{\alpha}{\beta}\right)+\beta^{\frac{2}{3}}[1-F(\alpha)]-(1+\alpha+\beta)^{\frac{2}{3}}\left\{1-F\left[\frac{\alpha}{\beta}(1+\alpha+\beta)\right]\right\}$

其中

$$
\begin{gathered}
\alpha=\left(\frac{r_{2}}{r_{1}}\right)^{3}-1 \\
\beta=\left(\frac{r_{3}}{r_{1}}\right)^{3}-\left(\frac{r_{2}}{r_{1}}\right)^{3}
\end{gathered}
$$

函数 $F(x)$ 的定义为

$$
F(x)=\frac{\sqrt{3}}{4 \pi} \ln \left[\frac{\left(1+x^{\frac{1}{3}}\right)^{3}}{1+x}\right]+\frac{3}{2 \pi} \arctan \left(\frac{2 x^{\frac{1}{3}}-1}{\sqrt{3}}\right)+\frac{1}{4}
$$

RRDE 应用的典型例子就是分析氧气还原过程中的中间产物，氧气还原涉及到四个电子的转移，而一般认为，要一步实现四个电子的转移的概率很小，推测中间产物是 $\mathrm{H}_{2} \mathrm{O}_{2}$ 或者 $\mathrm{HO}_{2}^{-}$，实验中控制盘电极电位保证氧气的彻底还原，然后调节环电极电位，如果在 $\mathrm{H}_{2} \mathrm{O}_{2}$ 或者 $\mathrm{HO}_{2}^{-}$还原／氧化的电位下检测到明显的电流增加，就说明氧气还原经历了 $\mathrm{H}_{2} \mathrm{O}_{2}$ 或者 $\mathrm{HO}_{2}^{-}$的中间过程。

## 思考题与知识点

1．RDE上，如何保证均匀的电流密度分布？
2． $0.007 \mathrm{~mol} / \mathrm{L} \mathrm{CdSO}_{4}+1.6 \mathrm{~mol} / \mathrm{L} \mathrm{K}_{2} \mathrm{SO}_{4}$ 中，转速为 $16000 \mathrm{r} / \mathrm{min}$ ，测得 $I_{\mathrm{d}}=0.02 \mathrm{~A} / \mathrm{cm}^{2}$ ，计算 $0.018 \mathrm{~A} / \mathrm{cm}^{2}$ 电流时的稳态超电位，反应机理为 $\mathrm{Cd}^{2+}+2 \mathrm{e} \longleftrightarrow \mathrm{Cd}, ~ K=1.15 \cdot 10^{-4} \mathrm{~cm} / \mathrm{s}$ ，传递系数为 0.5 ；计算 $160 \mathrm{r} / \mathrm{min}$ 时 $0.0018 \mathrm{~A} / \mathrm{cm}^{2}$ 的稳态过电位；计算静止不动时 $0.00018 \mathrm{~A} / \mathrm{cm}^{2}$ 的稳态过电位，已知 $D=7.4 \times 10^{-6} \mathrm{cm}^{2} / \mathrm{s}$ ，扩散层厚度为 0.05 cm 。
3．氧饱和 $0.1 \mathrm{~mol} / \mathrm{L} \mathrm{NaOH}$ 溶液中，测得 RDE上氧气还原成双氧水的实验结果，如图 2－22 所示，计算 $0.1 \mathrm{~mol} / \mathrm{L} \mathrm{NaOH}$ 溶液中氧气的扩散系数，以及电极电位为 $0.75 \mathrm{~V} 、 0.70 \mathrm{~V}$ 和 0.60 V 时氧气还原的反应速率常数。假设反应完全不可逆，动力学黏度

![](https://cdn.mathpix.com/cropped/2025_10_16_e72797a544fa714b3524g-143.jpg?height=1175&width=968&top_left_y=355&top_left_x=493)
图2－22 习题图

为 $0.01 \mathrm{~cm}^{2} / \mathrm{s}, 26^{\circ} \mathrm{C}$ 时氧气溶解度为 $1 \mathrm{mmol} / \mathrm{L}$ ，电极面积为 $0.196 \mathrm{~cm}^{2}$ 。

4．动力学黏度 $0.01 \mathrm{~cm}^{2} / \mathrm{s}$ ，旋转圆盘电极的面积是 $0.3 \mathrm{~cm}^{2}$ ，在 $1 \mathrm{~mol} / \mathrm{L}$ 硫酸中 $0.01 \mathrm{~mol} / \mathrm{L} \mathrm{Fe}^{3+}$ 还原成 $\mathrm{Fe}^{2+}, D=5.2 \times 10^{-6} \mathrm{cm}^{2} / \mathrm{s}$ ，计算转速为 $10 \mathrm{r} / \mathrm{s}$ 的极限还原电流。
5．上题中， $100 \mathrm{r} / \mathrm{s}, 1000 \mathrm{r} / \mathrm{s}, 10000 \mathrm{r} / \mathrm{s}$ 呢？

## 2.5 循环伏安

## 2．5．1 循环伏安

循环伏安方法的本质是线性电位扫描技术，二者的差别在于后者是单向扫描，前者是往复循环扫描。线性电位扫描中，电极电位随着时间线性的变化，如图 2－23 所示。假设反应为 $\mathrm{O}+n \mathrm{e} \longleftrightarrow \mathrm{R}$ ，假设 O 和 R 均可溶，液相扩散满足半无限扩散，反应前只存在 O ，即边界条件与初始条件为

$$
\left\{\begin{array}{c}
c_{\mathrm{O}}(x, 0)=c_{\mathrm{O}}^{0} \\
c_{\mathrm{R}}(x, 0)=0 \\
c_{\mathrm{O}}(\infty, t)=c_{\mathrm{O}}^{0} \\
c_{\mathrm{R}}(\infty, t)=0
\end{array}\right.
$$

反应物的消耗等于产物的生成速率，即

$$
D_{\mathrm{O}}\left(\frac{\partial c_{\mathrm{O}}}{\partial x}\right)_{x=0}+D_{\mathrm{R}}\left(\frac{\partial c_{\mathrm{R}}}{\partial x}\right)_{x=0}=0
$$

满足能斯特方程

$$
\frac{c_{\mathrm{O}}^{s}}{c_{\mathrm{R}}^{s}}=\exp \left[\frac{n F}{R T}\left(\varphi-\varphi^{0^{\prime}}\right)\right]
$$

上述方程的具体求解，这里不做介绍，直接给出相应的结论。

![](https://cdn.mathpix.com/cropped/2025_10_16_e72797a544fa714b3524g-144.jpg?height=654&width=862&top_left_y=1398&top_left_x=637)
图 2－23 线性电位扫描技术中电位的演变示意图

对于完全可逆的反应，当 $n\left(\varphi-\varphi_{1 / 2}\right)=-28.5 \mathrm{mV}$ 出现最大电流峰，如图 2－24 所示，峰电流为

$$
I_{\mathrm{p}}=0.4463 n F A c_{\mathrm{O}}^{0} D_{\mathrm{O}}^{0.5}\left(\frac{n F}{R T}\right)^{0.5} v^{0.5}
$$

如果单位定义为，$A: \mathrm{cm}^{2} ; D: \mathrm{cm}^{2} / \mathrm{s} ; c: \mathrm{mol} / \mathrm{cm}^{3} ; v: \mathrm{V} / \mathrm{s}$ ； $I$ ：A；在 $25^{\circ} \mathrm{C}$ 时存在

$$
\begin{gathered}
I_{\mathrm{p}}=2.69 \times 10^{-5} n^{1.5} A c_{\mathrm{O}}^{0} D_{\mathrm{O}}^{0.5} v^{0.5} \\
\varphi_{\mathrm{p}}-\varphi_{1 / 2}=\varphi_{1 / 2}-\varphi_{\mathrm{p} / 2}=-\frac{28.5}{n}
\end{gathered}
$$

$$
\varphi_{\mathrm{p}}-\varphi_{\mathrm{p} / 2}=-\frac{2.2 R T}{n F}=-56.5 / n \mathrm{mV}
$$

如果产物不溶，那么

$$
\begin{gathered}
I_{\mathrm{p}}=3.67 \times 10^{5} n^{1.5} A c_{\mathrm{O}}^{0} D_{0}^{0.5} v^{0.5} \\
\varphi_{\mathrm{p}}=\varphi_{\text {平 }}^{0}-\frac{21.9}{n}
\end{gathered}
$$

如果反应是完全不可逆的，那么

$$
\begin{gathered}
I_{\mathrm{p}}=0.4958 n F A c_{\mathrm{O}}^{0} D^{0.5} v^{0.5}\left(\frac{\alpha n_{\mathrm{a}} F}{R T}\right)^{0.5} \\
=2.99 \times 10^{5} n \alpha^{0.5} n_{\mathrm{a}}^{0.5} A c_{\mathrm{O}}^{0} D^{0.5} v^{0.5} \\
\varphi_{\mathrm{p}}=\varphi_{\text {平 }}^{0^{\prime}}-\frac{R T}{\alpha n_{\mathrm{a}} F}\left[0.78+\ln \frac{D_{\mathrm{O}}^{0.5}}{K^{\prime}}+\ln \left(\frac{\alpha n_{\mathrm{a}} F v}{R T}\right)^{0.5}\right] \\
\varphi_{\mathrm{p}}-\varphi_{\mathrm{p} / 2}=1.857 \frac{R T}{\alpha n_{\mathrm{a}} F}
\end{gathered}
$$

峰电流的另一种表述方程为

$$
I_{\mathrm{p}}^{\prime}=0.227 n F A c_{\mathrm{O}}^{0} K^{\prime} \exp \left[-\alpha n_{\mathrm{a}} F R^{-1} T^{-1}\left(\varphi-\varphi_{\text {平 }}^{0^{\prime}}\right)\right]
$$

可利用此式，用不同扫描速度下的峰电流对数对电位作图，利用斜率和截距计算动力学参数。

![](https://cdn.mathpix.com/cropped/2025_10_16_e72797a544fa714b3524g-145.jpg?height=720&width=849&top_left_y=2029&top_left_x=537)
图 2－24 线性电位扫描中的电流响应曲线

不可逆与可逆体系 LSV 的对比，可以总结为：

![](https://cdn.mathpix.com/cropped/2025_10_16_e72797a544fa714b3524g-146.jpg?height=830&width=1132&top_left_y=333&top_left_x=540)
图 2－25 CV 测试中的电极电位随时间的变化关系

（1）峰电流都与扫描速度成正比；
（2）可逆体系的电势标零点为 $n\left(\varphi-\varphi_{1 / 2}\right)$ ；
（3）不可逆体系的电势标零点为 $\alpha n_{\mathrm{a}}\left(\varphi-\varphi_{\text {平 }}^{0}\right)+\frac{R T}{F} \ln \left(\frac{\sqrt{\pi D \frac{\alpha n_{\mathrm{a}} F}{R T} v}}{K^{\prime}}\right) ;$
（4）可逆体系峰电位与扫描速度无关；
（5）不可逆体系峰电位与扫描速度有关，扫描速度增大 10 倍，峰电位向扫描方向移动 $\frac{30}{\alpha n_{\mathrm{a}}} \mathrm{mV}$ 。

循环伏安技术中，电极电位随时间变化的示意图，如图 2－25所示。可逆体系的循环伏安图，如图 2－26 所示。其中，反扫峰电流数值的基线是以正扫时电流衰减基线为参考点的，而不是以坐标轴作为参考点的，即图中线段 AB 就是线段 AC 的映射。除非在反扫电位下长时间保持直到电流衰减到 0 为止，此时在反扫测量到的峰电流（相对坐标轴）就是真正的峰电流数值。可逆体系的 CV 测试曲线满足的参数关系为

$$
I_{\mathrm{pa}}=I_{\mathrm{pc}}\left(\frac{I_{\mathrm{pa} 0}}{I_{\mathrm{pc}}}+0.485 \frac{I_{\mathrm{sp} 0}}{I_{\mathrm{pc}}}+0.086\right)
$$

$$
I_{\mathrm{pa}}=I_{\mathrm{pc}}
$$

在 $25^{\circ} \mathrm{C}$ 时阴阳极峰电位差

$$
\begin{gathered}
\Delta \varphi_{\mathrm{p}}=\left|\varphi_{\mathrm{pa}}-\varphi_{\mathrm{pc}}\right|=\frac{58}{n} \mathrm{mV}\left(25^{\circ} \mathrm{C}\right) \\
\frac{\varphi_{\mathrm{pa}}+\varphi_{\mathrm{pc}}}{2}=\varphi_{\text {平 }}^{0}
\end{gathered}
$$

![](https://cdn.mathpix.com/cropped/2025_10_16_e72797a544fa714b3524g-147.jpg?height=705&width=859&top_left_y=838&top_left_x=518)
图 2－26 可逆体系 CV 图

可逆、不可逆、部分可逆体系的 CV 图对比，如图 2－27 所示。

![](https://cdn.mathpix.com/cropped/2025_10_16_e72797a544fa714b3524g-147.jpg?height=673&width=859&top_left_y=1825&top_left_x=521)
图 2－27 可逆、不可逆与部分可逆体系的 CV 图对比

对于 CV 测试来说，当溶液电阻被完全补偿的前提下，可以通过改变扫描速度直接判断可逆性，因为可逆体系的峰电位与扫描速度无关。

![](https://cdn.mathpix.com/cropped/2025_10_16_e72797a544fa714b3524g-148.jpg?height=1499&width=893&top_left_y=320&top_left_x=669)
图 2－28 界面电容对
CV 的影响示意图

## 2．5．2 界面电容与串联电阻对 CV 的影响

双电层电容的充电电流为

$$
i_{\mathrm{c}}=\frac{\mathrm{d} q}{\mathrm{~d} t}=C_{\mathrm{dl}} \frac{\mathrm{~d} \varphi}{\mathrm{~d} t}=C_{\mathrm{dl}} \varphi
$$

纯电容的循环伏安曲线图为与电位坐标轴平行的闭合曲线，如图 2－28（a）所示。试验中测量的 CV 图［图 2－28（c）］是真实的电化学反应体系的 CV［图 2－28（b）实线］和界面电容的 CV［图2－28 （a）］的叠加，在此假设了界面电容为常数，与电极电位无关。因为法拉第过程的电流峰与扫描速度的平方根呈正比，双电层充电电流与扫描速度成正比，所以，CV 测试中应当尽可能地在低扫描速度下进行以减小双电层电容的干扰。

如果由溶液电阻、电路电阻引起的与法拉第过程的串联电阻 $R_{\mathrm{s}}$ 比较大，会严重影响 CV 的测量，此时施加到工作电极上的电位不再是随时间呈线性的关系，即

$$
\varphi_{\text {真实 }}=\varphi \pm v t-i R_{\mathrm{s}}
$$

由于此时的电流响应也是真实电极电位的函数，即

$$
i=f\left(\varphi_{\text {真实 }}\right)
$$

根据电化学步骤的动力学公式可知式（2－163）不是一个线性关系的函数；在存在串联电阻的情况下，线性扫描或者伏安扫描中真实电极电位的变化也不是时间的线性函数，由于上式是一个隐函数，所以这里不能定量的讨论。定性的结论是，串联电阻会使峰变得扁平，并且使峰电位向电位扫描的方向移动，如图 2－28（b）中虚线所示。

![](https://cdn.mathpix.com/cropped/2025_10_16_e72797a544fa714b3524g-149.jpg?height=799&width=984&top_left_y=1401&top_left_x=458)
图 2－29 典型的吸附／脱附过程的 CV 示意图

## 2．5．3 吸附物质的 CV

假设 CV 测试之前已经达到吸附平衡，对于 O 的还原，峰电流数值为

$$
i_{\mathrm{c}}=-\frac{(n F)^{2} \Gamma_{\mathrm{O}, 0}\left(\frac{E_{\mathrm{O}, \mathrm{~A}}}{E_{\mathrm{R}, \mathrm{~A}}}\right) \theta v}{R T\left[1+\left(\frac{E_{\mathrm{O}, \mathrm{~A}}}{E_{\mathrm{R}, \mathrm{~A}}}\right) \theta\right]^{2}}
$$

$$
\theta=\exp \left[\frac{n F}{R T}\left(\varphi-\varphi_{0}\right)\right]
$$

$\Gamma_{\mathrm{O}, 0}$ 为实验开始前的 O 吸附量，当 $\left(\frac{E_{\mathrm{O}, \mathrm{A}}}{E_{\mathrm{R}, \mathrm{A}}}\right) \theta=1$ ，出现电流峰，为

$$
i_{\mathrm{pc}}=-\frac{(n F)^{2} \Gamma_{\mathrm{O}, 0} v}{4 R T}
$$

相应的峰电位为

$$
\varphi_{\mathrm{p}}=\varphi_{0}-\frac{R T}{n F} \ln \left(\frac{E_{\mathrm{O}, \mathrm{~A}}}{E_{\mathrm{R}, \mathrm{~A}}}\right)
$$

$E_{\mathrm{O}, \mathrm{A}} 、 E_{\mathrm{R}, \mathrm{A}}$ 为相应物质的吸附能。氧化时峰电位相同，峰电流数值相同符号相反。如果假设 Langmuir 吸附，并且满足 $\left(\frac{E_{\mathrm{O}, \mathrm{A}}}{E_{\mathrm{R}, \mathrm{A}}}\right)=$ 1，峰电位就是平衡电位，此时

$$
i_{\mathrm{c}}=-\frac{(n F)^{2} \Gamma_{\mathrm{O}, 0} \theta v}{R T[1+\theta]^{2}}
$$

可计算出半峰宽为 $91 / n \mathrm{mV}$ 。
吸附／脱附过程的 CV 判断，相对比较简单，如果一对氧化还原峰，峰电位相同，且不随扫描速度发生偏移，基本上就是代表一吸附／脱附过程。图 2－29 是吸脱附过程的 CV 示意图。

## 2．5．4 多步过程的 CV

串联多步骤过程的 CV 是比较简单的，假设有一系列的串联电化学反应 $\mathrm{A} \longrightarrow \mathrm{B} \longleftrightarrow \mathrm{C} \longleftrightarrow \mathrm{D}$（单向符号代表该反应不可逆，双向箭头代表可逆），三个过程的平衡电位分别为（从小到大顺序） $\varphi_{1} 、 \varphi_{2} 、 \varphi_{3}$ ，那么上述体系的 CV 基本特征，如图 2－30（a）所示。

对于图 2－31（b）所示的 CV 示意图，可以对体系的电化学反应形成初步的结论，即可能存在的四个电对： $2 / 2^{\prime}, 3 / 3^{\prime}, 4 / 4^{\prime}, 5 / 5^{\prime}$ ，此外，氧化峰 1 的可能性很多，可能是个吸附过程／电化学氧化过程（还原峰 $2^{\prime}$ 此时代表的是脱附过程和与氧化峰 2 对应的还原过程的叠加），也可能是个完全不可逆的过程。从与氧化峰 6 对应的存在两个还原峰（ $6^{\prime}$ 和 $7^{\prime}$ ）的现象来看，氧化峰 6 可能代表两个平衡电极电位靠得很近的两个氧化过程或者吸脱附过程。当然还存

在其它很多可能性。

![](https://cdn.mathpix.com/cropped/2025_10_16_e72797a544fa714b3524g-151.jpg?height=1010&width=1082&top_left_y=389&top_left_x=392)
图 2－30 典型的多步 CV 示意图

判断氧化峰和还原峰的对应关系方法比较简单，以图 2－30（b）中所示为例，当正向扫描到电极电位超过峰 4 以后，立即反扫，如果此时经过虚线 a 所示而出现还原峰 $4^{\prime}$ ，那么基本上可以肯定峰 4和峰 $4^{\prime}$ 是一对，如果是沿着虚线 $b$ 出现还原峰 $3^{\prime}$ ，那么就要考虑峰 4 和峰 $3^{\prime}$ 对应的可能性，此时峰 $4^{\prime}$ 是可能和峰 5 对应的。当然，也可以直接从峰 3 和峰 4 中间的电流最小值对应的电位开始起扫，来研究氧化峰与还原峰的对应关系。

对于多步电荷转移的反应，视每个电荷转移步骤的平衡电位的相对关系，其 CV 和 EIS 图（这两个技术后边有阐述）可以是下述几种情况，如图 2－31 所示。假设反应是

$$
\begin{aligned}
& \mathrm{O}+n \mathrm{e} \longleftrightarrow \mathrm{R}_{1}, \varphi_{\text {平 } 1^{\prime}}\left(\mathrm{R}_{1} \mathrm{Q}_{1}\right) \\
& \mathrm{R}_{1}+m \mathrm{e} \longleftrightarrow \mathrm{R}, \varphi_{\text {平 } 2^{\prime}}\left(\mathrm{R}_{2} \mathrm{Q}_{2}\right)
\end{aligned}
$$

对应的平衡电位和法拉第过程的等效电路均如上所述，如果 $\varphi_{\text {平 } 1}$ 与 $\varphi_{\text {平 } 2}$ 相差比较大，测量的 CV 如图 2－31（a）所示，两个氧化还原峰相互分离比较明显，否则如图 2－31（b）所示，一对宽宽的氧化峰还原峰将会出现。在实际研究中，对于图 2－31（b）的情况，通过

![](https://cdn.mathpix.com/cropped/2025_10_16_e72797a544fa714b3524g-152.jpg?height=1048&width=1468&top_left_y=329&top_left_x=408)
图 2－31 两步电荷转移过程的 CV 和 EIS 示意图

降低扫描速度的方法测量 CV，有时可将两对氧化还原峰分开。
如果反应前体系中没有 R ，那么体系的平衡电位就是 $\varphi_{\text {平 } 1}$ ，在这个开路电位下测量的 EIS 图，如图 2－31（c）所示，代表反应的阻抗特性，如果同时存在 $O 、 R$ 和 $R_{1}$ ，将会得到如图 2－31（ $d$ ）所示的阻抗图谱，两个半圆分别代表上述两个法拉第过程（假设时间常数差别很大）。
如果是并联过程，即

$$
\begin{aligned}
& \mathrm{O}_{1}+n \mathrm{e} \longleftrightarrow \mathrm{R}_{1}, \varphi_{\text {平 } 1^{\prime}}\left(\mathrm{R}_{1} \mathrm{Q}_{1}\right) \\
& \mathrm{O}_{2}+m \mathrm{e} \longleftrightarrow \mathrm{R}_{2}, \varphi_{\text {平 } 2^{\prime}}\left(\mathrm{R}_{2} \mathrm{Q}_{2}\right)
\end{aligned}
$$

此时体系的＂平衡电位＂是混合平衡电位 $\varphi_{\text {mix }}$ 。形式上的 CV 图与前边阐述的类似。在混合平衡电位 $\varphi_{\text {mix }}$ 下，如果两个过程的时间常数相差比较大，会得到与图 2－31（d）类似的阻抗图，否则会得到一个与图 2－31（c）类似的压扁的半圆。原则上，对于图 2－31（d）情形，可以简单地改变电极电位测量 EIS 来判断其中的机制。不妨假设图 2－31（d）是在混合平衡电位 $\varphi_{\text {mix }}$ 测量的图谱，并假设高频半圆代表反应 $\left(\mathrm{O}_{1}+n \mathrm{e} \longleftrightarrow \mathrm{R}_{1}\right)$ ，低频半圆代表反应 $\left(\mathrm{O}_{2}+m \mathrm{e} \longleftrightarrow\right. \mathrm{R}_{2}$ ），并假设 $\varphi_{\text {平 } 1}<\varphi_{\text {平 } 2}$ 。降低阻抗测试的电极电位（但是仍然大

于 $\varphi_{\text {平 } 1}$ ），会发现高频半圆半径增大而低频半圆半径减小，反之，如果增大施加的电极电位，此时再测量阻抗，就会发现高频半圆半径减小而低频半圆半径增大的情况（但是仍然小于 $\varphi_{\text {平 } 2}$ ）。当然，如果进一步增大到大于 $\varphi_{\text {平 } 2}$ 的情况，低频半圆半径会重新开始减小，从而呈现一种极值的情形。

## 思考题与知识点

如图 2－32 所示，是某个体系的电化学 CV 测试结果。
1．哪个峰代表的反应可能是不可逆的，为什么？
2．平台 5 代表什么？
3．说 $3 / 3^{\prime}$ 和 $4 / 4^{\prime}$ 分别代表一对氧化还原反应，对不对？为什么？能否从 CV 实验上解决这个问题，请提出具体方法。
4．已知体系中存在两个不相关的电化学反应， $\mathrm{A} \longleftrightarrow \mathrm{B}$ 和 $\mathrm{C} \longleftrightarrow \mathrm{D}$ ，试讨论可能的 CV 类型，并画出 CV 图。

![](https://cdn.mathpix.com/cropped/2025_10_16_e72797a544fa714b3524g-153.jpg?height=648&width=1132&top_left_y=1577&top_left_x=361)
图 2－32 习题图

## 2.6 双电位阶跃

双电位阶跃技术，可以简单的描述为，阶跃前电极电位保持在 $\varphi_{1}$ ，在某一时刻阶跃到 $\varphi_{2}$ ，保持时间 $\tau$ 后再阶跃到 $\varphi_{3}$ ，如图 2－33所示。根据研究目的的不同，分为几种情况。假设反应为

$$
\mathrm{O}+n \mathrm{e} \longleftrightarrow \mathrm{R}
$$

体系的平衡电位为 $\varphi_{0}$ 。如果 $\varphi_{1} \gg \varphi_{0}$ ，此时体系中 R 物质几乎没有，

反应没有发生。 $\varphi_{2}$ 小于 $\varphi_{0}$ ，电位阶跃后上述反应开始发生，$\varphi_{3}> \varphi_{0}$ ，再次阶跃后，产物 R 开始氧化成 O 。这种双阶跃目的是研究产物。假设每次阶跃后电极表面反应物浓度均降到 0 ，即直接阶跃到扩散控制区域。

![](https://cdn.mathpix.com/cropped/2025_10_16_e72797a544fa714b3524g-154.jpg?height=469&width=868&top_left_y=716&top_left_x=710)
图 2－33 双阶跃技术

第一步阶跃后的电流响应与前面的单电位阶跃方法得到的关系是相同的。第二步阶跃后，响应电流与时间的关系式为

$$
-i=\frac{n F A D_{0}^{0.5} c_{O}^{0}}{\sqrt{\pi}}\left(\frac{1}{\sqrt{\mathrm{t}-\tau}}-\frac{1}{\sqrt{\mathrm{t}}}\right)
$$

第一步阶跃后的电流为

$$
i_{1}=\frac{n F A D_{0}^{0.5} c_{0}^{0}}{\sqrt{\pi}} \frac{1}{\sqrt{t}}
$$

上述方程中 $A$ 是面积，如果电流单位是电流密度，则方程中就没有 $A$ 项。对方程取时刻 $t_{\mathrm{r}}$ 电流为

$$
i_{1, \mathrm{r}}=\frac{n F A D_{\mathrm{O}}^{0.5} c_{\mathrm{O}}^{0}}{\sqrt{\pi}} \frac{1}{\sqrt{t_{\mathrm{r}}}}
$$

对方程取阶跃后时刻 $\tau+t_{\mathrm{r}}$ 电流为

$$
-i_{\mathrm{r}}=\frac{n F A D_{\mathrm{O}}^{0.5} c_{\mathrm{O}}^{0}}{\sqrt{\pi}}\left(\frac{1}{\sqrt{t_{\mathrm{r}}}}-\frac{1}{\sqrt{\tau+t_{\mathrm{r}}}}\right)
$$

上两式的比值为

$$
-\frac{i_{\mathrm{r}}}{i_{1, \mathrm{r}}}=1-\sqrt{\frac{t_{\mathrm{r}}}{t_{\mathrm{r}}+\tau}}
$$

利用 $-\frac{i_{\mathrm{r}}}{i_{1, \mathrm{r}}}$ 对 $t_{\mathrm{r}}$ 作图，得到曲线，如图 2－34 所示。如果还原产物是

不稳定的产物，那么得到的曲线应当在标准曲线的下方。两步阶跃中的电流随时间变化的方程中都有反应物 O 的扩散系数，都可以用于测量其扩散系数，因此可以相互验证。

![](https://cdn.mathpix.com/cropped/2025_10_16_e72797a544fa714b3524g-155.jpg?height=636&width=916&top_left_y=609&top_left_x=461)
图 2－34 式（2－174）的特征图

## 2.7 微电流阶跃

一般是微安级以下的电流阶跃，用这个微电流技术可解决嵌人反应中参数的测量。因为电流小，并且测试时间也短，因此不会引起物质浓度、电极电位的明显变化。假设扩散距离为 $L$ ，初始与边界条件分别为

$$
\begin{gathered}
t=0, c(x, 0)=c^{0} \\
t>0,\left.\frac{\partial c(x, t)}{\partial x}\right|_{x=0}=0,\left.\frac{\partial c(x, t)}{\partial x}\right|_{x=L}=\frac{i}{F A}
\end{gathered}
$$

扩散方程为

$$
\frac{\partial c(x, t)}{\partial t}=D \frac{\partial^{2} c(x, t)}{\partial x^{2}}
$$

最后的解为

$$
\varphi(t)=\varphi_{0}+\frac{\mathrm{d} \varphi}{\mathrm{~d} c} \frac{i}{F L}\left\{t+\frac{L^{2}}{D}\left[\frac{1}{3}-\frac{2}{\pi^{2}} \sum_{n=1}^{\infty} \frac{1}{n^{2}} \exp \left(-\lambda^{2} D t\right)\right]\right\}
$$

时间比较长时简化形式为

$$
\varphi(t)=\varphi_{0}+\frac{S L^{2}}{3 D}+S t
$$

$$
S=\frac{\mathrm{d} \varphi}{\mathrm{~d} c} \frac{i}{F L}
$$

利用电极电位对时间的线性关系可以计算扩散系数 $D$ 。如果是多晶薄膜电极，需要考虑本体与颗粒边界处的扩散，可以得到近似的关系

$$
\varphi(t)=\varphi_{0}+\frac{S r^{2}}{15 D}+S t
$$

$r$ 为多晶颗粒的平均半径。
上述给出了前人关于微电流阶跃的结果。不过这个结果的使用存在一定的问题。在这里强调了施加的电流是微电流，这在很大程度上是等效于不存在浓差极化，但是在公式的求解中可以发现实际上是在解扩散方程。在如此小的电流下又使体系出现明显的浓差极化而不出现电化学极化，这样的前提条件，在实际应用中很难满足。不过笔者在此仍是介绍了这个方法，供读者自己判断。

## 2.8 双阶跃消除界面双电层的干扰

在恒电位或者恒电流阶跃中，由于双电层充电电流的干扰，会引起响应参数的变形。在技术上的解决办法就是，先施加一个瞬时阶跃，目的是对双电层充电，然后再将电流阶跃到目标值。要控制第一个阶跃，保证电极电位阶跃到要研究的电极电位，这样，在第二次阶跃到目标电流后，不再有双电层的干扰。此时，如果没有电化学反应发生，在第二次阶跃以后电极电位是不随着时间发生变化的。图 2－35 显示了该方法的基本思想。图中曲线 B 表示第一个电流脉冲阶跃得恰到好处，而 $\mathrm{A} 、 \mathrm{C}$ 阶跃没有取到预期的效果。

![](https://cdn.mathpix.com/cropped/2025_10_16_e72797a544fa714b3524g-156.jpg?height=811&width=582&top_left_y=1844&top_left_x=1391)
图2－35 双阶跃消除界面电容影响的实验示意图

该方法的实际应用中还需一些技巧。比如，实际体系中目的是研究电化学反应过程的，因此，总是会挑

选电流阶跃后会发生电化学反应（或者说引起法拉第过程）的电流数值加以阶跃。那么，由于法拉第过程的存在，第一个阶跃后再施加第二个阶跃时，过电位肯定是随着时间降低的，此时如何判断第一个阶跃的好坏呢。有两个办法，一种是根据前边单电流阶跃的电位－时间关系，分析测量的数据在短时间内偏离理论方程的程度；二是直接阶跃到不发生电化学反应的某个电位范围内，此时界面可以看做是 RC 回路，根据阶跃测量的数据可直接计算出界面电容数值 $C$ ，因为双电层电容随电极电位的变化不大，所以在后续的阶跃中可以计算阶跃到目标电位所需要的电量。如果双电层电位随电极电位改变（有时随过电位增大会有所增加），那么也可以以上述补充实验作为参考。

我们不希望在第一个阶跃过程中发生法拉第过程，因此第一个阶跃的时间一定要尽可能的短，因为第一个阶跃的目的是给双电层充电，因此，是电流阶跃还是电压阶跃都不重要了，不过电流阶跃更易控制一些。

## 2.9 恒电量阶跃

先对界面电容充电，然后断电，测量电压或者电流随时间的变化。施加极短时间的电流脉冲，脉冲维持时间内不发生法拉第反应，仅仅是对双电层充电。电极电位偏离原平衡数值 $\varphi_{\text {平 }}$ 到达新的位置 $\varphi_{\text {新 }}$ ，于是

$$
\eta=\varphi_{\text {新 }}-\varphi_{\text {平 }}=\frac{I_{0} t_{0}}{C_{\mathrm{dl}}}
$$

双电层积蓄的电量会通过法拉第过程释放出来，即

$$
\begin{gathered}
I=C_{\mathrm{dl}} \frac{\mathrm{~d} \eta}{\mathrm{~d} t} \\
\eta=\eta_{\text {新 }}+\frac{1}{C_{\mathrm{dl}}} \int_{0}^{t} I \mathrm{~d} t
\end{gathered}
$$

具体形式取决于法拉第电流的表示方式，对于线性条件下（即恒电量阶跃后的过电位很小），利用电化学步骤的线性化形式，得到

$$
\eta=\eta_{\text {新 }} \exp \left(-\frac{t}{\tau}\right)
$$

其中，时间常数满足

$$
\tau=R_{\mathrm{ct}} C_{\mathrm{dl}}
$$

对于扩散控制的反应，满足

$$
\eta=\eta_{\text {新 }} \exp \left(\frac{t}{\tau_{\mathrm{D}}}\right) \operatorname{erfc}\left[\left(\frac{t}{\tau_{\mathrm{D}}}\right)^{0.5}\right]
$$

其中

$$
\tau_{\mathrm{D}}^{0.5}=\frac{R T C_{\mathrm{dl}}}{n^{2} F^{2}}\left(\frac{1}{c_{\mathrm{O}}^{0} D_{\mathrm{O}}^{0.5}}+\frac{1}{c_{\mathrm{R}}^{0} D_{\mathrm{R}}^{0.5}}\right)
$$

对于混合控制的情况，一般性的公式为

$$
\eta=\frac{\eta_{\text {新 }}}{\gamma-\beta} \gamma \exp \left(\beta^{2} t\right) \operatorname{erfc}\left(\beta t^{0.5}\right)-\beta \exp \left[\gamma^{2} t \operatorname{erfc}\left(\gamma t^{0.5}\right)\right]
$$

其中

$$
\begin{aligned}
& \beta=\frac{\tau_{\mathrm{D}}^{0.5}}{2 \tau_{\mathrm{c}}}+\frac{\left(\frac{\tau_{\mathrm{D}}}{4 \tau_{\mathrm{c}}}-1\right)^{0.5}}{\tau_{\mathrm{c}}^{0.5}} \\
& \gamma=\frac{\tau_{\mathrm{D}}^{0.5}}{2 \tau_{\mathrm{c}}}-\frac{\left(\frac{\tau_{\mathrm{D}}}{4 \tau_{\mathrm{c}}}-1\right)^{0.5}}{\tau_{\mathrm{c}}^{0.5}}
\end{aligned}
$$

$\tau_{\mathrm{c}} 、 \tau_{\mathrm{D}}$ 含义如前。
如果脉冲施加的电量很大，导致直接阶跃到了扩散控制区域，此时可使用 Cottrell 方程，得到

$$
\varphi=\varphi_{\text {新 }}+\frac{2 n F D_{0}^{0.5} c_{\mathrm{O}}^{0}}{\pi^{0.5} C_{\mathrm{dl}}} t^{0.5}
$$

## 2． 10 交流技术

对于电极过程来说，测试相关过程的参数，可以使用很多方法。前面介绍了 CV、线性扫描、暂态阶跃等技术。上述所有的方法都需要一个相对较长的时间，那么问题在于，在这个时间范围内是否能够保持电极界面状态不变？至少，金属电极界面的表面态在整个测试过程中保持不变这一点是很难得到保证的。

阻抗技术的核心思想是：对电极过程施加一个微扰动，按照普里高津的说法就是使体系偏离平衡态但是又能保证线性化处理。通过测试系统对微扰的响应特点，测试电极过程的相关参数。微扰信号是对称的，使正负反应得到抵消（进一步深人的分析可以发现还是存在直流成分，与高次谐波等有关。这里是一种近似处理），保证物质的量（如浓度）不变。

## 2．10．1 基本元器件的阻抗特征

电化学阻抗技术实际上是借用了电工学中的一些知识，用电容、电阻、电感等元器件的组合来代表界面的特性，从前边的讨论中也可以看出，界面具有这方面的特点，比如，界面双层结构就类似于电容。电工学中的阻抗概念，通俗地讲包含了实阻抗与虚阻抗，即

$$
Z=Z^{\prime}-Z^{\prime \prime} \mathrm{j}
$$

$Z^{\prime}$ 为实阻抗，又称阻抗的实部，日常生活中用万用表测量的电阻就是这个数值。 $Z^{\prime \prime}$ 为虚阻抗，又称阻抗的虚部，电感对交流电的电抗就是虚阻抗。总阻抗和分量的关系为

$$
\begin{aligned}
Z & =|Z| \mathrm{e}^{-\mathrm{j} \theta} \\
Z^{\prime} & =|Z| \cos \theta \\
Z^{\prime \prime} & =|Z| \sin \theta \\
Z^{2} & =Z^{\prime 2}+Z^{\prime \prime 2} \\
& \operatorname{tg} \theta=\frac{Z^{\prime \prime}}{Z^{\prime}}
\end{aligned}
$$

阻抗 $Z$ 的倒数称为导纳，即

$$
Y=\frac{1}{Z}=Y^{\prime}+\mathrm{j} Y^{\prime \prime}
$$

$Y^{\prime}$ 为实导纳，$Y^{\prime \prime}$ 为虚导纳，按照复数性质，满足

$$
\begin{aligned}
& Z=\frac{Y^{\prime}-\mathrm{j} Y^{\prime \prime}}{Y^{\prime} 2+Y^{\prime \prime 2}} \\
& Y=\frac{Z^{\prime}-\mathrm{j} Z^{\prime \prime}}{Z^{\prime 2}+Z^{\prime \prime 2}}
\end{aligned}
$$

复平面上导纳和阻抗的示意图，如图 2－36 所示。

电化学过程比较复杂，其中可能包括多个子步骤，对于实际研究对象，通常需要研究者自己拟定等效电路，然后再推导这种等效电路可能具有的阻抗图谱形式。这里将用几个例子简单介绍一下推导过程。前面介绍的循环伏安时直接使用了结果，一个原因是循环伏安图通常没有解析解，只能使用数值解。一些简单的阻抗图谱都有解析解，或者是可以做近似处理而得到解析解。当然，更加复杂的等效电路只有数值解而没有解析解。这方面的深人研究需要一定的数学基础。

![](https://cdn.mathpix.com/cropped/2025_10_16_e72797a544fa714b3524g-160.jpg?height=416&width=1289&top_left_y=1061&top_left_x=480)
图 2－36 复平面上的复导纳和复阻抗

电化学阻抗谱技术，就是对体系施加一个交流信号（通常是电压信号），测量体系的响应（一般是响应电流）。扰动信号可以是交流电压、交流电流、交流温度等（关于交流温度的方法，理论上有过讨论，但是未得到实际应用）。如果施加的是交流电压信号时，扰动信号可以表示为

$$
E=E^{0} \sin \omega t
$$

响应电流为

$$
I=I^{0} \sin (\omega t+\varphi)
$$

（1）纯电阻元器件 $R$
如果是纯电阻元器件 $R$ ，那么响应电流为

$$
I=\frac{E^{0}}{R} \sin \omega t=I^{0} \sin \omega t
$$

纯电阻的阻抗为

$$
Z_{\mathrm{R}}=\frac{E}{I}=R
$$

纯电阻的阻抗（电阻）与施加的频率无关，响应电流与扰动电压具

有相同的相位角，在复平面上是实轴上的一个点。
（2）纯电容
对于电容，响应电流为

$$
I=C \frac{\mathrm{~d} E}{\mathrm{~d} t}=E^{0} \omega C \sin \left(\omega t+\frac{\pi}{2}\right)
$$

电容的阻抗为

$$
Z_{\mathrm{C}}=\frac{E}{I}=\frac{E^{0} \sin \omega t}{E^{0} \omega C \sin \left(\omega t+\frac{\pi}{2}\right)}
$$

高等数学中的 Euler 公式为

$$
\mathrm{e}^{\mathrm{j} \theta}=\cos \theta+\mathrm{j} \sin \theta
$$

扰动信号 $E=E^{0} \sin \omega t$ 的指数形式为

$$
E=E^{0} \mathrm{e}^{\mathrm{j} \omega t}
$$

响应电流为

$$
I=C \frac{\mathrm{~d} E}{\mathrm{~d} t}=E^{0} \omega C \sin \left(\omega t+\frac{\pi}{2}\right)=E^{0} \omega C \mathrm{e}^{\mathrm{j}}\left(\omega t+\frac{\pi}{2}\right)
$$

于是，电容的阻抗变为

$$
Z_{\mathrm{C}}=\frac{1}{\mathrm{j} \omega C}=-\frac{1}{\omega C}
$$

即

$$
\begin{aligned}
Z_{\mathrm{C}}^{\prime} & =0 \\
Z_{\mathrm{C}}^{\prime \prime} & =\frac{1}{\omega C} \\
\theta & =\frac{\pi}{2} \\
|Z| & =\frac{1}{\omega C}
\end{aligned}
$$

导纳形式为

$$
Y=-\mathrm{j} \omega C
$$

即

$$
Y^{\prime}=0, Y^{\prime \prime}=\omega C, \theta=\frac{\pi}{2},|Y|=\omega C
$$

对于电容来说，电流比电压的相位超前 $\pi / 2$ 。电容的阻抗随着频率降低而增大，频率很小时相当于断路。

![](https://cdn.mathpix.com/cropped/2025_10_16_e72797a544fa714b3524g-162.jpg?height=880&width=704&top_left_y=512&top_left_x=760)
图 2－37 纯电阻、电容和电感的阻抗图（奈奎斯特图）

（3）纯电感
对于电感，电流电压的关系满足

$$
E=L \frac{\mathrm{~d} I}{\mathrm{~d} t}
$$

响应电流为

$$
I=\frac{E^{0}}{L} \int \sin \omega t \mathrm{~d} t=\frac{E^{0}}{\omega L} \sin \left(\omega t-\frac{\pi}{2}\right)
$$

阻抗为

$$
Z_{\mathrm{L}}=\frac{E}{I}=\omega L \mathrm{e}^{\mathrm{j} \frac{\pi}{2}}=\mathrm{j} \omega L
$$

对于电感来说，阻抗关系是为

$$
Z^{\prime}=0, Z^{\prime \prime}=\omega L,|Z|=\omega L, \theta=-\frac{\pi}{2}
$$

导纳关系为

$$
Y=-\mathrm{j} \frac{1}{\omega L}
$$

即

$$
Y^{\prime}=0, Y^{\prime \prime}=-\frac{1}{\omega L^{\prime}}|Y|=\frac{1}{\omega L^{\prime}} \theta=-\frac{\pi}{2}
$$

阻抗复平面上，电感、电容、电阻的阻抗，如图 2－37 所示。在一个图中分别给出了电阻、电感和电容的阻抗响应。其中电阻的响应是实轴的一个点，它与原点距离代表电阻的大小。对于电容，它是垂直于实轴与虚轴重合的直线，是第一、二象限的边界。对于电感，它垂直于实轴并与虚轴重合，是三、四象限的边界。图中为了看得更清楚，虚轴的位置不代表 $Z^{\prime}=0$ 的位置。实际测量中，测量的数据并不是一条直线，而是离散数据点，因此图中在直线上标上了点以示说明。

![](https://cdn.mathpix.com/cropped/2025_10_16_e72797a544fa714b3524g-163.jpg?height=764&width=1038&top_left_y=1206&top_left_x=53)
图 2－38 电阻和电容串联
电路的伯德（Bode）图和奈奎斯特（Nyquist）图

![](https://cdn.mathpix.com/cropped/2025_10_16_e72797a544fa714b3524g-163.jpg?height=418&width=636&top_left_y=1533&top_left_x=1193)
（4） RC 电路
此处是 CDC 码表示方式， RC 代表一个电阻和一个电容串联时的电路， CDC 码的书写规则，在后边有介绍。 RC 电路的总阻抗等于各个元器件的阻抗之和，即

$$
\begin{gathered}
Z_{\mathrm{R}-\mathrm{C}}=Z_{\mathrm{R}}+Z_{\mathrm{C}}=R-\mathrm{j} \frac{1}{\omega C} \\
Z^{\prime}=R \\
Z^{\prime \prime}=\frac{1}{\omega C}
\end{gathered}
$$

$$
\begin{gathered}
|Z|=\frac{\sqrt{1+(R C \omega)^{2}}}{\omega C} \\
\tan \theta=\frac{1}{R C \omega}
\end{gathered}
$$

复平面图（又称奈奎斯特图）上它代表与实轴垂直的一条直线，实轴上的截距为 $R$ 。当频率很高时，此时满足 $Z^{\prime \prime} \longrightarrow 0$ ，于是 $\tan \theta \approx 0, \theta \longrightarrow 0$ ，电路的响应与纯电阻相同，趋近于实轴上一个点。频率很小，则 $\omega \mathrm{RC} \ll 1, \tan \theta \longrightarrow \infty, \theta \longrightarrow \frac{\pi}{2}$ ，相当于电容的行为。在特征频率 $\omega_{\mathrm{R}-\mathrm{C}}$ ，满足

$$
\omega_{\mathrm{R}-\mathrm{C}} R C=1
$$

此时 $\tan \theta=1$ ，这个特征频率的倒数为 $R C$ ，是这个电路的时间常数。

如果以阻抗的实部为横坐标（习惯上称为实轴），以阻抗的虚部为纵坐标（习惯上称为虚轴），这种图就是复平面图。如果以频率的对数为横坐标，以总阻抗模量的对数和相位角为纵坐标，这就是伯德图。总阻抗模量的对数为

$$
\lg |Z|=\frac{1}{2} \lg \left[1+(\omega R C)^{2}\right]-\lg \omega-\lg C
$$

当频率很大时，将上式变形为

$$
\lg |Z|=\frac{1}{2} \lg \left[\frac{1}{(\omega C)^{2}}+R^{2}\right]
$$

即

$$
\lg |Z| \approx R
$$

伯德图上高频区是与横坐标轴平行的与频率无关的直线，纵坐标为 $R$ 。频率很小时，上式简化为

$$
\lg |Z| \approx-\lg \omega-\lg C
$$

伯德图上是斜率为 -1 的直线，截距为 $\lg C$ ，上述两条极端条件下的直线的交点横坐标为 $\lg \omega_{\mathrm{R}-\mathrm{C}}$ ，纵坐标为 $\lg R$ 。不过史美伦给出了实际情况下纵坐标通常是 $0.15+\lg R$ 。相位角 $\theta$ 随着 $\lg \omega$ 的变化，高频下 $\theta \approx 0$ ，低频下 $\theta \approx \frac{\pi}{2}$ ，特征频率 $\omega_{\mathrm{R}-\mathrm{C}}$ 处满足 $\theta \approx \frac{\pi}{4}$ ，此

时可以计算电容。图2－38为 R 和 C 串联时的伯德图以及奈奎斯特图。相应的导纳关系为

$$
\begin{gathered}
Y=\frac{R \omega^{2} C^{2}}{1+(R \omega C)^{2}}-\mathrm{j} \frac{\omega C}{1+(R \omega C)^{2}} \\
Y^{\prime}=\frac{R \omega^{2} C^{2}}{1+(R \omega C)^{2}} \\
Y^{\prime \prime}=\frac{\omega C}{1+(R \omega C)^{2}} \\
|Y|=\left\{\left[\frac{R \omega^{2} C^{2}}{1+(R \omega C)^{2}}\right]^{2}+\left[\frac{\omega C}{1+(R \omega C)^{2}}\right]^{2}\right\}^{0.5} \\
=\frac{\omega C}{1+(R \omega C)^{2}}\left[1+(R \omega C)^{2}\right]^{0.5} \\
\tan \theta=\frac{1}{R \omega C}
\end{gathered}
$$

（5）（RC）电路
一个电阻和一个电容并联时电路的总导纳等于各个支路导纳和，于是

$$
Y_{\mathrm{R} \| \mathrm{C}}=\frac{1}{Z_{\mathrm{R} \| \mathrm{C}}}=\frac{1}{Z_{\mathrm{R}}}+\frac{1}{Z_{\mathrm{C}}}=\frac{1}{R}+\mathrm{j} \omega C
$$

于是

$$
\begin{gathered}
Y^{\prime}=\frac{1}{R} \\
Y^{\prime \prime}=\omega C \\
|Y|=\sqrt{R^{-2}+(\omega C)^{2}} \\
\tan \theta=R \omega C
\end{gathered}
$$

阻抗为

$$
Z_{\mathrm{R} \| \mathrm{C}}=\frac{R}{1+(\omega R C)^{2}}-\mathrm{j} \frac{\omega R^{2} C}{1+(\omega R C)^{2}}
$$

串联后的阻抗和并联后的阻抗，在形式上是一致的，即，串联电路的影响是可以用并联电路来模拟出来的，反之亦然。 $R$ 和 $C$ 并联后的阻抗关系式为

$$
\begin{gathered}
Z^{\prime}=\frac{R}{1+(\omega R C)^{2}} \\
Z^{\prime \prime}=\frac{\omega R^{2} C}{1+(\omega R C)^{2}} \\
|Z|=\frac{R}{\left[1+(\omega R C)^{2}\right]^{0.5}} \\
\tan \theta=\omega R C
\end{gathered}
$$

$R$ 和 $C$ 并联后，阻抗的实部和虚部的关系为

$$
\begin{gathered}
\left(Z^{\prime}-\frac{R}{2}\right)^{2}+Z^{\prime \prime 2}=\left(\frac{R}{2}\right)^{2} \\
\lg |Z|=\lg R-\frac{1}{2} \lg \left[1+(\omega R C)^{2}\right]
\end{gathered}
$$

当频率很大时，$Z^{\prime} \longrightarrow 0, Z^{\prime \prime} \longrightarrow 0, \lg |Z| \approx-\lg \omega-\lg C$ ，伯德图上是斜率为 -1 的直线，当频率很小时，$Z^{\prime} \longrightarrow R, Z^{\prime \prime} \longrightarrow 0$ ， $\lg |Z| \approx \lg R$ ，伯德图上是与频率轴平行的直线，此时 $\theta \longrightarrow 0$ ，奈奎斯特图中是一个半圆，与实轴的交点分别为 0 和 $R$ 。半圆顶点满足

$$
\omega^{*} R C=1
$$

原则上可以利用这个公式计算电容参数，不过实际上利用起来很难，因为真实测量的都是点，很难保证某个数据点恰恰就在半圆的最高点位置。高频与低频之间存在特征频率 $\omega_{\mathrm{R} \| \mathrm{C}}$ ，满足

$$
\omega_{\mathrm{R} \| \mathrm{C}} R C=1
$$

此时，$\theta=\frac{\pi}{4}$ ，特征频率的倒数具有时间单位，代表体系时间常数，为

$$
\tau_{\mathrm{R} \| \mathrm{C}}=\frac{1}{\omega_{\mathrm{R} \| \mathrm{C}}}=R C
$$

在特征频率下满足

$$
|Z|=\frac{R}{\sqrt{2}}
$$

$R$ 和 $C$ 并联的电路的奎斯特图和伯德图，如图2－39所示。奈奎斯特图中半圆最高点的频率和伯德图中的特征频率是同一个

数值。

![](https://cdn.mathpix.com/cropped/2025_10_16_e72797a544fa714b3524g-167.jpg?height=765&width=978&top_left_y=414&top_left_x=94)
图 2－39 电阻和电容并联时的伯德图和奈奎斯特图

![](https://cdn.mathpix.com/cropped/2025_10_16_e72797a544fa714b3524g-167.jpg?height=444&width=699&top_left_y=728&top_left_x=1171)
图 2－39 电阻和电容并联时的伯德图和奈奎斯特图

（6）$R_{\mathrm{s}}\left(R_{\mathrm{ct}} C_{\mathrm{d}}\right)$ 电路
一个电阻和一个电容并联后再和另一个电阻串联的电路。此时的阻抗为

$$
Z=Z_{\mathrm{R}_{\mathrm{s}}-\left(R_{\mathrm{ct}} \| C_{\mathrm{d}}\right)}=R_{\mathrm{s}}+\frac{R_{\mathrm{ct}}}{1+j \omega R_{\mathrm{ct}} C_{\mathrm{d}}}
$$

阻抗参数分别为

$$
\begin{gathered}
Z^{\prime}=R_{\mathrm{s}}+\frac{R_{\mathrm{ct}}}{1+\left(\omega R_{\mathrm{ct}} C_{\mathrm{d}}\right)^{2}} \\
Z^{\prime \prime}=\frac{\omega R_{\mathrm{ct}}^{2} C_{\mathrm{d}}}{1+\left(\omega R_{\mathrm{ct}} C_{\mathrm{d}}\right)^{2}} \\
{\left[Z^{\prime}-\left(R_{\mathrm{s}}+\frac{R_{\mathrm{ct}}}{2}\right)\right]^{2}+Z^{\prime \prime 2}=\left(\frac{R_{\mathrm{ct}}}{2}\right)^{2}}
\end{gathered}
$$

此时的伯德图和奈奎斯特图，如图 2－40 所示。
（7）RL 电路
一个电阻和一个电感串联的电路，阻抗为

$$
\begin{gathered}
Z=R+\mathrm{j} \omega L \\
Z^{\prime}=R \\
Z^{\prime \prime}=-\omega L \\
|Z|=\left(R^{2}+\omega^{2} L^{2}\right)^{0.5}
\end{gathered}
$$

![](https://cdn.mathpix.com/cropped/2025_10_16_e72797a544fa714b3524g-168.jpg?height=607&width=1550&top_left_y=339&top_left_x=320)
图 2－40 一个电阻和一个电容并联后

再和一个电阻串联时的伯德图和奈奎斯特图

$$
\begin{gathered}
\tan \theta=-\frac{\omega L}{R} \\
\lg |Z|=\frac{1}{2} \lg \left(R^{2}+\omega^{2} L^{2}\right)
\end{gathered}
$$

高频下， $\tan \theta \approx-\infty, \theta \approx-\frac{\pi}{2}$ ，整个电路相当于纯电感，

$$
\lg |Z|=\lg \omega+\lg L
$$

伯德图中斜率为 1 的直线，截距为 $\lg L$ 。
低频下， $\operatorname{tg} \theta \approx 0, \theta \approx 0$ ，整个电路相当于纯电阻，电感可以被忽略，即

$$
\lg |Z| \approx \lg R
$$

伯德图中是和频率轴平行的直线，低频极限与高频极限下两个直线的交点的频率是

$$
\omega_{\mathrm{R}-\mathrm{L}}=\frac{R}{L}
$$

其倒数具有时间量度，代表体系的时间常数。此时满足 $\theta=-\frac{\pi}{4}$ ， $|Z|=\sqrt{2} R$ 。 $R$ 和 $L$ 串联的奈奎斯特图和伯德图形式如图2－41所示。
（8）（RL）电路
电阻和电感并联的电路，总阻抗为

![](https://cdn.mathpix.com/cropped/2025_10_16_e72797a544fa714b3524g-169.jpg?height=617&width=802&top_left_y=307&top_left_x=285)
图 2－41 电阻和电感串联的电路的伯德图和奈奎斯特图

![](https://cdn.mathpix.com/cropped/2025_10_16_e72797a544fa714b3524g-169.jpg?height=532&width=554&top_left_y=408&top_left_x=1099)

$$
\begin{aligned}
Z_{\mathrm{R} \| \mathrm{L}}=Z^{\prime}-\mathrm{j} Z^{\prime \prime} & =\frac{R}{1+\left(\frac{R}{\omega L}\right)^{2}}+\mathrm{j} \frac{\frac{R^{2}}{\omega L}}{1+\left(\frac{R}{\omega L}\right)^{2}} \\
Z^{\prime} & =\frac{R}{1+\left(\frac{R}{\omega L}\right)^{2}} \\
Z^{\prime \prime} & =-\frac{\frac{R^{2}}{\omega L}}{1+\left(\frac{R}{\omega L}\right)^{2}} \\
|Z| & =\frac{R}{\sqrt{1+\left(\frac{R}{\omega L}\right)^{2}}} \\
\operatorname{tg} \theta & =-\frac{R}{\omega L}
\end{aligned}
$$

导纳关系式为

$$
\begin{gathered}
Y=\frac{1}{R}-\mathrm{j} \frac{1}{\omega L} \\
Y^{\prime}=\frac{1}{R} \\
Y^{\prime \prime}=-\frac{1}{\omega L}
\end{gathered}
$$

$$
\begin{gathered}
|Y|=\frac{\left[R^{2}+(\omega L)^{2}\right]^{0.5}}{R \omega L} \\
\operatorname{tg} \theta=-\frac{R}{\omega L} \\
\lg |Z|=\lg R-\frac{1}{2} \lg \left[1+\left(\frac{R}{\omega L}\right)^{2}\right]
\end{gathered}
$$

在频率比较大时，$Z^{\prime} \approx R, Z^{\prime \prime} \approx 0$ ，奈奎斯特图中是实轴上的一个点， $\lg |Z| \approx \lg R$ ，伯德图中是与频率轴平行的直线，频率很小时， $Z^{\prime} \approx 0, Z^{\prime \prime} \approx 0$ ，奈奎斯特图中是原点， $\lg |Z| \approx \lg \omega+\lg L$ ，伯德图中是斜率为 1 的直线，两条极端下的直线交点是特征频率，在特征频率处，$\theta=-\frac{\pi}{4}$ ，特征频率大小为 $\omega_{\mathrm{R} \| \mathrm{L}}=\frac{L}{R}$ ，其倒数代表时间常数，特征频率位置的阻抗模量为 $|Z|=\frac{R}{\sqrt{2}}$ 。奈奎斯特图中，阻抗实部与虚部满足

$$
\left(Z^{\prime}-\frac{R}{2}\right)^{2}+Z^{\prime \prime 2}=\left(\frac{R}{2}\right)^{2}
$$

与式（2－249）决定的半圆相比，这个公式决定的半圆位于第四象限，与实轴截距的极值对应的频率变化关系正好相反。 $R$ 和 $L$ 并联时的奈斯奎特图以及伯德图，见图2－42。

奈斯奎特图 和伯德图具有很好的互补作用，如当奈斯奎特图上低频数据占据主导时，伯德图上正好是高频数据更加明显。

![](https://cdn.mathpix.com/cropped/2025_10_16_e72797a544fa714b3524g-170.jpg?height=629&width=1381&top_left_y=2230&top_left_x=395)
图 2－42 电阻和电感并联时电路的伯德图和奈奎斯特图

（9）$\left(R_{\mathrm{ct}} L\right) R_{\mathrm{s}}$ 电路
电阻与电感并联，再与一个电阻串联的电路，其阻抗为

$$
\begin{gathered}
Z=R_{\mathrm{s}}+\frac{R_{\mathrm{ct}}}{1+\left(\frac{R_{\mathrm{ct}}}{\omega L}\right)^{2}}+\mathrm{j} \frac{\frac{R_{\mathrm{ct}}{ }^{2}}{\omega L}}{1+\left(\frac{R_{\mathrm{ct}}}{\omega L}\right)^{2}} \\
Z^{\prime}=R_{\mathrm{s}}+\frac{R}{1+\left(\frac{R}{\omega L}\right)^{2}} \\
Z^{\prime \prime}=-\frac{\frac{R^{2}}{\omega L}}{1+\left(\frac{R}{\omega L}\right)^{2}} \\
{\left[Z^{\prime}-\left(R_{\mathrm{s}}+\frac{R_{\mathrm{ct}}}{2}\right)\right]^{2}+Z^{\prime \prime 2}=\left(\frac{R_{\mathrm{ct}}}{2}\right)^{2}}
\end{gathered}
$$

相应的奈奎斯特图和伯德图，如图 2－43 所示。
![](https://cdn.mathpix.com/cropped/2025_10_16_e72797a544fa714b3524g-171.jpg?height=752&width=789&top_left_y=1639&top_left_x=226)
![](https://cdn.mathpix.com/cropped/2025_10_16_e72797a544fa714b3524g-171.jpg?height=570&width=598&top_left_y=1765&top_left_x=1121)

图 2－43 电阻与电感并联，再与一个电阻串联的电路伯德和奈奎斯特图

## 2．10．2 CDC 码

CDC 码是处理阻抗数据时经常使用的代码规则。写等效电路相应的 CDC 码原则是，奇数层括号均代表并联，偶数层括号代表串联，无括号代表串联。举例子如下，对于图 2－44 中的 $\mathrm{A} 、 \mathrm{~B} 、 \mathrm{C} 、 \mathrm{D}$ ， $C D C$ 码分别为（ $R C$ ），$R L, ~\left(R_{a} C_{a} R_{c} C_{c}\right), R_{s}\left(R_{a} C_{a}\right)\left(R_{e} C_{e}\right) W$ 。需要

![](https://cdn.mathpix.com/cropped/2025_10_16_e72797a544fa714b3524g-172.jpg?height=617&width=1342&top_left_y=317&top_left_x=430)
图 2－44 电路组合示意图（一）

说明的是，拟合结果和顺序没关系，如对于 $\mathrm{D}, \mathrm{CDC}$ 也可以是 $\mathrm{W} \mathrm{R}_{\mathrm{s}}$ （ $R_{a} C_{a}$ ）（ $R_{e} C_{e}$ ）或者 $R_{s}\left(R_{a} C_{a}\right) W\left(R_{e} C_{e}\right)$ ，不影响拟合结果。

## 思考题与知识点

1．参考 RC 和（RC）电路的分析方法，详细推导 R（RC）电路的奈奎斯特图和伯德图的基本特征，给出相应的参数特征。
2．写出图 2－45 中两个电路的 CDC 代码。
3．画出下列 CDC 代码代表的电路：
$R_{s}\left(C_{B}\left(R_{B}\left(R_{A} C_{A}\right)\right)\right)$,
$R_{s}\left(C_{B}\left(R_{B}\left(R_{A} L\right)\right)\right)$ ，
$R_{s}\left(C_{B}\left(R_{B}\left(R_{A} C_{A}\right)\right)\right) R\left(C_{B 1}\left(R_{B 1}\left(R_{A 1} L\right)\right)\right)$ ，
$\left(R_{s}\left(C_{B}\left(R_{B}\left(R_{A} C_{A}\right)\right)\right) R\left(C_{B 1}\left(R_{B 1}\left(R_{A 1} L\right)\right)\right)\right)$

![](https://cdn.mathpix.com/cropped/2025_10_16_e72797a544fa714b3524g-172.jpg?height=271&width=1345&top_left_y=2202&top_left_x=427)
图 2－45 电路组合示意图（二）

## 2．10．3 两个以上时间常数的电路

假设等效电路为 $R_{s}\left(C_{B}\left(R_{B}\left(R_{A} C_{A}\right)\right)\right),\left(R_{A} C_{A}\right)$ 回路的时间常数为 $\tau_{\mathrm{A}}=R_{\mathrm{A}} C_{\mathrm{A}}, ~\left(C_{\mathrm{B}} R_{\mathrm{B}}\right)$ 的时间常数为 $\tau_{\mathrm{B}=} R_{\mathrm{B}} C_{\mathrm{B}}$ ，并且假设 $\tau_{\mathrm{A}} \gg \tau_{\mathrm{B}}$ （时间常数差别比较大的情况下，奈奎斯特图中的半圆才会相互离得

比较远），上述等效电路代表的奈奎斯特图，如图 2－46 所示。

![](https://cdn.mathpix.com/cropped/2025_10_16_e72797a544fa714b3524g-173.jpg?height=470&width=1135&top_left_y=420&top_left_x=408)
图 2－46 $\mathrm{R}_{\mathrm{s}}\left(\mathrm{C}_{\mathrm{B}}\left(\mathrm{R}_{\mathrm{B}}\left(\mathrm{R}_{\mathrm{A}} \mathrm{C}_{\mathrm{A}}\right)\right)\right)$ 的奈奎斯特图

根据 $\tau_{\mathrm{A}} \gg \tau_{\mathrm{B}}$ 这个假定条件可以直接确定两个半圆的归属关系。这里需要指出两点注意事项。
（1）对于图 2－46 所示的阻抗图谱，可能的等效电路会很多，例如还可以是 $R_{s}\left(C_{B} R_{B}\right) \quad\left(R_{A} C_{A}\right)$ 。究竟是哪个等效电路更合适，取决于等效电路元器件的物理意义的解释。
（2）拟合出来参数以后，如何判断哪一对参数与哪个半圆对应呢？可以利用最高点或者是与最高点最近的点的频率结合半圆对应的时间常数，利用 $\omega_{1} \gg \omega_{2}$ 这个条件直接判断就可以了。对于更多的半圆的情况，也可以采用类似的办法判断，后边也有介绍。

![](https://cdn.mathpix.com/cropped/2025_10_16_e72797a544fa714b3524g-173.jpg?height=592&width=874&top_left_y=1551&top_left_x=945)
图 2－47 $R_{\mathrm{s}}\left(C_{\mathrm{B}}\left(R_{\mathrm{B}}\left(R_{\mathrm{A}} L\right)\right)\right)$
等效电路的奈奎斯特图

（3）如果时间常数相差不大，那么两个半圆的分离程度不明显，出现重叠的情况，重叠比较大后看着就像一个压扁的半圆。

经常碰到电感的情形，如 CDC 码为 $R_{\mathrm{s}}\left(C_{\mathrm{B}}\left(R_{\mathrm{B}}\left(R_{\mathrm{A}} L\right)\right)\right)$ 的等效电路，假设电感回路的时间常数远大于电容回路的时间常数，其阻抗图谱如图 2－47 所示，具体分析略。

对于阻抗的最基本要求是，看见了奈奎斯特图后，应当立即可以写出相应的等效电路。

## 思考题

假设时间常数相差足够大，试画出下述 CDC 码代表的等效电路可能具有的奈奎斯特图的特征。
$R_{\mathrm{s}}\left(C_{\mathrm{B}}\left(R_{\mathrm{B}}\left(R_{\mathrm{A}} C_{\mathrm{A}}\right)\right)\right)$,
$R_{\mathrm{s}}\left(C_{\mathrm{B}}\left(R_{\mathrm{B}}\left(R_{\mathrm{A}} L\right)\right)\right)$,

## 2．10．4 无限传输线模型简述

压扁的半圆是阻抗测试中比较常见的，除了因为前边提到的时间常数比较接近的情况外还存在很多解释，也存在争论，一种解释就是无限传输线模型。分布参数电路是指元器件沿整个电路连续分布的情况（对于电化学体系，可以这样理解，就是电容等元器件的参数是随着空间发生变化的，不是常数）。电极上的电压和电流在任意时刻任意位置都是不同的。假设距离参考点 $x$ 位置的电压和电流为 $\varphi$ 和 $i$ ，设定 $r 、 g 、 L$ 和 $C$ 为常数，同一时刻与 $x$ 距离为 $\mathrm{d} x$ 的位置电压和电流就是 $\varphi+\frac{\partial \varphi}{\partial x} \mathrm{~d} x$ 和 $i+\frac{\partial i}{\partial x} \mathrm{~d} x$ ，它们满足

$$
-C \frac{\partial \varphi}{\partial t}=\frac{1}{r^{2}}\left(\frac{\partial \varphi}{\partial x} \frac{\partial r}{\partial x}-r \frac{\partial^{2} \varphi}{\partial x^{2}}\right)
$$

De Levie 研究了多孔电极上的阻抗模型，对于 V 形孔电极，得到的阻抗相位角在 $\pi / 2 \sim \pi / 4$ 之间。分支型传输线模型为 Scheider 提出的，其中假设单位长度的串联阻抗为 $Z$ ，单位长度的并联导纳为 $y$ ，整个电路的总阻抗为 $Z_{\mathrm{T}}$ ，于是满足

$$
Z_{\mathrm{T}}=\frac{1}{y+\frac{1}{Z+\frac{1}{y+\cdots}}}
$$

对于无限传输线，满足

$$
Z_{\mathrm{T}}=\frac{1}{y+\frac{1}{Z+Z_{\mathrm{T}}}}
$$

$\mathrm{d} x \longrightarrow 0$ 时，$Z \longrightarrow 0, y \longrightarrow 0, \frac{Z}{y} \longrightarrow$ 定值，于是

$$
Z_{\mathrm{T}}=\sqrt{\frac{Z}{y}}
$$

这里，$y$ 是纯电容，$y=\mathrm{j} \omega C$ ，

$$
Z_{\mathrm{T}}=\sqrt{\frac{A}{C}(\mathrm{j} \omega)^{-3 / 4}}
$$

与分布参数电路等效的元件称为恒相位元件（CPE），在 CDC代码中一般使用 $Q$ 代表，恒相位元件的阻抗和导纳有很多种表达方式，如

$$
Z_{\mathrm{CPE}}=Q(\mathrm{j} \omega)^{n}
$$

和

$$
Z_{\mathrm{CPE}}=\left(Q_{a} \mathrm{j} \omega\right)^{n}
$$

$Q$ 和 $Q_{a}$ 的单位分别是 $\Omega \cdot \mathrm{m}^{2} \cdot \mathrm{~s}^{-n}$ 和 $\left(\Omega \cdot \mathrm{m}^{2}\right)^{1 / n} \cdot \mathrm{~s}^{-n}$ 。虽然不明确哪个更合理，但是前者应用的比较多。利用 CPE，根据计算机拟合的结果，可以计算界面电容，计算的公式有两个，即

$$
Y_{0}^{\frac{1}{n}} R_{\mathrm{ct}}^{\frac{1}{n}}=C_{\mathrm{dl}} R_{\mathrm{ct}}
$$

或者

$$
Y_{0}^{\frac{1}{n}} R_{\mathrm{ct}}^{\frac{1}{n}} \sin \left(\frac{n \pi}{2}\right)=C_{\mathrm{dl}} R_{\mathrm{ct}}
$$

这两个式子，哪个更正确，还不确定。

## 2．10．5 双曲元件

一般用 $T$ 表示双曲正切元件，阻抗为

$$
Z_{\mathrm{T}}=\frac{1}{Y_{0} \sqrt{2 \omega}}\left[\frac{\sinh Z+\sin Z}{\cosh Z+\cos Z}-\mathrm{j} \frac{\sinh Z-\sin Z}{\cosh Z+\cos Z}\right]=Z^{\prime}-\mathrm{j} Z^{\prime \prime}
$$

或者是

$$
Z_{\mathrm{T}}=\frac{1}{Y_{0}}(\mathrm{j} \omega)^{-0.5} \tanh (B \sqrt{\mathrm{j} \omega})
$$

其中 $Z=B \sqrt{2 \omega}$ 。其导纳为

$$
\begin{gathered}
Y_{\mathrm{T}}=Y_{0}(\mathrm{j} \omega)^{0.5} \operatorname{coth}(B \sqrt{\mathrm{j} \omega}) \\
\operatorname{tg} \theta=\frac{\sinh Z-\sin Z}{\sinh Z+\sin Z}=\frac{\sinh B \sqrt{2 \omega}-\sin B \sqrt{2 \omega}}{\sinh B \sqrt{2 \omega}+\sin B \sqrt{2 \omega}}
\end{gathered}
$$

如果频率比较大，满足 $Z \geqslant 10$ ，那么简化为

$$
Z_{\mathrm{T}} \approx \frac{1}{Y_{0} \sqrt{2}} \omega^{-0.5}(1-\mathrm{j})
$$

与 Warburg 阻抗具有相同的形式。
如果 $Z$ 比较小（频率比较小时），满足 $Z<0.1$ ，此时

$$
Y_{\mathrm{T}} \approx \frac{Y_{0}}{B}+\mathrm{j} \omega \frac{Y_{0} B}{3}=\frac{1}{R}+\mathrm{j} \omega C
$$

相当于一个电阻 $R$ 和电容 $C$ 的并联，于是

$$
\begin{aligned}
R & =\frac{B}{Y_{0}} \\
C & =\frac{Y_{0} B}{3}
\end{aligned}
$$

双曲正切函数的奈奎斯特图，如图 2－48（a）所示，高频部分斜率为 1 ，低频部分是个半圆。

![](https://cdn.mathpix.com/cropped/2025_10_16_e72797a544fa714b3524g-176.jpg?height=670&width=1415&top_left_y=1520&top_left_x=392)
图 2－48 双曲正切函数的阻抗图谱

对于物质可以穿透的边界条件，其具体形式的阻抗为

$$
Z=\frac{R T}{n^{2} F^{2} c_{0} \sqrt{D}} \omega^{-0.5}(1-\mathrm{j}) \tanh \left(\sqrt{\frac{\mathrm{j} \omega}{D / l^{2}}}\right)
$$

高频下显示 Warburg 类型阻抗，低频是半圆，如图 2－48（a）所示。
双曲余切函数的阻抗为

$$
Z_{\mathrm{O}}=\frac{1}{Y_{0} \sqrt{2 \omega}}\left[\frac{\sinh Z-\sin Z}{\cosh Z-\cos Z}+\mathrm{j} \frac{\sinh Z+\sin Z}{\cosh Z-\cos Z}\right]
$$

导纳形式为

$$
\begin{gathered}
Y_{O}=Y_{0}(\mathrm{j} \omega)^{0.5} \tanh (B \sqrt{\mathrm{j} \omega}) \\
\tan \theta=\frac{\sinh Z+\sin Z}{\sinh Z-\sin Z}
\end{gathered}
$$

双曲正切元件代表的过程：当扩散物质扩散到某一位置被吸收后的边界情况，如扩散到某一界面位置物质被材料吸收，或者以独立相形式逸出。双曲余切的物理意义在于，当扩散的物质扩散到某一个界面位置不再扩散，典型的如图2－48（b）所示。极端形式如下。

当 $\sqrt{2} B \omega^{0.5} \geqslant 10$ 时，满足

$$
Z_{\mathrm{T}}=\frac{1}{Y_{0} \sqrt{2 \omega}}(1-\mathrm{j})
$$

该方程表明在频率比较高的前提下，显示的与 Warburg 阻抗类似的行为；当频率趋近于零，即 $\omega \rightarrow 0$ 时，满足

$$
Z_{\mathrm{T}}=\frac{B}{3 Y_{0}}+\frac{1}{\mathrm{j} \omega B Y_{0}}
$$

该式表示频率很低时类似于一个电阻与一个电容的串联。参数 $B$和扩散路径以及扩散系数的关系满足

$$
B=\frac{l}{D^{0.5}}
$$

利用上式关系就可以计算扩散系数。
吴浩青专门讨论了有限固相扩散过程的阻抗处理，不考虑法拉第过程的前提下，频率比较高时嵌人过程的阻抗与 Warburg 阻抗类似，即

$$
\begin{aligned}
\left|Z_{\omega \rightarrow \infty}\right| & =\frac{V}{n F \sqrt{D}} \frac{\mathrm{~d} \varphi}{\mathrm{~d} y} \cdot \omega^{-0.5} \\
Z_{\omega \rightarrow \infty} & =\frac{\left|Z_{\omega \rightarrow \infty}\right|}{\sqrt{2}}(1-\mathrm{j})
\end{aligned}
$$

当频率比较小时，

$$
Z_{\omega \rightarrow 0}=\frac{V}{3 n F D}\left|\frac{\mathrm{~d} \varphi}{\mathrm{~d} y}\right|-\mathrm{j} \frac{1}{\omega C L}
$$

式中，$L$ 是扩散距离；$C$ 为电容；$D$ 为扩散系数；$\frac{\mathrm{d} \varphi}{\mathrm{d} y}$ 为电极材料 $\mathrm{H}_{\mathrm{y}} \mathrm{I}$ 的平衡电极电位－组成关系图中的曲线斜率， H 代表母相，I 代表嵌人的活性粒子。

## 2．10． 6 Warburg 阻抗

CDC 代码是 W ，物理意义是：代表半无限边界的扩散阻抗响应，其阻抗形式为

$$
Z_{\mathrm{w}}=\sigma \omega^{-0.5}(1-\mathrm{j})
$$

其中

$$
\begin{gathered}
\sigma=\frac{R_{\mathrm{ct}} \lambda}{\sqrt{2}} \\
\lambda=\frac{1}{n F}\left[D_{\mathrm{R}}^{-0.5} \frac{\partial i_{\mathrm{F}}}{\partial C_{\mathrm{R}}}-D_{\mathrm{O}}^{-0.5} \frac{\partial i_{\mathrm{F}}}{\partial C_{\mathrm{O}}}\right] \\
\frac{1}{R_{\mathrm{ct}}}=\left(\frac{\partial i_{\mathrm{F}}}{\partial \varphi}\right)_{C_{\mathrm{R}}, C_{\mathrm{O}}}
\end{gathered}
$$

假设反应为

$$
\mathrm{O}+n \mathrm{e} \longleftrightarrow \mathrm{R}
$$

上述三个参数的形式为

$$
\begin{aligned}
& R_{\mathrm{ct}}=\frac{R T}{k_{\mathrm{f}} n^{2} F^{2}} \frac{1}{\alpha c_{\mathrm{O}}^{\mathrm{s}}+(1-\alpha) c_{\mathrm{R}}^{\mathrm{s}} \exp \varphi} \\
