Repository: cunyu-liu/electrolyte_ailab

File: fine-tune/bookData/Electrolytes, Interfaces and Interphases Fundamentals and Applications in Batteries.md (part 6 of 47)
## 1 What Is an Electrolyte?
Based on what we did throughout Chapter 4, the reader may be bothered by the following question: Where is the ionic cloud in these equations for ion diffusion or migration? Indeed, for all the ion transport equations discussed so far, the ion-ion interaction has been conveniently ignored, which is why we repeatedly emphasized that these equations hold true only at extremely dilution, where ion-ion interactions are not pronounced. The reason behind this disconnection is the parallel development of the theories on ion distribution and ion transport in the early 1900s.

Such a disconnection was resolved by Onsager, who re-examined the ion transport behaviors with the concept of an ionic cloud. ${ }^{6-8}$ In Section 4.6, when showing how the Debye-Hückel model verified the empirical Kohlrausch's law, we mentioned briefly that the distortion of an ionic cloud creates two separate counterforces on the movement of the central ion: relaxation force ( $F_{\mathrm{R}}$ ) and electrophoresis force ( $F_{\mathrm{E}}$ ), so that the net force ( $F_{\text {Net }}$ ) felt by the moving central ion would be

$$
F_{\mathrm{Net}}=F_{\mathrm{C}}-\left(F_{\mathrm{R}}+F_{\mathrm{E}}\right)
$$

where $F_{\mathrm{C}}$ is the force applied by the external Coulombic field. Correspondingly, the drift velocity should be modified by correcting the two velocity components generated by these two counterforces:

$$
v_{\mathrm{d}}=v_{0}-\left(v_{\mathrm{R}}+v_{\mathrm{E}}\right)
$$

We will not go into details about how Onsager treated the complicated interactions among ions during their movement, in the absence or presence of an applied electric field, until Chapter 14 (Section 14.3). At the moment, we will just examine how these two counterforces are treated with mathematical rigor, and how this treatment leads to the verification of Kohlrausch's empirical law by the Debye-Huckel model.

### 5.2.6.1 Relaxation Force

Apparently, the relaxation force generated by the trailing ionic cloud as shown in Figure 4.4 depends on the departure of the central ion from the charge center of the ionic cloud. This departure is represented by the distance $d$, which quantifies the asymmetric degree of the ionic cloud, and is sometimes called "distortion parameter". So, what determines the distortion parameter $d$ ?

Since such a distortion is created by the movement by the central ion, it depends on the relative rates of how fast the frontal section of ionic cloud is built and how fast the tail section of the ionic cloud is dissipated. Under this dynamic equilibrium, the relaxation time ( $\tau_{\mathrm{R}}$ ) describes the average time that an ionic cloud would require to adjust itself with the moving central ion.

Debye performed a thought experiment to determine this relaxation time. He imagined that at time $t=0$, the central ion is suddenly taken away, then the ionic cloud left behind by this central ion is no longer under the influence of its Coulombic field, and the thermal force would take over in redistributing these ions. The ions are thus taking a random walk to eradicate the previous distribution dictated by the Coulombic field of the central ion, as described by the Einstein-Smoluchowski relation:

$$
t=\frac{\left\langle x^{2}\right\rangle}{2 D}
$$

Then, how long will it take for the left-over ionic cloud to reach a new equilibrium as if the former central ion never existed? In other words, what mean square distance should we use in the above equation?

One may recall that in the ionic cloud, we defined a Debye-Hückel thickness ( $K^{-1}$ or $\lambda_{\mathrm{D}}$ ):

$$
K^{-1}\left(\text { or } \lambda_{\mathrm{D}}\right)=\sqrt{\frac{\varepsilon k_{\mathrm{B}} T}{4 \pi} \frac{1}{\sum_{i} n_{i}^{0} z_{i}^{2} e_{0}^{2}}}
$$

which is actually the imaginary radius of the ionic cloud. Then it is reasonable to assume that, if the random walk of the ions in the leftover ionic cloud takes them to a distance equal to the Debye-Hückel thickness, one can consider that such an ionic cloud has been completely dissipated by the thermal force. Hence the relaxation time ( $\tau_{\mathrm{R}}$ ) can be derived from the Einstein-Smoluchowski relation by replacing the distance $x$ with $K^{-1}$ :

$$
\tau_{\mathrm{R}}=\frac{\left(K^{-1}\right)^{2}}{2 D}=\frac{\left(K^{-1}\right)^{2}}{2 \mu k_{\mathrm{B}} T}
$$

We now put the central ion back and apply an external field, then we can calculate the average distance that an ionic cloud travels during time $\tau_{\mathrm{R}}$, or the distortion parameter $d$, as

$$
d=\tau_{\mathrm{R}} v_{0}=\frac{v_{0}\left(K^{-1}\right)^{2}}{2 \mu k_{\mathrm{B}} T}
$$

Remember that in Section 4.7 we simplified the picture of a static central ion surrounded by its ionic cloud as two point charges separated by a distance $K^{-1}$ (Figure 4.5). The force between these two point charges is of course Coulombic in nature, and given by

$$
F_{\mathrm{R}}=\frac{z^{2} e_{0}^{2}}{\varepsilon\left(K^{-1}\right)^{2}}
$$

Now the ionic cloud is distorted by a degree $d$, with its charge center no longer coinciding with the central ion but instead moving further away from it. Hence the additional counterforce exerted by this distortion, which is also the relaxation force we are trying to derive, should be proportional to the ratio of this distortion over the Debye-Hückel thickness $\left(d / K^{-1}\right)$ :

$$
F_{\mathrm{R}}=\frac{z^{2} e_{0}^{2}}{\varepsilon\left(K^{-1}\right)^{2}} \frac{d}{K^{-1}}
$$

Substituting $d$ from eqn (5.130), we obtain

$$
F_{\mathrm{R}}=\frac{z^{2} e_{0}}{\varepsilon\left(K^{-1}\right)^{2} K^{-1}} \frac{v_{0}\left(K^{-1}\right)^{2}}{2 \mu k_{\mathrm{B}} T}=\frac{z^{2} e_{0}^{2} K}{2 \varepsilon k_{\mathrm{B}} T} \frac{v_{0}}{\mu}
$$

Since the drift velocity $\left(v_{0}\right)$ arises from the applied external field $X$, the ratio of $v_{0}$ to the mobility ( $\mu$ ) is actually the electrostatic force generated by the external field:

$$
F=\frac{v_{0}}{\mu}=z e_{0} X
$$

The relaxation force is then expressed as

$$
F_{\mathrm{R}}=\frac{z^{3} e_{0}^{3} K X}{2 \varepsilon k_{\mathrm{B}} T}
$$

In the above treatment, we have assumed that the central ion and its ionic cloud move only along or against the direction of the applied field, which is actually inaccurate. We discussed in Section 5.2.1 that the directional migration of ions is only a component superimposed on their already existing random walk, and that the actual trajectories of the ions are still erratic in direction, although with a preferential direction on average along or against the direction of the applied field. After considering the effect of a random walk on the ionic cloud relaxation, Onsager modified the expression for $F_{\mathrm{R}}$ with a correction factor $\omega / 2 z^{2}$ :

$$
F_{\mathrm{R}}=\frac{z e_{0}^{3} K \omega}{6 \varepsilon k_{\mathrm{B}} T} X
$$

where $\omega$ is related to the ionic strength and is defined as

$$
\omega=z^{2} \frac{1}{1+\frac{I}{\sqrt{2}}}
$$

From the relaxation force $F_{\mathrm{R}}$ we now have the drift velocity component generated by it as

$$
v_{\mathrm{R}}=\mu F_{\mathrm{R}}=\frac{z e_{0}^{3} K \omega}{6 \varepsilon k_{\mathrm{B}} T} \mu X
$$

or, if we substitute the absolute mobility with conventional mobility as defined in eqn (5.119):

$$
v_{\mathrm{R}}=\frac{e_{0}^{2} K \omega}{6 \varepsilon k_{\mathrm{B}} T} \mu_{\mathrm{Conv}} X
$$

### 5.2.6.2 Electrophoresis Force

Under an externally applied field $X$, the central ion would experience an electrophoretic force of

$$
F=z e_{0} X
$$

This force is equally felt by its ionic cloud. At the steady state, both the central ion and ionic cloud move at a constant speed, and this force should be counterbalanced by the Stokes viscous force ( $F_{\mathrm{S}}$ ):

$$
F_{\mathrm{S}}=6 \pi r \eta v
$$

For the ionic cloud, its radius is defined as the Debye-Hückel thickness ( $K^{-1}$ ), and the velocity is $v_{\mathrm{E}}$ :

$$
z e_{0} X=6 \pi K^{-1} \eta v_{\mathrm{E}}
$$

Then the electrophoresis component of the drift velocity should be

$$
v_{\mathrm{E}}=\frac{z e_{0} X}{6 \pi K^{-1} \eta}
$$

### 5.2.6.3 Debye-Hückel-Onsager Equation

Now we have contributions from both relaxation ( $v_{\mathrm{R}}$ ) and electrophoresis $\left(v_{\mathrm{E}}\right)$ to the drift velocity. Substituting $v_{\mathrm{R}}$ and $v_{\mathrm{E}}$, we have

$$
\begin{aligned}
v_{\mathrm{d}} & =v_{0}-\left(v_{\mathrm{R}}+v_{\mathrm{E}}\right) \\
& =v_{0}-\left(\frac{e_{0}^{2} K \omega}{6 \varepsilon k_{\mathrm{B}} T} \mu_{\text {Conv }} X+\frac{z e_{0} X}{6 \pi K^{-1} \eta}\right) \\
& =v_{0}-\frac{X}{K^{-1}}\left(\frac{e_{0}^{2} \omega}{6 \varepsilon k_{\mathrm{B}} T} \mu_{\text {Conv }}+\frac{z e_{0}}{6 \pi \eta}\right)
\end{aligned}
$$

Rearrangement gives

$$
\frac{v_{\mathrm{d}}}{X}=\frac{v_{0}}{X}-\frac{1}{K^{-1}}\left(\frac{e_{0}^{2} \omega}{6 \varepsilon k_{\mathrm{B}} T} \mu_{\mathrm{Conv}}+\frac{z e_{0}}{6 \pi \eta}\right)
$$

By definition, velocities divided by field $X\left(v_{\mathrm{d}} / X\right.$ and $\left.v_{0} / X\right)$ are actually the corresponding mobilities generated by that force, therefore

$$
\mu=\mu_{\mathrm{Conv}}-\frac{1}{K^{-1}}\left(\frac{e_{0}^{2} \omega}{6 \varepsilon k_{\mathrm{B}} T} \mu_{\mathrm{Conv}}+\frac{z e_{0}}{6 \pi \eta}\right)
$$

Here we have obtained an expression for mobility showing that it is a function of Debye-Hückel thickness, which in turn changes with
solute concentration, and is basically what Kohlrausch's empirical law suggested.

The equivalent conductivity was earlier defined as the sum of cation and anion contributions in the form

$$
\Lambda=z_{i} e_{0} F\left(\mu^{+}+\mu^{-}\right)
$$

Substituting mobility expressions for both cation and anion:

$$
\begin{aligned}
\Lambda= & z_{i} e_{0} F\left[\mu_{\text {Conv }}^{+}-\frac{1}{K^{-1}}\left(\frac{e_{0}^{2} \omega}{6 \varepsilon k_{\mathrm{B}} T} \mu_{\text {Conv }}^{+}+\frac{z_{+} e_{0}}{6 \pi \eta}\right)\right] \\
& +z_{i} e_{0} F\left[\mu_{\text {Conv }}^{-}-\frac{1}{K^{-1}}\left(\frac{e_{0}^{2} \omega}{6 \varepsilon k_{\mathrm{B}} T} \mu_{\text {Conv }}^{-}+\frac{z_{-} e_{0}}{6 \pi \eta}\right)\right]
\end{aligned}
$$

If the electrolyte is of the symmetrical type ( $z_{+}=z_{-}=z$ ), such as NaCl or $\mathrm{MgSO}_{4}$, this expression can be simplified to

$$
\Lambda=z_{i} e_{0} F\left(\mu_{0}^{+}+\mu_{0}^{-}\right)-\frac{1}{K^{-1}}\left[\frac{e_{0}^{2} \omega}{6 \varepsilon k_{\mathrm{B}} T} F\left(\mu_{0}^{+}+\mu_{0}^{-}\right)+\frac{z e_{0} F}{3 \pi \eta}\right]
$$

The term $z_{i} e_{0} F\left(\mu_{0}^{+}+\mu_{0}^{-}\right)$represents the equivalent conductivity when the solute concentration approaches zero, or the limiting equivalent conductivity ( $\Lambda^{0}$ ) defined by Kohlrausch, therefore we can rearrange the above equation to

$$
\Lambda=\Lambda^{0}-\frac{1}{K^{-1}}\left[\frac{e_{0}^{2} \omega}{6 \varepsilon k_{\mathrm{B}} T} \Lambda^{0}+\frac{z e_{0} F}{3 \pi \eta}\right]
$$

Inserting the expression for the Debye-Hückel thickness for a symmetric electrolyte:

$$
K=\sqrt{\frac{4 \pi}{\varepsilon k_{\mathrm{B}} T} \sum_{i} n_{i}^{0} z_{i}^{2} e_{0}^{2}}=\sqrt{\frac{8 \pi N_{\mathrm{A}} e_{0}^{2} z^{2} c}{1000 \varepsilon k_{\mathrm{B}} T}}
$$

we obtain

$$
\Lambda=\Lambda^{0}-\sqrt{\frac{8 \pi N_{\mathrm{A}} e_{0}^{2} z^{2} c}{1000 \varepsilon k_{\mathrm{B}} T}}\left[\frac{e_{0}^{2} \omega}{6 \varepsilon k_{\mathrm{B}} T} \Lambda^{0}+\frac{z e_{0} F}{3 \pi \eta}\right]
$$

This is the Debye-Hückel-Onsager equation, which describes ion conduction while considering the ion-ion interaction. After condensing the constant, it takes the general format of Kohlrausch's law:

$$
\Lambda=\Lambda^{0}-\sqrt{c}\left(A+B \Lambda^{0}\right)=\Lambda^{0}-\text { constant } \times \sqrt{c}
$$

Thus, we have completed the verification of Kohlrausch's law by the Debye-Hückel model, which was left incomplete in Section 4.6.3, with assistance from Onsager's treatment. The Debye-Hückel-Onsager equation can accurately predict the ion transport properties in aqueous electrolytes such as $\mathrm{NaCl}, \mathrm{KCl}, \mathrm{HCl}$ and $\mathrm{AgNO}_{3}$ provided that their concentration remains lower than 0.003 M . Because it started from an atomistic model of how ions interact with each other, even after nearly a century it is still regarded as the zenith of physical chemistry. There have been numerous attempts to extend its applicability into higher concentration regimes, but most of those approaches were empirical and cannot quite match the fundamental significance of the original Debye-Hückel model and its application to ion transport by Onsager's treatment.

It is worth mentioning that the measurement of ion conductivities is usually carried out using alternating current (AC) instead of direct current (DC) conditions, whose rationale and underlying mathematics will be discussed in Chapter 14 of this book. One might wonder how an ionic cloud would behave when the externally applied electric field keeps changing direction. This question actually relates to how fast an ionic cloud could relax in response to the moving central ion.

As we briefly discussed in Section 3.2, the dipole of solvent molecules will eventually be unable to catch up with the change of the external field (Figure 3.7). The same applies to the ionic cloud. It was observed that, while the ion conductivities measured under AC conditions remain independent of frequency in the low- and mediumfrequency range, an increase in conductivity occurs at a critical frequency of $\sim 10^{6} \mathrm{~Hz}$. That is where the ionic cloud stops responding to the external field, the direct result of which is the disappearance of both relaxation and electrophoresis effects. A central ion losing these opposing forces would appear to move at a faster speed, until at higher frequencies the central ion will also stop feeling the influence from the external field and seemingly cease to move. In other words, the ion transport in the above transition frequency region becomes decoupled from the ion-ion interaction. This phenomenon is known as the Debye-Falkenhagen effect.

### 5.2.6.4 Ambipolar Ionic Movement

Whereas the Debye-Hückel-Onsager approach considered the movement of an individual ion by treating the influence of other ions as the response from an ionic cloud towards the externally applied field, there is an alternative way in which we can look at the simultaneous movement of ions and counterions in a collective manner.

Let us consider the simple case of a binary electrolyte consisting of one kind of cation and one kind of anion, such as an aqueous solution of NaCl . At the instant when an external electric field is applied, $\mathrm{Na}^{+}$and $\mathrm{Cl}^{-}$ions would move in opposite directions, but at different speeds. According to Table 5.2, at a concentration of $0.1 \mathrm{M}, \mathrm{Na}^{+}$ions move more slowly as their transport number is only 0.39 , whereas $\mathrm{Cl}^{-}$ ions move faster with a transport number of $1-0.39=0.61$.

This inequality in migration would soon create an imbalance of charge distributions in local regions of the electrolyte, that is, more cations are statistically distributed in the regions closer to the anode, whereas more anions are statistically distributed in the regions closer to the cathode. Such a distribution in fact induces an internal field that is opposite in direction to the externally applied field, and forces the anions to slow down their migration and makes the cations speed up. When a quasi-equilibrium is reached, the cations and anions are eventually moving at the same speed.

In other words, even in the ideal electrolyte, the movements of cations and anions are coupled. Such coupling is referred to as ambipolar ion transport.

For a simple binary electrolyte such as NaCl solution, we can assume that the total mass-transport flux $J_{\mathrm{MT}}$ consists of two parts, one induced by a concentration gradient (diffusion, $J_{\text {Diff }}$ ), and the other induced by the applied electric field (migration, $J_{\text {Mig }}$ ):

$$
J_{\mathrm{MT}}=J_{\mathrm{Diff}}+J_{\mathrm{Mig}}
$$

where both $J_{\text {Diff }}$ and $J_{\text {Mig }}$ have contributions from both anions and cations:

$$
\begin{aligned}
& J_{\mathrm{MT}^{-}}=J_{\text {Diff }}{ }^{-}+J_{\mathrm{Mig}^{-}} \\
& J_{\mathrm{MT}^{+}}{ }^{+}=J_{\mathrm{Diff}^{+}}+J_{\mathrm{Mig}^{+}}
\end{aligned}
$$

where the superscripts "-" and "+" stand for anions and cations, respectively. The diffusion part can be defined from Fick's first law as

$$
\begin{aligned}
& J_{\text {Diff }}^{-}=-D_{-} \frac{\partial}{\partial x} c_{-} \\
& J_{\text {Diff }}^{+}=-D_{+} \frac{\partial}{\partial x} c_{+}
\end{aligned}
$$

where $c_{-}$and $c_{+}$represent the bulk concentrations of the anion and cation, respectively.

The migration part, assuming that the externally applied electric potential gradient is $\mathrm{d} V / \mathrm{d} x$, would be expressed as

$$
\begin{aligned}
J_{\mathrm{Mig}}^{-} & =-\mu_{-} c_{-} \frac{\partial V}{\partial x} \\
J_{\mathrm{Mig}}^{+} & =\mu_{+} c_{+} \frac{\partial V}{\partial x}
\end{aligned}
$$

where $\mu_{-}$and $\mu_{+}$represent the ionic mobility of the anion and cation, respectively.

Note that for cation the sign in front of mobility is positive, because it moves in the direction of the applied field, whereas the anion moves against the applied field.

Now, the total mass-transport flux can be expressed as the summation of these four components:

$$
\begin{aligned}
J_{\mathrm{MT}} & =J_{\mathrm{Diff}}+J_{\mathrm{Mig}}=J_{\mathrm{Diff}^{-}}+J_{\mathrm{Diff}^{+}}+J_{\mathrm{Mig}}^{-}+J_{\mathrm{Mig}^{+}} \\
& =-\mu_{-} c_{-} \frac{\partial V}{\partial x}-D_{-} \frac{\partial}{\partial x} c_{-}+\mu_{+} c_{+} \frac{\partial V}{\partial x}-D_{+} \frac{\partial}{\partial x} c_{+}
\end{aligned}
$$

When quasi-equilibrium is established, the total anion flux should be equal to the total cation flux:

$$
J_{\mathrm{MT}^{-}}=J_{\mathrm{MT}^{+}}
$$

or in the form

$$
J_{\text {Diff }}^{-}+J_{\text {Mig }}^{-}=J_{\text {Diff }}^{+}+J_{\mathrm{Mig}^{+}}^{+}
$$

which leads to

$$
-\mu_{-} c_{-} \frac{\partial V}{\partial x}-D_{-} \frac{\partial}{\partial x} c_{-}=\mu_{+} c_{+} \frac{\partial V}{\partial x}-D_{+} \frac{\partial}{\partial x} c_{+}
$$

Solving for $\partial V / \partial x$, one would obtain the expression

$$
\frac{\partial V}{\partial x}=\frac{1}{\left(\mu_{+} c_{+}+\mu_{-} c_{-}\right)}\left[D_{+} \frac{\partial}{\partial x} c_{+}-D_{-} \frac{\partial}{\partial x} c_{-}\right]
$$

Here we further assume, to a good approximation again, that the local concentrations of anions $c_{-}$and cations $c_{+}$are equal to the initial bulk salt concentration $c_{0}$, then eqn (5.164) turns into a simpler expression:

$$
\frac{\partial V}{\partial x}=\frac{\left(D_{+}-D_{-}\right)}{\left(\mu_{+}+\mu_{-}\right) c_{0}} \frac{\partial c_{0}}{\partial x}
$$

Inserting eqn (5.166) back into eqn (5.155) and (5.156) to eliminate the terms depending on potential ingredient, applying the new assumption that $c_{-}=c_{+}=c_{0}$, and performing rearrangement, we obtain

$$
\begin{aligned}
J^{-} & =J_{\text {Diff }}^{-}+J_{\text {Mig }}^{-}=-D_{-} \frac{\partial c_{0}}{\partial x}-\mu_{-} c_{0} \frac{\left(D_{+}-D_{-}\right)}{\left(\mu_{+}+\mu_{-}\right) c_{0}} \frac{\partial c_{0}}{\partial x}=-D_{-} \frac{\partial c_{0}}{\partial x}-\frac{\mu_{-} D_{+}-\mu_{-} D_{-}}{\mu_{+}+\mu_{-}} \frac{\partial c_{0}}{\partial x} \\
& =-\left[D_{-}-\frac{\mu_{-} D_{-}-\mu_{-} D_{+}}{\mu_{+}+\mu_{-}}\right] \frac{\partial c_{0}}{\partial x}=-\left[\frac{\mu_{+} D_{-}+\mu_{-} D_{+}}{\mu_{+}+\mu_{-}}\right] \frac{\partial c_{0}}{\partial x}
\end{aligned}
$$

Likewise:

$$
J_{\mathrm{MT}}^{+}=J_{\mathrm{MT}}^{-}=-\left[\frac{\mu_{+} D_{-}+\mu_{-} D_{+}}{\mu_{+}+\mu_{-}}\right] \frac{\partial c_{0}}{\partial x}
$$

Eqn (5.167) and (5.168) both have an interesting form that is rather similar to the expression of Fick's first law [eqn (5.1)], which suggests that, upon the establishment of quasi-equilibrium between the externally applied electric field and the internally induced electric field, due to the inequality in cationic and anionic transport numbers, the coupled cation and anion movement in fact creates an impression that both ions are diffusing under a composite diffusion coefficient that is determined by the intrinsic diffusion coefficient and mobility of each individual.

We define this imaginary diffusion coefficient as the ambipolar diffusion coefficient ( $D_{\text {ambp }}$ ):

$$
D_{\mathrm{ambp}}=\frac{\mu_{+} D_{-}+\mu_{-} D_{+}}{\mu_{+}+\mu_{-}}
$$

The cross-product of $\mu_{+} D_{-}$and $\mu D_{+}$unequivocally demonstrates the coupling of cations and anions when they move in a binary electrolyte.

Eqn (5.169) can be turned into a more elegant form by replacing the ionic mobility with the diffusion coefficient of individual ions via the Einstein relation [eqn (5.91)]:

$$
\begin{aligned}
& \mu_{+}=\frac{D_{+}}{k_{\mathrm{B}} T} \\
& \mu_{-}=\frac{D_{-}}{k_{\mathrm{B}} T}
\end{aligned}
$$

Therefore,

$$
D_{\text {ambp }}=\frac{\mu_{+} D_{-}+\mu_{-} D_{+}}{\mu_{+}+\mu_{-}}=\frac{\left[\frac{D_{-} D_{+}}{k_{\mathrm{B}} T}+\frac{D_{-} D_{+}}{k_{\mathrm{B}} T}\right]}{\frac{D_{+}+D_{-}}{k_{\mathrm{B}} T}}=\frac{2 D_{-} D_{+}}{D_{+}+D_{-}}
$$

This new quantity is also known by a series of different names, such as convective diffusion coefficient, salt diffusion coefficient, electrolyte diffusion coefficient and electrolyte average diffusivity. On the other hand, the diffusion coefficient of individual ions that we have been dealing with previously is sometimes called the self-diffusion coefficient. The various terms mentioned above indeed could cause confusion to beginners. In a brief effort to differentiate the self-diffusion coefficient and ambipolar diffusion coefficient, one could view the former as the free behavior of each individual ion (hence "self"), whereas the latter represents the weighted average of the diffusivity of cations and anions. It should be noted again here that eqn (5.169) and (5.172) are specific to binary electrolytes consisting of monovalent cations and monovalent anions, such as NaCl solutions. A more generalized expression will be derived later in Chapter 14.

In considering the influence of oppositely charged ions on each other, the above approach represents a major advance from the classi- cal electrolyte studies established on the Debye-Hückel model, where the salt concentrations must be kept infinitesimally small, so that the distribution and transport of the ions could be treated as if each ion behaves independently of other ions. In those classical studies, the macroscopically measurable quantities such as diffusion coefficients, mobilities and ion conductivities are simply the summation of all
the individual behaviors of ions. Representative equations are those derived directly from the Debye-Hückel model as well as various Einstein equations regarding ion transport.

However, the consideration of ambipolar transport of ions only stays at a collective level to examine ion-ion interactions, i.e. the quasi-equilibrium established upon an additional field that is induced by the relative accumulation and depletion of ions in a given region. It still does not take account of direct interactions between ions bearing both the same and opposite charges.

In more concentrated electrolytes, such as the "super-concentrated electrolytes" that have been extensively explored in recent decades, the close encounter between cations and anions and the direct interactions among these individual ions become inevitable, where ions of opposite charges could even form close pairs or large clusters. Under such circumstances, additional parameters such as friction coefficients have to be introduced to reflect the intensified interactions (both attraction and repulsion) between the individual ions and their effect on the distribution and relative movement of ions. Often the differential equations thus derived become extremely complicated, and could not be solved given the many boundary conditions required. We will return to this topic in Chapter 14 when discussing non-ideal electrolytes.

### 5.2.7 Ionics in Non-aqueous Electrolytes

Water is the most prevalent solvent on Earth, hence most classical understanding about electrolytes was achieved on aqueous solutions. As an excellent electrolyte solvent, bipolar water displays unparalleled capabilities in solvating ions, which benefits from the combination of its high dielectric constant and its tendency to form a network of hydrogen bonds. The direct consequence of sufficient solvation is high ion conductivity, which in classical ionics has been the primary, if not exclusive, requirement for an electrolyte.

However, in terms of electrodics, which is covered in the next chapter, water is not so useful. Specifically, water is very unstable against both reduction and oxidation if placed under an electric field.

Imagine that a researcher places a pair of electrodes in an aqueous solution of NaCl , and then applies a DC voltage, say 5 V , across the electrodes. From the chemical formula of NaCl , the worker might naively expect that at the anode reduction would produce sodium metal:

$$
\mathrm{Na}^{+}+\mathrm{e} \rightarrow \mathrm{Na}^{0}
$$

while at cathode oxidation would produce chlorine gas:

$$
2 \mathrm{Cl}^{-}-2 \mathrm{e} \rightarrow \mathrm{Cl}_{2}(\mathrm{~g})
$$

Well, they will be very disappointed, because only part of the anticipated reactions actually happened. Although oxidation at the cathode does produce a lot of gas, analysis reveals that only part of the gas is chlorine, with the rest being oxygen, and the ratio of these two gases depends on the pH of the solution. At the anode, however, not a trace of sodium metal is produced; Instead, a large amount of gas generated at the anode surface is observed, and analysis reveals that this gas is hydrogen.

In other words, the expected electrochemical reactions of the electrolyte solute are kidnapped by the electrolyte solvent, i.e. water. This is a typical example that water cannot serve as a good solvent under many circumstances where one would hope that it would remain inert and not interfere with the desired cell reaction. The underlying reason for water's unsuitability as a solvent is its poor electrochemical stability against reduction and oxidation. Water often interferes with the dominant reactions in the electrochemical process, as it did in the above example of attempted NaCl electrolysis, because it is much more easily reduced than $\mathrm{Na}^{+}$, and is as easily oxidized as $\mathrm{Cl}^{-}$. In other words, it is electrochemically more reactive than its solute NaCl .

In electrochemistry and materials science, such stability of electrolytes can be quantified by a parameter called the "electrochemical stability window", or simply "voltage window", which is the region between the reductive and oxidative decomposition of the electrolyte components (solutes or solvents, whichever decomposes first). Apparently, in order for an electrolyte to remain inert towards a cell reaction, it must have a stability window that is wide enough to encompass the desired cell reactions.

We will discuss this property of electrolytes in more detail in the next chapter and the related topic of how to expand such a stability window for practical applications such as advanced batteries, but at the moment we would just note that the electrochemical stability win- dow of water is only 1.23 V , which is defined by its reduction to hydrogen and oxidation to oxygen. The specific potential for reduction and oxidation of water depends on the pH value, as does the specific reaction mechanism, but the window remains constant at 1.23 V if every process occurs at thermodynamic equilibrium. Such a thermodynamic relation among these electrode potentials, reaction mechanism

![](https://cdn.mathpix.com/cropped/2025_10_16_c9f804f118ee3f949b1eg-116.jpg?height=539&width=1139&top_left_y=229&top_left_x=200)
Figure 5.12 The Pourbaix diagram of aqueous electrolytes (left) defines the region where water is electrochemically stable, and the electrochemical stability window of most aqueous electrolytes (right), which is 1.23 V if everything is at thermodynamic equilibrium, as marked by the potential where oxidation (OER) and reduction (HER) of water start. In reality, the actual stability window of aqueous electrolytes is usually $\sim 1.50 \mathrm{~V}$ because of kinetic factors of OER. The narrow window of aqueous electrolytes in general imposes a restriction on their application in electrochemical devices where higher voltages are required, such as lithium-ion batteries normally operating at $>4.0 \mathrm{~V}$. Such a gap mandates the use of non-aqueous electrolytes.

and pH is best expressed in the so-called "Pourbaix diagram" (Figure 5.12), ${ }^{9}$ where the electrochemical stability window of water is represented by the shaded region confined between the two parallel lines that changes with pH value. Above the upper limit, water is unstable as the electrochemical oxidation turns it into oxygen, whereas below the lower limit, it is also unstable as the electrochemical reduction turns it into hydrogen.

In reality, the reactions that generate hydrogen [hydrogen evolution reactions (HER)] most likely occur at thermodynamic equilibrium, but the oxygen evolution reactions ( $O E R$ ) often encounter a higher kinetic barrier. Such kinetic sluggishness results in a slightly wider electrochemical stability window ( $\sim 1.5 \mathrm{~V}$ ) for most aqueous electrolytes, and benefits the aqueous battery chemistry with an operating potential of 1.5 V , as represented by the diverse dry batteries sold in drug stores, which provide a standard voltage of 1.5 V .

However, for those cell reactions that sit way beyond the upper and lower stability limits as defined by the Pourbaix diagram, such as the reduction of sodium ion to sodium metal, water has to give up its role of electrolyte solvent in favor of non-aqueous solvents.

Non-aqueous electrolyte solvents are often organic molecules that are both polar and aprotic, i.e. not containing a hydrogen atom that can be dissociated into a proton. In today's world, perhaps the most popular non-aqueous solvents are the alkyl esters of carbonic acids, more simply known as carbonates, which are literally in everybody's hands because of their use as electrolyte solvents in all lithium-ion batteries manufactured throughout the world.

Neither the Debye-Hückel model nor the Einstein equations specify that the solvent must be water, hence the general mathematical treatment remains true, but significant differences are expected in both ion solvation and ion transport because of the unique properties of the non-aqueous solvents that differ from those of water.

First, most non-aqueous solvents possess much lower dielectric constants than water. Two immediate consequences thus arise:

1. The Debye-Hückel thickness of the central ion would be much smaller compared with aqueous electrolytes:

$$
K^{-1}=\sqrt{\frac{\varepsilon k_{\mathrm{B}} T}{4 \pi} \frac{1}{\sum_{i} n_{i}^{0} z_{i}^{2} e_{0}^{2}}}
$$

We have learned previously that the Debye-Hückel thickness is actually the effective distance between the central ion and its ionic cloud (Figure 4.5). In non-aqueous electrolytes, this average distance would be much shorter, hence the ion-ion interaction intensifies.
2. We have also learned in Section 3.2 that the dielectric constant quantifies the solvent molecule's capability of shielding the Coulombic charge of the ions. A low dielectric constant means that a given central ion could have a far more penetrating Coulombic force, so that the ions far away can now feel its presence.

The combined effects of these two consequences imply that the ions in non-aqueous electrolytes are in a much more intimate relationship than they are in aqueous counterparts, and such a closer interaction between ions of opposite charge would turn into higher population of ion pairs, as predicted by the Bjerrum length, within which all the ions of opposite charges should be considered as an ion pair:

$$
\lambda_{\mathrm{B}}=\frac{z_{+} z_{-} e_{0}^{2}}{\varepsilon k_{\mathrm{B}} T}
$$

In fact, in addition to ion pairs, higher orders of ion-ion association also occur, such as triple ions or larger ion clusters. From dilute electrolytes to super-concentrated electrolytes, the ion associations intensify at the expense of the ion conductivities.

The ion-solvent interaction also directly affects ion transport. As discussed earlier, in order to pull ions from their lattice and form an electrolyte solution the solvent molecules must provide sufficient energy compensation, and this often requires the solvent molecules to be polar. Water is an effective dipole that interacts strongly with both cations and anions (Figure 3.1a). Organic molecules, however, are often "monopoles" that preferentially solvate cations while leaving anions relatively free (Figure 3.1b). This unsymmetrical ion-solvent interaction inevitably makes cations much clumsier than their anionic counterparts. Mathematically, this will be reflected in the Stokes-Einstein equation:

$$
\begin{aligned}
& \mu_{+}=\frac{z_{+} e_{0}}{6 \pi \eta} \frac{1}{r_{+}} \\
& \mu_{-}=\frac{z_{+} e_{0}}{6 \pi \eta} \frac{1}{r_{-}}
\end{aligned}
$$

where $r_{+}$and $r_{-}$are the solvated ionic radii of the cation and anion, respectively. Apparently, with its larger solvation sheath, the cation would have a much lower mobility ( $\mu_{+}$) and much lower cationic transport number than in aqueous electrolytes:

$$
t_{+}=\frac{\mu_{+}}{\mu_{+}+\mu_{-}}
$$

One peculiarity of ion transport in non-aqueous electrolytes is the existence of an apparent maximum conductivity, which is seldom, if ever, observed in aqueous electrolytes (Figure 5.13). The appearance of such conductivity maxima is the result of two competing factors that contribute to the ion transport: (1) the number of free ions available and (2) the mobility of these ions. The latter is dependent not only on the ionic radius but also on the viscosity of the medium as stated in the Stokes-Einstein equation. In non-aqueous electrolytes, the mobility/viscosity issue becomes pronounced even at rather low solute concentrations, creating a maximum conductivity often in the neighborhood of $\sim 1.0 \mathrm{M}$ or m (there is little difference between these two units in dilute electrolytes). However, in aqueous

![](https://cdn.mathpix.com/cropped/2025_10_16_c9f804f118ee3f949b1eg-119.jpg?height=642&width=973&top_left_y=229&top_left_x=281)
Figure 5.13 Concentration dependence of isothermal conductivity for typical aqueous and non-aqueous electrolytes.

electrolytes, thanks to the superior solvation power of water molecules, the suppressing effect of mobility/viscosity does not appear until a very high solute concentration (such as with LiCl ), or simply does not appear at all until the solubility limits of the solutes are reached (such as NaCl and KCl ).

### 5.2.8 Abnormal Proton Transport: Grotthuss Mechanism

The proton ( $\mathrm{H}^{+}$) represents an exception to all the diffusion and migration behaviors described so far.

The proton is the smallest ion in the entire Universe, hence it enjoys a certain uniqueness in comparison with all other ions. One might already have noticed in Table 5.1 that its diffusion coefficients are far higher than other ions, which strongly hints at a transport mechanism that is different from what we have discussed so far.

The ion transport discussed in the previous sections, no matter whether via diffusion or migration, involves the individual ions physically traveling from point A to point B , and during the process the ion interacts with its surroundings (solvent medium). It is this interaction that actually constitutes the foundation of Stokes's law. However, extensive experiments showed that the $\mathrm{H}^{+}$transport does not obey Stokes's law. In a particular manner, $\mathrm{H}^{+}$seems to be decoupled from
the surroundings, and instead of physically traveling the distance, it "teleports" from point A to point B .

In 1806, de Grotthuss proposed such a teleporting mechanism. ${ }^{10}$ He stated that "electrolytic reaction occurs such that each oxygen atom simultaneously passes and receives a single hydrogen atom". This transport mechanism does not require the proton to physically travel. This mechanism is similar in a way to "Newton's cradle" (Figure 5.14a), where ball number 1 passes its momentum from position A to position B without actually going there. If one visualizes the momentum as another physical property, i.e. the positive charge carried by the proton, then the swinging balls in Figure 5.14a illustrate the proton transport between positions A and B .

Unfortunately, at the time, not only was the concept of ions unknown (remember that Faraday introduced the concept in 1834; see Chapter 1), but also the molecular structure of water was also mistakenly thought to be OH instead of $\mathrm{H}_{2} \mathrm{O}$. de Grotthuss's prescient idea soon

![](https://cdn.mathpix.com/cropped/2025_10_16_c9f804f118ee3f949b1eg-120.jpg?height=835&width=1144&top_left_y=999&top_left_x=195)
Figure 5.14 Grotthuss mechanism for proton transport. (a) Newton's cradle, where balls pass momentum from position A to position B without physically traveling. If one visualizes the property of charge ( + ) as equivalence of the property momentum, then the model represents proton transport. (b) Illustration of how a proton "travels" by a sequence of associating with and dissociating from the water molecules nearby.

fell into oblivion, and the Stokes-like picture of ions trudging across a viscous medium prevailed.

In 1933, while attempting to rationalize the unusual transport of proton in water, Bernal and Fowler revisited the concept of de Grotthuss and borrowed the gist from it. ${ }^{11}$ They proposed that while a proton in the aqueous solutions exists in the form of a hydronium ion ( $\mathrm{H}_{3} \mathrm{O}^{+}$), neither the heavy hydronium ion nor the proton itself has to physically move from point A to point B. Rather, via a sequence of dissociation and association with the neighboring water molecules, the positive charge is transmitted from point A to point B without the long-distance movement of any ions (Figure 5.14b). In this way, the proton transport (or we should say "charge transport" now because the original proton never leaves the original water molecule with which it associates) does not experience the viscous drag from the medium, and is completely decoupled from Stokes's law.

Further refinement of this mechanism was made both by Bernal and Fowler and by Bockris and Conway (see Further Reading list at the end of the book), who revealed that such a unique transport mechanism may exist only for the proton because it must satisfy two critical requirements for "teleporting":

1. A decent probability of quantum tunneling through the dissociation/association energy barrier. The so-called Gamow probability according to quantum mechanics is determined by

$$
P_{\mathrm{r}} \propto \mathrm{e}^{-\frac{4 \pi L}{h} \sqrt{m(E-U)}}
$$
