Repository: cunyu-liu/electrolyte_ailab

File: fine-tune/bookData/电极过程动力学 基础、技术与应用 (徐艳辉) (Z-Library).md (part 6 of 8)
## 第1章 基 础
& \sigma_{\mathrm{O}}=\frac{R T}{n^{2} F^{2} \sqrt{2}} \frac{D_{\mathrm{O}}^{-0.5}}{\alpha c_{\mathrm{O}}^{\mathrm{s}}+(1-\alpha) c_{\mathrm{R}}^{\mathrm{s}} \exp \varphi} \\
& \sigma_{\mathrm{R}}=\frac{R T}{n^{2} F^{2} \sqrt{2}} \frac{D_{\mathrm{R}}^{-0.5} \exp \varphi}{\alpha c_{\mathrm{O}}^{\mathrm{s}}+(1-\alpha) c_{\mathrm{R}}^{\mathrm{s}} \exp \varphi}
\end{aligned}
$$

上述三个公式中，如果使用正反应速率 $i_{\mathrm{f}}$ ，逆反应速率为 $i_{\mathrm{b}}$ 来表示，则是

$$
\begin{gathered}
R_{\mathrm{ct}}=\frac{R T}{n F} \frac{1}{(1-\alpha) i_{\mathrm{b}}+\alpha i_{\mathrm{f}}} \\
\sigma_{\mathrm{O}}=\frac{i_{\mathrm{f}}}{(1-\alpha) i_{\mathrm{b}}+\alpha i_{\mathrm{f}}} \frac{R T}{n^{2} F^{2} c_{\mathrm{O}}^{\mathrm{s}} \sqrt{2 D_{\mathrm{O}}}}
\end{gathered}
$$

$$
\sigma_{\mathrm{R}}=\frac{i_{\mathrm{f}}}{(1-\alpha) i_{\mathrm{b}}+\alpha i_{\mathrm{f}}} \frac{R T}{n^{2} F^{2} c_{\mathrm{R}}^{\mathrm{s}} \sqrt{2 D_{\mathrm{R}}}}
$$

对于 Warburg 阻抗扩散的情形，电极表面浓度的变化比电流落后 $45^{\circ}$ 对于法拉第反应阻抗，史美伦老师给出了直接计算 $R_{\mathrm{ct}}$ 和 $\sigma$方法，即在同一张图上将 $Z_{\mathrm{F}}^{\prime} 、 Z_{\mathrm{F}}^{\prime \prime}$ 对 $\omega^{-0.5}$ 作图，得到两条平行直线，如图 2－49（a）所示（常称为 Randles 图），斜率就是 $\sigma$ ，两条直线的实轴截距差是 $R_{\mathrm{ct}}$ 。即

$$
Z_{\mathrm{F}}=R_{\mathrm{ct}}+\sigma \omega^{-0.5}(1-\mathrm{j})
$$

如果用导纳对 $\omega^{0.5}$ 作图，如图 2－49（b）所示，在频率很低下满足

$$
Y_{\mathrm{F}}^{\prime} \approx Y_{\mathrm{F}}^{\prime \prime} \approx \frac{\omega^{0.5}}{2 \sigma}
$$

在频率比较大时满足

$$
\begin{aligned}
Y_{\mathrm{F}}^{\prime} & \approx \frac{1}{R_{\mathrm{ct}}} \\
Y_{\mathrm{F}}^{\prime \prime} & \approx 0
\end{aligned}
$$

![](https://cdn.mathpix.com/cropped/2025_10_16_e72797a544fa714b3524g-179.jpg?height=661&width=1564&top_left_y=1743&top_left_x=178)
图 2－49 Randles 图和导纳图

关于 Warburg 阻抗的参数，W Plieth 给出了

$$
Z_{\mathrm{w}}=\frac{R T}{n^{2} F^{2} c_{0} \sqrt{D}} \omega^{-0.5}(1-\mathrm{j})
$$

## 2．10．7 其它效应

交流扰动的其它效应包括：高次谐波效应和法拉第整流效应。

前者是对基频整数倍的响应，后者是对 $\sin ^{2}(\omega t)$ 的二级效应，也就是直流响应。该项表明，在阻抗测试中，电极反应还是向着某个方向实际的进行着，而不是真正的停留在原始状态，反应还是进行着的，有净反应发生。这点暗示着，阻抗测试中施加的频率存在下限的限制，因为频率越低，意味着取样时间越长（对于 0.001 Hz 的测试频率，取样时间可以简单地看做是它的倒数，即 1000 s ）。对于低频率下的阻抗测试，存在两种技术，一种是逐点测量的办法，另一种是频率叠加的办法。前者，顾名思义，就是一个点一个点的测量，比较耗时，后者是将所用的低频信号一起叠加后施加到体系中，然后对响应信号进行分离，EG\＆G公司的产品就是采用后者，该方法的优点是低频测量速度特别快，举个简单的例子就可以看出。假如 $1 \sim 0.001 \mathrm{~Hz}$ 范围内测试四个点，分别为 $1 \mathrm{~Hz} 、 0.1 \mathrm{~Hz}$ 、 0.01 Hz 和 0.001 Hz ，那么测试的总时间就是 1111 s ，如果叠加方法测试，那么总时间就是 1000 s 稍多。一般，在低频测量中每一个数量级间隔取数据点不能少于 11 个，这样，如果逐点测量时时间就会很长，在长时间测量中电极的稳定性很难保证。因此，低频数据叠加起来的测试方式具有一定的优势。总之，测试频率越低，整流效应就越明显，净反应的发生也就越明显，也就破坏了阻抗测试所需要的＂稳定性＂的条件。

## 2．10．8 大极化条件下的 EIS

以阴极过程为例，假设是电化学步骤控制，无浓差极化，此时的电化学反应公式为

$$
I_{\mathrm{c}}=i_{\mathrm{c}}-i_{\mathrm{a}}=i^{0}\left[\exp \left(\frac{\alpha n F}{R T} \eta_{\mathrm{c}}\right)-\exp \left(-\frac{\beta n F}{R T} \eta_{\mathrm{c}}\right)\right]
$$

如果在大极化条件下测量阻抗图谱（即不是在开路条件下测量），得到的半圆代表的电阻是 $R_{\eta \gg 0}$ 。把开路电位下测量的半圆代表的电阻用 $R_{\eta=0}$ 表示，那么存在

$$
\frac{\eta_{\mathrm{c}}}{I_{\mathrm{c}}}=\frac{R T}{i^{0} n F}=R_{\eta=0}
$$

也就是上式线性化的结果。极化很大时，上式中逆反应忽略，得到

$$
I_{\mathrm{c}} \approx i_{\mathrm{c}}=i^{0} \exp \left(\frac{\alpha n F}{R T} \eta_{\mathrm{c}}\right)
$$

两边对过电位取导数，得到

$$
\frac{d I_{\mathrm{c}}}{\mathrm{~d} \eta}=\frac{\alpha n F i^{0}}{R T} \exp \left(\frac{\alpha n F}{R T} \eta_{\mathrm{c}}\right)
$$

最后得到

$$
R_{\eta \gg 0}=\frac{1}{\alpha \exp \left(\frac{\alpha n F}{R T}\right)} \cdot R_{\eta=0}
$$

这个公式显示了，为什么大极化条件下测量的半圆会变小。当然，如果极化不是很大的情况，阻抗测量的半圆也会变小。

## 2．10．9 交流极谱技术简介

在进行线性扫描或者伏安扫描的过程中，同时施加一固定频率的电压扰动。线性扫描或者伏安扫描提供的是直流成分，所以，这是直流与交流相结合的技术，一般以电压为自变量，以响应电流作为测试量，施加的频率下限一般受限于线性或者伏安扫描的速度，低频最好不要低于 10 Hz ，如果电极电位随时间的变化定为

$$
E_{\mathrm{dc}}=E_{\mathrm{dc}}(t)
$$

那么施加的交流信号就是

$$
E_{\mathrm{ac}}=E_{\mathrm{dc}}-E^{0} \sin (\omega t)
$$

即交流信号是叠加到直流电压上去的。对于准可逆反应，交流极谱方法提供了一种计算对称系数 $\alpha$ 和反应速率常数的方法，可参看史美伦的书，其中还提到了利用交流极谱技术判断反应可逆性的方法。

## 2．10．10 可逆性

在循环伏安技术中引人无量纲复相反应速率常数 $\Lambda$

$$
\Lambda=\frac{k_{0}}{D^{0.5} \sqrt{2}} \frac{R T^{0.5}}{n F}
$$

假设体系中扩散系数相等。
可逆反应：$\Lambda \geqslant 15$
准可逆反应： $15 \geqslant \Lambda \geqslant 10^{-2(1+\alpha)}$

不可逆反应：$\Lambda \leqslant 10^{-2(1+\alpha)}$
史美伦总结文献基础上，给出了更加严格的判断可逆性的规则，对于可逆反应，LSV 特征存在

$$
\begin{gathered}
i_{\mathrm{p}}=0.4463 n^{1.5} F c_{\mathrm{O}}\left(\frac{F}{R T}\right)^{0.5} D_{\mathrm{O}}^{0.5} \nu^{0.5} \\
\varphi_{\mathrm{p}}-\varphi_{0}=-1.109 \frac{R T}{n F} \\
\varphi_{\mathrm{p}}-\varphi_{\mathrm{p} / 2}=-2.20 \frac{R T}{n F}
\end{gathered}
$$

可逆反应的测量只能得到热力学信息。完全不可逆的反应情况简单，为

$$
\begin{gathered}
i_{\mathrm{p}}=0.227 n F c_{\mathrm{O}}^{0} k^{0} \exp \left[-\frac{\alpha n F}{R T}\left(\varphi_{\mathrm{p}}-\varphi_{0}\right)\right] \\
\varphi_{\mathrm{p}}=\varphi_{0}-\frac{R T}{\alpha n F}\left[0.78+\ln \left(\frac{D_{\mathrm{O}}^{0.5}}{k^{0}}\right)+\frac{1}{2} \ln \left(\frac{\alpha n F \nu}{R T}\right)\right] \\
\varphi_{\mathrm{p} / 2}-\varphi_{\mathrm{p}}=1.857 \frac{R T}{\alpha n F}
\end{gathered}
$$

准可逆反应的比较复杂，

$$
\begin{gathered}
i_{\mathrm{p}}=\left(i_{\mathrm{p}}\right)_{\mathrm{rev}} K(\Lambda, \delta) \\
\varphi_{\mathrm{p} / 2}-\varphi_{\mathrm{p}}=\Delta(\Lambda, \alpha) \frac{R T}{n F} \\
\varphi_{\mathrm{p}}-\varphi_{0}=\Theta(\Lambda, \alpha) \frac{R T}{n F}
\end{gathered}
$$

$K(\Lambda, \delta), \Delta(\Lambda, \alpha), \Theta(\Lambda, \alpha)$ 只有数值解。

## 2．10．11 K－K 关系

在进行交流阻抗测试时，体系必须满足四个基本的条件，它们是：
（1）因果性。系统的响应只和施加的扰动有关系，与噪声等无关。
（2）线性性。系统的扰动和响应之间的关系可以用一组线性微分方程来描述，响应信号与干扰信号的形状和大小无关。从非平衡热力学角度来看，就是要求扰动属于微扰动，系统基本不偏离

稳态。
（3）稳定性。外界扰动消失后系统自发向原平衡态靠近。
（4）有限性。整个测量范围内阻抗的实部和虚部必须是有限数值，中间频率范围内是频率的有限连续函数。

满足上述四个关系的数学描述，就是阻抗的实部和虚部要满足 Kramers－Kronig 关系，简称为 K－K 关系

$$
\begin{gathered}
Z^{\prime}(\omega)-Z^{\prime}(\infty)=\frac{2}{\pi} \int_{0}^{\infty} \frac{x Z^{\prime \prime}(x)-\omega Z^{\prime \prime}(\omega)}{x^{2}-\omega^{2}} \mathrm{~d} x \\
Z^{\prime}(\omega)-Z^{\prime}(0)=\frac{2 \omega}{\pi} \int_{0}^{\infty}\left[\frac{\omega}{x} Z^{\prime \prime}(x)-Z^{\prime \prime}(\omega)\right] \frac{1}{x^{2}-\omega^{2}} \mathrm{~d} x \\
Z^{\prime \prime}(\omega)=-\frac{2 \omega}{\pi} \int_{0}^{\infty} \frac{Z^{\prime}(x)-Z^{\prime}(\omega)}{x^{2}-\omega^{2}} \mathrm{~d} x \\
\theta(\omega)=\frac{2 \omega}{\pi} \int_{0}^{\infty} \frac{\ln |Z(x)|}{x^{2}-\omega^{2}} \mathrm{~d} x
\end{gathered}
$$

这里，$Z^{\prime} 、 Z^{\prime \prime} 、 \theta$ 分别代表阻抗的实部、虚部、相位角。推导出 $\mathrm{K}-\mathrm{K}$ 关系的原始色散关系为

$$
\begin{aligned}
\alpha^{\prime}(\omega) & =\frac{2}{\pi} P \int_{0}^{\infty} \frac{s \alpha^{\prime \prime}(s)}{s^{2}-\omega^{2}} \mathrm{~d} s \\
\alpha^{\prime \prime}(\omega) & =-\frac{2 \omega}{\pi} P \int_{0}^{\infty} \frac{\alpha^{\prime}(s)}{s^{2}-\omega^{2}} \mathrm{~d} s
\end{aligned}
$$

$s 、 \omega$ 是复变量，它们的响应函数分别为 $\alpha(s), \alpha(\omega), \alpha^{\prime}$ 和 $\alpha^{\prime \prime}$ 分别为实部和虚部，$s$ 为哑变量，$\omega$ 是角频率，$P$ 表示该积分取主值。 K－K 关系成立的充分必要条件是
（1）$\alpha(\omega)$ 的所有极点都在实轴的下方
（2）$\alpha(\omega) / \omega$ 沿位于复平面的熵半平面中一个无限半圆周上的积分是 0 ，简单的，$\omega \rightarrow \infty$ 时，$\alpha(\omega) \rightarrow 0$ 即可。
（3）如果 $\omega$ 是实数，那么 $\alpha^{\prime}(\omega)$ 是偶函数，$\alpha^{\prime \prime}(\omega)$ 是奇函数。
K－K 关系的用处在于：（1）对于阻抗的测试，理论上只要单独测量实部或者虚部即可，相应的虚部或者实部可从 $K-K$ 关系直接算出；（2）可用于检验试验数据的有效性，如果试验测试的数据不满

足 K－K 关系，那么说明这是无用的实验结果。
对于阻抗来说，RC、RL 回路不满足 K－K 关系，（RC）、（RL）满足，对于 $\mathrm{R}\left(\mathrm{CZ} Z_{\mathrm{F}}\right)$ ，如果 $Z_{\mathrm{F}}$ 是 $\left(R_{\mathrm{ct}} \mathrm{W}\right)$ ，在低频极限下是

$$
\begin{gathered}
Z^{\prime}=R_{\mathrm{A}}+R_{\mathrm{ct}}+A \omega^{-0.5} \\
Z^{\prime \prime}=2 A^{2} \mathrm{C}+A \omega^{-0.5}
\end{gathered}
$$

$A$ 是与系统有关的常数，不满足条件 3 ，不满足 K－K 关系。如果是有限扩散层厚度的情况，即 $Z_{\mathrm{F}}$ 是 $\left(R_{\mathrm{ct}} \mathrm{T}\right)$ ，

$$
Z_{\mathrm{T}}=A(\omega \mathrm{j})^{-0.5} \tanh \left[B(\mathrm{j} \omega)^{-0.5}\right]
$$

高频区域相当于 $Z_{\mathrm{T}}=Z_{\mathrm{W}}$ ，低频区域相当于电阻 $R=\mathrm{AB}$ 和电容 $C=\mathrm{B} / 3 \mathrm{~A}$ 的并联元件，Warburg 阻抗在高频相当于没有浓度极化，所以满足 $\mathrm{K}-\mathrm{K}$ 关系。

对于双曲余切的情况，

$$
Z_{\mathrm{O}}=A(\omega \mathrm{j})^{-0.5} \operatorname{coth}\left[B(\mathrm{j} \omega)^{-0.5}\right]
$$

高频下相当于 $Z_{\mathrm{O}} \approx A(\mathrm{j} \omega)^{-0.5}=A(2 \omega)^{-0.5}(1-\mathrm{j})$ ，与 Warburg 阻抗接近，低频下是电阻与电容的串联器件，不满足 K－K关系。

对于 CPE，如果是压扁的半圆，则满足 K－K 关系。
阻抗与导纳对 K－K 关系的适用性不同，凡是不满足这个关系的阻抗，其导纳形式满足，反之亦然。

## 2．10．12 阻抗数据的处理

阻抗的数据处理，一般分成使用等效电路的方法和不使用等效电路的方法。不用等效电路的方法，一般是利用伯德图。习惯上均采用等效电路的方法，因为这种方法更加直观，难点在于需要赋予等效电路中每个元器件一个明确的物理解释。

这里先总结一下史美伦阐述的法拉第阻抗 $Z_{\mathrm{F}}$ 的计算方法。
假设溶液电阻 $R_{\mathrm{s}}$ 和界面电容 $C_{\mathrm{d}}$ 是不变的常数，并且是在反应之前就是已知的量，等效电路用 $\mathrm{R}_{\mathrm{s}}\left(\mathrm{C}_{\mathrm{d}} \mathrm{Z}_{\mathrm{F}}\right)$ 表示，在反应条件下测量的阻抗是 $R_{\mathrm{B}}-\mathrm{j} \frac{1}{\omega C_{\mathrm{B}}}$ ，从中计算出 $R_{1} 、 C_{1}$ ，法拉第阻抗的形式就是 $Z_{\mathrm{F}}=R_{1}-\mathrm{j} \frac{1}{\omega C_{1}}$ 。先扣除 $R_{\mathrm{s}}^{\prime}$ 串联电路变成 $R_{\mathrm{B}}^{\prime}$ 和 $C_{\mathrm{B}}$ ，再用并联

的 $R_{\mathrm{p}}$ 和 $C_{\mathrm{p}}$ 等效于串联电路 $R_{\mathrm{B}}^{\prime}$ 和 $C_{\mathrm{B}}$ ，最后再用（ $C_{\mathrm{d}} C_{\mathrm{p}}^{\prime}$ ）取代 $C_{\mathrm{p}^{\prime}}$ 得到（ $R_{\mathrm{p}} C_{\mathrm{p}}^{\prime}$ ），再转换成等效的（ $R_{\mathrm{s}} C_{\mathrm{s}}$ ），即可。

在实际的阻抗数据处理中，最可靠的办法大约是元器件扣除的办法，尤其是处理那些复杂的阻抗图谱，下面简单阐述一下该方法的基本思路。

假设一个阻抗图谱的形状具有图2－50（a）的形式，现在准备采用等效电路 $R_{0}\left(C_{1} R_{1}\right)\left(C_{2} R_{2}\right)$ 拟合，其中 $\left(C_{1} R_{1}\right)$ 代表半圆 1 ， $\left(C_{2} R_{2}\right)$ 代表半圆2。图中所示的阻抗图可以简单的通过上述 CDC电路直接拟合，此处以这个为例说明采用扣除元件方法处理复杂图谱的思想。首先确定低频区是一个可以用 $\left(C_{2} R_{2}\right)$ 拟合的半圆，那么可以选取这个范围的数据直接采用 $R\left(C_{2} R_{2}\right)$ 拟合，拟合后选择扣除元器件的功能，扣除 $\left(C_{2} R_{2}\right)$ 部分（扣除时，赋的参数值是可以人为改动的，一般以最初的拟合的结果作为参考，在扣除的时候不停的调节参数），如果在合适的参数下扣除后得到的奈奎斯特图恰好是图2－50（b）所示的阻抗图，那么说明此时赋予的被扣除的元器件的参数就是目标值。否则，如果扣除后得到（c）的结果，说明被扣除的部分赋予的参数不对。

扣除法中，有两个思路，上述是从图谱角度出发，知道完全的等效电路的情况。如果对体系的等效电路不完全了解，仅了解其中的一部分（可能是通过独立实验等别的途径知道的），那么扣除法有时会帮助发现图谱中隐藏的回路（由于时间常数太近而被淹没），图2－50（d）代表一种被压缩的扁圆，直观上看，很像是由两个半圆组成的，如果这样的话，存在一个问题就是，这两个半圆（可分别选取两端的数据点初步拟合）代表的电阻加起来也没有总的线性极化电阻（整个变形半圆与实轴交点的差值）大，这就暗示着中间隐藏着至少一个某种回路，但是这个回路是什么样子的，暂时没办法确定，此时可以采取扣除法去发现它。思路在于，这个不能被直接发现的回路受到干扰被隐藏，那么我们想办法去除这个干扰，让它原形毕露。

首先，等效电路拟定为 $R_{0}\left(R_{1} Q_{1}\right)\left(R_{2} Q_{2}\right)(\cdots \cdots)$ ，其中 $\left(R_{1}\right. \left.\mathrm{Q}_{1}\right)$ 代表高频压扁半圆，$\left(\mathrm{R}_{2} \mathrm{Q}_{2}\right)$ 代表最低频位置的压扁半圆，

![](https://cdn.mathpix.com/cropped/2025_10_16_e72797a544fa714b3524g-186.jpg?height=1176&width=1324&top_left_y=295&top_left_x=455)
图 2－50 扣除法处理阻抗图谱简介

（……）代表中部未确定的部分［注意，CDC 代码中书写顺序不影响拟合，换句话，上述 CDC 码和 $R_{0}\left(R_{1} Q_{1}\right)(\cdots \cdots)\left(R_{2} Q_{2}\right)$ 等效］。先扣除 $\left(R_{2} Q_{2}\right)$ ，即扣除最低频部分的半圆（扣除时，如果输人的参数实际上是代表最高频的半圆的话，就等效于把这个回路当做第一个半圆的代表。原则上这样做可以，但是经验上感觉，扣除法中最好是从低频开始处理，至于为什么，说不太清楚），扣除后的结果，假如如图2－50（e）所示，那么完全的等效电路就是 $R_{0}\left(R_{1} Q_{1}\right) \left(R_{2} Q_{2}\right)\left(R_{3} Q_{3}\right)$ ，即中间还有一个（RQ）回路代表的压扁半圆；假如如图 2－50（f）所示，那么就是 $R_{0}\left(R_{1} Q_{1}\right)\left(R_{2} Q_{2}\right)\left(R_{3} L\right)$ 回路，说明存在电感元器件（可能源自于吸脱附过程、负阻抗、外电路干扰等）。当然，对这个新发现的回路，采取进一步的扣除，还可能会进一步发现隐藏的回路。

这种方法特别适合于复杂的阻抗图谱的情形。例如，假设压扁的半圆是由两个半圆组成的，直接采用 $\left(\mathrm{C}_{1} \mathrm{R}_{1}\right)\left(\mathrm{C}_{2} \mathrm{R}_{2}\right)$ 拟合时，在两个半圆不是很明显、重合度较高的情况下很难得到满意的结

果，此时采用扣除元器件的方法，可以得到满意的结果，只是操作起来比较烦人而已。对于阻抗数据的处理，并不是拟合的结果误差越小越好。

实际测量中，有时会测到多个压扁半圆情形。对于化学电源体系来说，如果测量的某个压扁半圆，它位于高频区域，随电压变化不大，并且压扁的程度也不严重，有时需要考虑它是否代表这个化学电源体系的物理电容（只要将两个平板浸入溶液，就会形成电容器）。此时需要利用活性材料颗粒和密度以及质量来估算，如果相差 5 倍以内，可能就说明这个半圆代表物理电容，与电化学过程无关。估算时需要考虑浸润程度等因素以尽可能准确的估算真实面积。

## 思考题与知识点

1．如图 2－51 所示，是 EIS 测量的奈奎斯特图，写出等效电路的 CDC 码。

![](https://cdn.mathpix.com/cropped/2025_10_16_e72797a544fa714b3524g-187.jpg?height=1104&width=1339&top_left_y=1627&top_left_x=232)
图 2－51 习题图

2．假设一个等效电路的 CDC 码为 $\mathrm{LR}(\mathrm{RQ})(\mathrm{Q}(\mathrm{RT}))$ ，试画出可能

的奈奎斯特图。

## 2．10．13 分形几何效应

奈奎斯特图上的半圆，通常都是压扁的，其原因很多，争论也很大，笔者认为，如果不是因为电极过程动力学本身的原因引起的，那么主要是由于电流密度分布不均匀引起的，而引起电流密度不均匀的因素很多，例如液相电解液浓度不均匀导致液相电导率随电极表面位置出现分布不均匀，电极表面与对电极的距离不一致，表面粗糙不平等等。分形几何是纯数学的概念，表示出图形的自相似特性。理论分析证实，理想极化电极的界面做分形处理后会使原规则的半圆变成压扁的半圆，但是，分形维数 $\mathrm{D}_{\mathrm{H}}$ 与 CPE 中代表半圆压扁程度的参数 $\phi$ 没有任何简单的关系，但是实践中可以得到，分形维数越大，也就是电极表面越不规则，$\phi$ 越小，也就是半圆变形程度越大。目前，电化学中分形研究的理论成果已经可以得到实验验证，只要采用微电子加工技术制备各种具有分形特征的工作电极即可。如果考虑到法拉第过程，分形几何电极上的总阻抗是

$$
\begin{gathered}
Z=R_{\mathrm{s}}+\frac{1}{b}\left(\frac{1}{\frac{1}{R_{\mathrm{ct}}}+\mathrm{j} \omega C_{\mathrm{di}}}\right)^{\phi} \\
b=f_{\mathrm{g}} \rho^{\phi-1}
\end{gathered}
$$

式中，$\rho$ 是溶液电阻率，$f_{\mathrm{g}}$ 与表面分形几何有关，对于平坦的表面，$\phi=b=f_{\mathrm{g}}=1$ ，还原成平面电极的情形。因为电极几何未知，所以 $b$ 也是未知的，在实际测量中得到的电容和电荷转移电阻与真实值的关系为

$$
C_{\exp }=b^{1 / \phi} C_{\mathrm{dl}}
$$

和

$$
R_{\mathrm{ct}}=b^{1 / \phi} R_{\mathrm{ct}}
$$

图 2－52 给出了实际例子（参考 A Lasia 的图绘制，突出了高频区域）。这个例子直观地告诉我们，在电极表面严重变形、不规则的条件下（比如图中 $\phi=0.5$ 的情况），奈奎斯特图看起来很像由两个半圆组成，实际上是由电极变形引起的，＂两个半圆＂实际上代表的是一个过程。这种＂误解＂导致的后果是阻抗图谱的分析难度

加大，再加上后边提到的多孔效应，各种可能性的存在很可能会导致阻抗图谱的解析变得不可能。

![](https://cdn.mathpix.com/cropped/2025_10_16_e72797a544fa714b3524g-189.jpg?height=501&width=1022&top_left_y=508&top_left_x=405)
图 2－52 分形几何效应引起的图谱的变化

## 2．10．14 多孔效应

对于一个多孔电极上的电化学反应，与平面电极相比，根据一些文献的报道，在奈奎斯特图的高频区域会出现一个斜率是 $45^{\circ}$ 的直线区域。有时会误解为一个变形的半圆，或者是一个代表 War－ burg 扩散过程。

不考虑界面的法拉第过程的情况下，不同的微孔形状给出不同的阻抗图谱，如图 2－53 实线坐标所示，如果考虑法拉第过程的话，假设法拉第过程是两个半圆，再加上虚线部分所示。

![](https://cdn.mathpix.com/cropped/2025_10_16_e72797a544fa714b3524g-189.jpg?height=814&width=1198&top_left_y=1935&top_left_x=314)
图 2－53 不同空形状及其对应的阻抗图谱

直观的，多孔电极的效果是引人额外的半圆到阻抗图中，这会

增大阻抗图谱分析的难度，进一步的，这种新的半圆的出现还和电极电位有关系，使难度更大。笔者的经验是，如果在液相扩散不明显的条件下，由多孔性引起的半圆（对应的参数）一般是不随着电极电位发生明显的改变，这有助于作为辅助条件来分析阻抗半圆的本质（注意，电极体系的物理电容也具有类似的特性）。

研究多孔效应的最好办法是研究电容器。在电容器材料中没有法拉第过程的干扰，此时可以直接研究多孔效应的影响，如图 2－54所示。高频区域呈现 $45^{\circ}$ 的与 Warburg 阻抗行为类似的直线关系。有时就将垂直部分到坐标轴的延伸和实际测量的高频部分与实轴的交点的差值定义为元器件内阻，对实际的电容器测量的阻抗图谱，与图 2－53 还是有点差别，其高频部分并不是 $45^{\circ}$ ，而是直接垂直于实轴，这使其更像一个半圆［垂直的原因是，真正的电容器存在漏电过程引起的并联电阻，而不能简单的看做一个电阻与电容的串联，应当是 $\mathrm{R}(\mathrm{RC})$ 电路］。

多孔电极真实面积的估算，可采用高电导的电解质，在低频下测量的方法，充分保证交流信号的穿透深度足够大。关于穿透深度的概念，一些文献给出了定量的定义，如 Conway 定义为

$$
z \sqrt{2 R C \omega}
$$

$z$ 代表孔的深度，基本物理意义在于，它是交流信号所能影响到的范围的量度。交流信号对孔内溶液浓度的影响力，随着孔深度增加而降低，或者说，对于某交变信号

$$
\widetilde{s}=s^{0} \sin (\omega t)
$$

小孔的调谐时间大于大孔，或者说调谐频率较低；振幅值 $s^{0}$ 也会随着孔深的增加而衰减。对于大孔 A ，某频率 $\omega_{1}$ 下（实线）扰动到界面P1，降低频率到 $\omega_{2}$ 后（虚线）就可以扰动到P2界面。对应某测量频率，其影响范围仅仅在同种所示界面以外，界面以内的浓度变化，相对于其频率来说来不及发生明显的变化。图 2－55 中示意出了，低频下可测量的管壁的面积要大于高频下测量的。

假如在孔外处的交流信号为图 2－56 中 A 所示，图中给出了随着孔深加大，孔内部信号的衰减（电化学超级电容器，Conway 著）。

![](https://cdn.mathpix.com/cropped/2025_10_16_e72797a544fa714b3524g-191.jpg?height=557&width=576&top_left_y=263&top_left_x=169)
图 2－54 多空效应对阻抗奈奎斯特图的影响

![](https://cdn.mathpix.com/cropped/2025_10_16_e72797a544fa714b3524g-191.jpg?height=434&width=658&top_left_y=336&top_left_x=1036)
图 2－55 不同频率的信号穿透深度

![](https://cdn.mathpix.com/cropped/2025_10_16_e72797a544fa714b3524g-191.jpg?height=510&width=1082&top_left_y=1143&top_left_x=367)
图 2－56 孔深度增大后信号的衰减

对于规则的孔，其阻抗为

$$
Z_{\mathrm{p}}=\frac{1}{2 \pi n}\left(r^{3} \kappa \omega C_{\mathrm{dl}}\right)^{-0.5}(1-\mathrm{j}) \operatorname{coth}\left[l \sqrt{\frac{\omega C_{\mathrm{dl}}}{\kappa r}}(1+\mathrm{j})\right]
$$

$N$ 代表孔的数量，$r$ 为孔半径，空位圆柱形，$\kappa$ 为电解质电导率， $C_{\mathrm{dl}}$ 为单位面积双电层电容，$l$ 为圆柱孔的长度。高频下，简化为

$$
Z_{\mathrm{p}}=\frac{1}{2 \pi \mathrm{n}}\left(\mathrm{r}^{3} \kappa \omega C_{\mathrm{dl}}\right)^{-0.5}(1-\mathrm{j})
$$

低频下简化为

$$
Z_{\mathrm{p}}=\frac{-\mathrm{j}}{2 \pi r n l \mathrm{C}_{\mathrm{dl}}}
$$

电极多孔性会产生许多意想不到的效应，如阻抗图谱中会引人一个额外的与 Warburg 阻抗类似的斜率 $45^{\circ}$ 的直线段。Bazant 等人

采用非平衡热力学模型对多孔 $\mathrm{LiFePO}_{4}$ 电极做了处理，并模拟了放电曲线，它们的研究结果表明，多孔 $\mathrm{LiFePO}_{4}$ 电极放电时电极电位会出现增大的情况，并可能显示振荡的行为。实验结果也证实了它们的发现，如图 2－57 所示，在开路条件下可以测量到 $\mathrm{LiFePO}_{4}$ 电极的电极电位漂移与振荡现象。

![](https://cdn.mathpix.com/cropped/2025_10_16_e72797a544fa714b3524g-192.jpg?height=1147&width=937&top_left_y=782&top_left_x=694)
图 2－57 磷酸铁锂正极开路电位振荡现象

## 2．10．15 拟合结果的识别

阻抗结果的拟合中，经常会碰到这样的情况。例如，对于 $R_{0}$

![](https://cdn.mathpix.com/cropped/2025_10_16_e72797a544fa714b3524g-192.jpg?height=403&width=902&top_left_y=2324&top_left_x=317)
图 2－58 压扁半圆的拟合

代表的两个压扁半圆拟合实线代表的一个压扁的大半圆）。需要一种简便的方法判断拟合结果与图中半圆以及等效电路中的并联部分回路的一一对应关系，当然，对于有经验的研究者，有时可以凭直觉直接判定。

CPE 的阻抗形式为

$$
Z_{\mathrm{CPE}}=\frac{1}{Y_{0}} \omega^{-n}\left(\cos \frac{n}{2} \pi-\mathrm{j} \sin \frac{n}{2} \pi\right)
$$

对于（RQ）回路，其实部和虚部满足

$$
\left(Z^{\prime}-\frac{R}{2}\right)^{2}+\left(Z^{\prime \prime}+\frac{R}{2} \cot \frac{n}{2} \pi\right)^{2}=\left(\frac{R}{2} \frac{1}{\sin \frac{n}{2} \pi}\right)^{2}
$$

该式在阻抗坐标上是一个旋转的半圆，半圆的顶点和最高点满足

$$
R Y_{0} \omega^{n}=1
$$

和

$$
R Y_{0} \omega^{n}=\left|\sin \frac{n}{2} \pi-\cos \frac{n}{2} \pi\right|
$$

根据计算出来的顶点或者最高点的角频率数值的相对关系，就可以判断拟合结果的归属以及与等效电路中响应回路的一一对应关系 ［具体点就是，对每一个（RQ）回路运用式（2－214）或者式 （2－215）计算出其相应的顶点或者最高点的频率，然后对比不同 （RQ）回路的这个频率数值，就知道拟合的回路中（RQ）出现的先后次序］。这里，$R$ 和 $Y_{0}$ 都是拟合的结果。

## 思考题与知识点

1．某电化学过程受扩散过程控制，在 $5 \mathrm{mV} / \mathrm{s}$ 扫描度下，浓度为 $0.3 \mathrm{~mol} / \mathrm{L}$ 时，峰电流为 $3.0 \mathrm{~mA} / \mathrm{cm}^{2}$ ，在 $50 \mathrm{mV} / \mathrm{s}$ 扫描速度下，浓度为 $0.4 \mathrm{~mol} / \mathrm{L}$ 时峰电流为多大。
2．图 2－59 为某反应的 CV 图，假设是可逆体系，计算反应中交换的电子数，并计算平衡电位。假设上述 CV 图的扫描速度为 $2 \mathrm{mV} / \mathrm{s}$ ，尝试计算在 $20 \mathrm{mV} / \mathrm{s}$ 时峰电流大小，并做相应的说明。
3．已知 EQCM 研究中， $2 \mathrm{~cm}^{2}$ 面积上基频为 7 MHz 时晶片上沉积

![](https://cdn.mathpix.com/cropped/2025_10_16_e72797a544fa714b3524g-194.jpg?height=560&width=830&top_left_y=358&top_left_x=257)
图 2－59 习题图（一）

1 ng 金属镍时频率变化为 9.3 Hz ，如果在基频 9 MHz 下面积为 $3 \mathrm{~cm}^{2}$晶片上沉积 5 ng 活性材料后频率变化有多大？
4．旋转圆盘电极实验中，某反应在 $0.02 \mathrm{~mol} / \mathrm{L}$ 浓度下 $2000 \mathrm{r} / \mathrm{min}$ 转速下测到电流为 $17 \mu \mathrm{~A} / \mathrm{cm}^{2}$ ，估算 $0.002 \mathrm{~mol} / \mathrm{L}$ 浓度下 $8000 \mathrm{r} / \mathrm{min}$ 转速下的电流。
5．旋转圆盘电极实验中，电流是旋转速度平方根的线性函数。在低扫描速度下，有时发现测到的电流值会稍稍大于理论值，试分析原因。
6．图 2－60 是某种贮氢合金电极的 CV 曲线，分析其基本特征，分析为什么无氧化和还原峰出现。

![](https://cdn.mathpix.com/cropped/2025_10_16_e72797a544fa714b3524g-194.jpg?height=985&width=1406&top_left_y=1595&top_left_x=439)
图 2－60 习题图（二）

## 第3章 应 用

## 3．1 HRR 反应分析

这是一个经典的电化学反应，其中的机理相对来说比较清楚。这里以该反应为例介绍电极过程动力学机理研究中比较普遍的一种思路，即先假设某个机理，再看这样的机理应当具有什么样的电极电位－电流表现，再和实验测量结果对比。当某个机理比较符合实验测量时，就认为这个机理很可能是正确的。参考文献［16］中详细地讨论了这一过程，很多文献也有报道，在此再介绍一下，目的是学习电极过程动力学中进行机理分析的思路：即，首先思考所有可能的步骤，然后先假设其中某一个步骤是控制步骤，然后推导该控制步骤应当具有的电流－电位关系；再假设另一个步骤是控制步骤，然后再推导该控制步骤应当具有的电流－电位关系；如此重复，最终得到每种可能反应机理下的各自的电流－电位关系。最后，将各种假设与实际试验结果对比，哪个假设与实验结果最接近，那么该假设很有可能就是符合实际的那个。

HRR 总反应为

$$
2 \mathrm{H}^{+}+2 \mathrm{e} \longrightarrow \mathrm{H}_{2}
$$

基于各种技术与实验现象，推断出可能的步骤包含：
第一步为电化学步骤

$$
\mathrm{H}^{+}+\mathrm{e}+[] \longrightarrow[] \mathrm{H}_{\mathrm{ad}}
$$

式中［］代表一个自由表面点，［］ $\mathrm{H}_{\mathrm{ad}}$ 代表一个表面位置被吸附氢所占据。第二步为复合脱附步骤

$$
[] \mathrm{H}_{\mathrm{ad}}+[] \mathrm{H}_{\mathrm{ad}} \longrightarrow 2[]+\mathrm{H}_{2}
$$

或者是电化学脱附步骤

$$
[] \mathrm{H}_{\mathrm{ad}}+\mathrm{H}^{+}+\mathrm{e} \longrightarrow[]+\mathrm{H}_{2}
$$

对于具体的电极反应，在写反应式时要尽可能的详细，如上述

反应涉及吸附和脱附，就要在反应式中引人表面空位，否则不利于写出正确的反应速率方程。如果第一个反应是控制步骤，很多文献对这个过程做了分析，并且提出各种公式，总结起来可以归纳为，忽略逆向反应（当时的实验数据都是在大极化条件下做的，所以直接忽略逆向反应是允许的）后阴极反应为

$$
I_{\mathrm{c}}=i_{\mathrm{c}}=n F k_{\mathrm{c}}^{0} c_{\mathrm{H}^{+}}^{0} \theta \exp \left(\frac{\alpha n F}{R T} \eta_{\mathrm{c}}\right)
$$

这里边的 $\theta$ 是覆盖度，因为假定了电化学步骤是控制步骤，这等效于说，不管是生成的吸附氢以何种形式脱离表面（可以是电化学脱附，也可以是复合脱附，也可以是快速扩散到电极材料内部），后续步骤都是处于平衡态，即覆盖度是常数。以后的处理和电化学步骤的相同，于是得到半对数关系

$$
\eta_{\mathrm{c}}=-\frac{2.3 R T}{\alpha n F} \lg i^{0}+\frac{2.3 R T}{\alpha n F} \lg I
$$

如果假设 $\alpha=0.5$ ，斜率就是 120 mV 。如果假定复合脱附过程是控制步骤，那么电化学步骤处于平衡，对该步骤使用能斯特关系得到

$$
\begin{aligned}
\varphi_{\text {平 }} & =\varphi_{\text {平 }}^{0}+\frac{R T}{F} \ln \frac{c_{\mathrm{H}^{+}}}{\kappa \theta_{0}} \\
\varphi & =\varphi_{\text {平 }}^{0}+\frac{R T}{F} \ln \frac{c_{\mathrm{H}^{+}}}{\kappa \theta}
\end{aligned}
$$

过电位与覆盖度的关系为

$$
\eta_{\mathrm{c}}=\frac{R T}{F} \ln \frac{\theta}{\theta_{0}}
$$

复合脱附过程的反应速率（大极化条件下忽略逆向反应）为

$$
I_{\mathrm{c}}=2 F k \theta^{2}
$$

该式与上式结合得到

$$
I_{\mathrm{c}}=2 F k \theta_{0}^{2} \exp \frac{2 F}{R T} \eta_{\mathrm{c}}
$$

该方程的 tafel 斜率为 29.5 mV 。如果是复合脱附过程是控制步骤，那么

$$
I_{\mathrm{c}}=2 F k^{\prime} c_{\mathrm{H}^{+}} \theta_{0} \exp \left((1+\alpha) \frac{F}{R T} \eta_{\mathrm{c}}\right)
$$

Tafel 曲线中的斜率为 $\frac{2.3 R T}{(1+\alpha) F}=39 \mathrm{mV}$ 。如果反应物是水，除了影响 Tafel 曲线中的常数外不影响斜率。

给出上述三种假设的机理后（就是假定每种可能的反应是控制步骤），再在具体的电极上测量 HRR 的 Tafel 斜率，就可以判断该电极上 HRR 过程的控制步骤。如果上述三个假设都不符合实验测量，那就需要寻找其它可能的机理来讨论，包括对吸附模式的各种尝试（Langmuire 吸附、Frumkin 吸附等），还要考虑混合控制的可能性。电极过程动力学机理的研究本身就是一个反复尝试的过程。

HER 三种反应机理下的 Tafel曲线示意图，如图3－1所示。

![](https://cdn.mathpix.com/cropped/2025_10_16_e72797a544fa714b3524g-197.jpg?height=595&width=764&top_left_y=731&top_left_x=1049)
图 3－1 不同 HER 机理对应的 Tafel 曲线

## 3． 2 溶解过程简进

电化学分支很多，至少包括金属电溶解、金属电沉积、腐蚀与防护、非线性电化学等，这里简单介绍一下相关基础知识。下面首先介绍溶解。

位于表面的粒子与电极本体之间的势能图，如图3－2所示，势能曲线的最低点代表了表面原子的平衡位置，它与第二层原子之间的距离是平衡距离，当大于这个平衡距离时以吸引力为主，小于此数值则以排斥力为主。可以看出，位于平衡位置的表面粒子（比如 $i$ 粒子）离开表面进人溶液必须克服一个能垒。

当电极浸入溶液以后，以下几个主要因素促使表面粒子离开表面进人溶液：（1）介电常数增大，介电常数增大后，减弱表面粒子与本体的结合力；（2）溶剂化作用，即表面粒子与溶剂分子（比如水分子）结合，进一步减弱表面粒子与本体材料的结合力。

电极浸入溶液后表面粒子进入溶液的溶解过程，可以细化成以下几个阶段（有些步骤是同时发生的）。

![](https://cdn.mathpix.com/cropped/2025_10_16_e72797a544fa714b3524g-198.jpg?height=1160&width=925&top_left_y=304&top_left_x=640)
图 3－2 表面粒子势能曲线

（1）表面粒子部分溶剂化，同时可能失去部分电荷。

$$
\mathrm{i}_{\mathrm{s}}+p \mathrm{H}_{2} \mathrm{O} \longrightarrow \mathrm{i}_{\mathrm{s}}\left(\mathrm{H}_{2} \mathrm{O}\right)_{p}+\text { energy }
$$

（2）部分溶剂化的粒子进人溶液，同时失去（部分）电荷。

$$
\mathrm{i}_{\mathrm{s}}\left(\mathrm{H}_{2} \mathrm{O}\right)_{p} \longrightarrow \mathrm{i}_{\text {sol }}\left(\mathrm{H}_{2} \mathrm{O}\right)_{p}+\mathrm{j}_{\mathrm{s}}+\text { energy }
$$

（3）再进一步溶剂化

$$
\mathrm{i}_{\text {sol }}\left(\mathrm{H}_{2} \mathrm{O}\right)_{p}+(n-p) \mathrm{H}_{2} \mathrm{O} \longrightarrow \mathrm{i}_{\text {sol }}\left(\mathrm{H}_{2} \mathrm{O}\right)_{n}+\text { energy }
$$

（4）亚表面粒子裸露，并部分溶剂化

$$
\mathrm{j}_{\mathrm{s}}+p \mathrm{H}_{2} \mathrm{O} \longrightarrow \mathrm{j}_{\mathrm{s}}\left(\mathrm{H}_{2} \mathrm{O}\right)_{p}+\text { energy }
$$

扫描隧道显微镜（STM）技术的发展为观察金属的溶解与沉积过程提供了有力的工具，它允许直接观测界面金属原子的沉积和溶解过程。在对 $\operatorname{Co}(0001)$ 表面的电溶解／电沉积的研究中直接观察到了表面是一层一层的溶解过程，当电极电位变负以后，表面又是一层一层的恢复的过程，支持该表面上的溶解／沉积优先发生在边角位置的推断。对 Cu （110）的研究则发现溶解过程优先沿着 001 方向，如图 3－3 所示；修饰的 Ni100 表面上，镍原子的溶解主

![](https://cdn.mathpix.com/cropped/2025_10_16_e72797a544fa714b3524g-199.jpg?height=762&width=1245&top_left_y=263&top_left_x=333)
图 3－3 $\mathrm{Cu}(110)$ 表面溶解过程中的 STM 图像

要是沿着 010 方向进行，如图 3－4 所示。

![](https://cdn.mathpix.com/cropped/2025_10_16_e72797a544fa714b3524g-199.jpg?height=588&width=1593&top_left_y=1288&top_left_x=157)
图3－4 S修饰 Ni100表面溶解示意图

## 3． 3 金属电沉积

对于一价金属离子的电沉积，反应为

$$
\mathrm{M}^{+}+\mathrm{e} \longrightarrow \mathrm{M}
$$

如果是电化学控制，一价金属离子的电沉积动力学公式为

$$
\begin{gathered}
I=\mathrm{i}^{0}\left[\exp \left(\frac{\alpha F}{R T} \eta\right)-\exp \frac{-\beta F}{R T} \eta\right] \\
\mathrm{i}^{0}=F K \mathrm{c}_{\mathrm{M}^{+}}^{1-\alpha}
\end{gathered}
$$

上述公式被证明大部分情况下是正确的。电沉积离不开吸附过程，吸附过程可以表示为
（1）水合金属离子失去部分的水合水分子

$$
\mathrm{M}^{+}\left(\mathrm{H}_{2} \mathrm{O}\right)_{n}+\text { energy } \longrightarrow \mathrm{M}^{+}\left(\mathrm{H}_{2} \mathrm{O}\right)_{m}+(n-m)\left(\mathrm{H}_{2} \mathrm{O}\right)
$$

（2）部分水合的金属离子在表面吸附

$$
\mathrm{M}^{+}\left(\mathrm{H}_{2} \mathrm{O}\right)_{m}+\text { energy }+[]+\tau \mathrm{e} \longrightarrow\left[\mathrm{M}^{(1-\tau)+}\left(\mathrm{H}_{2} \mathrm{O}\right)_{m}\right]_{\text {ad }}
$$

公式中 $0 \leqslant \tau \leqslant 1$ ，表示吸附的金属离子会得到部分电荷变成吸附态。

电极表面存在各种缺陷，吸附的金属原子可能直接进人晶格点，也可能是沉积到惰性表面，如果是后者，那么还要伴随着表面扩散，即

$$
\begin{aligned}
\mathrm{A}+[ & {[]\left[\mathrm{M}^{(1-\tau)+}\left(\mathrm{H}_{2} \mathrm{O}\right)_{m}\right]_{\mathrm{ad}} \longrightarrow } \\
& \mathrm{~A}\left[\mathrm{M}^{(1-\tau)+}\left(\mathrm{H}_{2} \mathrm{O}\right)_{p}\right]_{\mathrm{ad}}+[]+(m-p)\left(\mathrm{H}_{2} \mathrm{O}\right)
\end{aligned}
$$

金属电极表面的缺陷有很多，对于金属电沉积来说，大致归纳为三类沉积点，如图 3－5 所示。对于溶液中待沉积的金属离子，它

![](https://cdn.mathpix.com/cropped/2025_10_16_e72797a544fa714b3524g-200.jpg?height=482&width=815&top_left_y=1548&top_left_x=285)
图3－5 电沉积示意图

的结果有三种可能，一是直接沉积到 C 位置，那里是它最终的归宿，也是能量最低的位置；二是直接沉积到棱边位置 B，那里能量高于 C ，沉积到 B 以后经过扩散到达 C 位置；三是直接沉积到平坦的电极表面 A 位置，沉积到 A 位置以后的命运有三种可能，一是直接扩散到 C 位置，二是先扩散到棱边位置，再扩散到 C 位置，还有一种可能就是扩散到平坦电极表面某一点并在那里形成新的生长点－晶核。

晶核的比表面积大，界面呈凸形状，根据溶解度公式，凸表面对应的饱和蒸汽压大，溶解度大，因此晶核的形成需要一定的前提条件。

从热力学角度看，只有电极电位小于平衡电位才会发生溶液中的金属离子还原、沉积的情况。但是实际上经常在电极电位高于平衡电位时就会发现溶液中的金属离子沉积，这种现象称为欠电位沉

积，研究发现，几乎所有的金属离子都可以发生欠电位沉积。图3－6是 Au （111）电极上 Ag 电沉积过程的循环伏安曲线，可以发现三个与欠电位沉积过程相关的电流峰。三个电流峰对应的表面覆盖度、沉积的金属原子在表面的排布均不同。

关于欠电位沉积的驱动力，目前不是很清楚，一般认为是由于待沉积的金属离子与基底金属之间存在特殊的化学作用有关。也有人认为是由于待沉积金属离子与基底金属表面原子之间的作用大于表面原子与基底金属本体之间的作用引起的。此外，欠电位沉积过程对应的表面吸附结构不同这个事实从侧面反应了电极过程动力

![](https://cdn.mathpix.com/cropped/2025_10_16_e72797a544fa714b3524g-201.jpg?height=1204&width=695&top_left_y=320&top_left_x=1096)
图 3－6 Au （111）电极表面 Ag欠电位沉积的 CV 曲线

对于高价态金属离子的电沉积，情况更加复杂一些，查全性老师列举了四种可能的还原机理供参考。
（1） $\mathrm{M}^{2+}+2 \mathrm{e} \longrightarrow \mathrm{M}$ 一步还原
（2） $\mathrm{M}^{2+}+\mathrm{e} \longrightarrow \mathrm{M}^{+} M^{+}+e \longrightarrow M$ 两步还原
（3） $\mathrm{M}^{2+}+\mathrm{e} \longrightarrow \mathrm{M}^{+} 2 \mathrm{M}^{+} \longrightarrow \mathrm{M}^{2+}+\mathrm{M} \quad$ 歧化反应
（4） $\mathrm{M}^{2+}+\mathrm{M} \longrightarrow 2 \mathrm{M}^{+}$

$$
\mathrm{M}^{+}+\mathrm{e} \longrightarrow \mathrm{M} \quad \text { 催化模式 }
$$

电沉积的原子，形成独立晶核的条件是

$$
N_{\mathrm{a}}=\frac{16 \pi}{3} \frac{N_{\mathrm{A}} V_{\mathrm{m}}^{2} \sigma^{3}}{n^{3}}|\eta|^{-3}
$$

其中，$N_{\mathrm{a}}$ 为晶核中的原子数量，$N_{\mathrm{A}}$ 为阿伏伽德罗常数，$V_{\mathrm{m}}$ 为金属的摩尔体积，$\sigma$ 为表面张力。如果成核过程中，液相扩散不受限制，那么，对于瞬时成核机理，当电极电位阶跃到沉积电位以后，电流随时间的变化为

$$
I=n F \pi\left(2 D c_{0}\right)^{1.5}\left(\frac{M}{\rho}\right)^{0.5} N_{0} t^{0.5}
$$

$N_{0}$ 为表面缺陷的密度，$M$ 是摩尔质量，$\rho$ 是密度，更加一般的形式为

$$
I=n F c_{0}\left(\frac{D}{\pi t}\right)^{0.5}\left[1-\exp \left(\frac{2 \sqrt{2} D N_{0} c_{0}^{0.5} M^{0.5} \pi^{1.5}}{\rho^{0.5}} t\right)\right]
$$

对于连续成核过程，电流满足

$$
I=\frac{2}{3} n F \pi\left(2 D c_{0}\right)^{1.5}\left(\frac{M}{\rho}\right)^{0.5} N_{0} \nu_{\mathrm{n}} t^{1.5}
$$

$\nu_{n}$ 代表成核速度，更加一般的则是

$$
I=n F c_{0}\left(\frac{D}{\pi t}\right)^{0.5}\left\{1-\exp \left[-\frac{2 \sqrt{2} \pi D \nu_{\mathrm{n}}}{3}\left(\frac{\pi c_{0} M}{\rho}\right)^{0.5} t^{2}\right]\right\}
$$

## 3.4 钝化现象

如前所述，不论中间的细节如何，对于金属的溶解过程，考虑到相应物质的扩散以及电荷传递过程，甚至于考虑到前置化学转化和后置化学转化过程后，可以在形式上推测出金属的阳极电溶解过程中的电流电位关系，如图3－7（a）所示。小极化区域满足线性关系，在极化很大情况下，最终演变成扩散控制的行为，即出现极限电流。但是很多金属的电溶解过程都具有图3－7（b）的形式，当电极电位超过某一电位以后，随着电极电位增大，电流迅速降低，这就是金属阳极电溶解过程中的钝化现象。

关于钝化机理还存在争论，不同的基底金属和电解液具有不同的钝化根源。一般性的讲，可能的原因是金属电溶解过程中生成的产物或者某种中间产物将基底金属与电解液隔离开来，或者是吸附在电极表面，导致溶解速度降低。在钝化区的电流虽然很小但是不

![](https://cdn.mathpix.com/cropped/2025_10_16_e72797a544fa714b3524g-203.jpg?height=554&width=1663&top_left_y=279&top_left_x=169)
图 3－7 极化曲线示意图

等于 0 ，说明溶解过程仍在进行中，仅仅是钝化层的溶解速度和形成的速度相等而已。有时，电极电位进一步提高以后，电流重新增大，可能性有两种：一是发生了新的电化学反应（典型的是氧气析出的反应）；二是表面钝化膜在强电位下发生溶解，导致金属的溶解速度加快。线性扫描中电流峰对应的电位称钝化电位，对应的电流称为钝化电流，钝化区外延与电流下降阶段直线外延的交点称为 Flade 电位。

## 3． 5 腐蚀现象

任何一个腐蚀过程，本质上都是一个电化学过程，严格意义上，化学过程引起的物质损耗，一般不认为是腐蚀反应，不过有时候也划归腐蚀科学领域，如天然气管道被天然气腐蚀。曹楚南对腐蚀电化学的定义为＂以腐蚀金属电极为研究对象的电化学＂，目前看，定义中的＂金属＂被更加广义的＂材料＂取代就可以了。一般用电化学理论解释腐蚀现象。

腐蚀过程的行为，有时候在表面看起来是可逆的，或者说，有时会展示出类似电化学理论中可逆行为的特征，但是本质上是不可逆的。

腐蚀现象是比较普遍的，是由于腐蚀微电池的形成引起的。比如环境中的金属铁，表面会附有一层液膜，如果由于某种原因引起铁块表面不同位置的 pH 值不同，就会导致 Fe 的反应活性的差异，低 pH 位置处的 Fe 溶解形成铁离子进人溶液， Fe 本身就是良好的电子导体，电子传递到高 pH 值位置，在那里质子或者是氧气或者

是其它物质得到电子生成氢气、氢氧根等，同时伴随着液相中的离子或者是氧化成分的传输。这种净结果就是低 pH 位置处的 Fe 发生溶解。此时，形成的孔内部由于 Fe 的溶解导致 pH 值更低，如果外部氧化剂的补充速度得以保持，就会导致孔内的溶解加速的现象，这就是日常常见的缝隙腐蚀，又称孔蚀。腐蚀产物通常溶解性很差，沉积在孔的开口处，当开孔被腐蚀产物完全堵住以后，腐蚀行为将终止。但是这种埋在基材内部的小孔严重降低基材的机械强度。图 3－8 是假设氧化剂是氧气金属为 Fe 的小孔腐蚀的例子。

![](https://cdn.mathpix.com/cropped/2025_10_16_e72797a544fa714b3524g-204.jpg?height=548&width=934&top_left_y=1055&top_left_x=596)
图 3－8 假设金属为 Fe ，氧化剂为氧气时，小孔腐蚀的例子

还有一种腐蚀，是指基材在受到压应力或者拉应力的条件下腐蚀加速的现象，称为应力腐蚀。这种现象的机理还不是很清楚，但是实验却是很容易测试，简单的例子就是测量金属丝在不受力和承受拉力的情况下在酸中的腐蚀特性。应力腐蚀是十分实用的一个研究领域，虽然理论机理不清楚，但是可以在实验室模拟真实工况下材料的应力腐蚀行为。

腐蚀现象，大多数是水溶液中的腐蚀现象，而水相中的腐蚀又与溶液的质子浓度密切相关，因此，学者们常用电位－ pH 图来表示体系中金属或者材料的稳定性和腐蚀趋势，最早由比利时学者马塞尔•普尔贝（Marcel Pourbaix）等人在 20 世纪 30 年代使用，用于金属腐蚀问题，后应用范围逐渐扩大到其它与电化学相关的科学领域，有很强的实用性。它是一种电化学的平衡图。

现在电位 -pH 图成为判断金属腐蚀行为的一种有力的工具，它的建立方法主要是基于能斯特方程，首先，可以想象一个体系中任

何可能发生的反应，然后，根据此反应的能斯特方程或者是化学反应方程，就可以理论上推导出电极电位和溶液 pH 值的关系。

对于金属溶解反应，形式为（中国在用能斯特方程描述电极反应时是写成还原形式的）

$$
\mathrm{M}_{\mathrm{s}}^{n+}+n \mathrm{e} \longleftrightarrow \mathrm{M}
$$

反应的能斯特方程为

$$
E=E_{0}+\frac{R T}{n F} \ln \alpha_{\mathrm{M}^{n+}}
$$

特点：电极电位直接与溶液中金属离子活度有关，与溶液 pH 值无关。如果有络合剂参与反应，那么反应形式为

$$
[\mathrm{MX}]_{\mathrm{s}}^{-}(p m-n)+n \mathrm{e} \longleftrightarrow \mathrm{M}+p \mathrm{X}_{\mathrm{s}}^{m-}
$$

反应的能斯特方程为

$$
E=E_{0}+\frac{R T}{n F} \ln \alpha_{[\mathrm{MX}]_{\mathrm{s}}^{-(p m-n)}}-\frac{R T}{n F} \ln \alpha_{\mathrm{X}^{m-}}^{p}
$$

特点：电极电位受溶液中络合物的浓度以及络合剂的浓度的影响。对于有络合剂参与的异相反应，形式上为

$$
\mathrm{M} \mathrm{X}_{n}+m \mathrm{ne} \longleftrightarrow n \mathrm{X}^{m-}+m \mathrm{M}
$$

能斯特方程为

$$
E=E_{0}-\frac{R T}{n m F} \ln \alpha_{\mathrm{X}^{m-}}^{n}
$$

电极电位与溶液中参与反应的络合剂浓度有关。
$\mathrm{Fe}-\mathrm{H}_{2} \mathrm{O}$ 体系是典型的腐蚀体系，是研究最多的体系，该体系的电极电位 -pH 图也很具有代表性，其中包含了均相反应、异相反应等。下面简要介绍该体系的电极电位－ pH 图形成的基本原理。
（1）只与电极电位无关，和 pH 值无关的反应为

$$
\mathrm{Fe}^{3+}+\mathrm{e} \longleftrightarrow \mathrm{Fe}^{2+}
$$

这是一个均相反应，反应的能斯特方程为

$$
E_{\mathrm{Fe}^{3 * / 2+}}=0.77+0.0591 \mathrm{~g} \frac{\alpha_{\mathrm{Fe}^{3+}}}{\alpha_{\mathrm{Fe}^{2+}}}
$$

电位 -pH 图中是水平直线，在活性粒子活度不变条件下改变 pH 数值时不影响电极电位，在标准条件下水平线高度为 0.77 V ，活度改

变就会改变水平线的高度。
（2）只与电极电位有关，与 pH 无关的异相反应

$$
\mathrm{Fe}^{2+}+2 \mathrm{e} \longleftrightarrow \mathrm{Fe}
$$

能斯特方程为

$$
E_{\mathrm{Fe}^{2+/ 0}}=-0.441+0.02951 \mathrm{~g} \alpha_{\mathrm{Fe}^{2+}}
$$

是与 $\mathrm{Fe}^{2+}$ 活度有关而与 pH 数值无关的一个反应，标准条件下高度为 -0.441 V 。
（3）只与 pH 值有关，而与电极电位无关
这类反应属于纯粹的化学反应。

$$
\mathrm{Fe}^{3+}+\mathrm{H}_{2} \mathrm{O} \longleftrightarrow \mathrm{FeO} \mathrm{H}^{2+}+\mathrm{H}^{+}
$$

平衡常数 $K$ 满足

$$
K=\frac{\alpha_{\mathrm{Fe}^{3+}}}{\alpha_{\mathrm{H}^{+}} \alpha_{\mathrm{FeOH}^{2+}}}
$$

平衡常数可以查相关手册或者直接实测。从上式得到

$$
\mathrm{pH}=2.22+\lg \frac{\alpha_{\mathrm{FeOH}^{2+}}}{\alpha_{\mathrm{Fe}^{3+}}}
$$

活度不变时，是一条垂直于横轴的直线，活度的变化对应 pH 变化，横坐标上的位置就变化。
（4）与电极电位和 pH 都有关系的均相反应

$$
\mathrm{H}^{+}+\mathrm{e}+\mathrm{FeOH}^{2+} \longleftrightarrow \mathrm{Fe}^{2+}+\mathrm{H}_{2} \mathrm{O}
$$

能斯特方程为

$$
E=0.877-0.059 \mathrm{pH}+0.059 \mathrm{lg} \frac{\alpha_{\mathrm{FeOH}^{2+}}}{\alpha_{\mathrm{Fe}^{2+}}}
$$

（5）与电极电位和 pH 都有关系的异相反应

$$
\mathrm{Fe}(\mathrm{OH})_{2}+2 \mathrm{H}^{+}+2 \mathrm{e} \longleftrightarrow \mathrm{Fe}+2 \mathrm{H}_{2} \mathrm{O}
$$

能斯特方程为

$$
E=-0.045-0.059 \mathrm{pH}
$$

上述四个是 $\mathrm{Fe}-\mathrm{H}_{2} \mathrm{O}$ 体系的典型的代表性反应。实际上，可以写出所有可能的反应，然后分别写出其对应的化学平衡式或者是能斯特方程，就可以建立起每个反应的电极电位－ pH 关系。因为，腐蚀体系最多的就是水体系中，因此，水的稳定存在的范围也是研究

者经常关心的。水的存在范围就是水分解极限，上限是氧气析出反应，该反应表示为

$$
\mathrm{O}_{2}+2 \mathrm{H}_{2} \mathrm{O}+4 \mathrm{e} \longleftrightarrow 4 \mathrm{OH}^{-}
$$

该反应描述的电极电位与 pH 的关系为

$$
E=1.23-0.059 \mathrm{pH}+0.015 \mathrm{lgpO}_{2}
$$

下限是氢气析出反应，即

$$
\mathrm{H}^{+}+\mathrm{e} \longleftrightarrow \frac{1}{2} \mathrm{H}_{2}
$$

该反应描述的电极电位与 pH 的关系为

$$
E=-0.059 \mathrm{pH}-0.0295 \lg _{\mathrm{H}_{2}}
$$

在 $\mathrm{pH} \sim$ 电位坐标中描述氧气与氢气析出的线斜率是 -0.0591 ，截距不同，在标准大气压下二者垂直间距为 1.23 V ，二者之间的范围是水稳定存在的范围。

![](https://cdn.mathpix.com/cropped/2025_10_16_e72797a544fa714b3524g-207.jpg?height=1236&width=1189&top_left_y=1451&top_left_x=389)
图3－9 $\mathrm{Fe}-\mathrm{H}_{2} \mathrm{O}$ 体系电位－pH 图

图3－9就是 $\mathrm{Fe}-\mathrm{H}_{2} \mathrm{O}$ 体系的电位－ pH 图，该图的基本用处是： （1）判断 Fe 在所处环境中的稳定性；（2）判断腐蚀趋势以及可能的腐

蚀产物。
有时为了简化直观，就直接画出腐蚀行为估计图，如图3－10所示。

![](https://cdn.mathpix.com/cropped/2025_10_16_e72797a544fa714b3524g-208.jpg?height=1151&width=1101&top_left_y=615&top_left_x=530)
图 3－10 $\quad \mathrm{Fe}-\mathrm{H}_{2} \mathrm{O}$ 体系腐蚀行为估计图

根据电位－ pH 图还可以粗略估算金属的钝化范围。一般来说，如果金属的氧化产物含有固相物质，就可以说，钝化区域肯定处于固相产物区域，这是因为，钝化的一个主要原因就是产物将液相与金属基体隔离开的效果。

在电极过程动力学中，阐述目标体系电极电位的建立时曾经讨论过杂质对平衡电位的影响，在杂质存在的情况下建立起来的是混合电位。在混合电位下，平衡电极电位高的成分被还原而平衡电极电位低的成分被氧化。金属腐蚀体系很类似，金属被氧化而氧化剂被还原，金属腐蚀体系中将混合电位称为腐蚀电位，但是腐蚀电位不是一个热力学的量，它与氧化剂的平衡电位、金属的平衡电位以及氧化剂和金属成分的极化动力学参数均有关系。

腐蚀体系中离不开氧化剂和被腐蚀的物质，氧化剂的平衡电位

高于金属的，二者的极化动力学与两者的平衡电极电位共同决定了腐蚀电位的位置，如图3－11所示，氧化剂阴极极化分支与金属阳极氧化分支的交点就是腐蚀电位和腐蚀电流。腐蚀体系的＂极化曲线＂如图中虚线所示，因此，表观看来，腐蚀电位就类似于某个电化学过程的平衡电极电位，腐蚀电流就是交换电流。

从图3－8到图3－11一系列

![](https://cdn.mathpix.com/cropped/2025_10_16_e72797a544fa714b3524g-209.jpg?height=655&width=836&top_left_y=389&top_left_x=1005)
图 3－11 金属腐蚀体系的极化特征示意图

（1）将氧化剂与金属分隔。一种常见的办法就是金属表面上有机涂层的使用，它们将金属完全包裹起来，与常见的氧化剂－空气隔绝。
（2）从电位 -pH 图中可以看出一些保护方法，比如，如果 Fe 处于 $\mathrm{pH}=2$ 的环境中时，理论上可以施加一个小于 -0.6 V （或者说小于图中的平行线的电压，取决于活度）的电压实施保护。
（3）也可以采用钝化的办法加以保护，不过这取决于腐蚀产物的致密度， Al 比 Fe 活泼，但是通常情况下 Al 更稳定，是因为其氧化产物 $\mathrm{Al}_{2} \mathrm{O}_{3}$ 十分致密，直接将 Al 基底与氧化剂空气隔离， Fe的氧化物疏松，起不到保护作用。
（4）将另一个更加活泼的金属与被保护金属连接在一起，牺牲活泼的金属而使需要被保护的金属得到保护。

## 3． 6 燃料电池原理

常温燃料电池的反应为
正极

$$
\mathrm{O}_{2}+4 \mathrm{e}+4 \mathrm{H}^{+} \longrightarrow 2 \mathrm{H}_{2} \mathrm{O}
$$

负极

$$
\mathrm{H}_{2} \longrightarrow 2 \mathrm{H}^{+}+2 \mathrm{e}
$$

总反应为

$$
2 \mathrm{H}_{2}+\mathrm{O}_{2} \longrightarrow 2 \mathrm{H}_{2} \mathrm{O}
$$

上述反应的顺利实现，反应区必须满足以下几个条件：
（1）电子的良导体，或者是离电子导体不远，保证电子可以传输；
（2）离子的良导体，或者保证离子的良好传输；
（3）反应气体容易到达。
对于两相界面，粗略讲基本上分成三类，即固／液、固／气和气／液三种界面，假设固体是电子导体，液体是离子导体，那么第一类界面不满足条件 3 ，第二类界面不满足条件 2 ，第三类界面不满足条件 1 ，这三类界面都不能保证燃料电池反应的有效进行，那么只有同时具有这三个界面特征的特殊界面才能保证燃料电池反应的有效发生，这就是三相界面，如图 3－12 所示。虚线所示区域是有效区域，是工作电流的主要贡献区域。根据反应物质在液相中的扩散速度、反应物质在气／液界面的溶解速度，可以估算出有效区域的最佳厚度，再根据液体与催化剂材料的界面张力等关系可以估算出与某种催化剂对应的有效区域的面积，并进一步估算出对应某工作电流所需要的催化剂的含量。理论上讲，可以按照图3－12（b）的方式设计三相电极结构，以节省昂贵的催化剂用量。图中固相区域设计成具有电子导电能力的惰性基体，而催化剂区保证电化学反应的进行。固相中其它远离催化剂的区域即使有催化剂，对总反应也是基本没有贡献。

单体燃料电池结构与其中的反应，如图 3－13 所示，是以氢氧燃料电池为例的。其中的隔膜是质子交换膜，阳极上氢气失去电子变成质子，质子在电解液中从阳极向阴极运动，在阴极生成水，所以存在水平衡和热管理的问题。燃料电池的效率可以表示为

$$
\chi=\frac{\Delta G}{\Delta H} \cdot\left(1-\chi_{\eta}\right) \cdot \chi_{\mathrm{gas}} \cdot\left(1-\chi_{\mathrm{g} . \mathrm{s}}\right)
$$

这里，$\frac{\Delta G}{\Delta H}$ 代表理论效率，大约 $83 \%, \chi_{\eta}$ 代表浓差极化、电化学极

![](https://cdn.mathpix.com/cropped/2025_10_16_e72797a544fa714b3524g-211.jpg?height=745&width=1587&top_left_y=229&top_left_x=160)
图3－12 三相界面

![](https://cdn.mathpix.com/cropped/2025_10_16_e72797a544fa714b3524g-211.jpg?height=1198&width=1025&top_left_y=1168&top_left_x=439)
图 3－13 单体燃料电池示意图

化、溶液等各种串联电阻等引起的效率降低，$\chi_{\text {gas }}$ 为气体利用率，大约为 $90 \%, \chi_{\mathrm{g}} \cdot \mathrm{s}$ 为气体供应、热管理等辅助系统的能源消耗引起的效率损失，大约为 $15 \%$ 。对于 AFC 系统，总效率大约在 $35 \%$ 。内燃机的效率，理论上在 $50 \%$ ，对于汽车，市内行驶时的实际工况效率在 $20 \%$ 左右。但是如果将燃料电池应用到汽车中，

还需要考虑额外的效率损失，包括启动与制动、自身重量的承载等。
基于目前的非线性电化学研究成果，可以确切地说，对于燃料电池催化剂的利用上，存在一个理论上的利用率，即位于三相界面区域以内的催化剂不是 $100 \%$ 的得到利用（氢气除外），这是反应自身具有的一个本征现象，在非线性电化学一节中做了较详细的阐述。

目前质子交换膜燃料电池的性能，大致参数为：工作温度 $80^{\circ} \mathrm{C}$ ，工作电压 0.8 V ，电流密度为 $300 \mathrm{~mA} / \mathrm{cm}^{2}$ ，Pt 载量为 $1 \mathrm{mg} / \mathrm{cm}^{2}$ ，需要加湿。W Winkler 给出将来的目标是：在 $90 \sim 110^{\circ} \mathrm{C}$ 下运行， Pt 载量小于 $0.15 \mathrm{mg} / \mathrm{cm}^{2}$ ，在接近 0.8 V 的电压下输出电流为 $600 \mathrm{~mA} / \mathrm{cm}^{2}$ 。其它低温型燃料电池还包括碱性燃料电池、直接甲醇（或者甲酸、或者醇类）燃料电池，原理与质子交换膜燃料电池相同，高温燃料电池包括熔融碳酸盐燃料电池 MCFC、磷酸燃料电池 PAFC、固体氧化物燃料电池 SOFC。PAFC 的工作温度在 $200^{\circ} \mathrm{C}$ 左右，使用磷酸电解质，液相载流子是质子，腐蚀性很强，电池反应与质子交换膜燃料电池的相同。MCFC 工作温度在 $650^{\circ} \mathrm{C}$ ，电解质为碳酸盐，工作时隔膜中的载流子是碳酸根离子，电池反应为

$$
\mathrm{H}_{2}+\mathrm{O}_{2}+\mathrm{CO}_{2 \text { (正极) }} \longrightarrow \mathrm{H}_{2} \mathrm{O}+\mathrm{CO}_{2 \text { (负极) }}
$$

反应过程中正极消耗二氧化碳，负极生成二氧化碳。固体氧化物燃料电池 SOFC 是比较受到重视的一种高温燃料电池，其正极反应为

$$
\mathrm{O}_{2}+4 \mathrm{e} \longrightarrow 2 \mathrm{O}^{2-}
$$

产生的氧离子通过电解质扩散到负极，如图 3－13 所示。如果使用氢气作为燃料，那么负极反应为

$$
2 \mathrm{O}^{2-}+2 \mathrm{H}_{2} \longrightarrow 2 \mathrm{H}_{2} \mathrm{O}+4 \mathrm{e}
$$

总反应

$$
2 \mathrm{H}_{2}+\mathrm{O}_{2} \longrightarrow 2 \mathrm{H}_{2} \mathrm{O}
$$

如果使用甲烷作为燃料，那么负极反应为

$$
\mathrm{CH}_{4}+4 \mathrm{O}^{2-} \longrightarrow \mathrm{CO}_{2}+2 \mathrm{H}_{2} \mathrm{O}+8 \mathrm{e}
$$

此时总反应为

$$
2 \mathrm{O}_{2}+\mathrm{CH}_{4} \longrightarrow \mathrm{CO}_{2}+2 \mathrm{H}_{2} \mathrm{O}
$$

电解质是具有氧离子导电能力的 $\mathrm{Y}_{2} \mathrm{O}_{3}-\mathrm{ZrO}_{2}$ ，俗称 YSZ ，负极为 Ni－YSZ，正极以 $\mathrm{La} 1-\mathrm{x} \mathrm{SrxMnO}_{3}$ 系列为主，正极与负极都具有多孔特性。因为正极、负极、电解质都是固态的，一般加工在一起，常见的是管式结构的，管内通空气，管外部通燃料气体，工作温度在 $1000^{\circ} \mathrm{C}$ 左右。目前，SOFC 的主要问题是连接材料的稳定性问题。

表 3－1 列 举 了 四 种 燃 料 电 池 的 主 要 特 征（ W Winkler， Brennstoffzellenanlagen，Springer－Verlag，2002，P4－5）。数年前欧洲争论 SOFC 的结构，关于平板式还是管式结构中哪个更加合理的问题。从能量效率来讲，管式的更好，从生产角度看，板式结构最好，管式的生产成本高，产品一致性难以保证。总的看，如果不考虑热电联供，高温燃料电池的优势并不大。

表 3－1 典型的燃料电池特征
| 电池 | 运行温度 | 燃料 | 载流子 | 阳极 | 电解质 | 基体 | 阴极 |
| :--- | :--- | :--- | :--- | :--- | :--- | :--- | :--- |
| PEFC | $<100^{\circ} \mathrm{C}$ | 氢气 | 质子 | Pt－C | 聚合物 | － | Pt－C |
| PAFC | $200 \sim 220^{\circ} \mathrm{C}$ | 氢气 | 质子 | Pt－C | 磷酸 | PTFE SiC | Pt－C |
| MCFC | 约 $650^{\circ} \mathrm{C}$ | $\mathrm{H}_{2}$ ， CO | $\mathrm{O}^{2-}$ ， $\mathrm{CO}_{3}{ }^{2-}$ | NiCr 合金 | 碳酸盐 | $\gamma-\mathrm{LiAlO}_{2}$ | NiO |
| SOFC | 约 $1000^{\circ} \mathrm{C}$ | 天然气 | 氧离子 | $\mathrm{Ni}-\mathrm{ZrO}_{2}$ | $\mathrm{Y}-\mathrm{ZrO}_{2}$ | － | $\mathrm{La}_{1-x} \mathrm{Sr}_{x} \mathrm{MnO}_{3}$ |


## 3． 7 一次电池

一次电池又称为原电池，通俗地讲就是放完电后不能再充电使用的电池。

电池性能的指标包括电压、容量、功率等。电压指电池工作时提供外电路的电压，对于同一个电池而言，其有效电压范围，有时会因应用领域的不同而有所不同。容量指电池在有效工作范围内放电电流对时间的积分，分为单位体积容量和单位质量容量。电极过程动力学中的理论容量和实际可利用容量会有所差别。实际可利用容量也取决于应用领域，例如，一个常见的例子就是，有些在闪光灯照相机上不能使用的电池放到电子表中后可以使用很长时间。单位体积和单位质量能量的单位是 $\mathrm{W} \cdot \mathrm{h} / \mathrm{L}$ 和 $\mathrm{W} \cdot \mathrm{h} / \mathrm{kg}$ ，恒流测试条件

表 3－2 主要一次电池体系和特种二次电池体系特征描述

| 电池名称 | 体系 | 反 应 式 | 开路电压 | 应用描述 |
| :--- | :--- | :--- | :--- | :--- |
| 碱锰电池 | $\mathrm{Zn} \mid \sim 7 \mathrm{~mol} / \mathrm{L} \mathrm{KOH}$, $\mathrm{ZnO} \mid \mathrm{MnO}_{2}, \mathrm{C}$ | $2 \mathrm{Zn}+2 \mathrm{MnO}_{2}+\mathrm{H}_{2} \mathrm{O} \longrightarrow 2 \mathrm{MnOOH}+2 \mathrm{ZnO}$ | 1.55 V | 负极腐蚀明显，引起渗漏，开发缓蚀剂是方向，广泛应用于收录机、应急灯、通信设备等 |
| 氯化锌电池 | $\mathrm{Zn}\left\|\mathrm{ZnCl}_{2}\right\| \mathrm{MnO}_{2}, \mathrm{C}$ | $4 \mathrm{Zn}+\mathrm{ZnCl}_{2}+8 \mathrm{MnO}_{2}+8 \mathrm{H}_{2} \mathrm{O} \longrightarrow 8 \mathrm{MnOOH}+\mathrm{ZnCl}_{2} \cdot 4 \mathrm{Zn}(\mathrm{OH})_{2}$ | 1.50 V | 逐渐被碱锰电池取代 |
| 勒克朗谢电池 | $\mathrm{Zn}\left\|\mathrm{ZnCl}, \mathrm{NH}_{4} \mathrm{Cl}\right\| \mathrm{MnO}_{2}$ ，C | $\mathrm{Zn}+2 \mathrm{MnO}_{2}+2 \mathrm{NH}_{4} \mathrm{Cl} \longrightarrow 2 \mathrm{MnOOH}+\mathrm{ZnCl}_{2} \cdot\left(\mathrm{NH}_{3}\right)_{2}$ <br> 或者 $\mathrm{Zn}+2 \mathrm{MnO}_{2} \longrightarrow \mathrm{ZnO} \cdot \mathrm{Mn}_{2} \mathrm{O}_{3}$ | 1．55～ 1.74 V | 电池反应复杂，机理不甚明确，长期放置或者深度放电会泄漏，已被淘汰 |
| $\mathrm{Zn}-\mathrm{HgO}$电池 | $\mathrm{Zn}\|\mathrm{KOH}\| \mathrm{HgO}, \mathrm{C}$ | $\mathrm{Zn}+\mathrm{HgO} \longrightarrow \mathrm{ZnO}+\mathrm{Hg}$ | 1.35 V | 实际比能量大约 $550 \mathrm{~W} \cdot \mathrm{h} / \mathrm{L}$ ，瞬间短路不影响电池性能，储存性能好，用于小型便携式电子设备，电压参考标准 |
| $\mathrm{Zn}-\mathrm{Ag}_{2} \mathrm{O}$电池 | $\mathrm{Zn}\|\mathrm{KOH}\| \mathrm{Ag}_{2} \mathrm{O}, \mathrm{C}$ | $\mathrm{Zn}+\mathrm{Ag}_{2} \mathrm{O} \longrightarrow \mathrm{ZnO}+2 \mathrm{Ag}$ | 1.593 V | 储备型广泛应用于载人飞船、鱼雷驱动、导弹引导等领域 |
| 金属－空气电池 | $\mathrm{Zn} \mid \mathrm{NaOH}$ 或者 $\mathrm{NH}_{4} \mathrm{Cl} \mid \mathrm{C}, \mathrm{O}_{2}$ 或者 $\mathrm{Al}\|\mathrm{NaCl}\| \mathrm{C}$ ， $\mathrm{O}_{2}$ 或者 $\mathrm{Mg} \mid \mathrm{NaOH}$ 或者 $\mathrm{NH}_{4} \mathrm{Cl} \mid \mathrm{C}, \mathrm{O}_{2}$ ，等等 | $4 \mathrm{Al}+3 \mathrm{O}_{2}+6 \mathrm{H}_{2} \mathrm{O} \longrightarrow 4 \mathrm{Al}(\mathrm{OH})_{3}$ | 1.4 V | $200 \mathrm{~W} \cdot \mathrm{~h} / \mathrm{kg}$ 比能量，备用电源，可直接使用海水作为电解质，同样用途的还有 $\mathrm{Mg}-\mathrm{MnO}_{2}$ 电池 |
| 一次锂电池 | $\mathrm{Li} \mid \mathrm{LiClO}_{4}$ 或者 $\mathrm{LiBF}_{4} /$ DME｜$\left(\mathrm{CF}_{\mathrm{x}}\right)_{\mathrm{n}}$ | $\mathrm{xnLi}+\left(\mathrm{CF}_{\mathrm{x}}\right)_{\mathrm{n}} \longrightarrow \mathrm{nC}+\mathrm{xnLiF}$ | 2．8～ 3.3 V | $250 \sim 300 \mathrm{~W} \cdot \mathrm{~h} / \mathrm{kg}, 600 \mathrm{~W} \cdot \mathrm{h} / \mathrm{L}$ ，自放电性能好，每年不超过 $0.5 \%$ ，小型电子设备的电源，如手表电池，大的用于照相机等 |
| 一次锂电池 | $\mathrm{Li}\left\|\mathrm{LiClO}_{4} / \mathrm{PC}\right\| \mathrm{Ag}_{2} \mathrm{CrO}_{4}$ （或者 $\mathrm{Ag}_{2} \mathrm{~V}_{4} \mathrm{O}_{11}$ ），C | $2 \mathrm{Li}+\mathrm{Ag}_{2} \mathrm{CrO}_{4} \longrightarrow 2 \mathrm{Ag}+\mathrm{Li}_{2} \mathrm{CrO}_{4}$ | 3.5 V | $200 \mathrm{~W} \cdot \mathrm{~h} / \mathrm{kg}, 575 \mathrm{~W} \cdot \mathrm{~h} / \mathrm{L}$ ，可作为植人式医学仪器的电源使用，如心脏电震发生器 |


| 电池名称 | 体系 | 反 应 式 | 开路电压 | 应用描述 |
| :--- | :--- | :--- | :--- | :--- |
