Repository: cunyu-liu/electrolyte_ailab

File: fine-tune/bookData/Electrochemistry in Nonaqueous Solutions.md (part 7 of 31)
## Part One
| Solvent classification | Ionization of HA | Dissociation of $\left(\mathrm{H}^{+}, \mathrm{A}^{-}\right)_{\text {solv }}$ |
| :--- | :--- | :--- |
| High-permittivity amphiprotic solvents | Easy | Easy |
| High-permittivity aprotic solvents | Difficult or fairly easy ${ }^{a}$ | Easy |
| Low-permittivity amphiprotic solvents | A little difficult or easy | Difficult |
| Low-permittivity aprotic solvents | Difficult | Difficult |


${ }^{a}$ Difficult in protophobic solvents, but fairly easy in protophilic solvents.
acid (electron pair acceptor) to the A atom, as shown by $m(\mathrm{~S}) \xrightarrow{\delta+\curvearrowright \delta-} \mathrm{H}-\mathrm{A} \rightarrow n(\mathrm{~S})$, and ionize the H and A atoms, resulting in the breaking of the $\mathrm{H}-\mathrm{A}$ covalent bond and the formation of the ion pair $\left(\mathrm{H}^{+}, \mathrm{A}^{-}\right)_{\text {solv }}$. If the $\mathrm{H}-\mathrm{A}$ bond is intrinsically weak, the ionization occurs easily. For a given acid, however, the ionization becomes easy, if solvent molecules interact strongly with the H and A atoms. In the second step, the ion pair $\left(\mathrm{H}^{+}, \mathrm{A}^{-}\right)_{\text {solv }}$ dissociates into free ions. The dissociation process is easy if the solvent has a high permittivity and the distance of closest approach between $\mathrm{H}^{+}$and $\mathrm{A}^{-}$is large enough. Thus, two important solvent properties, i.e. relative permittivity and donor-acceptor properties, significantly influence both ionization and dissociation processes. In Table 3.1, solvents are classified into four groups according to values of relative permittivity and strengths of donor-acceptor properties; the degrees of difficulty of the ionization and dissociation processes are shown for each class.

The acid dissociation constants, $K_{\mathrm{a}}$, which are determined by potentiometry or conductimetry, usually correspond to ${ }^{\mathbf{1})}$

$$
K_{\mathrm{a}}=\frac{\gamma^{2}\left[\mathrm{H}^{+}\right]\left[\mathrm{A}^{-}\right]}{[\mathrm{HA}]+\left[\left(\mathrm{H}^{+}, \mathrm{A}^{-}\right)\right]}=\frac{K_{\mathrm{I}} K_{\mathrm{D}}}{1+K_{\mathrm{I}}} .
$$

In order that the acid HA dissociates almost completely into $\mathrm{H}^{+}$and $\mathrm{A}^{-}$, i.e. to get a large $K_{\mathrm{a}}$ value, it is essential that both the ionization and the dissociation processes occur easily. This means that both $K_{\mathrm{I}}$ and $K_{\mathrm{D}}$ should be large enough, as is often the case in amphiprotic solvents of high permittivities. In the following sections, we discuss the characteristics of acid-base reactions in each of the four classes of solvents.

### 3.1.1 <br> Acid-Base Reactions in Amphiprotic Solvents of High Permittivity

The solvents of this class are usually of high permittivity ( $\varepsilon_{\mathrm{r}}>20$ ) and of fair or strong acidity (proton donor capacity) and basicity (proton acceptability) [4]. Water is the

1) For example, $K_{\mathrm{I}}, K_{\mathrm{D}}$ and $K_{\mathrm{a}}$ in acetic acid are 1.0 , $2.7 \times 10^{-5}$ and $1.3 \times 10^{-5}$, respectively, for $\mathrm{HClO}_{4}$, and $5.37,9.4 \times 10^{-7}$ and $7.9 \times 10^{-7}$, respectively, for pyridinium ion $\left(\mathrm{PyH}^{+}\right)$(see Ref. [13c]).
most important solvent in this class. In water, the HA- and BH ${ }^{+}$-type acids dissociate as in Eqs. (3.1) and (3.2):

$$
\mathrm{HA}+\mathrm{H}_{2} \mathrm{O} \rightleftarrows \mathrm{H}_{3} \mathrm{O}^{+}+\mathrm{A}^{-}
$$

$$
\mathrm{BH}^{+}+\mathrm{H}_{2} \mathrm{O} \rightleftarrows \mathrm{H}_{3} \mathrm{O}^{+}+\mathrm{B}
$$

Here, $\mathrm{NH}_{4}{ }^{+}, \mathrm{RNH}_{3}{ }^{+}, \mathrm{R}_{2} \mathrm{NH}_{2}{ }^{+}, \mathrm{R}_{3} \mathrm{NH}^{+}$and $\mathrm{PyH}{ }^{+}$(R: alkyl; Py: pyridine) are examples of $\mathrm{BH}^{+}$-type acids. An acid ( HA or $\mathrm{BH}^{+}$), with an intrinsically strong proton donor capacity, completely dissociates in water and forms its conjugate base $\left(\mathrm{A}^{-}\right.$or B$)$ and $\mathrm{H}_{3} \mathrm{O}^{+}$. Practically, HA or $\mathrm{BH}^{+}$do not remain in the solution. This acid is called a strong acid. Examples of strong acids in water are hydrochloric, nitric and perchloric acids. The hydronium ion ( $\mathrm{H}_{3} \mathrm{O}^{+}$) is the strongest acid that can remain in water. The strengths of the acids, which are stronger than $\mathrm{H}_{3} \mathrm{O}^{+}$, cannot be differentiated and are equivalent to the strength of $\mathrm{H}_{3} \mathrm{O}^{+}$. This phenomenon is called the leveling effect. For acids that are weaker than $\mathrm{H}_{3} \mathrm{O}^{+}$, the reactions in Eq. (3.1) or (3.2) proceed only partially to the right. These acids are called weak acids and their acid strengths are measured by the values of the acid dissociation constant defined by Eq. (3.3) or (3.4):

$$
\begin{aligned}
& K_{\mathrm{a}}=\frac{a\left(\mathrm{H}_{3} \mathrm{O}^{+}\right) a\left(\mathrm{~A}^{-}\right)}{a(\mathrm{HA})}=\frac{\gamma^{2}\left[\mathrm{H}_{3} \mathrm{O}^{+}\right]\left[\mathrm{A}^{-}\right]}{[\mathrm{HA}]} \\
& K_{\mathrm{a}}=\frac{a\left(\mathrm{H}_{3} \mathrm{O}^{+}\right) a(\mathrm{~B})}{a\left(\mathrm{BH}^{+}\right)}=\frac{\left[\mathrm{H}_{3} \mathrm{O}^{+}\right][\mathrm{B}]}{\left[\mathrm{BH}^{+}\right]}
\end{aligned}
$$

A base ( $\mathrm{A}^{-}$or B ) in water reacts as in Eq. (3.5) or (3.6) and forms its conjugate acid ( HA or $\mathrm{BH}^{+}$) and a hydroxide ion $\left(\mathrm{OH}^{-}\right)$:

$$
\begin{aligned}
& \mathrm{A}^{-}+\mathrm{H}_{2} \mathrm{O} \rightleftarrows \mathrm{HA}+\mathrm{OH}^{-} \\
& \mathrm{B}+\mathrm{H}_{2} \mathrm{O} \rightleftarrows \mathrm{BH}^{+}+\mathrm{OH}^{-}
\end{aligned}
$$

The strongest base in water is $\mathrm{OH}^{-}$. For bases that are much stronger than $\mathrm{OH}^{-}$, the reactions in Eq. (3.5) or (3.6) proceed completely to the right and form $\mathrm{OH}^{-}$. These bases are called strong bases; their base strengths are equivalent to that of $\mathrm{OH}^{-}$and cannot be differentiated. For bases that are weaker than $\mathrm{OH}^{-}$, the reactions in Eq. (3.5) or (3.6) proceed only partially to the right. These bases are called weak bases; their base strengths are compared by the values of the base dissociation constant $K_{\mathrm{b}}$ :

$$
\begin{aligned}
& K_{\mathrm{b}}=\frac{a(\mathrm{HA}) a\left(\mathrm{OH}^{-}\right)}{a\left(\mathrm{~A}^{-}\right)}=\frac{[\mathrm{HA}]\left[\mathrm{OH}^{-}\right]}{\left[\mathrm{A}^{-}\right]} \\
& K_{\mathrm{b}}=\frac{a\left(\mathrm{BH}^{+}\right) a\left(\mathrm{OH}^{-}\right)}{a(\mathrm{~B})}=\frac{\gamma^{2}\left[\mathrm{BH}^{+}\right]\left[\mathrm{OH}^{-}\right]}{[\mathrm{B}]}
\end{aligned}
$$

Table 3.2 Temperature effects on the ion product constant of water $\left(\mathrm{p} K_{\mathrm{w}}=-\log K_{\mathrm{W}}\right)$.
| Temperature, ${ }^{\circ} \mathrm{C}$ | 0 | 15 | 25 | 35 | 50 | 100 |
| :--- | :--- | :--- | :--- | :--- | :--- | :--- |
| $\mathrm{p} K_{\mathrm{W}}$ | 14.943 | 14.346 | 13.996 | 13.680 | 13.262 | 12.31 |


If water molecules interact with each other as an acid and a base, autoprotolysis (autoionization) occurs, as in Eq. (3.7)

$$
\mathrm{H}_{2} \mathrm{O}+\mathrm{H}_{2} \mathrm{O} \rightleftarrows \mathrm{H}_{3} \mathrm{O}^{+}+\mathrm{OH}^{-}
$$

The autoprotolysis constant (autoionization constant) of water, $K_{\mathrm{W}}=a\left(\mathrm{H}_{3} \mathrm{O}^{+}\right) a \left(\mathrm{OH}^{-}\right) \approx\left[\mathrm{H}_{3} \mathrm{O}^{+}\right]\left[\mathrm{OH}^{-}\right]$, is often called the ion product constant of water. The value of $-\log K_{\mathrm{W}}$ varies with temperature as shown in Table 3.2. In water, there exists the following relation between $K_{\mathrm{a}}$ of an acid and $K_{\mathrm{b}}$ of its conjugate base:

$$
K_{\mathrm{a}} \times K_{\mathrm{b}}=K_{\mathrm{W}}
$$

Among amphiprotic solvents of high permittivities, there are water-like neutral solvents (e.g. methanol and ethanol), more acidic protogenic solvents (e.g. formic acid) and more basic protophilic solvents (e.g. 2-aminoethanol). There are also amphiprotic mixed solvents, such as mixtures of water and alcohols and water and 1,4-dioxane. The acid-base equilibria in amphiprotic solvents of high permittivity can be treated by methods similar to those in aqueous solutions. If the solvent is expressed by SH , the acid HA or $\mathrm{BH}^{+}$will dissociate as follows:

$$
\begin{aligned}
& \mathrm{HA}+\mathrm{SH} \rightleftarrows \mathrm{SH}_{2}^{+}+\mathrm{A}^{-} \\
& \mathrm{BH}^{+}+\mathrm{SH} \rightleftarrows \mathrm{SH}_{2}^{+}+\mathrm{B}
\end{aligned}
$$

The acid dissociation constant is expressed by Eq. (3.8) or (3.9):

$$
\begin{aligned}
& K_{\mathrm{a}}=\frac{a\left(\mathrm{SH}_{2}^{+}\right) a\left(\mathrm{~A}^{-}\right)}{a(\mathrm{HA})}=\frac{\gamma^{2}\left[\mathrm{SH}_{2}^{+}\right]\left[\mathrm{A}^{-}\right]}{[\mathrm{HA}]} \\
& K_{\mathrm{a}}=\frac{a\left(\mathrm{SH}_{2}^{+}\right) a(\mathrm{~B})}{a\left(\mathrm{BH}^{+}\right)}=\frac{\left[\mathrm{SH}_{2}^{+}\right][\mathrm{B}]}{\left[\mathrm{BH}^{+}\right]}
\end{aligned}
$$

For the base $\mathrm{A}^{-}$or B , the reactions in Eq. (3.10) or (3.11) occur with solvent SH :

$$
\begin{aligned}
& \mathrm{A}^{-}+\mathrm{SH} \rightleftarrows \mathrm{HA}+\mathrm{S}^{-} \\
& \mathrm{B}+\mathrm{SH} \rightleftarrows \mathrm{BH}^{+}+\mathrm{S}^{-}
\end{aligned}
$$

The base dissociation constant $K_{\mathrm{b}}$ is expressed by Eq. (3.12) or (3.13):

$$
\begin{aligned}
& K_{\mathrm{b}}=\frac{a(\mathrm{HA}) a\left(\mathrm{~S}^{-}\right)}{a\left(\mathrm{~A}^{-}\right)}=\frac{[\mathrm{HA}]\left[\mathrm{S}^{-}\right]}{\left[\mathrm{A}^{-}\right]} \\
& K_{\mathrm{b}}=\frac{a\left(\mathrm{BH}^{+}\right) a\left(\mathrm{~S}^{-}\right)}{a(\mathrm{~B})}=\frac{\gamma^{2}\left[\mathrm{BH}^{+}\right]\left[\mathrm{S}^{-}\right]}{[\mathrm{B}]}
\end{aligned}
$$

The autoprotolysis (autoionization) of an amphiprotic solvent SH occurs as in Eq. (3.14), and the autoprotolysis (autoionization) constant, $K_{\mathrm{SH}}$ for pure SH, is defined by Eq. (3.15):

$$
\begin{aligned}
& \mathrm{SH}+\mathrm{SH} \rightleftarrows \mathrm{SH}_{2}^{+}+\mathrm{S}^{-} \\
& K_{\mathrm{SH}}=a\left(\mathrm{SH}_{2}^{+}\right) a\left(\mathrm{~S}^{-}\right)=\gamma^{2}\left[\mathrm{SH}_{2}^{+}\right]\left[\mathrm{S}^{-}\right]
\end{aligned}
$$

The strongest acid in solvent SH is $\mathrm{SH}_{2}{ }^{+}$(lyonium ion), while the strongest base in SH is $\mathrm{S}^{-}$(lyate ion). The strengths of the acids that are much stronger than $\mathrm{SH}_{2}{ }^{+}$are made equivalent to that of $\mathrm{SH}_{2}{ }^{+}$, while the strengths of the bases that are much stronger than $\mathrm{S}^{-}$are made equivalent to that of $\mathrm{S}^{-}$. Here, the acid strength of $\mathrm{SH}_{2}{ }^{+}$ differs from one solvent to another. For example, in formic acid as solvent, $\mathrm{SH}_{2}{ }^{+}$is very strongly acidic and some strong acids in water behave as weak acids. On the other hand, in 2-aminoethanol as solvent, $\mathrm{SH}_{2}{ }^{+}$is only weakly acidic, and some weak acids in water behave as strong acids.

It is possible to compare the strengths of weak acids by the values of their acid dissociation constants $K_{\mathrm{a}}$. Figure 3.1 shows the titration curves for acids ( HA or $\mathrm{BH}^{+}$) of different $K_{\mathrm{a}}$ values. The ordinate shows $\mathrm{p} a_{\mathrm{H}}$, which is defined by $\mathrm{p} a_{\mathrm{H}}=-\log a\left(\mathrm{SH}_{2}{ }^{+}\right)$. The $\mathrm{p} a_{\mathrm{H}}$ corresponds to the pH in aqueous solutions

![](https://cdn.mathpix.com/cropped/2025_10_16_7c440fa85051e8b62e3ag-064.jpg?height=852&width=679&top_left_y=1028&top_left_x=219)
Figure 3.1 Calculated titration curves of a strong acid and weak acids of various $\mathrm{p} K_{\mathrm{a}}$ values with a strong base. In the solvent of $\mathrm{p} K_{\mathrm{SH}}=24$ and at the acid concentration of $10^{-2} \mathrm{M}$. The effect of activity coefficient and that of dilution was neglected. (The dashed curve is for the case of $\mathrm{p} K_{\mathrm{SH}}=14$ (water)).

(see Section 3.2). The $\mathrm{p} a_{\mathrm{H}}$ of nonaqueous solutions can be measured with a glass pH electrode or some other pH sensors (see Sections 3.2.1 and 6.2). For the mixture of a weak acid $\mathbf{A}$ and its conjugate base $\mathbf{B}, \mathrm{p} a_{\mathrm{H}}$ can be expressed by the Henderson-Hasselbalch equation:

$$
\mathrm{p} a_{\mathrm{H}}=\mathrm{p} K_{\mathrm{a}}+\log \frac{a(\mathbf{B})}{a(\mathbf{A})}\left[=\mathrm{p} K_{\mathrm{a}}+\log \frac{a\left(\mathrm{~A}^{-}\right)}{a(\mathrm{HA})} \quad \text { or } \quad \mathrm{p} K_{\mathrm{a}}+\log \frac{a(\mathrm{~B})}{a\left(\mathrm{BH}^{+}\right)}\right]
$$

In Figure 3.1, if the effect of activity coefficient is considered, the $\mathrm{p} a_{\mathrm{H}}$ at the halfneutralization point ( $\mathrm{p} a_{\mathrm{H} 1 / 2}$ ) can be expressed by $\mathrm{p} a_{\mathrm{H} 1 / 2}=\mathrm{p} K_{\mathrm{a}}+\log \gamma$ for $\mathrm{A}=\mathrm{HA}$ and by $\mathrm{p} a_{\mathrm{H} 1 / 2}=\mathrm{p} K_{\mathrm{a}}-\log \gamma$ for $\mathrm{A}=\mathrm{BH}^{+} . \gamma$ shows the activity coefficient of $\mathrm{A}^{-}$or $\mathrm{BH}^{+}$. In the solvents of this class, just as in water, the solution containing a weak acid and its conjugate base (or a weak base and its conjugate acid) has a buffer action against the pH variation. The buffer action is maximum at $c(\mathbf{A})=c(\mathbf{B})(c$ : analytical concentration) if $[c(\mathbf{A})+c(\mathbf{B})]$ is kept constant.

If we consider two solvents of different permittivities (I and II), the $\mathrm{p} K_{\mathrm{a}}$ value of an acid $\mathbf{A}$ in the two solvents should differ by the amount expressed by Eq. (3.16), according to the electrostatic Born theory:

$$
\mathrm{p} K_{\mathrm{a}, \mathrm{II}}-\mathrm{p} K_{\mathrm{a}, \mathrm{I}}=\frac{0.217 N e^{2}}{R T}\left(\frac{1}{r_{\mathrm{H}}}+\frac{z_{\mathrm{B}}^{2}}{r_{\mathrm{B}}}-\frac{z_{\mathrm{A}}^{2}}{r_{\mathrm{A}}}\right)\left(\frac{1}{\varepsilon_{\mathrm{r}, \mathrm{II}}}-\frac{1}{\varepsilon_{\mathrm{r}, \mathrm{I}}}\right)
$$

Here, A denotes an acid of type $\mathrm{HA}^{-}, \mathrm{HA}$ or $\mathrm{BH}^{+}$, and $z_{i}$ and $r_{i}$ denote the charge and the radius, respectively, of species $i$. The influence of permittivity on $\mathrm{p} K_{\mathrm{a}}$ depends on the charges, radii and the charge locations of the acid and its conjugate base. Table 3.3 shows the $\mathrm{p} K_{\mathrm{a}}$ values of some acids and acid-base indicators in water, methanol and ethanol [3]. The solvent effects on $\mathrm{p} K_{\mathrm{a}}$ are smaller for $\mathrm{BH}^{+}$-type acids than for $\mathrm{HA}^{-}$or HA-type acids. For the $\mathrm{BH}^{+}$-type acids, $z_{\mathrm{A}}=1$ and $z_{\mathbf{B}}=0$ in Eq. (3.16), and the influence of solvent permittivity is expected to be small.

Table 3.3 Relation between the charges of acids and their $\mathrm{p} K_{\mathrm{a}}$ values in water, methanol and ethanol.
| Acids | Charges | $\mathrm{p} \mathrm{K}_{\mathrm{a}}$ (in $\mathrm{H}_{2} \mathrm{O}$ ) | $\mathbf{p} \boldsymbol{K}_{\mathbf{a}}$ (in MeOH) | $\mathrm{pK}_{\mathrm{a}}$ (in EtOH) |
| :--- | :--- | :--- | :--- | :--- |
| Acetic acid | 0 | 4.75 | 9.7 | 10.4 |
| Benzoic acid | 0 | 4.20 | 9.4 | 10.1 |
| Salicylic acid | 0 | 2.98 | 7.9 | 8.6 |
| Phenol | 0 | 9.97 | 14.2 | 15.3 |
| Picric acid | 0 | 0.23 | 3.8 | 3.9 |
| Anilinium | +1 | 4.60 | 6.0 | 5.7 |
| Methyl orange | +1 | 3.45 | 3.8 | 3.4 |
| Neutral red | +1 | 7.4 | 8.2 | 8.2 |
| Bromophenol blue | -1 | 4.1 | 8.9 | 9.5 |
| Bromothymol blue | -1 | 7.3 | 12.4 | 13.2 |


Relative permittivities, $\varepsilon_{\mathrm{r}}$, are 78.5 in water, 32.6 in MeOH and 24.6 in EtOH. From p. 130 of Ref. [3].

### 3.1.2 <br> Acid-Base Reactions in Aprotic Solvents of High Permittivity

The solvents of this class are often called dipolar aprotic solvents. They are polar and of very weak acidity (proton donor capacity, hydrogen bond donor capacity and electron pair acceptability). However, with regard to basicity (proton acceptability, hydrogen bond acceptability and electron pair donor capacity), some are stronger than water (protophilic) and some are much weaker than water (protophobic). Examples of protophilic aprotic solvents are DMSO, DMF, DMA, NMP and HMPA; protophobic aprotic solvents include AN, PC, NM and TMS (see Table 1.1 for abbreviations).

The characteristic of acid-base reactions in dipolar aprotic solvents, compared to that in dipolar amphiprotic solvents, is the easy occurrence of homo- and heteroconjugation reactions [ $2,3,5$ ]. However, before discussing the homo- and heteroconjugations, we first discuss the solvent effects on the acid dissociation constants in dipolar aprotic solvents.

## Solvent Effects on Acid Dissociation Constants

Table 3.4 shows the $p K_{\mathrm{a}}$ values of various acids in some popular organic solvents and in water [6]. ${ }^{2)}$ Solvent effects on $\mathrm{p} K_{\mathrm{a}}$ values are significant. For example, the $\mathrm{p} K_{\mathrm{a}}$ of acetic acid is 4.76 in water, 12.6 in DMSO and 22.3 in AN. The solvent effects can be predicted by using the transfer activity coefficients for the species participating in the dissociation equilibrium (Section 2.3). The relation between the $\mathrm{p} K_{\mathrm{a}}$ values of acid HA in solvents R (water in this case) and S is given by Eq. (2.7):

$$
\begin{aligned}
& \mathrm{p} K_{\mathrm{a}}(\mathrm{HA}, \mathrm{~S})-\mathrm{p} K_{\mathrm{a}}(\mathrm{HA}, \mathrm{R}) \\
& =\log \gamma_{\mathrm{t}}\left(\mathrm{H}^{+}, \mathrm{R} \rightarrow \mathrm{~S}\right)+\log \gamma_{\mathrm{t}}\left(\mathrm{~A}^{-}, \mathrm{R} \rightarrow \mathrm{~S}\right)-\log \gamma_{\mathrm{t}}(\mathrm{HA}, \mathrm{R} \rightarrow \mathrm{~S})
\end{aligned}
$$

For acetic acid, the transfer activity coefficients of $\mathrm{H}^{+}, \mathrm{A}^{-}$and HA are as follows:

$$
\begin{aligned}
& \mathrm{H}_{2} \mathrm{O} \rightarrow \mathrm{DMSO}: \quad \log \gamma_{\mathrm{t}}\left(\mathrm{H}^{+}\right)=-3.4, \\
& \log \gamma_{\mathrm{t}}\left(\mathrm{CH}_{3} \mathrm{COO}^{-}\right)=8.8, \quad \log \gamma_{\mathrm{t}}\left(\mathrm{CH}_{3} \mathrm{COOH}\right)=-0.8 \\
& \mathrm{H}_{2} \mathrm{O} \rightarrow \mathrm{AN}: \quad \log \gamma_{\mathrm{t}}\left(\mathrm{H}^{+}\right)=8.1, \\
& \log \gamma_{\mathrm{t}}\left(\mathrm{CH}_{3} \mathrm{COO}^{-}\right)=10.7, \quad \log \gamma_{\mathrm{t}}\left(\mathrm{CH}_{3} \mathrm{COOH}\right)=0.4
\end{aligned}
$$

The solvation of $\mathrm{H}^{+}$is stronger in protophilic DMSO but much weaker in protophobic AN than in amphiprotic water. The solvation of $\mathrm{CH}_{3} \mathrm{COO}^{-}$is much weaker in aprotic AN and DMSO than in water (for the strong solvation of $\mathrm{CH}_{3} \mathrm{COO}^{-}$in water, see Section 2.2.1). As for the solvation of $\mathrm{CH}_{3} \mathrm{COOH}$, there is not much difference among the three solvents. From Eq. (2.7) and $\mathrm{p} K_{\mathrm{a}}=4.76$ in water, we get $\mathrm{p} K_{\mathrm{a}}=11.0$
2) In Ref. [6], $\mathrm{p} K_{\mathrm{a}}$ values have been compiled for many acids and conjugate acids of bases in 12 popular dipolar aprotic solvents (Ac, AN, DMF, DMA, DMSO, HMPA, MIBK, NMP, NM, PC,

Py, TMS). The data described for each acid are the conditions and the method for measurement, $\mathrm{p} K_{\mathrm{a}}$ and homoconjugation constants, and the reference.

Table 3.4 Dissociation constants of acids and conjugate acids of bases in various solvents ( $\mathrm{p} K_{\mathrm{a}}$ values, $25^{\circ} \mathrm{C}$ ). ${ }^{a}$
| Solvents | AN | PC | $\gamma$-BL | MN | DMSO | DMF | NMP | Py | MeOH | HOAc | $\mathrm{H}_{2} \mathrm{O}$ |
| :--- | :--- | :--- | :--- | :--- | :--- | :--- | :--- | :--- | :--- | :--- | :--- |
| Relative permittivities | 35.94 | 64.92 | 39 | $35.87^{b}$ | 46.45 | 36.71 | 32.2 | 12.91 | 32.66 | $6.17{ }^{\text {c }}$ | 78.36 |
| Autoprotolysis constants ( $\mathrm{p} K_{\mathrm{SH}}$ ) | $\geq 33.2$ | $\geq 29.2$ | $\sim 29$ | $\geq 24$ | $\geq 33.3$ | $\geq 31.6$ | $\geq 24.2$ |  | 16.9 | 14.5 | 14.0 |
| Acids |  |  |  |  |  |  |  |  |  |  |  |
| $\mathrm{HClO}_{4}$ | (2.1) | (1.3) |  | 2.1 | 0.4 | (Strong) | (Strong) | 3.3 |  | 4.9 | (Strong) |
| HCl | 8.9* | (10.9*) |  | 8.1* | 2.1 | 3.3 | 3.9 | 5.7 | 1.2 | 8.6 | -3.7 |
| HBr | 5.5* |  |  |  | 1.1 | 1.8 |  | 4.4 | 0.8 | 6.1~6.7 | -4.1 |
| $\mathrm{HNO}_{3}$ | 8.9* | (10.4*) |  | 8.8* | 1.4 | (Decomp.) | 2 | 4.1 | 3.2 | 9.4 | -1.8 |
| $\mathrm{H}_{2} \mathrm{SO}_{4}\left(\mathrm{p} K_{\mathrm{a} 1}\right)$ | 7.8* | (8.4*) |  | 5.1* | 1.4 | 3.1 |  |  |  | 7.2 |  |
| $\mathrm{H}_{2} \mathrm{SO}_{4}\left(\mathrm{p} K_{\mathrm{a} 2}\right)$ | 25.9* |  |  | 21.4 | 14.7 | 17.2 |  |  |  |  | 1.96 |
| Acetic acid | 22.3* | 22.5* |  | 20.5* | 12.6 | 13.5 | 13.3 | 10.1 | 9.7 |  | 4.76 |
| Benzoic acid | 20.7* | 19.7* |  | 19.5* | 11.0 | 12.3 | 12.3 | 9.8 | 9.4 |  | 4.19 |
| Chloroacetic acid | 15.3* |  |  | 17.0* | 8.9 | 10.1 | 10.9 |  | 7.8 |  | 2.88 |
| Dichloroacetic acid | 13.2* |  |  | 14.1* | 6.4 | 7 | 8.3 |  | 6.3 |  | 1.48 |
| 2,4-Dinitrophenol | 16.0* | 14.9* |  | 15.9* | 5.4 | 6.4 | 6.8 | 4.4 | 7.9 |  | 3.96 |
| 2,6-Dinitrophenol | 16.5 |  | 13.7 | 16.0 | 4.9 | 6.1 |  | 4.8 | 7.7 |  | 3.70 |
| Malonic acid ( $\mathrm{p} K_{\mathrm{a} 1}$ ) | 15.3* |  |  |  | 7.2 | 8.0 |  |  | 7.5 |  | 2.88 |
| Malonic acid ( $\mathrm{p} K_{\mathrm{a} 2}$ ) | 30.5 |  |  |  | 18.6 | 20.8 |  |  | 12.4 |  | 5.68 |
| Methanesulfonic acid | 10.0* | 8.3* | 8.1 | (6.0) | 1.6 | 3.0 | 2 |  |  |  |  |
| $o$-Nitrobenzoic acid | 18.2* |  |  | 16.7* | 8.2 | 9.9 | 10.2 |  | 7.6 |  | 2.20 |
| $m$-Nitrobenzoic acid | 19.3* |  |  | 17.6* | 9.2 | 10.8 | 10.7 |  | 8.2 |  | 3.46 |
| $p$-Nitrobenzoic acid | 18.5* |  |  | 17.6* | 9.0 | 10.6 | 10.5 |  | 8.2 |  | 3.40 |
| $o$-Nitrophenol | 22.0* | 20.8* |  | 21.4* | 11.0 | 12.2 | 12.6 |  |  |  | 7.17 |
| $m$-Nitrophenol | 23.9* | 21.2* |  | 22.2* | 13.9 | 13.9 | 14.3 | 12.5 |  |  | 8.28 |
| $p$-Nitrophenol | 20.7* | 19.7* |  | 20.1* | 11.3 | 12.2 | 12.5 | 9.2 | 11.2 |  | 7.15 |
| Oxalic acid ( $\mathrm{p} K_{\mathrm{a} 1}$ ) | 14.5* |  | 12.4* |  | 6.2 | 8.6 | (9.2) |  | 6.1 |  | 1.27 |
| Oxalic acid ( $\mathrm{p} K_{\mathrm{a} 2}$ ) | 27.7 |  |  |  | 14.9 | 16.6 |  |  | 10.7 |  | 4.29 |
| Phenol | 27.2* |  |  | (25.7) | 16.5 | >16 | 17.6 |  | 14.2 |  | 9.89 |


| (o-)Phthalic acid ( $\mathrm{p} K_{\mathrm{a} 1}$ ) | 14.3* |  | 12.4 |  | 6.2 | 6.7 |  |  | 7.4 |  | $3.0_{0}$ |
| :--- | :--- | :--- | :--- | :--- | :--- | :--- | :--- | :--- | :--- | :--- | :--- |
| (o-)Phthalic acid ( $\mathrm{p} K_{\mathrm{a} 2}$ ) | 29.8 |  |  |  | 16.0 | $\sim 16.5$ |  |  | 12.1 |  | $5.4_{0}$ |
| $m$-Phthalic acid ( $\mathrm{p} K_{\mathrm{a} 1}$ ) | 19.3 |  |  |  | 9.8 |  |  |  | $8.6_{3}$ |  | $3.5_{4}$ |
| $m$-Phthalic acid ( $\mathrm{p} K_{\mathrm{a} 2}$ ) | 23.0 |  |  |  | 12.3 |  |  |  | 10.6 |  | $4.6_{2}$ |
| Picric acid | 11.0 | 9.3 | 8.4 | 10.5 | -1 | (3.6) | (Strong) | 3.5 | 3.8 |  | 0.38 |
| Salicylic acid | 16.8* | 15.2* | 14.5* |  | 6.7 | 8.2 | 8.6 |  | 7.9 |  | 2.97 |
| $p$-Toluenesulfonic acid | 8.7* | (6.4*) | 7.1* | (5.8) | 0.9 | 2.6 | (Strong) |  |  | 8.4 |  |
| Trichloroacetic acid | 10.6* |  |  | (7.3) |  | 3.5 |  |  | 4.9 | 11.5 | 0.70 |
| Trifluoromethanesulfonic acid | (2.6) | (2.2) |  | (3.0) | (Strong) | (Strong) |  |  |  |  |  |
| Bases |  |  |  |  |  |  |  |  |  |  |  |
| Ammonia | 16.5 | 15.9 |  | 15.2 | 10.5 | 9.5 |  |  | 10.8 | 6.4 | 9.25 |
| Aniline | 10.7 | 10.1 | 9.1 | 9.1 | 3.6 | 4.4 |  |  | 6.0 |  | 4.63 |
| Butylamine | 18.3 |  |  | 16.9 | 11.1 | 10.5 | 10.3 | 5.5 | 11.8 | 8.6 | 10.64 |
| Diethylamine | 18.8 |  |  | 18.0 | 10.5 | 10.4 | 9.2 |  |  |  | 10.93 |
| Diphenylguanidine | 17.9 | 17.0 | 15.5 | 17.2 | 8.6 | 9.0 | 8.9 |  |  |  | 10.1 |
| Ethylamine | 18.4 |  |  | 17.1 | 11.0 |  | 10.2 |  |  |  | 10.63 |
| Piperidine | 18.9 |  |  | 18.2 | 10.6 | 10.4 | 10.4 |  |  |  | 11.12 |
| Pyridine | 12.3 | 11.9 | 10.8 | 12.0 | 3.4 | 3.3 |  |  |  | 6.1 | 5.25 |
| Tetramethylguanidine | 23.3 |  |  |  | 13.2 | 13.7 | 12.8 | 9.6 |  |  | 13.6 |
| Tributylamine | 18.1 | 17.5 | 16.6 | 17.8 | 8.4 | 8.6 |  |  |  |  | 9.9 |
| Triethanol amine | 15.9 | 15.9 |  | (15.9) | 7.5 | 7.6 | 7.5 |  |  |  | 7.76 |
| Triethylamine | 18.7 | 17.9 | 16.6 | 18.4 | 9.0 | 9.3 | 8.7 | 3.8 |  | 9.5 | 10.72 |
| Bromocresol green ${ }^{d}$ | 18.5 |  |  |  | 7.4 |  |  | 5.5 | 9.8 |  | 4.9 |
| Bromothymol blue ${ }^{d}$ | 22.3 | 17.5 |  |  | 11.3 |  |  |  | 12.4 |  | 7.3 |
| Phenol red ${ }^{d}$ | 25.1 |  |  |  | 13.7 |  | 13.2 |  | 12.8 |  | 8.0 |
| Thymol blue ${ }^{d}$ | 27.2 | (20.6) |  |  | $\sim 15.3$ |  | 14.5 |  | 14.0 |  | 9.2 |

The asterisk (*) shows that homoconjugation occurs appreciably. From Izutsu, K. (1990) Acid-base Dissociation Constants in Dipolar Aprotic Solvents, Blackwell Science, Oxford, and others.
${ }^{a}$ For the abbreviated symbols, see Table 1.1.
${ }^{b}$ At $30^{\circ} \mathrm{C}$.
${ }^{c}$ At $20^{\circ} \mathrm{C}$.
${ }^{d}$ Values of $\mathrm{p} K_{\mathrm{a} 2}$.
and 23.2 for DMSO and AN, respectively, in fair agreement with the experimental values of 12.6 and 22.3 [7].

In the case of picric acid (HPic), the solvation of $\mathrm{Pic}^{-}$in aprotic solvents is comparable to or slightly stronger than the solvation in water (Table 2.7). Polarizable Pic $^{-}$easily interacts with polarizable aprotic solvents by dispersion forces, while water does not interact as strongly with $\mathrm{Pic}^{-}$by hydrogen bonding because the negative charge of $\mathrm{Pic}^{-}$is delocalized. The $\mathrm{p} K_{\mathrm{a}}$ of picric acid is 0.38 in water, -1 in DMSO, and 11.0 in AN (Table 3.4). We can attribute most of the difference in $\mathrm{p} K_{\mathrm{a}}$ to the difference in the solvation of $\mathrm{H}^{+}$.
$\mathrm{p} K_{\mathrm{a}}$ values of $\mathrm{BH}^{+}$acids are also included in Table 3.4. The following relation can predict the solvent effect of those acids on $\mathrm{p} K_{\mathrm{a}}$ :

$$
\begin{aligned}
\mathrm{p} K_{\mathrm{a}}\left(\mathrm{BH}^{+}, \mathrm{S}\right)-\mathrm{p} K_{\mathrm{a}}\left(\mathrm{BH}^{+}, \mathrm{R}\right)= & \log \gamma_{\mathrm{t}}\left(\mathrm{H}^{+}, \mathrm{R} \rightarrow \mathrm{~S}\right)+\log \gamma_{\mathrm{t}}(\mathrm{~B}, \mathrm{R} \rightarrow \mathrm{~S}) \\
& -\log \gamma_{\mathrm{t}}\left(\mathrm{BH}^{+}, \mathrm{R} \rightarrow \mathrm{~S}\right)
\end{aligned}
$$

Usually, of the three terms on the right-hand side of Eq. (3.17), the first is most important and the influence of the second and third terms is relatively small. However, there are cases when the influence of the second and third terms has an important role. For example, the $\mathrm{p} K_{\mathrm{a}}$ of the anilinium ion is 10.7 in AN and 3.6 in DMSO. Because $\log \gamma_{\mathrm{t}}\left(\mathrm{H}^{+}, \mathrm{AN} \rightarrow \mathrm{DMSO}\right)=-11.5$, we get $\log \gamma_{\mathrm{t}}(\mathrm{B}, \mathrm{AN} \rightarrow$ DMSO) $-\log \gamma_{\mathrm{t}}\left(\mathrm{BH}^{+}, \mathrm{AN} \rightarrow \mathrm{DMSO}\right)=+4.4$ from Eq. (3.17). This value is not negligible. Generally, $\mathrm{BH}^{+}$is stabilized in basic solvents and B is stabilized in acidic solvents. Thus, we can attribute the above value ( +4.4 ) to the stabilization of the anilinium ion ( $\mathrm{BH}^{+}$) in strongly basic DMSO.

Now, we consider the solvent effects on the mutual relationship between the $\mathrm{p} K_{\mathrm{a}}$ values of different acids. Figure 3.2 shows the relations between $\mathrm{p} K_{\mathrm{a}}$ of nonorthosubstituted phenols and the Hammett $\sigma$ values of the substituents [8]. Good linear relations are observed in four solvents. ${ }^{3)}$ It is of special interest that the slopes in AN, DMF and DMSO are almost the same and are nearly 2.0 times the slope in water. Similar linear relations have also been obtained for nonortho-substituted benzoic acids: the slopes in AN, DMSO and DMF are the same and 2.4 times that in water [8]. The effects of substituents on the $\mathrm{p} K_{\mathrm{a}}$ of phenols and benzoic acids are much larger in aprotic solvents than in water. The reason for this is that the anions (conjugate bases) of the acids are hydrated in water by hydrogen bonding: in a series of substituted acids, the acids with higher $\mathrm{p} K_{\mathrm{a}}$ values give anions with higher basicities. Thus, the hydrogen bond between the anions and water is stronger for the acids with higher $\mathrm{p} K_{\mathrm{a}}$ values. The anions are stabilized by the increased strength of the hydrogen bonding,
3) If we plot $\mathrm{p} K_{\mathrm{a}}$ values in one solvent against those in another, we often get a linear relation if the acids are of the same type ( HA or $\mathrm{BH}^{+}$ type). In particular, between two aprotic solvents, the slope of the linear relation is nearly unity. Here, for $\mathrm{BH}^{+}$-type acids in a given aprotic solvent, the difference in $\mathrm{p} K_{\mathrm{a}}$ values is
closely related to the difference in the enthalpies of dissociation, i.e. the difference in the $\mathrm{B}-\mathrm{H}^{+}$bond energies. On the other hand, the $\mathrm{p} K_{\mathrm{a}}$ values of a given $\mathrm{BH}^{+}$-type acid in different solvents are related to the difference in the entropies of dissociation [9].

![](https://cdn.mathpix.com/cropped/2025_10_16_7c440fa85051e8b62e3ag-070.jpg?height=852&width=627&top_left_y=193&top_left_x=209)
Figure 3.2 Relations between the $\mathrm{p} K_{\mathrm{a}}$ values of nonorthosubstituted phenols and the Hammett $\sigma$ values of the substituents [8]. Substituents: 1, none; 2, 4-chloro; 3, 4-bromo; 4, 3-chloro; 5, 3-trifluoromethyl; 6, 3,4-dichloro; 7, 3,5-dichloro; 8, 3nitro; 9, 3,4,5-trichloro; 10, 4-cyano; 11, 4-nitro; 12, 3,5-dinitro; 13, 3-chloro-4-nitro; 14, 3-trifluoromethyl-4-nitro; 15, 3,4-dinitro.

and the conjugate acids dissociate more easily. Therefore, in water, the hydrogen bonding of water to anions tends to suppress the substituent effect on $\mathrm{p} K_{\mathrm{a}}$. In aprotic solvents with poor hydrogen bond donor capacities, such a suppression effect is not observed. This fact is of analytical importance: when two or more acids are to be titrated simultaneously, the resolution is better in aprotic solvents than in water. The resolutions in MeOH and EtOH are between those of water and aprotic solvents.

In Table 3.4, the $\mathrm{p} K_{\mathrm{a} 1}$ and $\mathrm{p} K_{\mathrm{a} 2}$ values of some diprotic acids are also shown. For sulfuric acid, o-phthalic acid and malonic acid, the values of ( $\mathrm{p} K_{\mathrm{a} 2}-\mathrm{p} K_{\mathrm{a} 1}$ ) in dipolar aprotic solvents are much higher than those in water. The large ( $\mathrm{p} K_{\mathrm{a} 2}-\mathrm{p} K_{\mathrm{a} 1}$ ) values are mainly due to the fact that, for those acids in aprotic solvents, monoanions $\mathrm{HA}^{-}$are highly stabilized by strong intramolecular hydrogen bonding, while dianions $\mathrm{A}^{2-}$ are unstable because two adjacent negative charges, which repel each other, cannot be stabilized by the solvation of aprotic solvents. For dicarboxylic acids, the intramolecular hydrogen bonding of $\mathrm{HA}^{-}$is possible only if the distances between -COOH and $-\mathrm{COO}^{-}$are small enough. Thus, the values of ( $\mathrm{p} K_{\mathrm{a} 2}-\mathrm{p} K_{\mathrm{a} 1}$ ) in AN and DMSO are 13.2 and 8.7, respectively, for o-phthalic acid, but 3.7 and 2.5, respectively, for $m$-phthalic acid. For more details, see $\operatorname{Refs}[2,5,10]$.

## Homo- and Heteroconjugation Reactions

In dipolar aprotic solvents, the dissociation process of some acids (HA) is complicated by homo- and heteroconjugation reactions. In the homoconjugation reaction, some part of the $\mathrm{A}^{-}$ions formed by the dissociation of HA (Eq. (3.18)) reacts with undissociated HA to form $\mathrm{HA}_{2}{ }^{-}$, as shown by Eq. (3.19):

$$
\begin{aligned}
& \mathrm{HA} \rightleftarrows \mathrm{H}^{+}+\mathrm{A}^{-} \\
& \mathrm{A}^{-}+\mathrm{HA} \rightleftarrows \mathrm{HA}_{2}^{-}
\end{aligned}
$$

In the heteroconjugation reaction, $\mathrm{A}^{-}$reacts with an acid other than HA . If we express the acid by HR, the heteroconjugation reaction can be shown by Eq. (3.20) and $\mathrm{AHR}^{-}$is formed:

$$
\mathrm{A}^{-}+\mathrm{HR} \rightleftarrows \mathrm{AHR}^{-}
$$

Here, HR may be water or an acidic impurity in the solvent. Sometimes $\mathrm{A}^{-}$ reacts with more than one molecule of HA or HR to form $\mathrm{A}(\mathrm{HA})_{n}{ }^{-}$or $\mathrm{A}(\mathrm{HR})_{n}{ }^{-} (n=2,3, \ldots)$. The homo- and heteroconjugations are due to the hydrogen bonding of HA or HR to $\mathrm{A}^{-}{ }^{4)}$

Homo- and heteroconjugation reactions occur when the $\mathrm{A}^{-}$ion is solvated only weakly and is very reactive. This occurs in aprotic solvents when $\mathrm{A}^{-}$is small in size or when the negative charge of $\mathrm{A}^{-}$is localized on a small oxygen atom, as in the case of carboxylate ions. The homo- and heteroconjugation reactions are also influenced by the solvations of HA and HR and are easier in protophobic solvents, in which HA and HR are solvated only weakly. Thus, the homo- and heteroconjugation reactions tend to occur most easily in protophobic aprotic solvents, such as NM, AN and PC. Some examples of the homoconjugation constants, defined by Eq. (3.21), are shown in Table 3.5.

$$
K^{\mathrm{f}}\left(\mathrm{HA}_{2}^{-}\right)=\frac{a\left(\mathrm{HA}_{2}^{-}\right)}{a\left(\mathrm{~A}^{-}\right) a(\mathrm{HA})} \approx \frac{\left[\mathrm{HA}_{2}^{-}\right]}{\left[\mathrm{A}^{-}\right][\mathrm{HA}]}
$$

It is apparent from the $\log K^{f}\left(\mathrm{HA}_{2}{ }^{-}\right)$values that the homoconjugation occurs more easily in protophobic AN and PC than in protophilic DMF and DMSO. ${ }^{5)}$ In protophilic DMF and DMSO, fairly strong solvation of HA tends to suppress the homoconjugation. In the cases of 2,6-dinitrophenol and picric acid, the homoconjugation is almost negligible even in protophobic aprotic solvents (see Table 3.5 for the difference from 3,5-dinitrophenol). In these cases, the anion $\mathrm{A}^{-}$has a delocalized
4) Homoconjugation also occurs with $\mathrm{BH}^{+}$-type acids ( $\mathrm{BH}^{+}+\mathrm{B} \rightleftarrows \mathrm{B}_{2} \mathrm{H}^{+}$). However, the extent of homoconjugation is small or negligible for $\mathrm{BH}^{+}$acids of most amines, although for $\mathrm{BH}^{+}$of some tertiary phosphine oxides ( $\mathrm{R}_{3} \mathrm{P}=\mathrm{O}$ ), homoconjugation occurs to a considerable extent [6].
5) Homoconjugation occurs slightly even in amphiprotic solvents such as water and alcohols. The increase in solubility of benzoic acid in concentrated aqueous solutions of alkali metal benzoate (salting-in) has been explained by a
mechanism involving homoconjugation. In general, homoconjugation increases the solubility of sparingly soluble salts. If HA is added to the saturated solution of sparingly soluble salt MA, the species $\mathrm{HA}_{2}{ }^{-}$is formed by homoconjugation. Because the radius of $\mathrm{HA}_{2}{ }^{-}$ is larger than that of $\mathrm{A}^{-}$, the solubility of $\mathrm{MHA}_{2}$ is higher than that of MA, for electrostatic reasons. By measuring the influence of HA on the solubility of MA, it is possible to determine the homoconjugation constant (see Section 7.3.2).

Table 3.5 Homoconjugation constants of acids $\left[\log K^{f}\left(\mathrm{HA}_{2}\right)\right]$
| Acids | AN | PC | DMF | DMSO |
| :--- | :--- | :--- | :--- | :--- |
| Hydrogen chloride | 2.2 | 4.2 | 2.2 | - |
| Acetic acid | 3.7 | 4 | 2.6 | 1.5 |
| Benzoic acid | 3.6 | 4.0 | 2.4 | 1.8 |
| Salicylic acid | 3.3 | 3.2 | 1.7 | 1.5 |
| $p$-Nitrophenol | 3.7 | 3.6 | 2.2 | 1.8 |
| 3,5-Dinitrophenol | 4.6 | - | 3.2 | 1.5 |
| 2,6-Dinitrophenol | $K^{f} \sim 0$ | - | $K^{f} \sim 0$ | $K^{\mathrm{f}} \sim 0$ |
| Picric acid | 0.3 | $K^{f} \sim 0$ | $K^{f}=0$ | $K^{f}=0$ |


negative charge and is polarizable, and it interacts, by dispersion forces, with an aprotic solvent that is also polarizable. In these cases, the acid HA is also polarizable and is stabilized by interacting with solvent.

The titration curve of a weak acid HA with a strong base (usually $\mathrm{R}_{4} \mathrm{NOH}$ ) is influenced significantly by homoconjugation (Figure 3.3) [11]. When the homoconjugation is significant, the titration curve is divided into two parts on either side of the half-neutralization point. Before the half-neutralization point, the $\mathrm{p} a_{\mathrm{H}}$ is lower than in the absence of homoconjugation. After the half-neutralization point, however, the $\mathrm{p} a_{\mathrm{H}}$ is higher than in the absence of homoconjugation. This phenomenon is explained as follows: the $\mathrm{p} a_{\mathrm{H}}$ of the solution is determined by Eq. (3.22), irrespective

![](https://cdn.mathpix.com/cropped/2025_10_16_7c440fa85051e8b62e3ag-072.jpg?height=762&width=649&top_left_y=1148&top_left_x=214)
Figure 3.3 The effect of homoconjugation on the neutralization titration curve of a weak acid HA . Values of $K^{f}\left(\mathrm{HA}_{2}{ }^{-}\right)\left(C_{\mathrm{a}}+C_{\mathrm{s}}\right): 0$ for a, 10 for b, $10^{2}$ for c, $10^{3}$ for d and $10^{4}$ for e. The original figure in Ref. [11] was modified.

of the occurrence of homoconjugation:

$$
\mathrm{p} a_{\mathrm{H}}=\mathrm{p} K_{\mathrm{a}}+\log \frac{a\left(\mathrm{~A}^{-}\right)}{a(\mathrm{HA})}=\mathrm{p} K_{\mathrm{a}}+\log \frac{\gamma\left[\mathrm{A}^{-}\right]}{[\mathrm{HA}]}
$$

Before the half-neutralization point, $\mathrm{A}^{-}$formed by the addition of titrant (strong base) reacts with the excess HA to form $\mathrm{HA}_{2}{ }^{-}$, thus the value of the $\left[\mathrm{A}^{-}\right] /[\mathrm{HA}]$ ratio is kept lower than in the absence of homoconjugation. On the other hand, after the halfneutralization point, the remaining HA reacts with excess $\mathrm{A}^{-}$to form $\mathrm{HA}_{2}{ }^{-}$, thus the value of the $\left[\mathrm{A}^{-}\right] /[\mathrm{HA}]$ ratio is higher than in the absence of homoconjugation. At the half-neutralization point, $\mathrm{p} a_{\mathrm{H} 1 / 2}=\mathrm{p} K_{\mathrm{a}}+\log \gamma$ irrespective of the occurrence of homoconjugation. From the influence of homoconjugation on the $\mathrm{p} a_{\mathrm{H}}$ titration curve, we can determine the homoconjugation constant. ${ }^{6)}$ A practical procedure is given in Section 6.3.1. Conductimetry can also be applied to determine the homoconjugation constant, as described in Section 7.3.2.

In the absence of homoconjugation, as is usually the case in aqueous solutions, the mixture of a weak acid and its conjugate base or a weak base and its conjugate acid works as a $\mathrm{p} a_{\mathrm{H}}(\mathrm{pH})$ buffer. The buffer capacity is maximum when $c(\mathbf{A})=c(\mathbf{B})$ (see p. 67). In the presence of homoconjugation, however, the problem of the pH buffer is much more complicated. ${ }^{7)}$ Figure 3.4 shows the effect of homoconjugation
6) According to Kolthoff and Chantooni [11], the following relation is obtained, in a good approximation, among $a\left(\mathrm{H}^{+}\right), K_{\mathrm{a}}, K^{f}\left(\mathrm{HA}_{2}{ }^{-}\right)$, the analytical concentration of $\mathrm{HA}\left(\mathrm{C}_{\mathrm{a}} \equiv[\mathrm{HA}]\right. +\left[\mathrm{HA}_{2}{ }^{-}\right]$), and that of $\mathrm{R}_{4} \mathrm{NA}\left(\mathrm{C}_{\mathrm{s}} \equiv\left[\mathrm{A}^{-}\right]\right. \left.+\left[\mathrm{HA}_{2}{ }^{-}\right]\right)$:

$$
\begin{aligned}
& a\left(\mathrm{H}^{+}\right)^{2} \gamma^{2} C_{\mathrm{s}}-a\left(\mathrm{H}^{+}\right) \gamma K_{\mathrm{a}}\left\{\left(C_{\mathrm{a}}+C_{\mathrm{s}}\right)\right. \\
& \left.\quad+K^{\mathrm{f}}\left(\mathrm{HA}_{2}^{-}\right)\left(C_{\mathrm{s}}-C_{\mathrm{a}}\right)^{2}\right\}+K_{\mathrm{a}}^{2} C_{\mathrm{a}}=0
\end{aligned}
$$
