Repository: cunyu-liu/electrolyte_ailab

File: fine-tune/bookData/Electrolytes, Interfaces and Interphases Fundamentals and Applications in Batteries.md (part 7 of 47)
## 1 What Is an Electrolyte?
where $m$ is the mass of the tunneling particle, $L$ is the jumping distance and $E$ and $U$ are the total and potential energies of the tunneling particle, respectively. An electron is known to quantum tunnel rather easily, whereas an ion would have to overcome its tremendous mass compared with an electron (a proton is 1370 times heavier than an electron). However, since the proton is the smallest ion in the Periodic Table (it is essentially a nucleus!), its small radius requires a small jump- ing distance, and eventually makes the probability of proton tunneling as illustrated in Figure 5.14b be at least 0.01 .
2. The hydrogen bonding in the water network dictates the orientation of neighboring water molecules, thus preparing them to accept the incoming protons and significantly increasing the probability.

Such uniqueness would cease to exist for any other ions, because a network similar to hydrogen bonding hardly exists in electrolytes based on any other ions, not to mention that as the ionic mass increases the probability of quantum tunneling rapidly vanishes at an exponential rate. For example, the Gamow probability for the next stable ion in the Periodic Table that is lighter than all other ions except the proton, i.e. lithium ion ( $\mathrm{Li}^{+}$), would be only $2.19 \times 10^{-33}$ !

### 5.2.9 Electrolytes Without Solvents: Ionic Liquids

So far, we have employed solvents, either water, non-aqueous or polymeric, as assistants to pull ions apart from their fixed positions located in the crystalline lattice, consequently making them mobile (Route A in Figure 2.1). Examples include NaCl solutions in water, lithium hexafluorophosphate in alkyl carbonate esters and lithium perchlorate in poly(ethylene oxide). In these electrolytes, the solvation heat corresponding to the formation of solvation sheaths compensates the loss of lattice stabilization energy, and the mobile species in these electrolytes are actually the solvated ions.

However, we mentioned in Chapter 2 that there are alternative ways to make the ions mobile without involving any solvent molecules.

One such way is to compensate the loss of lattice stabilization energy via external heating until the lattice collapses due to melting (Route B in Figure 2.1). The electrolytes thus formed are called molten salts. An example is the liquid resulting from NaCl after being heated to $801^{\circ} \mathrm{C}$. In principle, any salt that can remain chemically stable above its melting point (i.e. without decomposition) can be turned into a molten salt electrolyte. For some salts consisting of quaternary nitrogen, phosphorus or tertiary sulfur cations ("onium cations") and large organic anions, the melting occurs at or below ambient temperature. These molten salts are called "room-temperature ionic liquids" or simply "ionic liquids".

The other way of making ions mobile without solvation involves the decoupling of ions from the solid matrices, so that at least one ion is mobile within the polyionic framework formed by the other ions (see Figure 2.1). This class of electrolytes includes solid ion conduc- tors usually based on inorganic ceramic compounds in either crystalline or amorphous (glassy) forms. Note that we exclude the so-called "polymer electrolytes" from this class, because even in solvent-free solid polymer electrolytes (SPEs) the ions remain solvated, with the polymers actually serving as a macromolecular ether solvent, whereas in gel polymer electrolytes (GPEs) the ions are solvated by the same organic
polar solvents as they are in conventional non-aqueous electrolytes. The ionics in SPEs and GPEs still falls under the principles described for liquid electrolytes (Route A in Figure 2.1).

We will discuss these "solvent-free" electrolytes in a little more detail in Part B, placing emphasis on their respective applications in electrochemical devices such as batteries. But now we need to discuss briefly the unique aspects of ionics in molten salts and inorganic solid electrolytes before completing this chapter.

### 5.2.9.1 Molten Salts or Ionic Liquids

Upon melting, crystalline solids turn into liquids, which are similar to most molecular liquids above their corresponding melting points in terms of numerous properties such as fluidity and diffusion coefficient. However, to the surprise of most people, the local structure of these liquids still maintains its ordered arrangement of ions as if they are still in the lattice, although such ordering rapidly vanishes at the scale of nanometers. In other words, the molten salts are ordered in the short range but disordered in the long range. Early structural studies using X-ray or neutron diffraction/scattering techniques found that the interionic distances in molten salts are comparable to or even smaller than those measured in crystalline lattices. Considering that most salts experience a volume expansion of $10-20 \%$ upon melting, it is logical to infer that a large number of "voids" are created in the molten state. It is such voids, also known as "free volume", that allow ions to transport. Theoretical calculations based on the work of forming such holes in liquids revealed that the average size of these holes is approximately the size of the ions comprising the molten salt. For example, in molten NaCl the mean hole radius is 0.17 nm , whereas the radii for Na and Cl are 0.116 and 0.172 nm respectively.

Among the ion transport equations established for liquid electrolytes, the Stokes-Einstein equation was found to roughly hold true for most molten salt electrolytes, which is rather surprising because, as we have mentioned before, the derivation of the Stokes-Einstein equation is not exactly rigorous. The original Stokes relation was supposed to be applicable to the movement of macroscopic spheres in structureless fluids, but in either electrolyte solutions or molten salts the ions are moving against a medium consisting of particles that are roughly their own size. Nevertheless, the Stokes-Einstein equation demonstrated surprising universality.

Unfortunately, this is not the case for the Nernst-Einstein equation, which was found always to overestimate the conductivity of
molten salt electrolytes if one calculates it from the measured diffusion coefficients:

$$
\Lambda=\frac{z F^{2}}{R T}\left(D_{+}+D_{-}\right)
$$

This departure from experiment is attributed to the much higher ionpair populations in molten salts than in liquid electrolytes.

Remember that in liquid electrolytes (Section 4.9), the presence of solvent molecules, no matter whether aqueous or non-aqueous, effectively separates ions from each other, and the probability of ion-pair formation is constrained by the Bjerrum length ( $\lambda_{\mathrm{B}}$ ):

$$
\lambda_{\mathrm{B}}=\frac{z_{+} z_{-} e_{0}^{2}}{\varepsilon k_{\mathrm{B}} T}
$$

which defines the upper limit of interionic distance for ion-pair formation. Since $\lambda_{\mathrm{B}}$ is inversely proportional to the dielectric constant of solvents, a highly polar solvent can effectively prevent ion-pair formation by shielding the Coulombic field of the ions.

Ionic liquids, however, are not subject to such shielding. The absence of any solvent implies that all ions are intrinsically within distance of forming ion pairs with their neighbors. Since all ion pairs are electroneutral in charge, their movement makes a contribution to diffusion but not to conduction. Therefore, a correction term must be introduced to modify the Nernst-Einstein equation as

$$
\Lambda=\frac{z F^{2}}{R T}\left(D_{+}+D_{-}\right)-\frac{z F^{2}}{R T} D_{\text {Ion pair }}
$$

Apparently, a high population of ion pairs would have led to a much higher molar conductivity as predicted by the Nernst-Einstein equation than the actual value if its contribution to diffusion is not subtracted.

We have shown how the ion-solvent interaction significantly alters ion transport behavior in electrolyte solutions, which is strongly reflected in the cation transport number, especially when the solvent is "monopolar" organic molecules. Such a solvation effect also ceases to exist in molten salts, and consequently cations should move with much higher agility owing to their smaller ionic radii. The cationic transport numbers $t_{+}$calculated from diffusion coefficients often range from 0.6 to 0.8 in most inorganic molten salts.

It should be mentioned that recent studies challenged the authenticity of these transport numbers as they were derived based on the assumption that the electrolytes remain ideal (i.e. dilute). In fact, as the solute concentration increases, intensified ion-ion interactions lead to ion aggregates and clusters, which complicates the simple picture of cations and anions conducting their own migrations independently. It was suggested by Balsara and co-workers that, in such a highly concentrated environment, the transport number for a given ion ( $\mathrm{Li}^{+}$or $\mathrm{Na}^{+}$) could depart from the "normal" range of $0-1.0$ and wander into negative territory (Section 14.2; Table 14.3). ${ }^{12}$

So, what does a negative transport number for a cation suggest? Imagine that one applies an electric field across an electrochemical cell: what happens now is that the cation migrates towards not the negative but instead the positive electrode. In other words, its contribution to the overall current is now negative. This is possible only if the cation is "kidnapped" by an aggregate that bears an overall charge of negative sign, such as a triplet consisting of one cation and two anions. It is expected that such negative transport numbers would prevail if ion aggregates and clusters exist in high populations, as in super-concentrated electrolytes or molten salts.

### 5.2.9.2 Inorganic Solid Electrolytes

Inorganic solid electrolytes are based on a wide variety of materials with different chemistries and structures, where the ionics differs significantly from the classical discipline for liquid electrolytes. In these solid matrices, the ions are situated at lattice sites coordinated by neighboring counterions, with a certain similarity to solvation sheaths in liquid electrolytes. However, such solvation sheaths cannot move with the ions when the ions hop between neighboring sites. Sometimes these immobile local solvation structures are referred to as "solvation sites".

In such a mode of transport, the mobile ions would show a transport number of 1.0. However, in doing so, not only must they overcome the energy barriers created by their electrostatic interaction with the framework, but also they require an open channel structure to travel through and available vacancies in the neighborhood to wait for them. Consequently, the two most important factors dictating how mobile ions could originate from compositional and structural requirements for the materials, respectively: the former determines how deep the Coulombic traps for the ions are in the 3D framework, and the latter provides the mandatory spatial freedom for ion hopping.

One can imagine that, most of the time, an ion vibrates around its equilibrium lattice site owing to the confinement by the solvation cage until, occasionally, the thermal fluctuations become sufficiently high that the ion is sufficiently excited to climb out of the Coulombic trap, hop to the neighboring site and fall into a new solvation cage. Since these solvation cages are immobile, the moving ion would experience a series of periodic bottleneck points, which constitute energetic barriers that separate the neighboring equilibrium lattice sites in Coulombic traps (Figure 5.15, left). This is in strong contrast to the transport of solvated ions in liquid electrolytes, where a solvation sheath traveling with the ions together with rapid exchange of solvent molecules inside and outside the primary solvation sheath creates a relatively uniform surrounding around the ions, leading to a rather flattened potential profile (Figure 5.15, right).

Chemically, a solid electrolyte can be metal or non-metal oxides, sulfides or phosphates, while structurally any crystalline lattice type that could form polyhedral skeletons with a large lattice volume and open channels is favored, examples of which include lithium superionic conductor (LISICON), sodium superionic conductor (NASICON), argyrodite, perovskites and antiperovskites. The mobile ions in those solid ion conductors are mostly monovalent cations such as $\mathrm{H}^{+}, \mathrm{Li}^{+}$, $\mathrm{Na}^{+}, \mathrm{K}^{+}, \mathrm{Cu}^{+}$and $\mathrm{Ag}^{+}$, but multivalent cations such as $\mathrm{Mg}^{2+}$ and $\mathrm{Ca}^{2+}$ and anions such as $\mathrm{F}^{-}, \mathrm{Cl}^{-}$and $\mathrm{O}^{2-}$ can also be mobile. Naturally, the monovalent ions are much more mobile than multivalent ions owing to the weaker Coulombic forces they experience in the local structure. A similar trend also exists in liquid electrolytes, but such a valence

![](https://cdn.mathpix.com/cropped/2025_10_16_c9f804f118ee3f949b1eg-126.jpg?height=354&width=847&top_left_y=1453&top_left_x=346)
Figure 5.15 The potential energy changes that an ion must experience in an inorganic solid electrolyte (left), where the immobilized solvation cages formed by the polyhedral structure constitute a series of Coulombic traps for the mobile ion in its transport pathway, in sharp contrast to the ion transport in liquid electrolytes, where the portable solvation sheaths along with rapid exchange of solvent molecules ensures an almost constant potential environment for the mobile ion (right).

dependence is much more severe in solid ion conductors owing to the absence of assistance provided by solvation.

Amorphous ceramics that lack long-range order structures could also allow ions to be mobile, examples of which include the commercially available thin-film electrolytes based on lithium phosphorus oxynitride (LiPON) and its many variants. In theory, ion transport in amorphous solids may suffer from the absence of well-ordered channels in the long range, but in reality it may also benefit from the absence of structural heterogeneities and anisotropy. Therefore, there is no absolute favor for or disfavor against either a crystalline or an amorphous nature of the materials.

Whereas amorphous solid ion conductors are morphologically homogeneous, most crystalline solid electrolytes are not (unless they are made single crystalline in extremely rare cases). Instead, they consist of myriads of polycrystalline regions. Hence the ion transport in most crystalline ion conductors must overcome not only the energy barrier of breaking loose from their local Coulombic trap, but also the inter-grain resistances. This introduces extra complexity to the ionics.

It was generally accepted that within the crystalline bulk the ion conductivity is given by

$$
\sigma=\frac{\sigma_{0}}{T} \mathrm{e}^{-\frac{E_{\mathrm{A}}}{k_{\mathrm{B}} T}}
$$

where $E_{\mathrm{A}}$ is the activation energy for ion hopping. At grain boundaries where a crystal interfaces with another crystal or even a different material, however, the spatial redistribution of charges and vacancies, the chemical reactions and the formation of new interphases often lead to unexpected changes in ion diffusion properties that are highly specific to the materials. This remains an area that is little understood so far but has started to attract high activity. No further effort will be made here to cover this rapidly evolving frontier, as most of the fundamental understanding and models proposed are still highly empirical and rudimentary.

## References

1. A. Fick, Über Diffusion, Ann. Phys. Chem., 1855, 95, 59-86.
2. A. Einstein, Über die von der molekularkinetischen Theorie der Wärme geforderte Bewegung von in ruhenden Flüssigkeiten suspendierten Teilchen, Ann. Phys., 1905, 322, 549-560.
3. M. Smoluchowski, Zur kinetischen Theorie der Brownschen Molekularbewegung und der Suspensionen, Ann. Phys., 1906, 326, 756-780.
4. J. B. Perrin, Discontinuous Structure of Matter, Nobel Lecture, 11 December 1926, https://www.nobelprize.org/prizes/physics/1926/perrin/lecture/.
5. P. Walden, Molecular weights and electrical conductivity of several fused salts, Bull. Russ. Acad. Sci., 1914, 405-422.
6. L. Onsager, Reciprocal Relations in Irreversible Processes I, Phys. Rev., 1931, 37, 405-426.
7. L. Onsager, Reciprocal Relations in Irreversible Processes II, Phys. Rev., 1931, 38, 2265-2279.
8. L. Onsager, Theories and problems of liquid diffusion, Ann. N. Y. Acad. Sci., 1945, 46, 241-265.
9. M. Pourbaix, Atlas of Electrochemical Equilibria in Aqueous Solutions, National Association of Corrosion Engineers, 2nd edn, 1974.
10. C. J. T. de Grotthuss, Sur la décomposition de l'eau et des corps qu'elle tient en dissolution à l'aide de l'électricité galvanique, Ann. Chim., 1806, 58, 54-73.
11. J. D. Bernal and R. H. Fowler, A Theory of Water and Ionic Solution, with Particular Reference to Hydrogen and Hydroxyl Ions, J. Chem. Phys., 1933, 1, 515-548.
12. D. P. Shah, H. Q. Nguyen, L. S. Grundy, K. R. Olsen, S. J. Mecham, J. M. DeSimone and N. P. Balsara, Difference between approximate and rigorously measured transference numbers in fluorinated electrolytes, Phys. Chem. Chem. Phys., 2019, 21, 7857-7866.

## 6 When Electrolyte Meets Electrodes: Interface

When an ion in the bulk electrolyte looks around, it sees the same spatial distribution of other ions and solvent molecules in every possible direction, hence its ionic cloud can be considered spherically symmetric, and it is situated in a homogeneous environment. However, when the electrolyte eventually meets an electrode, such symmetry is broken. At the junction between electrolyte and electrode, both phases see a sudden discontinuity in chemistry, in morphology, in spatial distribution of charges and in the field strength they feel.

This inhomogeneous and transitional region between electrolyte and electrodes is the interface, which Faraday credited as the "most important place of action" in his 1834 article. ${ }^{1}$ Its thickness usually lies below tens of nanometers ( $10^{-8}-10^{-9} \mathrm{~m}$ ), but it plays the key role in determining the direction and nature of the electrochemical reactions, their kinetics and sometimes their reversibility. It is in this extremely small length that charge transfer occurs between the electronic conductor (electrode) and the ionic conductor (electrolyte).

### 6.1 Why Does Interface Matter?

Apparently, an interface is situated at the critical location in an electrochemical device.

When Faraday made that prescient statement on the importance of an interface, he was merely referring to the phenomena visible at the

[^6]electrode surfaces, i.e. the signs of reactions such as metal dissolution or deposition, or gas generation, etc. What he may not have realized at the time is that this junction between electrode (an electronic conductor) and electrolyte (an ionic conductor) is actually the key component that distinguishes electrochemistry from the conventional chemistry. ${ }^{2}$ In an electrochemical device, the interface is the only legitimate location where charge transfer can occur.

To demonstrate this, let us now consider a redox reaction between zinc metal powder ( $\mathrm{Zn}^{0}$ ) and a cupric ( $\mathrm{Cu}^{2+}$ ) salt, say copper sulfate ( $\mathrm{Cu}^{\mathrm{II}} \mathrm{SO}_{4}$ ):

$$
\mathrm{Cu}^{\mathrm{II}} \mathrm{SO}_{4}+\mathrm{Zn}^{0} \rightarrow \mathrm{Zn}^{\mathrm{II}} \mathrm{SO}_{4}+\mathrm{Cu}^{0}
$$

When we mix $\mathrm{Zn}^{0}$ with an aqueous solution of $\mathrm{Cu}^{\text {II }} \mathrm{SO}_{4}$ in a beaker (Figure 6.1a), we observe that the beautiful deep blue color of the aqueous solution (characteristic of hydrated $\mathrm{Cu}^{2+}$ ) gradually fades away, while the gray metal powder suspended in the solution turns reddish brown, and the whole reaction vessel warms up.

Chemically, we explain the above reaction by the more active metal $\mathrm{Zn}^{0}$ (dark gray) displacing $\mathrm{Cu}^{\mathrm{II}}$ from its oxidative form (deep blue in aqueous solution) and turning it into metallic form $\mathrm{Cu}^{0}$ (reddish brown). In doing so, two electrons flow from $\mathrm{Zn}^{0}$ to $\mathrm{Cu}^{2+}$, and this electron exchange occurs wherever the two are in contact, i.e. on the surface of every zinc particle. Thermodynamically, this reaction is spontaneous, meaning that at normal temperature and pressure, the corresponding change in Gibbs free energy ( $\Delta G$ ) is negative. Energy is thus produced from this process, and in the case shown in Figure 6.1a the energy is released in the form of heat:

$$
\Delta G=\Delta H-T \Delta S
$$

This is how conventional chemistry proceeds.
Now, imagine that we physically separate the two reactants ( $\mathrm{Zn}^{0}$ and $\mathrm{Cu}^{2+}$ ) by placing them in different chambers as shown in Figure 6.1b, so that direct electron exchange between them becomes impossible. Instead, the two electrons lost by $\mathrm{Zn}^{0}$ (the anode) must now travel via an external pathway and arrive at the other side (the cathode) in order to be received by $\mathrm{Cu}^{2+}$. Chemically, the reaction is now split into two separate half-reactions:

$$
\mathrm{Zn}^{0}+\mathrm{SO}_{4}{ }^{2-}-2 \mathrm{e}^{-} \rightarrow \mathrm{Zn}^{\mathrm{II}} \mathrm{SO}_{4}
$$

![](https://cdn.mathpix.com/cropped/2025_10_16_c9f804f118ee3f949b1eg-131.jpg?height=1043&width=1173&top_left_y=229&top_left_x=182)
Figure 6.1 Interface separates electrochemistry from chemistry: (a) Zn powder reacts with $\mathrm{CuSO}_{4}$ solution in a beaker where chaotic collision between reactants is accompanied by disordered electron exchanges; (b) physical separation of reactants confines the electron exchange sites to the two electrolyte/electrode interfaces, forcing the orientational movement of electrons through an external circuit.

$$
\mathrm{Cu}^{\mathrm{II}} \mathrm{SO}_{4}+2 \mathrm{e}^{-} \rightarrow \mathrm{Cu}^{0}+\mathrm{SO}_{4}{ }^{2-}
$$

while thermodynamically the change in Gibbs free energy, which remains constant in value, is released in the form of electricity, because the electron flow from $\mathrm{Zn}^{0}$ to $\mathrm{Cu}^{2+}$, thanks to the location con- finement, becomes directional:

$$
\Delta G=-n F \Delta V
$$

where $\Delta V$ is the potential difference between the two electrodes in the setup in Figure 6.1b. When there is no net current passing, the
difference is actually the open-circuit cell voltage, which is often called "electromotive force (emf)".

This electron flow does useful work, in the form of electricity.
Note that the major difference between chemistry and electrochemistry is that in the latter, the electron exchange, or "charge transfer", cannot happen just anywhere but instead must occur at a legitimate location, which is the two electrolyte/electrode interfaces. This is how electrochemistry proceeds.

Figure 6.1b actually represents a "Daniell cell", one of the earliest batteries, invented by John Frederic Daniell in 1836. It harnesses the energy associated with the spontaneous reaction between $\mathrm{Zn}^{0}$ and $\mathrm{Cu}^{2+}$ into electric form. Here, for clarity and simplicity, we have deliberately ignored the configuration details of the Daniell cell, such as how to choose either electrode material to enable a desired reaction but circumventing undesired parasitic reactions, or how these two reactants are separated while still allowing ionic transport between the two chambers, etc.

In fact, a critical component ensuring that the electron exchanges (or charge transfers) occur only at these interfaces is the physical barrier that separates the two reactants. This barrier must be conductive to ions and solvent molecules, if there are any, between the two chambers, otherwise the reaction cannot proceed owing to rapidly built-up resistances from both mass and charge imbalances. This barrier must also be insulating to any electron transport, otherwise the electrons may not choose to travel via the external pathway but instead directly across the electrolyte itself (internal short-circuit).

In other words, this barrier is an electrolyte.
We have learned from early definitions that an electrolyte must be an ionic conductor. Here we introduce another requirement for a typical electrolyte: it must be an electron insulator.

These basic requirements for electrolytes hold true for all electrochemical devices. In certain practical electrochemical devices, these principles seem to be obscured owing to diversified cell design or unique chemistries, such as primary lithium-metal batteries or redox flow batteries, in which the so-called "electrolytes" are either liquefied electrode materials or electrode materials dissolved or suspended in true electrolytes. These materials are able to participate directly in charge-transfer reactions and hence are electron conducting themselves. Nevertheless, the true electrolytes therein still perform the basic duties of maintaining ionic and mass transportation, while these electrode materials as "foreign" ingredients must not establish any direct electronic pathway between the two electrodes within the cell.

### 6.2 Interfaces Are Electrified: The Electric Double Layer

To study ion transport across an interface, we must first understand what it is (chemistry of the accumulation or depletion of charged species) and how it is structured (spatial distribution of charges and potential). Now consider the most common scenario of a liquid electrolyte interfacing a metallic electrode.

The liquid electrolyte is an ionic conductor that consists of ions solvated by solvent molecules, as well as free solvent molecules outside the solvation sheaths.

The metal electrode is an electronic conductor that consists of metal ions sitting on fixed lattices and free electrons in the conduction band that are delocalized from the cation framework.

In the bulk of either material, the spatial distribution of charges is symmetrical at any given reference point. That is, if one looks around in the bulk of an electrode or an electrolyte, one will see in any direction completely the same spatial distribution of charges, and in any given elemental volume the electroneutrality is maintained. In the electrolyte, such a spatial distribution of charge and the subsequent electroneutrality are described by the Debye-Hückel model (see Chapter 4). In metallic conductors, the delocalization of electrons is described by the Fermi level in the metal, while the quantum nature of the electrons obscures the boundary of the metal surface by introducing additional freedom; these aspects are well beyond the scope of this book.

At the junction where the electrolyte and electrode meet, however, a sudden discontinuity occurs in both phases. Therefore, an ion at the interface would feel a completely different field in the direction towards the electrode surface from what it feels in the direction of the electrolyte bulk, and the same anisotropy applies for the electrons at the electrode side.

A direct consequence of such anisotropy is the accumulation of one charge and depletion of the other. In other words, at the surfaces of both phases, the equilibrium established between the ions to maintain regional electroneutrality is now lost, and a new equilibrium must arise, which would be governed by a completely different field. Such accumulation and depletion of charges at the surfaces of the electrode and electrolyte would lead to an electrified surface (Figure 6.2a). Assuming that the electrode surface will see excess negative charges (which, in real life, constitutes most of the scenarios), then the electrolyte would respond correspondingly with excessive positive charges in

![](https://cdn.mathpix.com/cropped/2025_10_16_c9f804f118ee3f949b1eg-134.jpg?height=665&width=1189&top_left_y=220&top_left_x=175)
Figure 6.2 When an electrolyte meets a metallic electrode, the spherical symmetry enjoyed by an ion and its ionic cloud is lost. The truncated symmetries induce charge redistribution on both sides of the interface. (a) The interface witnesses discontinuity in both phases. Assume that at the electrode surface an excess amount of electrons enriches; an equal amount of excess positive charge would arise at the electrolyte side, contributed by both cation adsorption and solvent dipole orientation. (b) This corresponding anisotropy in both phases leads to a structure of charge distribution that is equivalent to an electric double layer.

equal amount at its surface facing the electrode, so that the interfacial region as a whole still maintains electroneutrality. In such an arrangement, the excessive negative charge on the electrode side would be the enrichment of electrons (as represented by the strength of shading in Figure 6.2a), while the excess positive charges on the electrolyte side would be contributed by the preferential adsorption of cations as well as oriented dipoles.

The accumulation of excess charges on both sides of the phases is in fact equivalent to an electric double layer (Figure 6.2b). Its thickness depends on both the nature of the electrode and the electrolyte materials, and is usually in the range between angstroms and tens of nanometers $\left(10^{-10}-10^{-8} \mathrm{~m}\right)$, but this thickness does not have a clear demarcation; instead, it is quite diffuse.

In a broader context, the formation of such an electric double layer is by no means a unique phenomenon between the electrode and electrolyte in electrochemical devices only. It exists universally wherever two phases meet and anisotropy arises, no matter whether the phases
involved are solid, liquid or gaseous. Prominent examples include any solid particles in contact with a solution or gas, two different solid materials interfacing each other and two different immiscible liquid phases interfacing each other. What makes the interfaces in electrochemical devices unique is that one can control the chemistry and structure of interfaces therein via an external field, while most interfaces spontaneously formed in Nature are determined by the chemical nature of both phases, which cannot be easily and quantitatively controlled. This is exactly the reason why electrochemical interfaces are the most investigated and well understood thus far.

An applied external field could strengthen, weaken or even completely reverse the charge distribution in an electric double layer, by adjusting both the field strength and polarity. At one specific point, the applied potential can completely erase all the charges on the double layer. This unique scenario represents the point of zero charge, a concept that played an important role in the quantitative understanding of interfaces.

### 6.2.1 The Potential Across an Individual Interface Is Immeasurable

Let us now consider the scenario where an external electric field is applied on the interface. To do so, one has to construct a complete circuit (Figure 6.3), in which the specific interface that we want to investigate is only one of the two interfaces established in such a circuit, and we refer to this electrode as the "working electrode" and the other electrode(s) as either reference or counter electrodes. To make the discussion simple, the reference and counter electrodes can be merged into one, as shown in Figure 6.3, but in more delicate experiments researchers often prefer an independent reference electrode for more accurate potential reading.

Suppose the output voltage of the external power source (such as a battery) is $V_{\text {cell }}$. Is it possible to measure the potential difference across the interface that we want to investigate?

According to Kirchhoff's law, the applied voltage difference should be distributed among at least three cell components:

$$
V_{\text {cell }}=\Delta V_{1}+\Delta V_{2}+\Delta V_{3}
$$

where $\Delta V_{1}$ and $\Delta V_{3}$ are the potential drops across two interfaces including the one we want to investigate, and $\Delta V_{2}$ is the potential drop across the bulk electrolyte. While $\Delta V_{2}$ can be estimated based on the

![](https://cdn.mathpix.com/cropped/2025_10_16_c9f804f118ee3f949b1eg-136.jpg?height=926&width=1189&top_left_y=222&top_left_x=173)
Figure 6.3 An external electric field is applied on an electrochemical cell by a power source, the voltage of which, $V_{\text {cell }}$, is distributed across the cell on three components (top). The interface under investigation (between the working electrode and electrolyte) can be represented by an "equivalent circuit" consisting of a resistor and a capacitor in a parallel arrangement (bottom). The polarizability of the interface depends on how "leaky" the circuit is.

electrolyte's resistance (or conductivity), the two interfacial components are closely coupled and it is impossible to know how the voltage drop is distributed between these two individual interfaces.

One might suggest that it is still possible to do so by inserting a third electrode close to the interface that we are investigating. If such an electrode is placed close enough to the interface under investigation, then the unknown potential drop across the interface that we are not interested in ( $\Delta V_{3}$ ) could be circumvented, and we can directly measure the potential difference that we want to know $\left(\Delta V_{1}\right)$.

However, it must be remembered that, at the instant such an electrode is inserted into the electrolyte, a new interface is created between this new electrode and the electrolyte, accompanied by a new unknown potential difference ( $\Delta V_{3}^{\prime}$ ). What is measured remains the
sum of potential drops across the two interfaces and the electrolyte sandwiched between the two electrodes:

$$
V_{\text {cell }}=\Delta V_{1}+\Delta V_{2}^{\prime}+\Delta V_{3}^{\prime}
$$

Hence we are back where we started. It is apparent now that the potential difference across an individual interface is immeasurable. One must circumvent this fundamental barrier.

It turns out that, although the absolute potential difference $\Delta V_{1}$ across a given interface cannot be measured, if one varies the voltage applied by an amount $\delta V_{\text {cell }}$, it is possible to measure accurately the change of potential drop across an interface $\delta V_{1}$, provided that the two interfaces involved meet certain requirements. This leads to the concept of interface polarizability.

### 6.2.2 Two Extremities of Interfaces: Polarizable and Non-polarizable

Consider that, under the force of an applied field, a test charge moves towards an interface (Figure 6.3). As we have mentioned before, the interface is not an open boundary to physical species, but the charge carried by this ion can be transferred across the interface. How easy this charge-transfer process is defines the polarizability of this interface.

For some interfaces, the charge transfer occurs with almost zero resistance. The fast kinetics ensures that, within certain voltage limits, increasing the external voltage applied on the circuit as shown in Figure 6.3 will not significantly build up more charges at the interface, and consequently the potential of the electrode remains relatively stable. Such interfaces are called non-polarizable interfaces. The most typical non-polarizable interface is one that involves the redox reaction between hydrogen gas and proton ( $\mathrm{H}_{2} / \mathrm{H}^{+}$) on a platinum surface. Such non-polarizability makes hydrogen an excellent reference when one tries to measure accurately the potential of another electrode. It is often referred as the reversible hydrogen electrode (RHE). If standard conditions are applied (activity of proton 1.0, pressure of hydrogen 1 atm and temperature 298 K ), the RHE becomes a standard hydrogen electrode (SHE). Similar non-polarizable electrodes also include those based on the calomel redox couple ( $\mathrm{Hg}_{2} \mathrm{Cl}_{2} / \mathrm{Cl}^{-}$), and a lithium-metal electrode ( $\mathrm{Li} / \mathrm{Li}^{+}$) in non-aqueous electrolytes can also provide a non-polarizable interface under certain conditions.

A non-polarizable electrode is friendly towards charge transfer, hence in practical applications such an electrode is very useful whenever one wants the reaction to proceed at the maximum rate. For example, in fuel cells, in order for hydrogen reduction to occur with minimal resistance, the presence of platinum on the electrode surface is always preferred, despite the high cost associated.

For other electrodes, the charge transfer encounters high resistance at the interfaces, while any attempt to accelerate charge transfer by increasing the external voltage applied would induce the accumulation of more ions at the interface. Consequently, the charge density in the electric double layer intensifies, leading to a significant shift of the electrode potential. Thus we say that this electrode has been polarized. Such interfaces are called polarizable interfaces. A typical polarizable electrode is the mercury ( Hg ) electrode.

As one could imagine, a polarizable electrode makes it harder for a certain charge transfer to occur. Such an electrode is also useful in electrochemical devices whenever one does not want a certain reaction to happen. An example is the traditional alkaline batteries. In order to prevent hydrogen evolution at anode surfaces from intervening in the designed electrochemical reactions, mercury was often used as the negative electrode (anode). The use of mercury has been gradually phased out in recent decades owing to concerns over its toxicity.

Researchers often use so-called "equivalent circuits" to simplify the electrochemical characteristics of interfaces (and other more complicated systems, as we will consider later), as shown in Figure 6.3 (inset), which consists of a capacitor and a resistor in parallel. An ideally non-polarizable electrode would have zero resistance ( $R=0$ ) in the resistor, while an ideally polarizable electrode would have infinite resistance ( $R=\infty$ ) in the resistor. In real life, there is no electrode with ideal polarizabilities or non-polarizabilities, and most polarizable and non-polarizable electrodes only demonstrate desired polarizability behaviors under confined conditions such as voltage limits, electrolyte concentration, etc.

We have mentioned in the preceding section that, although the absolute potential difference across an interface is immeasurable, it is possible to measure the change of interfacial potential when the applied external voltage changes. Such a possibility exists only when one uses a polarizable electrode as the working electrode and couple it with a non-polarizable electrode.

Thus, in Figure 6.3, suppose that the working electrode is ideally polarizable, and the reference/counter electrode is ideally non-
polarizable. When one introduces a fraction of voltage change ( $\delta V_{\text {cell }}$ ), we have

$$
\delta V_{\text {cell }}=\delta V_{1}+\delta V_{2}+\delta V_{3}
$$

For a non-polarizable electrode, its potential is independent of the applied voltage, hence

$$
\delta V_{3}=0
$$

The potential difference across the electrolyte bulk can be estimated based on its resistance, and in certain cases can be made negligible ( $\delta V_{2} \approx 0$ ). Therefore, the change in potential difference across the interface under investigation ( $\delta V_{1}$ ) has thus become measurable:

$$
\delta V_{\text {cell }}=\delta V_{1}
$$

This unique scenario, made possible by the combination of a polarizable electrode serving as the working electrode and a non-polarizable electrode as the reference electrode, set the foundation for the classical quantitative understanding of interfaces.

### 6.3 Classical Understanding of the Electric Double Layer
