Repository: cunyu-liu/electrolyte_ailab

File: fine-tune/bookData/The C.R.C Handbook of solid state electrochemistry.md (part 7 of 48)
## INTRODUCTION
Equation 3.4 can now be modified to take into account the geometric factors described by the Madelung constant. Multiplication by Avogadro's number N gives the net attraction per mole of crystal.

$$
\mathrm{V}=-\frac{\mathrm{NAZ}^{+} \mathrm{Z}^{-} \mathrm{e}^{2}}{\mathrm{r}}
$$

If we now include a term for the short-range repulsive forces we get the Born-Mayer equation for lattice energy:

$$
\mathrm{U}=\frac{\mathrm{NAZ}^{+} \mathrm{Z}^{-} \mathrm{e}^{2}}{\mathrm{r}_{\mathrm{o}}}\left(1-\mathrm{o} / \mathrm{r}_{\mathrm{o}}\right)
$$

where $\mathrm{r}_{\mathrm{o}}$ is the equilibrium interatomic distance and $\rho$ is a constant with a typical value of 0.35. Further refinements on the Born-Mayer equation are possible to account for crystal zero point energy and van der Waals forces; readers are here referred to an early review on lattice energy calculation by Waddington. ${ }^{18}$

The simple two-body approach to interionic potentials (Equation 3.4) is only really applicable to simple ideal ionic solids. In most solids, other factors such as lattice dynamics and polarization interactions need to be taken into account. The calculation of accurate lattice energies in these systems therefore depends very much on the use of improved models for
interionic potentials. Several methods have been proposed for the calculation of these potentials and have been reviewed elsewhere. ${ }^{19}$ One model which has been extensively used is based on the method proposed by Dick and Overhauser, ${ }^{20}$ and has become known as the shell model, in which each ion is composed of a charged core and an electronic shell which are coupled harmonically and isotropically. In this model the repulsive forces are considered to be a function not only of internuclear separation r , but also the dipole moments and polarizabilities of the individual ions. Data for analysis are available in the form of elastic and dielectric constants which yield information on the attractive forces between nearest neighbor ions and repulsive forces between next nearest neighbor ions, and ion polarizabilities.

Lattice energies cannot generally be measured directly. An alternative to the direct calculations outlined above is to indirectly calculate lattice energy through measurement of other physical properties. A thermochemical cycle may be constructed and is known as the Born-Haber cycle. Consider the lattice energy of a crystal $\mathrm{M}^{+} \mathrm{X}^{-}$. Several individual steps may be defined:

| Sublimation of solid $M$, | $M(\mathrm{~s}) \rightarrow M(\mathrm{~g})$ | $S$ |
| :--- | :--- | :--- |
| Ionization of gas $M$, | $M(\mathrm{~g}) \rightarrow M(\mathrm{~g})^{+}$ | IP |
| Dissociation of gas $X_{2}$, | $1 / 2 X_{2}(\mathrm{~g}) \rightarrow X(\mathrm{~g})$ | $1 / 2 D$ |
| - Electron affinity, | $X(\mathrm{~g}) \rightarrow X(\mathrm{~g})^{-}$ | $-E A$ |
| Heat of formation, | $M(\mathrm{~s})+1 / 2 X_{2}(\mathrm{~g}) \rightarrow M X(\mathrm{~s})$ | $\Delta H_{\mathrm{f}}$ |

Arranging these in a thermochemical cycle:
![](https://cdn.mathpix.com/cropped/2025_10_16_72ceac0a8fd0baa16477g-085.jpg?height=433&width=637&top_left_y=1047&top_left_x=521)

Therefore from Hess's law:

$$
\mathrm{U}=\mathrm{S}+1 / 2 \mathrm{D}+\mathrm{IP}-\mathrm{EA}-\Delta \mathrm{H}_{\mathrm{f}}
$$

Using NaCl as an example, U may be calculated from the following data:

$$
\begin{aligned}
-\Delta \mathrm{H}_{\mathrm{f}} & =410.9 \mathrm{~kJ} \mathrm{~mol}^{-1} \\
\mathrm{~S} & =109 \mathrm{~kJ} \mathrm{~mol}^{-1} \\
1 / 2 \mathrm{D} & =121 \mathrm{~kJ} \mathrm{~mol}^{-1} \\
\mathrm{IP} & =493.7 \mathrm{~kJ} \mathrm{~mol}^{-1} \\
-\mathrm{EA} & =-356 \mathrm{~kJ} \mathrm{~mol}^{-1}
\end{aligned}
$$

Therefore, U for NaCl may be calculated as $-778.6 \mathrm{~kJ} \mathrm{~mol}^{-1}$
Calculation of lattice energies in this way not only provides a good check on values derived from direct calculations, but also allows for calculation of lattice energies of hypothetical compounds.

![](https://cdn.mathpix.com/cropped/2025_10_16_72ceac0a8fd0baa16477g-086.jpg?height=621&width=584&top_left_y=124&top_left_x=490)
FIGURE 3.8. Primitive unit cell.

## IV. THE CRYSTAL LATTICE AND UNIT CELLS

The regular repeating structure of crystalline solids may be represented by imposing an imaginary three-dimensional grid onto the crystal structure. This grid, known as the crystal lattice, has points of intersection or lattice points which act as points of origin for symmetry within the crystal. In the simplest or primitive lattice, the basic repeating unit, defined by eight lattice points, is known as the unit cell (Figure 3.8). Unit cells are the smallest repeating units that possess all the symmetry of the crystal structure and, when repeated in all directions, cover all the space in the crystal. The unit cell may be described by six parameters; the axial lengths of the parallel sides $\mathrm{a}, \mathrm{b}$, and c and the interaxial angles $\alpha, \beta$, and $\gamma$, where $\alpha$ is the angle between b and $\mathrm{c}, \beta$ is the angle between a and c , and $\gamma$ is the angle between a and b. Location of the origin of the unit cell is arbitrary, but is normally chosen to coincide with the center of symmetry (in centrosymmetric structures).

The crystal system relates the shape and symmetry of the unit cell. Table 3.5 summarizes the seven crystal systems. The simplest and lowest symmetry is triclinic, while the highest is cubic with four threefold axes. It is important to note that the symbol $\neq$ used in this context means not necessarily unequal, as in some cases coincidental pseudosymmetry may arise with cell dimensions resembling those of a higher symmetry crystal system, but without the required symmetry elements within the unit cell.

TABLE 3.5
The Seven Crystal Systems
| Crystal system | Unit cell shape | Essential symmetry |
| :--- | :--- | :--- |
| Triclinic | $\mathrm{a} \neq \mathrm{b} \neq \mathrm{c} ; \alpha \neq \beta \neq \gamma \neq 90^{\circ}$ | None |
| Monoclinic (standard setting) | $\mathrm{a} \neq \mathrm{b} \neq \mathrm{c} ; \alpha=\gamma=90^{\circ}, \beta \neq 90^{\circ}$ | One twofold axis or mirror plane |
| Orthorhombic | $\mathrm{a} \neq \mathrm{b} \neq \mathrm{c} ; \alpha=\beta=\gamma=90^{\circ}$ | Three twofold axes or mirror planes |
| Tetragonal | $\mathrm{a}=\mathrm{b} \neq \mathrm{c} ; \alpha=\beta=\gamma=90^{\circ}$ | One fourfold axis |
| Trigonal (rhombohedral setting) (hexagonal setting) | $\begin{aligned} & \mathrm{a}=\mathrm{b}=\mathrm{c} ; \alpha=\beta=\gamma \neq 90^{\circ} \\ & \mathrm{a}=\mathrm{b} \neq \mathrm{c} ; \alpha \neq \beta \neq 90^{\circ}, \gamma=120^{\circ} \end{aligned}$ | One threefold axis |
| Hexagonal | $\mathrm{a}=\mathrm{b} \neq \mathrm{c} ; \alpha \neq \beta \neq 90^{\circ}, \gamma=120^{\circ}$ | One sixfold axis |
| Cubic | $\mathrm{a}=\mathrm{b}=\mathrm{c} ; \alpha=\beta=\gamma=90^{\circ}$ | Four threefold axes |


TABLE 3.6
Types of Centering Shown by Crystalline Solids
| Symbol | Centering | Extra lattice points | Lattice points per cell |
| :--- | :--- | :--- | :--- |
| P | Primitive | None | 1 |
| A | A face centered | At center of b/c face | 2 |
| B | B face centered | At center of a/c face | 2 |
| C | C face centered | At center of a/b face | 2 |
| F | Face centered | At center of all faces | 4 |
| I | Body centered | At center of unit cell | 2 |
| R | Rhombohedral (hexagonal setting) | At (1/3,2/3/,2/3) and (2/3,1/3,1/3) | 3 |


In some structures the lattice has additional lattice points which occur either at the center of unit cell faces or at the body center of the unit cell. This condition, known as centering, occurs in several forms (Table 3.6).

Up to 14 unique combinations of crystal systems with centering conditions are possible, and these combinations are known as the 14 Bravais lattices (Figure 3.9). The Bravais lattices therefore give general information on overall symmetry in the crystal, but contain no detail on point or translational symmetry. This further symmetry information when combined with the 14 Bravais lattices results in 230 unique combinations known as space groups. The 230 space groups and their symmetries are tabulated in International Tables for Crystallography. ${ }^{21}$ Every crystal structure belongs to one and only one space group.

The positions of atoms in a crystal can be described with respect to the unit cell using fractional coordinates. Consider a point P located within a unit cell (Figure 3.10). To reach P one has to travel a distance X along $\mathrm{a}, \mathrm{Y}$ along b , and Z along c . Thus, position P may be described by three fractional coordinates $\mathrm{x}, \mathrm{y}, \mathrm{z}$, where:

$$
\begin{aligned}
& x=X / a(X=\text { distance along a-axis }) \\
& y=Y / b(Y=\text { distance along b-axis }) \\
& z=Z / c(Z=\text { distance along c-axis })
\end{aligned}
$$

In this scheme the origin is defined as $0,0,0$ and the body center as $0.5,0.5,0.5$. For a more detailed treatment of basic crystallography, see for example References 7, 22, and 23.

## V. CLOSE PACKING

The crystal structures of nonmolecular solids can often be described in simple terms with reference to the close packing of spheres. In particular, many metals adopt the structures of simple close packing of identical spheres. In the case of metals, close-packed structures enable close contact between metal atoms and allow for the conduction of the outer electrons, which gives rise to basic metallic properties such as electronic and thermal conduction.

Consider a row of identical spheres (Figure 3.11a). Each sphere is in close contact with two others, i.e., the CN for each sphere is 2 . If several of these one-dimensional close-packed arrays are brought together, a two-dimensional close-packed array (Figure 3.11b) results, with each sphere now immediately surrounded by six equidistant neighbors, $\mathrm{CN}=6$. This contrasts with the nonclose-packed situation in a square-packed array where $\mathrm{CN}=4$ (Figure 3.11c). If two of these two-dimensional, close-packed arrays are stacked one on another, then the spheres from the upper layer fit into the recesses of the lower layer and vice versa. If a third layer is introduced the orientation of the third layer can be such that its spheres are aligned with those in the first layer to give an ...ABABABA... stacking sequence known as hexagonal close packing, hcp. Alternatively, the third layer may enter a new orientation to give an

![](https://cdn.mathpix.com/cropped/2025_10_16_72ceac0a8fd0baa16477g-088.jpg?height=1508&width=875&top_left_y=122&top_left_x=335)
FIGURE 3.9. The 14 Bravais lattices.

![](https://cdn.mathpix.com/cropped/2025_10_16_72ceac0a8fd0baa16477g-088.jpg?height=398&width=679&top_left_y=1780&top_left_x=439)
FIGURE 3.10. Fractional coordinate system with respect to unit cell dimensions a, b, c. Fractional coordinates $\mathrm{x}, \mathrm{y}, \mathrm{z}$ are defined by $\mathrm{x}=\mathrm{X} / \mathrm{a}, \mathrm{y}=\mathrm{Y} / \mathrm{b}, \mathrm{z}=\mathrm{Z} / \mathrm{c}$.

![](https://cdn.mathpix.com/cropped/2025_10_16_72ceac0a8fd0baa16477g-089.jpg?height=675&width=499&top_left_y=122&top_left_x=528)
FIGURE 3.11. Close packing in spheres. (a) One-dimensional close packing $\mathrm{CN}=2$; (b) two-dimensional close packing $\mathrm{CN}=6$; (c) nonclose-packed arrangement of spheres (square packing) $\mathrm{CN}=4$.

![](https://cdn.mathpix.com/cropped/2025_10_16_72ceac0a8fd0baa16477g-089.jpg?height=490&width=538&top_left_y=969&top_left_x=512)
FIGURE 3.12. Close packing in three dimensions. Layer A (dark shading) represents lowest layer; layer B (medium shading) is second layer; layer C (light shading) is the arrangement adopted for the third layer in cubic close packing. Alternatively, the third layer may adopt a position directly in line with layer A as in hexagonal close packing.

...ABCABCABC... stacking sequence known as cubic close packing, сср; in both cases $\mathrm{CN}=12$. The stacking sequences are summarized in Figure 3.12.

Like all crystalline structures, those based on close packing can be described entirely by a basic repeating unit or unit cell. Considering first hcp, the hexagonal unit cell is easily visualized with the c-axis running perpendicular to the close-packed layers. Thus the unit cell has a close-packed atom at each vertex and one in the unit cell body with fractional coordinates $1 / 3,2 / 3,1 / 2$, i.e., two close-packed atoms per hexagonal unit cell (Figure 3.13). The сср unit cell is slightly more difficult to visualize with respect to the close-packed layers which run perpendicular to the body diagonals of the cubic unit cell. The unit cell is therefore face centered, i.e., an atom at each vertex and at the center of each face giving a total unit cell content of four close-packed atoms (Figure 3.14). Both hcp and ccp have the same amount of space occupied by spheres with a packing density of $74.02 \%$, which is therefore the highest that can be achieved for close packing of identical spheres. One important difference between the two forms of close packing is that in hcp there is only one close-packing direction,

![](https://cdn.mathpix.com/cropped/2025_10_16_72ceac0a8fd0baa16477g-090.jpg?height=548&width=1262&top_left_y=115&top_left_x=143)
FIGURE 3.13. Unit cell contents for hcp atoms. (a) Three-dimensional view; (b) projection down c-axis.

![](https://cdn.mathpix.com/cropped/2025_10_16_72ceac0a8fd0baa16477g-090.jpg?height=621&width=652&top_left_y=791&top_left_x=455)
FIGURE 3.14. Unit cell contents for a cubic close-packed system. A single close-packed layer is indicated by atoms numbered 1 to 6 .

whereas in сср there are four equivalent close-packed directions; therefore, these configurations are termed anisotropic and isotropic packing, respectively.

Another form of packing adopted by inorganic structures is body-centered cubic (bcc) packing (Figure 3.15). It is not a close-packed arrangement, with only eight coordination being achieved and a $68.02 \%$ packing density. The cubic unit cell has an atom at each vertex and one at the body center, giving a total of two atoms per cell. Some metals adopt bccpacked structures, for example, $\alpha-\mathrm{Fe}, \mathrm{Na}$, and W . In addition, the structures of some ionic compounds can be derived from bcc packing; for example, the structure of CsCl can be derived from the bcc unit cell, with Cl atoms at the cell vertices and Cs at the body-centered position. Thus each Cs is surrounded by eight equidistant Cl and each Cl is coordinated to eight equidistant Cs , hence the structure is often termed $8: 8$. Other compounds which adopt this structure include $\mathrm{CsBr}, \mathrm{TlCl}, \mathrm{TlBr}, \mathrm{NH}_{4} \mathrm{Cl}, \mathrm{CsNH}_{2}$, and TlCN .

## A. INTERSTITIAL SITES

As described above, even in true close-packed structures only $74.02 \%$ of the available space is used by the close-packed atoms. This leaves $25.98 \%$ of interstitial space which is

![](https://cdn.mathpix.com/cropped/2025_10_16_72ceac0a8fd0baa16477g-091.jpg?height=389&width=640&top_left_y=112&top_left_x=462)
FIGURE 3.15. Body-centered packing: (a) space filling model; (b) unit cell contents.

![](https://cdn.mathpix.com/cropped/2025_10_16_72ceac0a8fd0baa16477g-091.jpg?height=283&width=724&top_left_y=664&top_left_x=418)
FIGURE 3.16. Interstitial sites between close-packed layers. (a) Tetrahedral site, (b) octahedral site.

available for occupation by suitably sized atoms or ions to give inorganic compounds. In regular close-packed arrays, two types of interstitial sites are found (Figure 3.16), viz, tetrahedral and octahedral interstitial sites. A tetrahedral site occurs where a sphere from one layer fits into a recess of the next layer; where two recesses come together in facing layers, an interstitial octahedral site results. It is helpful to relate these sites to the close-packed unit cells. In the hexagonal close-packed cell, two tetrahedral sites occur along the c-axis with fractional coordinates $0,0,3 / 8$ and $0,0,5 / 8$ and a further two sites occur within the unit cell body at $1 / 3,2 / 3,1 / 8$ and $1 / 3,2 / 3,7 / 8$ (Figure 3.17a). The octahedral sites are located above and below the close-packed atom at $2 / 3,1 / 3,1 / 4$ and $2 / 3,1 / 3,3 / 4$ (Figure 3.17b). Thus there are four tetrahedral and two octahedral interstitial sites per hexagonal close-packed unit cell. In the сср cell the tetrahedral sites are located in the center of each octant (Figure 3.18a), while the octahedral sites are located halfway along each cell edge and at the body center (Figure 3.18b). Therefore, there are eight tetrahedral and four octahedral interstitial sites per сср cell. Hence, the number and type of interstitial sites per close-packed atom is independent of the close-packed arrangement adopted, i.e., two tetrahedral and one octahedral interstitial site per close-packed atom for both сср and hcp (Table 3.7).

In close-packed lattices, the relative sizes of octahedral and tetrahedral sites are important when considering the energetics of compound formation. The radius of an interstitial site, $\mathrm{r}_{\mathrm{I}}$, is dependent on that of the close-packed atom $\mathrm{r}_{\mathrm{cp}}$ such that $\mathrm{r}_{\mathrm{I}} / \mathrm{r}_{\mathrm{cp}}=0.225$ and 0.414 for tetrahedral and octahedral sites, respectively.

## B. POLYHEDRAL REPRESENTATIONS OF CLOSE PACKING

The models described so far have emphasized the close-packed atoms. The solid state electrochemist, however, is very often more concerned with the passage of mobile ions from site to site. The use of polyhedral representations to emphasize the interstitial sites rather than the close-packed atoms allows for easier interpretation of intersite connectivities and conduction pathways. In this type of model the center of a polyhedron represents the center

![](https://cdn.mathpix.com/cropped/2025_10_16_72ceac0a8fd0baa16477g-092.jpg?height=419&width=960&top_left_y=122&top_left_x=302)
FIGURE 3.17. Interstitial sites in hcp unit cell, projections down c-axis. (a) Tetrahedral sites, (b) octahedral sites. c-Axis heights are given.

![](https://cdn.mathpix.com/cropped/2025_10_16_72ceac0a8fd0baa16477g-092.jpg?height=542&width=971&top_left_y=753&top_left_x=300)
FIGURE 3.18. Interstitial sites in ccp unit cell, two-dimensional projection. (a) Tetrahedral sites, (b) octahedral sites. Vertical axis heights are given.

TABLE 3.7
Numbers of Interstitial Sites in Close-Packed Geometries
| Packing | Close-packed <br> atoms per cell | Tetrahedral <br> sites per cell | Octahedral <br> sites per cell | Tetrahedral <br> sites per <br> close-packed atom | Octahedral <br> sites per <br> close-packed atom |
| :---: | :---: | :---: | :---: | :---: | :---: |
| сср | 4 | 8 | 4 | 2 | 1 |
| hср | 2 | 4 | 2 | 2 | 1 |


of a site, while the close-packed atoms are reduced to become the vertices of the polyhedron. Therefore, two close-packed layers are represented by a single layer of polyhedra. Each polyhedral layer contains tetrahedra and octahedra in a $2: 1$ ratio. Within a single layer, tetrahedra share edges with other tetrahedra and faces with octahedra. Similarly, octahedra share only edges with other octahedra. Addition of a second layer of polyhedra, i.e., a third close-packed layer, results in face sharing of like polyhedra in hcp, but only edge sharing in сср. Thus in hcp chains of face sharing octahedral sites are formed with chains running parallel to the close-packing direction. In a similar way the tetrahedral sites alternate between

![](https://cdn.mathpix.com/cropped/2025_10_16_72ceac0a8fd0baa16477g-093.jpg?height=625&width=457&top_left_y=122&top_left_x=246)
FIGURE 3.19. Interstitial five coordinate site formed by face sharing of two tetrahedra in hcp.

![](https://cdn.mathpix.com/cropped/2025_10_16_72ceac0a8fd0baa16477g-093.jpg?height=375&width=379&top_left_y=859&top_left_x=307)
FIGURE 3.20. Two-dimensional projection of fcc unit cell. Face diagonal $=4 \mathrm{r}_{\mathrm{cp} \text { ion }}$.

face and vertex, sharing in the close-packing direction. This is important in some structures because it results in a unique five-coordinate site formed by a face-sharing pair of tetrahedra (Figure 3.19).

## C. STRUCTURES BASED ON CLOSE-PACKING

In real solids, true or near close packing is rare and is generally limited to metallic or intermetallic compounds. Ionic solids based on close-packing geometry do not show true close packing, because this would necessitate close contact between like charges. In a true сср unit cell, the length of the face diagonal would be equivalent to four times the radius of the close-packed atom $\mathrm{r}_{\mathrm{cp}}$ (Figure 3.20). In NaCl the cubic unit cell dimension a $=5.6402 \AA$. Using Pythagoras the face diagonal $=\sqrt{ } 2 \mathrm{a}^{2}=7.9764 \AA$, which makes $\mathrm{rCl}^{-}=1.994 \AA$. This compares with a literature value for $\mathrm{rCl}^{-}$of $1.81 \AA .{ }^{12}$ It can therefore be concluded that the structure of NaCl does not show true close packing of $\mathrm{Cl}^{-}$ions. Despite this, many structures can be described in terms of close packing geometry of one sublattice, with the other sublattice occupying fractions of the interstitial sites. Some important structures are described below.

## 1. Structures Based on hcp

a. NiAs

Nickel arsenide (Figure 3.21) can be described in terms of hexagonal close-packed arsenic atoms with nickel in all the octahedral sites. This results in columns of face-sharing $\mathrm{NiAs}_{6}$ octahedra, with columns sharing edges with each other. Each Ni atom has six As atoms as

![](https://cdn.mathpix.com/cropped/2025_10_16_72ceac0a8fd0baa16477g-094.jpg?height=464&width=1234&top_left_y=117&top_left_x=159)
FIGURE 3.21. NiAs structure showing Ni (black) and As (shaded) atoms. (a) Unit cell contents, (b) view down c-axis with vertical heights given.

![](https://cdn.mathpix.com/cropped/2025_10_16_72ceac0a8fd0baa16477g-094.jpg?height=696&width=499&top_left_y=782&top_left_x=528)
FIGURE 3.22. Structure of wurtzite showing Zn (shaded circles) and S (open circles) coordination.

nearest neighbors at the corners of an octahedron and two Ni atoms immediately above and below. The Ni-Ni distance of $2.50 \AA$ (c/2) is only marginally longer than the Ni-As distance of $2.43 \AA$. This facilitates Ni-Ni bonding and probably accounts for the low c/a cell parameter ratio of 1.39 compared with a value of 1.63 for an ideal close-packed system. The arsenic atoms are also six coordinate, but are in trigonal prismatic sites. The As atoms are far from true close-packed - the As-As distance of $3.6 \AA$ is much greater than the value predicted from the sum of the atomic radii of $2.50 \AA$. Other structures which adopt the NiAs structure include VS, FeS, and NiS.

## b. ZnS (Wurtzite)

The hexagonal close-packed form of ZnS known as wurtzite (Figure 3.22) consists of hcp $\mathrm{S}^{2-}$ ions with $\mathrm{Zn}^{2+}$ in half the tetrahedral sites. The sulfide coordination is also tetrahedral. The corner-sharing Zn tetrahedra all point in the same direction. The structure is commonly adopted by II-VI and III-V solids such as CdS and InN. Other compounds with the wurtzite structure include ZnO (zincite), $\mathrm{BeO}, \mathrm{CdSe}, \mathrm{AgI}, \mathrm{MgTe}$, and MnS .

## 2. Structures Based on ccp

## a. NaCl (Rock Salt)

The NaCl or rock salt structure (Figure 3.23) may be described as ccp $\mathrm{Cl}^{-}$ions with $\mathrm{Na}^{+}$ in all the octahedral sites (or equally, сср $\mathrm{Na}^{+}$with $\mathrm{Cl}^{-}$in the octahedral sites). The rock salt structure may be regarded as the сср equivalent to NiAs. Rock salt is therefore a 6:6 structure, i.e., with both $\mathrm{Na}^{+}$and $\mathrm{Cl}^{-}$six coordinate. The resulting structure contains $\mathrm{NaCl}_{6}$ octahedra which share all 12 edges with other octahedra. Each octahedral face is parallel to a closepacked layer and marks the shared face with a vacant tetrahedral site. The important difference between NiAs and NaCl lies in the distance between the centers of the octahedral sites. In NiAs where the octahedral sites share faces rather than edges, the short contact between the centers of the octahedral sites is stabilized by $\mathrm{Ni}-\mathrm{Ni}$ interactions. In NaCl no such interaction is present. Many binary structures adopt the NaCl framework and are summarized in Table 3.8.

![](https://cdn.mathpix.com/cropped/2025_10_16_72ceac0a8fd0baa16477g-095.jpg?height=1377&width=865&top_left_y=697&top_left_x=347)
FIGURE 3.23. NaCl structure. (a) Unit cell contents of NaCl , shaded atoms represent Na , and unshaded Cl ions. (b) Edge-sharing octahedra in NaCl. (From West, A.R., Solid State Chemistry and Its Applications, John Wiley \& Sons, New York, 1984. With permission.)

TABLE 3.8
Compounds with the NaCl Structure
|  | $a(\AA)$ | $a(\AA)$ |  |  | $a(\AA)$ |  | $a(\AA)$ |
| :--- | :--- | :--- | :--- | :--- | :--- | :--- | :--- |
| MgO | 4.213 | MgS | 5.200 | LiF | 4.0270 | KF | 5.347 |
| CaO | 4.8105 | CaS | 5.6948 | LiCl | 5.1396 | KCl | 6.2931 |
| SrO | 5.160 | SrS | 6.020 | LiBr | 5.5013 | KBr | 6.5966 |
| BaO | 5.539 | BaS | 6.386 | LiI | 6.00 | KI | 7.0655 |
| TiO | 4.177 | $\alpha \mathrm{MnS}$ | 5.224 | LiH | 4.083 | RbF | 5.6516 |
| MnO | 4.445 | MgSe | 5.462 | NaF | 4.64 | RbCl | 6.5810 |
| FeO | 4.307 | CaSe | 5.924 | NaCl | 5.6402 | RbBr | 6.889 |
| CoO | 4.260 | SrSe | 6.246 | NaBr | 5.9772 | RbI | 7.342 |
| NiO | 4.1769 | BaSe | 6.600 | NaI | 6.473 | AgF | 4.92 |
| CdO | 4.6953 | CaTe | 6.356 | NaH | 4.890 | AgCl | 5.549 |
| SnAs | 5.7248 | SrTe | 6.660 | ScN | 4.44 | AgBr | 5.7745 |
| TiC | 4.3285 | BaTe | 7.00 | TiN | 4.240 | CsF | 6.014 |
| UC | 4.955 | LaN | 5.30 | UN | 4.890 |  |  |


From West, A.R., Solid State Chemistry and Its Applications, John Wiley \& Sons, New York, 1984. With permission.

## b. $\mathbf{C a F}_{2}$ (Fluorite)

The structure of fluorite (Figure 3.24a) is derived from сср $\mathrm{Ca}^{2+}$ with fluoride occupying all the tetrahedral sites. Thus each fluoride has tetrahedral coordination, but each $\mathrm{Ca}^{2+}$ is surrounded by eight fluorides in a cubic coordination. The tetrahedra share all their edges with other tetrahedra (Figure 3.24b). An alternative description is to consider the structure as being constructed from $\mathrm{CaF}_{8}$ cubes which edge share with adjacent cubes as shown in Figure 3.24c. Alternate cubes are vacant, but may become occupied in solid solution formation (see Section VII). Other compounds which adopt the fluorite structure include $\mathrm{SrF}_{2}, \mathrm{BaF}_{2}$, $\mathrm{ThO}_{2}$, and $\mathrm{UO}_{2} . \mathrm{Na}_{2} \mathrm{O}$ adopts an inverse fluorite structure with ccp anions and cations in the tetrahedral sites.

![](https://cdn.mathpix.com/cropped/2025_10_16_72ceac0a8fd0baa16477g-096.jpg?height=673&width=1168&top_left_y=1371&top_left_x=197)
FIGURE 3.24. Structure of $\mathrm{CaF}_{2}$. (a) Unit cell projection, (b) edge-sharing tetrahedra in $\mathrm{CaF}_{2}$, (c) description of $\mathrm{CaF}_{2}$ with alternate cubes filled. (From West, A.R., Solid State Chemistry and Its Applications, John Wiley \& Sons, New York, 1984. With permission.)

![](https://cdn.mathpix.com/cropped/2025_10_16_72ceac0a8fd0baa16477g-097.jpg?height=1147&width=703&top_left_y=122&top_left_x=432)
FIGURE 3.25. Structure of zinc blende. (a) Unit cell projection showing Zn (shaded circles) and S (open circles) coordination, (b) corner-sharing tetrahedral arrangement in zinc blende. (Adapted from West, A.R., Solid State Chemistry and Its Applications, John Wiley \& Sons, New York, 1984.)

## c. ZnS (Zinc Blende or Sphalerite)

The сср polymorph of ZnS , zinc blende (Figure 3.25a), consists of ccp $\mathrm{S}^{2-}$ with $\mathrm{Zn}^{2+}$ in half the tetrahedral sites. The tetrahedra share corners with three other tetrahedra, all pointing in the same direction (Figure 3.25b). The faces of the tetrahedral sites are parallel to the close-packed layers. The $\mathrm{S}^{2-}$ ions are also tetrahedrally coordinated to zinc. Replacement of the Zn and S by C results in the diamond structure (see Figure 3.7). Other compounds which adopt the zinc blende structure include BeS, CuF, and $\alpha$-CdS. Like the wurtzite structure, zinc blende is a common structure for II-VI and III-V compounds such as GaAs and InSb.

## 3. Layered Structures Based on Close Packing

## a. $\mathrm{CdCl}_{2}$ and $\mathrm{CdI}_{2}$

The structures of $\mathrm{CdCl}_{2}$ and $\mathrm{CdI}_{2}$ are based on ccp and hcp halide lattices with alternate layers of octahedra filled (Figure 3.26). The structure of $\mathrm{CdCl}_{2}$ consists of ccp Cl- ions with $\mathrm{Cd}^{2+}$ filling all the octahedral sites in alternate layers. This results in a layered compound with layers held together by van der Waals forces. The $\mathrm{CdCl}_{6}$ octahedra edge share within the filled layer. $\mathrm{CdBr}_{2}, \mathrm{ZnI}_{2}$, and $\mathrm{CoCl}_{2}$ are known to adopt this structure. $\mathrm{Cs}_{2} \mathrm{O}$ packs in an anti- $\mathrm{CdCl}_{2}$ structure with ccp $\mathrm{Cs}^{+}$and $\mathrm{O}^{2-}$ in all the octahedral sites in alternate layers.
$\mathrm{CdI}_{2}$ (Figure 3.27) has a similar structure to $\mathrm{CdCl}_{2}$, but in this case the structure is based on hcp $\mathrm{I}^{-}$ions, with $\mathrm{Cd}^{2+}$ in all the octahedral sites in alternate layers. The octahedra share

![](https://cdn.mathpix.com/cropped/2025_10_16_72ceac0a8fd0baa16477g-098.jpg?height=786&width=640&top_left_y=140&top_left_x=457)
FIGURE 3.26. View down a-axis of $\mathrm{CdCl}_{2}$ structure. Cd and Cl atoms are represented by shaded and open circles, respectively. Cubic close packed layers are indicated.

![](https://cdn.mathpix.com/cropped/2025_10_16_72ceac0a8fd0baa16477g-098.jpg?height=790&width=595&top_left_y=1169&top_left_x=474)
FIGURE 3.27. View down a-axis of $\mathrm{CdI}_{2}$ structure. Cd and CI atoms are represented by shaded and open circles, respectively. Hexagonal close packed layers are indicated.

six of their edges with other octahedra in the same layer. Each $\mathrm{I}^{-}$ion is coordinated to three cadmiums. $\mathrm{CaI}_{2}, \mathrm{VBr}_{2}, \mathrm{TiCl}_{2}, \mathrm{Ni}(\mathrm{OH})_{2}$, and $\mathrm{Ca}(\mathrm{OH})_{2}$ all adopt the $\mathrm{CdI}_{2}$ structure. Many of these compounds including $\mathrm{CdI}_{2}$ itself show polymorphism.

![](https://cdn.mathpix.com/cropped/2025_10_16_72ceac0a8fd0baa16477g-099.jpg?height=581&width=574&top_left_y=119&top_left_x=493)
FIGURE 3.28. Two-dimensional projection of $\mathrm{CrCl}_{3}$ structure. (From Wells, A.F., Structural Inorganic Chemistry, 2nd ed., Clarendon Press, Oxford, 1950. With permission.)

## b. $\mathrm{CrCl}_{3}$ and $\mathrm{BiI}_{3}$

The structures of $\mathrm{CrCl}_{3}$ and $\mathrm{BiI}_{3}$ are based on ccp $\mathrm{Cl}^{-}$and hcp $\mathrm{I}^{-}$, respectively. In both structures one third of the available octahedral sites are occupied with two thirds of the sites in alternate layers filled by cations, resulting in layered structures. Each octahedron shares three edges with other octahedra (Figure 3.28).

## 4. Other Important Structures <br> a. $\mathrm{TiO}_{2}$ (Rutile)

The structure of rutile (Figure 3.29) is based on a distorted hcp array of oxide ions with titanium in half the octahedral sites. The filled octahedra are arranged so that every alternate octahedron is filled. This results in chains of edge-sharing $\mathrm{TiO}_{6}$ octahedra. The chains share corners to give the resulting tunnel structure with tunnels running parallel to the c-axis. There is a buckling of the close-packed layers to give a tetragonal unit cell with $\mathrm{a}=4.5937, \mathrm{c}= 2.9587 \AA$. The titanium coordination is slightly distorted from regular octahedral geometry, with two Ti-O bond lengths of 1.95 and $1.98 \AA$. Each oxygen is coordinated to three titaniums in a planar arrangement. The structure is adopted by several $\mathrm{MO}_{2}$ compounds, including $\mathrm{M}= \mathrm{Se}, \mathrm{Sn}, \mathrm{Pb}, \mathrm{Ti}, \mathrm{Cr}, \mathrm{Mn}, \mathrm{Ta}, \mathrm{Tc}, \mathrm{Re}, \mathrm{Ru}, \mathrm{Os}, \mathrm{Ir}, \mathrm{Te}$ as well as some $\mathrm{MF}_{2}$ compounds ( $\mathrm{M}= \mathrm{Mg}, \mathrm{Mn}, \mathrm{Fe}, \mathrm{Co}, \mathrm{Ni}, \mathrm{Zn}, \mathrm{Pd}$ ). Orthorhombic distortions of the rutile structure are seen in $\mathrm{CaCl}_{2}$ and $\mathrm{CaBr}_{2}$. Anti-rutile structures are adopted by $\delta-\mathrm{Co}_{2} \mathrm{~N}$ and $\mathrm{Ti}_{2} \mathrm{~N}$.

## b. $\alpha-\mathrm{Al}_{2} \mathrm{O}_{3}$ (Corundum)

The corundum structure (Figure 3.30) is formed from hcp oxide ions with $\mathrm{Al}^{3+}$ in two thirds of the octahedral sites. The Al positions are displaced, resulting in distorted tetrahedral coordination for $\mathrm{O}^{2-}$. Each $\mathrm{O}^{2-}$ has four Al neighbors. The $\mathrm{Al}-\mathrm{Al}$ distance is reduced by distortion of regular octahedral geometry with $\mathrm{Al}-\mathrm{O}$ bond lengths of 1.93 and $1.89 \AA$. Corundum is noted for its hardness and high melting point. Doping with Cr or Ti results in the gemstones ruby and sapphire, respectively. $\mathrm{Ti}_{2} \mathrm{O}_{3}, \mathrm{~V}_{2} \mathrm{O}_{3}, \mathrm{Cr}_{2} \mathrm{O}_{3}, \mathrm{Fe}_{2} \mathrm{O}_{3}, \mathrm{Rh}_{2} \mathrm{O}_{3}$, and $\mathrm{Ga}_{2} \mathrm{O}_{3}$ are all isostructural with $\mathrm{Al}_{2} \mathrm{O}_{3}$.

## c. $\mathrm{ReO}_{3}$

$\mathrm{ReO}_{3}$ (Figure 3.31) consists of a ccp array of oxide ions with one fourth of the oxide ions missing. Re is located in one fourth of the octahedral sites. This results in each octahedron sharing all six vertices with other octahedra and linear Re-O-Re linkages. $\mathrm{ScF}_{3}, \mathrm{NbF}_{3}, \mathrm{TaF}_{3}$, and $\mathrm{MoF}_{3}$ all show the same structure.

![](https://cdn.mathpix.com/cropped/2025_10_16_72ceac0a8fd0baa16477g-100.jpg?height=645&width=1206&top_left_y=119&top_left_x=171)
FIGURE 3.29. Rutile structure (a) unit cell projection, (b) edge-sharing octahedral arrangement in rutile. Ti and O atoms are represented by black and open circles, respectively. (From Adams, D.M., Inorganic Solids, John Wiley \& Sons, New York, 1974. With permission.)

![](https://cdn.mathpix.com/cropped/2025_10_16_72ceac0a8fd0baa16477g-100.jpg?height=694&width=1048&top_left_y=951&top_left_x=263)
FIGURE 3.30. Structure of corundum. (a) Unit cell contents showing Al (black) and O (open circles) coordinations; (b) view down a-axis showing octahedral site filling sequence between hcp layers.

## d. $\mathrm{CaTiO}_{3}$ (Perovskite)

The ideal perovskite structure (Figure 3.32) is related to that of $\mathrm{ReO}_{3}$ and may be thought of as a ccp array of oxide ions with one fourth of the oxygens missing. Ti occupies one fourth of the octahedral sites with Ca located in the oxide ion vacancy. $\mathrm{The}^{\mathrm{TiO}_{6}}$ octahedra share corners to give the characteristic three-dimensional framework. This gives a CN of 12 for Ca; however, distortions of the lattice reduce this to 8 .

## e. $\mathrm{MgAl}_{2} \mathrm{O}_{4}$ (Spinel)

The spinel structure (Figure 3.33) can be described as ccp $\mathrm{O}^{2-}$ ions with $\mathrm{Al}^{3+}$ in half the octahedral sites and $\mathrm{Mg}^{2+}$ in one eighth of the tetrahedral sites. The structure is therefore built up of edge-sharing ribbons of octahedra which are joined by parallel ribbons in adjacent layers by further edge sharing. The tetrahedra share vertices with the octahedra. $\mathrm{Fe}_{2} \mathrm{MgO}_{4}$

![](https://cdn.mathpix.com/cropped/2025_10_16_72ceac0a8fd0baa16477g-101.jpg?height=785&width=1239&top_left_y=115&top_left_x=159)
FIGURE 3.31. Structure of $\mathrm{ReO}_{3}$. Re and O atoms are black and open circles, respectively; (a) unit cell contents and Re coordination (b) 3-D structure. (From Adams, D.M., Inorganic Solids, John Wiley \& Sons, New York, 1974. With permission.)

![](https://cdn.mathpix.com/cropped/2025_10_16_72ceac0a8fd0baa16477g-101.jpg?height=463&width=496&top_left_y=1099&top_left_x=533)
FIGURE 3.32. Structure of perovskite showing Ba (shaded), O (large open circles), and Ti (small open circles). (From Wells, A.F., Structural Inorganic Chemistry, 5th ed., Clarendon Press, Oxford, 1984. With permission.)

adopts an inverse spinel structure with half the Fe in tetrahedral sites and the other half sharing the octahedral sites with Mg . Similarly, $\mathrm{Fe}_{3} \mathrm{O}_{4}$ (hematite) has Fe (III) in one eighth of the tetrahedral sites and Fe (III) and Fe (II) randomly distributed in half the octahedral sites.

## VI. CRYSTAL DEFECTS

As described in Section II, the crystalline state is derived from a regular repeating array of atoms in three dimensions. The net result of this construction is a perfect crystalline solid with all atoms present and located in their ideal positions. However, the perfect crystalline state has a zero entropy and can therefore only exist at absolute zero temperature. Above this temperature there is a finite probability that defects from ideality will exist. These defects from the perfect crystal, although typically small in number, affect greatly the properties of the crystal, such as electronic conductivity and mechanical strength. Of most importance in the context of this chapter is the crucial role defects play in controlling ionic transport.

![](https://cdn.mathpix.com/cropped/2025_10_16_72ceac0a8fd0baa16477g-102.jpg?height=560&width=950&top_left_y=115&top_left_x=304)
FIGURE 3.33. Structure of spinel. The structure is composed of alternating octants of $\mathrm{AO}_{4}$ tetrahedra and $\mathrm{B}_{4} \mathrm{O}_{4}$ cubes (a) to build the fcc unit cell (b). (From Greenwood, N.N., Ionic Crystals Lattice Defects and Nonstoichiometry, Butterworths, London, 1968. With permission.)

## A. ENERGETICS OF DEFECT FORMATION

As the number of defects in a crystalline solid increases, the degree of disorder and hence the entropy, S, increases. The change in entropy on introducing defects into a perfect crystal is given by:

$$
\Delta \mathrm{S}=\mathrm{k} \ln \mathrm{~W}
$$

where k is the Boltzmann constant and W is the number of different possible arrangements for a particular point defect. It can be shown that for n defects distributed over N sites:

$$
W=\frac{N!}{(N-n)!n!}
$$

What prevents the system proceeding to a completely random distribution of atoms is the energy associated with defect formation $\Delta \mathrm{H}_{\mathrm{f}}$. Using the Gibbs equation:

$$
\Delta \mathrm{G}=\Delta \mathrm{H}-\mathrm{T} \Delta \mathrm{~S}
$$

the change in Gibbs free energy ( $\Delta \mathrm{G}$ ) of a crystal containing n defects at a particular temperature and pressure is given by:

$$
\Delta \mathrm{G}=\mathrm{n} \Delta \mathrm{H}_{\mathrm{f}}-\mathrm{T}\left(\Delta \mathrm{~S}+\mathrm{n} \Delta \mathrm{~S}^{\prime}\right)
$$

where $\mathrm{S}^{\prime}$ is the entropy associated with the change in atomic vibration around a defect.
At a particular temperature, starting from a zero defect concentration, introduction of a single defect increases the entropy significantly such that there is a drop in free energy. This continues as more defects are introduced, and the enthalpy and entropy terms increase. At a certain point introduction of further defects causes little change in the overall disorder and hence entropy, while enthalpy continues to increase. This would result in an increase in free energy, and so further defect formation is no longer energetically favored. Thus an equilibrium defect concentration has been achieved (Figure 3.34). Change in temperature causes a shift in this equilibrium position.

![](https://cdn.mathpix.com/cropped/2025_10_16_72ceac0a8fd0baa16477g-103.jpg?height=424&width=370&top_left_y=124&top_left_x=131)
[defect]
