Repository: cunyu-liu/electrolyte_ailab

File: fine-tune/bookData/电极过程动力学 基础、技术与应用 (徐艳辉) (Z-Library).md (part 7 of 8)
## 第1章 基 础
| $\mathrm{Li}-\mathrm{MnO}_{2}$电池 | $\mathrm{Li}\left\|\mathrm{LiClO}_{4}, \mathrm{PC}+\mathrm{DME}\right\| \mathrm{MnO}_{2}$ | $\mathrm{Li}+\mathrm{MnO}_{2} \longrightarrow \mathrm{LiOOMn}$ | $3.0 \sim$ 3.5 V | $100 \sim 250 \mathrm{~W} \cdot \mathrm{~h} / \mathrm{kg}, 400 \sim 750 \mathrm{~W} \cdot \mathrm{~h} / \mathrm{L}$ ，工作电压 2.9 V ，放电终止电压为 2.0 V ，储存寿命长，自放电低，可提供瞬时大电流，用于相机、玩具等 |
| $\mathrm{Li}-\mathrm{FeS}_{2}$电池 | $\mathrm{Li}\left\|\mathrm{LiClO}_{4} / \mathrm{PC}\right\| \mathrm{FeS}_{2}$ ， C | $\mathrm{Li}+\mathrm{FeS}_{2} \longrightarrow \mathrm{Fe}+\mathrm{Li}_{2} \mathrm{~S}$ | 1.8 V | 大电流下电压为 1.5 V ，可取代相应的水性电池，用在收录机、相机、玩具等中 |
| $\mathrm{Li}-\mathrm{SO}_{2}$电池 | $\mathrm{Li}\left\|\mathrm{SO}_{2}, \mathrm{LiBr} / \mathrm{An}\right\| \mathrm{C}$ | $\mathrm{Li}+\mathrm{SO}_{2} \longrightarrow \mathrm{Li}_{2} \mathrm{~S}_{2} \mathrm{O}_{4}$ | 3.0 V | $300 \mathrm{~W} \cdot \mathrm{~h} / \mathrm{kg}, 480 \mathrm{~W} \cdot \mathrm{~h} /$ L ，电池储存寿命长，输出功率高，可在军事上使用，如导弹点火系统 |
| $\mathrm{Li}-\mathrm{SOCl}_{2} \left(\mathrm{SO}_{2} \mathrm{Cl}_{2}\right)$电池 | $\mathrm{Li} \mid \mathrm{LiAlCl}_{4}, \mathrm{SOCl}_{2}\left(\mathrm{SO}_{2}\right. \left.\mathrm{Cl}_{2}\right) \mid \mathrm{C}$ | $\begin{aligned} & \mathrm{Li}+\mathrm{SOCl}_{2} \longrightarrow \mathrm{LiCl}+\mathrm{SO}_{2}+\mathrm{S} \\ & \text { 或者 } \mathrm{Li}+\mathrm{SO}_{2} \mathrm{Cl}_{2} \longrightarrow \mathrm{LiCl}+\mathrm{SO}_{2} \end{aligned}$ | 开路电压分别为 3.6 V 、 3.9 V | $660 \mathrm{~W} \cdot \mathrm{~h} / \mathrm{kg}, 1240 \mathrm{~W} \cdot \mathrm{~h} / \mathrm{L}$ ，二者低温性能好，能量密度高，均应用于特殊场合，如心脏起搏器、火箭发射器等 |
| 锂碘全固态电池 | $\mathrm{Li}\|\mathrm{LiI}\| \mathrm{I}_{2}$（聚二乙烯吡啶） | $2 \mathrm{Li}+\mathrm{I}_{2} \longrightarrow 2 \mathrm{LiI}$ | 2.8 V | $120 \sim 290 \mathrm{~W} \cdot \mathrm{~h} / \mathrm{kg}, 600 \sim 960 \mathrm{~W} \cdot \mathrm{~h} / \mathrm{L}$ ，抗机械冲击、振动，电池可以做得很薄，储存寿命长，可达 10 年以上，可应用于心脏起搏器等医用仪器和 CMOS随机存储器电源 |
| 银碘全固态电池 | $\mathrm{Ag}\left\|\mathrm{RbAg}_{4} \mathrm{I}_{5}\right\| \mathrm{RbI}_{3}, \mathrm{C}$ | $\begin{aligned} & 14 \mathrm{Ag}+7 \mathrm{RbI}_{3} \longrightarrow 3 \mathrm{RbAg}_{4} \mathrm{I}_{5}+2 \mathrm{Rb}_{2} \mathrm{AgI}_{3}\left(>27^{\circ} \mathrm{C}\right) \\ & 4 \mathrm{Ag}+2 \mathrm{RbI}_{3} \longrightarrow \mathrm{Rb}_{2} \mathrm{AgI}_{3}+3 \mathrm{AgI}\left(<27^{\circ} \mathrm{C}\right) \end{aligned}$ | 0.660 V | 停产 |
| 锂氧化铜电池 | $\mathrm{Li} \mid \mathrm{LiClO}_{4}, 1,3-$ 二氧戊环 $\mid \mathrm{CuO}$ | $2 \mathrm{Li}+\mathrm{CuO} \longrightarrow \mathrm{Li}_{2} \mathrm{O}+\mathrm{Cu}$ | 1.5 V | $300 \mathrm{~W} \cdot \mathrm{~h} / \mathrm{kg}, 700 \mathrm{~W} \cdot \mathrm{~h} / \mathrm{L}$ ，作为电压兼容性锂电池，可取代 1.5 V 的其它水性电池 |


| 电池名称 | 体系 | 反 应 式 | 开路电压 | 应用描述 |
| :--- | :--- | :--- | :--- | :--- |
| 锂－氯高温电池 | $\mathrm{Li}\|\mathrm{LiCl}\| \mathrm{Cl}_{2}, \mathrm{C}$ | $2 \mathrm{Li}+\mathrm{Cl}_{2} \longrightarrow 2 \mathrm{LiCl}$ | 3.46 V | $650^{\circ} \mathrm{C}$ 工作温度，内阻比较大，停滞不前，腐蚀严重 |
| 锂－硫高温电池 | Li｜LiF－LiCl－LiI｜S | $\mathrm{xLi}+\mathrm{S} \longrightarrow \mathrm{Li}_{\mathrm{x}} \mathrm{S}$ | 2.3 V | $350 \sim 400$ 度的工作温度， $150 \mathrm{~W} \cdot \mathrm{~h} / \mathrm{kg}$ 的实际能量密度，腐蚀严重，离实用还有点距离 |
| 锂合金－硫化物高温电池 | $\mathrm{LiAl}\|\mathrm{LiCl}-\mathrm{KCl}\| \mathrm{FeS}$ | $2 \mathrm{LiAl}+\mathrm{FeS} \longleftrightarrow \mathrm{Li}_{2} \mathrm{~S}+2 \mathrm{Al}+\mathrm{Fe}$ | 1.33 V | 离实用化还有距离， $130 \mathrm{~W} \cdot$ h／kg |
| 锂合金－硫化物高温电池 | $\mathrm{LiA}\|\mathrm{LiCl}-\mathrm{KCl}\| \mathrm{FeS}_{2}$ | $4 \mathrm{LiAl}+\mathrm{FeS}_{2} \longleftrightarrow 2 \mathrm{Li}_{2} \mathrm{~S}+4 \mathrm{Al}+\mathrm{Fe}$ | 1.76 V | 大电流输出好于 FeS 的，比能量为 $180 \mathrm{~W} \cdot \mathrm{~h} / \mathrm{kg}$ |
| Beta 高温电池 | $\mathrm{Na}\left\|\beta-\mathrm{Al}_{2} \mathrm{O}_{3}\right\| \mathrm{S}, \mathrm{C}$ | $2 \mathrm{Na}+5 \mathrm{~S} \longleftrightarrow \mathrm{Na}_{2} \mathrm{~S}_{5}$ | 2.08 V | $300 \sim 400^{\circ} \mathrm{C}$ 工作温度。和所有的高温电池一样，期待在热电联供高温储能电池中得到应用。也可能作为机车牵引用。实际能量密度为 $140 \mathrm{~W} \cdot \mathrm{~h} / \mathrm{kg}$ ，可循环 1500 次 |
| 三氯化锑高温电池 | $\mathrm{Na}\left\|\beta-\mathrm{Al}_{2} \mathrm{O}_{3}\right\| \mathrm{SbCl}_{3}$ | $3 \mathrm{Na}+\mathrm{SbCl}_{3} \longleftrightarrow 3 \mathrm{NaCl}+\mathrm{Sb}$ | 2.9 V | 工作温度为 $210^{\circ} \mathrm{C}$ ，被淘汰 |
| Zebra 高温电池 | $\mathrm{Na} \quad\left\|\begin{array}{ll}\mid \beta-\mathrm{Al}_{2} & \mathrm{O}_{3}\end{array}\right\| \mathrm{NaAlCl}_{4}, \mathrm{NiCl}_{2}$ | $\mathrm{Ni}+2 \mathrm{NaCl} \longleftrightarrow \mathrm{NiCl}_{2}+2 \mathrm{Na}$ | 2.58 V | 实际能量密度为 $160 \mathrm{~W} \cdot \mathrm{~h} /$ L ，进人试生产阶段，在电动车上的实用寿命已经超过 1260次，超过 11 万公里（不更换电池组），输出功率大，曾在奔驰车上得到试用。一个最大的优点是：电池组中某电池失效后不明显影响电池组的正常工作 |

下就是平均工作电压与容量的乘积再除以体积或者质量。功率密度是指平均工作电压与电流乘积再除以体积或者质量。功率特性有时还特指瞬时功率输出能力。

有时，根据应用领域的要求，电池划分成电压兼容型和高压两类电池，电压兼容型指其电压为 1.5 V 的整数倍，高压型指电压高于 1.5 V 但是又不是 1.5 V 的整数倍。前者可以用于取代传统的水性 $\mathrm{Zn}-\mathrm{MnO}_{2}$ 电池系列。

表 3－2 是主要的一次电池体系和不常见的特种二次电池体系特征描述。

## 3． 8 二次电池简述

电池是由两个电极体系组成的，一个电极上发生氧化反应同时另一个电极上发生还原反应，如果两个电化学反应的电位差别很大，就可以构成具有一定电压的电池。二次电池是指放电后可以再充电的电池，其种类很多，但是基本结构类似，都包括正极、负极、正极集流体、负极集流体、隔膜、电解液和外壳。电池的基本特征由电解液和正极、负极共同决定，因此，在谈及对电解液的要求时是离不开对正极与负极的阐述的。二次电池对正极、电解液、负极的基本要求包括：
（1）电化学反应可逆性高；
（2）电解液的电化学窗口尽可能的大；
（3）正极与负极电极电位差尽可能的大；
（4）正极电极电位不能高于电解液电化学窗口的上限；
（5）负极电极电位不能低于电解液电化学窗口的下限；
（6）电解液、正极活性物质与负极活性物质的化学稳定性高；
（7）电解液尽可能具有环境友好等特性，如毒性尽可能的小；
（8）正负极活性物质的结构在充放电过程中稳定性好；
（9）其它与价格相关的要求。
此外要求正负极导电集流体要质量轻、导电率高、机械强度好，与活性物质可以很好的粘合，化学稳定性高，与电解液、被支撑的活性物质不发生反应，价格低廉。对膈膜的基本要求包括质量

轻，机械强度好，与电解液浸润性好，非电子导体，有一定的弹性，孔隙率高，孔径均匀且易控制，容易加工，化学稳定性高，不与电解液、正负极活性材料、正负极集流体反应，易加工等与价格相关的参数。

二次电池很有可能在纯电动汽车上获得实际应用，电动汽车对电池的要求是：30s 脉冲功率 65 kW ，连续工作功率 35 kW ，有效容量 $40 \mathrm{~kW} \cdot \mathrm{~h}$ ，工作电压范围 $110 \sim 400 \mathrm{~V}$ ，温度范围 $-30 \sim 65^{\circ} \mathrm{C}$ ，寿命大于 600 次，最大质量 400 kg ，最大体积 300 L ，价格低于 6000美元。

## 3．8．1 有效放电容量

电池的放电容量涉及到正负极容量的匹配、电解液量、外壳与集流体的重量等等参数。在恒定电流条件下二次电池的放电曲线具有图 3－14 所示的形式（恒定电阻放电时曲线类似）。图中虚线区域对应的就是有效容量，在放电初期与放电后期箭头区域对应的容量实际上是无效的。如果电池放电曲线平台很斜，那就意味着有效容量低。

![](https://cdn.mathpix.com/cropped/2025_10_16_e72797a544fa714b3524g-218.jpg?height=842&width=1072&top_left_y=1753&top_left_x=606)
图3－14 电池的容量窗口

## 3．8．2 充放电曲线信息

二次电池的充电曲线平台与放电曲线平台的电压差 $\Delta V$ ，可以反映出电压滞后程度。如果电压差很大，那么滞后就很大，二次电池

的能量效率就很低。如图 3－15 所示，即使图（b）中的充电与放电的平均电压差与图（a）中的一样，图（b）代表的二次电池的能量效率也要远低于图（a）的，而且图（b）的有效容量也很低，实际上已经类似于电容的特性。

![](https://cdn.mathpix.com/cropped/2025_10_16_e72797a544fa714b3524g-219.jpg?height=526&width=1138&top_left_y=659&top_left_x=380)
图 3－15 充放电平台的倾斜度与滞后

根据放电曲线形状（有时应当是开路电压－容量曲线，如果放电电流比较小，比如 0.1 C 倍率放电，其曲线也可以作为本分析方法使用），大致可以判断反应的机理。电极恒流放电曲线的基本形状，如图 3－16 所示，对于图中的曲线 1，放电初期的电压迅速降低源于欧姆极化，随后的弯曲部分相当于电化学极化和浓差极化的形成，进人电压平台区域后，电位基本不变化，代表着两相之间的平衡，此时形成了稳定的界面过程。在放电后期，反应物已经基本被消耗完毕，按照能斯特关系，电极电位开始突变。这种曲线一般代表的是两相反应机理。

![](https://cdn.mathpix.com/cropped/2025_10_16_e72797a544fa714b3524g-219.jpg?height=746&width=1012&top_left_y=2151&top_left_x=430)
图 3－16 典型的放电曲线形状示意图

对于曲线 2 所示的情况，放电初期电压迅速降低是源于欧姆极化，随后的缓慢下降是代表电化学极化与浓差极化的形成，与曲线 1 的初期放电过程相同。但是随后电极电位进入类似线性的下降阶段，这是一种固溶体行为的放电曲线，电压平台不明显。即，固溶体反应机理。

曲先 3 的情况，可以认为是曲线 1 和 2 的复合，它表示反应体系中同时存在固溶体反应与两相反应机理。曲线 3 情况表示固溶体过程对应的电位高于两相过程的，如果是低于两相过程的平台电位，图中曲线倾斜部分就在平台下边，也就是放电的后期。

原则上，即使对于两相反应机理，在放电初期和末期也都必然存在一个固溶体过程，不过在电化学中，因为这个固溶过程存在区域太小，一般不予考虑。

曲线 4 中，放电电压初期迅速降低，随后缓慢回升，这种现象一般暗示着放电产物的导电性能高于反应物。此外，工艺上的因素有时也会引起这种现象。新制备的电极在与电解液浸润不充分的条件下就直接放电，有时也会引起这种现象。判断是否由于工艺的因素导致这种现象，最简单的方法就是采用开路电位－容量曲线来分析。

对于多个活性过渡金属电对的情形，当电极充放电时，有时会出现非对称充放电曲线，为了简单，不妨设两个电对的情形，分别为 $\mathrm{M}_{1}^{m+/ n+}$ 和 $\mathrm{M}_{2}^{p+/ q+}$ ，其中满足 $m>n$ 和 $p>q$ 氧化态与还原态粒子浓度相同的时候（忽略活度影响）平衡电位分别为 $\varphi_{1} 、 \varphi_{2}$ ，假设 $\varphi_{1}>\varphi_{2}$ ，再假设活性材料中两个电对的容量分别是 $Q_{1} 、 Q_{2}$ ，那么，如果反应是对称的，充电和放电时电极电位的变化示意图，如图 3－17（a）所示。 $\mathrm{M}_{1}^{m+/ n+}$ 电对对应的是 $Q_{1}$ 容量，由于极化的原因，充电时电位高于 $\varphi_{1}$ ，放电时电位低于 $\varphi_{1}$ ，对于每个电对来说，充电的容量基本上等于放电的容量。这是对称的情形。

图 3－17（b）就是非对称的情形，充电时充人的容量主要反映在 $\mathrm{M}_{1}^{m+/ n+}$ 电对的反应，但是放电时，主要放电容量体现在 $\mathrm{M}_{2}^{p+/ q+}$ 电对的反应。出现这种情形一般暗示着电极反应过程中放电相和带电相之间的界面比较明显，并且界面移动的速度十分缓慢

![](https://cdn.mathpix.com/cropped/2025_10_16_e72797a544fa714b3524g-221.jpg?height=692&width=1663&top_left_y=257&top_left_x=103)
图 3－17 非对称充放电曲线形状示意图

（相对于活性粒子的固相扩散而言），在固相中的界面附近还存在化学反应，即

$$
(p-q) \mathrm{M}_{1}^{m+}+(m-n) \mathrm{M}_{2}^{q+} \longrightarrow(p-q) \mathrm{M}_{1}^{n+}+(m-n) \mathrm{M}_{2}^{p+}
$$

该反应是纯粹的化学反应，它直接导致能量的应用性降低。存在非对称情形时，充人的容量肯定小于材料的理论容量。

## 3．8．3 碱锰电池

碱锰电池分为一次电池和二次电池，这里重点阐述后者，其正负极反应以及电池总反应表示为

$$
\text { 负极 } \mathrm{Zn}+2 \mathrm{OH}^{-} \longleftrightarrow \mathrm{ZnO}+\mathrm{H}_{2} \mathrm{O}
$$

正极 $2 \mathrm{MnO}_{2}+2 \mathrm{H}_{2} \mathrm{O}+2 \mathrm{e} \longleftrightarrow 2 \mathrm{MnOOH}+2 \mathrm{OH}^{-}$
总反应 $\mathrm{Zn}+2 \mathrm{MnO}_{2}+\mathrm{H}_{2} \mathrm{O} \longleftrightarrow 2 \mathrm{MnOOH}+\mathrm{ZnO}$
要实现碱锰电池的可充性，基本前提条件是控制正极 $\mathrm{MnO}_{2}$ 放电到 $\mathrm{MnO}_{1.5}$ ，如果放电中导致二价锰产生，就会有可溶性物质产生同时伴随着材料的膨胀、结构的不可逆变化。相比之下，负极的可充性要好一些。以目前碱锰电池的技术而言，其循环性能主要是受到正极限制。

实际上即使是控制放电到 $\mathrm{MnO}_{1.5}$ ，循环性也不好，主要原因是存在 +3 价锰离子的歧化反应，产生 +4 和 +2 价锰，+2 价的锰溶解性较强，生成的产物大部分都是电化学惰性的，如 $\mathrm{Mn}_{3} \mathrm{O}_{4}$ 、 $\mathrm{ZnO} \cdot \mathrm{Mn}_{2} \mathrm{O}_{3}$ 。正极的活性粒子是质子，充电时质子嵌人，此外存在其它离子共嵌人的可能，也会引起结构的崩塌。一般认为，在

反应（ $2 \mathrm{MnO}_{2}+2 \mathrm{H}_{2} \mathrm{O}+2 \mathrm{e} \longleftrightarrow 2 \mathrm{MnOOH}+2 \mathrm{OH}^{-}$）的三分之一进程内，碱锰电池可以显示 $50 \sim 100$ 次循环寿命。AA 型新电池内阻为 $0.1 \Omega$ ，放置一段时间增加到 $0.2 \Omega$ 以上，实际能量密度为 $80 \mathrm{~Wh} / \mathrm{kg}, 220 \mathrm{~Wh} / \mathrm{L}$ 。

## 3．8．4 铅酸电池

启动用铅酸电池能量密度为 $30 \sim 40 \mathrm{~W} \cdot \mathrm{~h} / \mathrm{kg}, 60 \sim 80 \mathrm{~W} \cdot \mathrm{~h} / \mathrm{L}$ ，小轿车启动电池的电压为 12 V ，额定容量在 $30 \sim 100 \mathrm{~A} \cdot \mathrm{~h}$ 范围，大型车的启动电压 24 V ，容量更大，使用寿命在 $3 \sim 5$ 年。牵引电池能量密度在 $20 \sim 30 \mathrm{~W} \cdot \mathrm{~h} / \mathrm{kg}, 55 \sim 77 \mathrm{~W} \cdot \mathrm{~h} / \mathrm{L}$ ，循环寿命在 $1000 \sim 1500$次。铅酸电池的一个重要应用领域就是 UPS 备用电源，占据目前铅酸电池总产量的 $60 \%$ 以上。

铅酸电池正极活性物质为 $\mathrm{PbO}_{2}$ ，负极为金属 Pb ，电解液是硫酸水溶液，充放电过程中在正负极发生的电化学反应以及电池总反应可以表示为（向右为放电，向左为充电）

负极 $\mathrm{Pb}+\mathrm{H}_{2} \mathrm{SO}_{4} \longleftrightarrow \mathrm{PbSO}_{4}+2 \mathrm{H}^{+}+2 \mathrm{e}$
正极 $\mathrm{PbO}_{2}+\mathrm{H}_{2} \mathrm{SO}_{4}+2 \mathrm{H}^{+}+2 \mathrm{e} \longleftrightarrow \mathrm{PbSO}_{4}+2 \mathrm{H}_{2} \mathrm{O}$
总反应 $\mathrm{Pb}+\mathrm{PbO}_{2}+2 \mathrm{H}_{2} \mathrm{SO}_{4} \longleftrightarrow 2 \mathrm{PbSO}_{4}+2 \mathrm{H}_{2} \mathrm{O}$
随着硫酸浓度升高电池的电动势呈上升的趋势，电动势的温度系数基本上是正值，这意味着在放电过程当中电池要从环境吸收热量，换句话说，铅酸电池的低温性能会比较差，这一点是电池体系本身的热力学特点所决定的，是铅酸电池的本征特征。

对于正极，放电时消耗硫酸根和质子同时生成产物水，因此放电时正极活性物质孔内电解液的酸度降低， pH 值上升；而对于负极，放电过程中消耗硫酸根产生质子，因此放电时负极活性物质孔内的电解液 pH 值降低，即酸度增加。充电时情况恰好相反。充放电过程伴随着液相中硫酸根／硫酸氢根的迁移过程，这一点要求铅酸电池的正负极必须是多孔性的，也从理论上决定了铅酸电池正负极活性物质的利用率不会太高，因为没办法实现液相中的硫酸根能够扩散到每一个固相反应点。

从碰撞反应理论的观点出发，对于完成一个正极放电反应，需要 3 个质子、 1 个硫酸氢根离子、 2 个电子同时与一个晶格四价铅

离子 $\mathrm{Pb}^{4+}$ 碰撞才会发生。一种观点认为有可溶性的中间产物生成，即溶解－沉积机理，另一种观点则认为反应发生在固相中，没有可溶性中间产物生成，即固相反应机理。基于溶解－沉积机理的观点，电化学反应分为以下几个步骤，首先是 $\mathrm{PbO}_{2}$ 还原成可溶性二价铅离子 $\mathrm{Pb}^{2+}$ ，然后，溶解的 $\mathrm{Pb}^{2+}$ 与硫酸氢根结合生成 $\mathrm{PbSO}_{4}$ 并沉积在电极表面，也有人认为溶解的不是 $\mathrm{Pb}^{2+}$ ，而是 $\mathrm{Pb}^{4+}$ ，即在 $\mathrm{Pb}^{4+}$ 还原之前还存在化学转化步骤，也有人认为溶解的是 $\mathrm{PbSO}_{4}$ ，或者是其它形式的铅氧化物或氢氧化物，并基于此提出了一种新的机理，即凝胶－晶体机理，该机理本质上也涉及可溶性中间产物，本文认为它也属于溶解－沉积机理中的一种观点。

固相反应机理认为无可溶性中间产物形成，整个反应均在固相中进行，固相反应机理可以表示为图3－18。

![](https://cdn.mathpix.com/cropped/2025_10_16_e72797a544fa714b3524g-223.jpg?height=1113&width=1653&top_left_y=1407&top_left_x=138)
图 3－18 固相反机理示意图（以 $\mathrm{PbO}_{2}$ 放电过程为例）在双电层界面，箭头 1 代表晶格氧穿过界面与质子结合进人液相，箭头 2 代表液相硫酸根穿越界面进人晶格， 3 代表晶格中的硫酸根通过跃迁，固相扩散至活性材料内部， 4 代表晶格氧向颗粒表面扩散的过程

随着近年现场研究技术的出现，近几年获得了重大突破。现场电化学原子力显微镜的研究证实反应过程中伴随着 $\mathrm{PbSO}_{4}$ 颗粒的长大（放电时）和消失（充电时），如图 3－19 所示。图中可以看出，还原时硫酸铅颗粒不断长大，而氧化时显示了硫酸铅逐渐消

![](https://cdn.mathpix.com/cropped/2025_10_16_e72797a544fa714b3524g-224.jpg?height=1710&width=1628&top_left_y=697&top_left_x=339)
图 3－19 现场电化学原子力显微镜图

失。现场研究结果证实了溶解－沉积机理。基于电极过程动力学原理对固相反应机理的细节进行仔细分析，也可以发现该机理的缺陷，或者说它的不合理之处。如果反应遵循固相反应机理，那么反应中必然涉及以下几个步骤：固相氧离子 $\mathrm{O}^{2-}$ 的扩散过程／或者固相水分子的扩散过程；固相质子扩散过程；固相硫酸根或者硫酸氢

根的扩散过程；质子扩散过程为广大研究者所熟悉，但是关于在常温下氧离子（或者水分子）与硫酸根离子（或者硫酸氢根）的固相扩散现象却是很少有报道，即使存在允许氧离子（或者水分子）和硫酸根离子（或者硫酸氢根）在其结构中迁移的材料，也可以预想其传输的速度将是很慢的，这与其出色的大电流性能不符，因此可直接判断固相反应机理是不正确的。

铅酸电池存在所谓的 Coup de Fouet 现象，简称 CDF 现象，在恒流放电或者恒流充电过程中的起始阶段，过电位首先迅速增大而后又缓慢减小。铅酸电池、 $\mathrm{PbO}_{2}$ 正极和 Pb 负极都可以显示 CDF 行为，关于 CDF 现象的机理还不是很清楚。

铅酸电池的技术进步在很大程度上取决于导电集流体，它也是学者的主要研究对象，相比之下对活性物质的研究则比较少，这从侧面显示了集流体对铅酸电池的重要性。目前铅酸蓄电池集流体的主要成分是各种 Pb 合金。

铅酸电池未来的发展方向主要是如何提高其质量比能量，进一步提高其循环寿命。能量密度的提高则主要致力于两个方面，一是轻型集流体开发，一是活性物质利用率的提高，在这两个方向上，还是以前者为主，因为受到反应机理的限制，进一步提高活性物质利用率是比较难的。
（1）基于可溶性 $\mathrm{Pb}^{2+}$ 离子的液流电池
基于可溶性 $\mathrm{Pb}^{2+}$ 离子的液流电池，正极活性物质为 $\mathrm{PbO}_{2}$ ，负极是 Pb ，电解质是 $\mathrm{Pb}\left(\mathrm{CH}_{3} \mathrm{SO}_{3}\right)_{2}+\mathrm{CH}_{3} \mathrm{SO}_{3} \mathrm{H}$ ，正极充放电反应为

$$
\mathrm{PbO}_{2}+4 \mathrm{H}^{+}+2 \mathrm{e} \longleftrightarrow 2 \mathrm{H}_{2} \mathrm{O}+\mathrm{Pb}^{2+}
$$

负极充放电反应为

$$
\mathrm{Pb} \longleftrightarrow 2 \mathrm{e}+\mathrm{Pb}^{2+}
$$

电池总反应是

$$
\mathrm{Pb}+\mathrm{PbO}_{2}+4 \mathrm{H}^{+} \longleftrightarrow \mathrm{Pb}^{2+}+2 \mathrm{H}_{2} \mathrm{O}
$$

（2）新型集流体开发
目前的铅酸电池的体积能量密度与质量能量密度是所有商业化二次电池中最小的，主要原因是活性物质的利用率低（＜40\％）、铅基导

电集流体重量高，非活性集流体的重量影响了总的能量比特性。因此，开发导电率高、质量轻、抗腐蚀、与活性物质黏结力高的新型导电集流体材料是目前研发的重点，也是进一步提升铅酸电池性能的关键。

由于铅酸电池强酸性环境的限制，可供选择的候选材料并不多，主要致力于碳基集流体的开发，如沥青基泡沫碳集流体，碳泡沫负极集流体具有高的比表面、相互电联通的纽带，可改进负极循环性。如果碳泡沫石墨化程度比较高，作为负极集流体在负极工作电压范围内是稳定的，但是作为正极集流体使用时，在正极电压范围内存在硫酸根潜人石墨层的现象。泡沫铜基体有可能作为负极集流体使用，其出色的导电性、大比表面积有利于提高活性物质利用率，而且铜基体上的氢析出反应过电位也比较大。还有一种可能就是开发聚合物集流体，或者直接制备导电高分子聚合物集流体。
（3）全固态凝胶电解液
在铅酸电池电解液方面，主要是开发全固态凝胶电解液体系。受强酸性环境限制，候选体系也不多，再考虑成本，就只有 $\mathrm{SiO}_{2}$可供选择。目前主要是致力于 $\mathrm{SiO}_{2}+\mathrm{H}_{2} \mathrm{SO}_{4}$ 凝胶体系。
（4）新型结构的设计
卷绕式电池结构具有内阻低、比功率高、循环寿命好、低温性能好（ $-20^{\circ} \mathrm{C}$ 下放电容量是 AGM 的 2 倍）等特点，其电荷接受能力强，充电时间短。电池结构紧凑，比容量高。管式电极结构也是铅酸电池发展方向，管式结构有利于保持正极活性物质之间的电接触，防止活性物质的脱落。典型的管式电极基本结构如图 3－20 所示。

![](https://cdn.mathpix.com/cropped/2025_10_16_e72797a544fa714b3524g-226.jpg?height=582&width=1035&top_left_y=2293&top_left_x=596)
图 3－20 管式电极结构示意图

与燃料电池的双极结构类似，双极铅酸电池的开发可使铅酸电池更加紧凑。双极铅酸电池的隔膜是该类电池成功的关键，它除了应当具有一般铅酸电池的隔膜性质以外，还应当具有超强的强度以承载大量正负极活性物质，此外，它应当具有复式导电特性，即隔膜中部是电子绝缘体，而隔膜两侧应当是电子导体。

## （5）超电池技术

铅酸电池传统的应用领域是汽车、飞机的启动电池，启动时瞬间电流脉冲对电池寿命的影响很大，因此经常外加一个电容器与铅酸电池并联在一起使用，此时利用了电容器瞬间输出电流高的特点，这是电池与电容之间的外集成形式。现在开始尝试将铅酸电池与电容器内集成，即，正极是 $\mathrm{PbO}_{2}$ ，负极则由两部分组成，一部分是金属 Pb ，另一部分是碳材料，这种电池称为超电池。超电池的概念不是很合理，但是习惯如此称呼。

铅酸电池的命运估测：不能被淘汰；现在经常有它被更加先进的体系所取代的议论，笔者认为它不会被淘汰。如果在回收环节的管理上做得好一点，基本上也没有环境污染，至少污染程度没有太阳能电池工业的污染那么大。

## 3． $8.5 \mathrm{H}_{2}$－镍电池

20世纪60年代的第一代宇航飞行器储能电池是全密封镉镍蓄电池，同时期开发的燃料电池虽然没有在宇航飞行器上被采用，但是相关技术获得巨大进步。镉镍电池正极具有出色的循环寿命；燃料电池负极－氢电极的循环寿命比较出色，于是在后来当密封镉镍蓄电池不能胜任卫星的长寿命要求时，在 70 年代美国的 M Klein和 J F Stockel 提出利用 $\mathrm{H}_{2}-\mathrm{Ni}$ 电池。氢镍电池主要用在航空航天领域，这和它的结构有很大的关系。氢瀪电池的负极活性物质是氢气，因此必须有压力罐来盛放氢气。氢镍电池的全部组件都位于一个盛有氢气的压力罐中，这种结构使其比其它电池更能适应外太空的环境。氢镍电池是目前航天飞行器储能电池的首选。

根据 1990 年的文献报道，在当时的技术条件下 $\mathrm{H}_{2}-\mathrm{Ni}$ 电池在 $40 \%$ DOD 工况下在近地轨道卫星上循环次数已经超过 4 万次，在 $60 \% \sim 70 \%$ DOD 下，使用寿命至少 15 年，在地球同步轨道卫星上

实际使用寿命已经超过 13 年。在 1988 年时，用于宇航事业的 $\mathrm{H}_{2}-$ Ni 电池的产量已经超过 1 万只。该电池抗过充、过放，能量密度在 $50 \sim 60 \mathrm{~W} \cdot \mathrm{~h} / \mathrm{kg}$ ，可以通过氢气压力指示来简单的判断荷电状态，体积比能量为 $30 \sim 40 \mathrm{~W} \cdot \mathrm{~h} / \mathrm{L}$ 范围。

氢镍电池的正极是氢氧化镍。1887年，Hasslacher 等人讨论了氧化锦作为碱性电池正极材料的可能性； 1899 年 Waldemar Junger 提出了将氢氧化镍作为碱性电池正极使用，其后逐渐在镉镍电池中得到应用。氢镍电池的负极就是碱性燃料电池的负极。 $\mathrm{H}_{2}-\mathrm{Ni}$ 电池正极充放电反应可以简单表示为

$$
\mathrm{Ni}(\mathrm{OH})_{2}+\mathrm{OH}^{-} \longleftrightarrow \mathrm{NiOOH}+\mathrm{H}_{2} \mathrm{O}+\mathrm{e}
$$

负极充放电反应可以表示为 $\mathrm{H}_{2}+2 \mathrm{OH}^{-} \longleftrightarrow 2 \mathrm{H}_{2} \mathrm{O}+2 \mathrm{e}$
$\mathrm{H}_{2}-\mathrm{Ni}$ 电池总反应可以表示为 $\mathrm{H}_{2}+2 \mathrm{NiOOH} \longleftrightarrow 2 \mathrm{Ni}(\mathrm{OH})_{2}$
$\mathrm{H}_{2}-\mathrm{Ni}$ 电池是作为卫星储能电池使用的，是一个真空的环境，因此结构设计十分重要，管从胜与陈军老师以及相关文献都给出了该电池的基本结构，如图 3－21 所示，图中同时给出了基本结构示意图以明确地反映该类电池的基本结构特征。负极与压力罐连通而正极被电池外壳保护起来以与氢气隔绝。充电时正极生成 $\beta$－ NiOOH ，而负极发生水电解反应生成氢气，氢气进人压力罐中储存并导致压力罐中气体压力上升。从示意图可以看出电池的自放电模式：氢气透过负极的气体扩散电极溶解在 KOH 电解液中，扩散到正极，与正极发生化学反应，生成氢氧化镍。
$\mathrm{H}_{2}-\mathrm{Ni}$ 电池一般采用正极容量限制的方式，避免过充电时产生氧气而导致爆炸危险。负极一般预充 10 个大气压的氢气。典型 $\mathrm{H}_{2}-\mathrm{Ni}$ 电池的额定容量是 80 Ah ，初始容量 88 Ah ，电池质量是 1991.28 g ，比能量为 $54 \mathrm{~W} \cdot \mathrm{~h} / \mathrm{kg}$ ，压力罐长度是 10.123 in ．（ $1 \mathrm{in}=$ 0.0254 m ），电池总长 13.373 in ，电池直径是 3.506 in 。

## 3．8．6 Zn－Ni 电池

正极是传统的 NiOOH ，负极是金属锌，缺点是荷电保持能力差，循环寿命比较短，主要原因是负极的循环性能不好。 $\mathrm{Zn}-$ Ni 电池理论电压是 1.69 V 。锌电极存在放电产物的溶解问题，负极溶解的放电产物产生的影响包括：扩散到正极影响正极的性

![](https://cdn.mathpix.com/cropped/2025_10_16_e72797a544fa714b3524g-229.jpg?height=758&width=1329&top_left_y=289&top_left_x=289)
图 3－21 电池的基本结构

放电时压力罐中的氢气在负极放电生成水，罐中气体压力下降，充电时，负极水电解产生的氢气进人压力罐导致压力上升。过充电时正极产生的氧气通过气体通道达到负极催化层，在那里被还原成水。正极与氢气没有直接的接触。该图给出一个电池单元，可以根据需要对电池进行串并联组合

能；负极存在枝晶以及电极变形的问题。 $\mathrm{Zn}-\mathrm{Ni}$ 电池电解液一般是 $20 \% \sim 35 \%$（质量分数） $\mathrm{KOH}+1 \%$（质量分数） $\mathrm{LiOH}+$ 饱和 ZnO 。日本使用 8.6 M KOH ，Taucher－Mautner 与 Kordesch 使用 7 M KOH ，Daug 使用 ZnO 饱和的 $3.5 \sim 5 \mathrm{M} \mathrm{KOH}$ 。隔膜一般是 Celgard 无纺布尼龙隔膜。目前 $\mathrm{Zn}-\mathrm{Ni}$ 电池的水平可以总结为：质量能量密度 $60 \sim 65 \mathrm{~W} \cdot \mathrm{~h} / \mathrm{kg}$ ，体积能量密度为 $120 \sim 130 \mathrm{~W} \cdot \mathrm{~h} / \mathrm{kg}$ ，比功率在 $150 \sim 300 \mathrm{~W} / \mathrm{kg}$ 范围， $100 \sim 300$ 次循环寿命，自放电速度是每天大约 $0.8 \%$ 。在 10 多年前 Jindra 总结了当时 $\mathrm{Zn}-\mathrm{Ni}$ 电池的发展情况，在其后的 10 多年间 $\mathrm{Zn}-\mathrm{Ni}$ 电池技术没有得到突破。

## 3．8．7 $\mathrm{Fe}-\mathrm{Ni}$ 电池

美国的 Edison 在 1900 年首先开发出铁镍电池，在 1901 年申请了美国专利。铁的优点是价格便宜，理论比容量是镉的 2 倍，无毒无污染，缺点是铁的还原电位低于氢，而且还是氢气析出反应过电位比较低的金属，因此荷电保持能力差，充电效率低。大约在

1908年开始投产，但是商业化未成功，在铁路照明系统、牵引车、报警器等领域有过短暂的使用。
$\mathrm{Fe}-\mathrm{Ni}$ 电池的负极是金属铁，放电时的电化学反应为

$$
\mathrm{Fe}+2 \mathrm{OH}^{-} \longleftrightarrow \mathrm{Fe}(\mathrm{OH})_{2}+2 \mathrm{e}
$$

该反应的标准电极电位为 $E^{0}=-0.88 \mathrm{~V}$（相对于标准氢电极）。该电池的缺点最终没能被克服，最终没有实现 $\mathrm{Fe}-\mathrm{Ni}$ 电池密封，在其发展历史的末期被 $\mathrm{Cd}-\mathrm{Ni}$ 电池取代。

## 3．8．8 超铁电池

超铁电池是以色列科学家 Licht 等人提出来的，使用的正极材料为高铁酸盐 $\mathrm{MFeO}_{4}, ~\left(\mathrm{M}=\mathrm{K}_{2}, \mathrm{Ba}, \mathrm{Sr}, \mathrm{Li}_{2}\right)$ ，其中的铁元素以 +6价形式存在， $\mathrm{K}_{2} \mathrm{FeO}_{4}$ 理论容量是 $406 \mathrm{~mA} \cdot \mathrm{~h} / \mathrm{g}, \mathrm{BaFeO}_{4}$ 的理论容量是 $313 \mathrm{~mA} \cdot \mathrm{~h} / \mathrm{g}$ 。与高铁酸盐配对的负极可以包括 Zn 电极、金属氢化物电极和铁电极。以 Zn 为负极材料时的电池反应可以表示为

$$
\mathrm{MFeO}_{4}+\frac{3}{2} \mathrm{Zn} \longleftrightarrow \frac{1}{2} \mathrm{Fe}_{2} \mathrm{O}_{3}+\frac{1}{2} \mathrm{ZnO}+\mathrm{MZnO}_{2}
$$

即正极放电产物为三氧化二铁。超铁电池的优势是后处理简单，环境污染小，缺点是电池的能量效率低，自放电速度大，正极活性材料高铁酸盐的制备比较难，产率比较低。高铁酸盐正极的自放电很快，微量的金属 $\mathrm{Co} 、 \mathrm{Ni}$ 等就可以催化正极的分解，在热力学上高铁酸盐有和水直接反应的趋势，即

$$
\mathrm{MFeO}_{4}+\frac{3}{2} \mathrm{H}_{2} \mathrm{O} \rightarrow \mathrm{FeOOH}+\frac{3}{4} \mathrm{O}_{2}+\mathrm{M}(\mathrm{OH})_{2}
$$

## 3．8．9 Cd－Ni 电池

1899年 W－Juenger 提出的可充碱性二次电池的正极是氧化氢氧化镍，负极是镉和铁的混合物，后来直接采用金属态镉负极作为负极材料。 $\mathrm{Cd}-\mathrm{Ni}$ 电池的特点是放电电压稳定、低温性能良好，抗过充电能力高，寿命长，大电流性能好，可靠性高，密封式 $\mathrm{Cd}-\mathrm{Ni}$电池几乎不需要任何维护，曾经广泛适用于电动工具、儿童玩具、矿灯、备用电源等领域。如果不考虑消费者对高能量密度电池的不懈追求， $\mathrm{Cd}-\mathrm{Ni}$ 电池在电性能方面几乎没什么缺点，综合性能几乎是所有二次电池中最完美的，但是金属镉对环境严重污染、对人类

健康严重伤害， $\mathrm{Cd}-\mathrm{Ni}$ 电池才不得不退出市场。 $\mathrm{Cd}-\mathrm{Ni}$ 电池在最初的太空飞行器、卫星领域占据绝对统治地位，现在它在部分宇航工业中（如近地与地球同步轨道卫星）的使用已经逐渐被性能更好的 $\mathrm{H}_{2}-\mathrm{Ni}$ 电池所取代，据说在远太空航天飞行器上面目前还在使用 $\mathrm{Cd}-\mathrm{Ni}$ 电池。
$\mathrm{Cd}-\mathrm{Ni}$ 电池的正极是氢氧化镍，负极是金属镉，电解液是浓 KOH 水溶液以及适量的 LiOH 添加剂， Cd 电极与 $\mathrm{Fe} 、 \mathrm{Zn} 、 \mathrm{~Pb}$ 等相比略有优势，即它的平衡电极电位略正于氢气析出反应的平衡电位，这点决定了它具有更高的荷电保持能力与充电效率。 $\mathrm{Cd}-\mathrm{Ni}$ 电池负极反应是

$$
\mathrm{Cd}(\mathrm{OH})_{2}+2 \mathrm{e} \longleftrightarrow \mathrm{Cd}+2 \mathrm{OH}^{-}
$$

该反应的标准电极电位是 $E_{0}=-0.81 \mathrm{~V}$ vs．SHE。正极反应是

$$
2 \mathrm{NiOOH}+2 \mathrm{H}_{2} \mathrm{O}+2 \mathrm{e} \longleftrightarrow 2 \mathrm{Ni}(\mathrm{OH})_{2}+2 \mathrm{OH}^{-}
$$

电池总反应是

$$
2 \mathrm{NiOOH}+2 \mathrm{H}_{2} \mathrm{O}+\mathrm{Cd} \longleftrightarrow \mathrm{Cd}(\mathrm{OH})_{2}+2 \mathrm{Ni}(\mathrm{OH})_{2}
$$

Cd－Ni 电池能量密度在 $70 \sim 90 \mathrm{~W} \cdot \mathrm{~h} / \mathrm{L}$ ，比能量在 $30 \sim 50 \mathrm{~W} \cdot \mathrm{~h} / \mathrm{kg}$ 范围，比功率 $100 \sim 300 \mathrm{~W} / \mathrm{kg}$ ，循环寿命可达到 2000次以上。典型的 $\mathrm{Cd}-\mathrm{Ni}$ 电池成品（ 1 Wh 便携式 $\mathrm{Cd}-\mathrm{Ni}$ 电池）的材料组成包括：正极有 1.66 g 钢、 2.93 g 镍、 0.21 g 镉、 0.12 g 钴，其中 1.74 g 氢氧化物；负极是 0.77 g 钢、 1.16 g 镍、 3.88 g 镉，氢氧化物总量为 0.29 g ，电解质中含水 2 g ，隔膜为 PA 隔膜，质量是 $0.53 \mathrm{~g}, 0.86 \mathrm{~g} 30 \% \mathrm{KOH}$ 电解液， 0.06 g 橡胶保护阀， 1.02 g 集流体钢，标签为 0.26 gPVC ，垫圈是 0.13 g 的 PA 。

为实现电池的密封，设计的电池采用正极容量限制型，这样在正极充满电时负极仍有 $\mathrm{Cd}(\mathrm{OH})_{2}$ 存在，负极不发生氢气的析出，如图 3－22 所示；过放电时负极仍然有 Cd ，这样负极不存在过放电问题。正极过充电产生的氧气会扩散到负极并在那里和金属态镉发生反应，实现氧气的再复合反应。过充电带来的负面影响是氧气再复合反应是放热反应，产生大量的反应热对大型 $\mathrm{Cd}-\mathrm{Ni}$ 电池组具有很大的危险。

![](https://cdn.mathpix.com/cropped/2025_10_16_e72797a544fa714b3524g-232.jpg?height=1050&width=1764&top_left_y=270&top_left_x=216)
图3－22 $\mathrm{Cd}-\mathrm{Ni}$ 电池实现密封的原理参考文献［40］中的图所做

## 3．8．10 Zn－AgO 电池

1800 年意大利的 Volta 首次介绍 $\mathrm{Zn}-\mathrm{AgO}$ 电池体系。1883 年 $\mathrm{Zn}-\mathrm{AgO}$ 原电池专利出现，但是溶解的 Ag 胶体粒子向负极的迁移问题一直没有解决。1941 年半透膜的使用延迟了正极银胶体粒子的迁移，并有效抑制负极 Zn 枝晶的形成， $\mathrm{Zn}-\mathrm{AgO}$ 电池开始迅速发展；1944年 H Andre 等人开发出实用的 Zn／AgO 电池。Zn－ AgO 电池的激活时间为数百毫秒数量级，它是目前所有二次电池体系中能量密度和功率密度最高的，广泛应用于军事领域，例如 G5 潜艇使用的 Zn／AgO 电池组重量达到 255t，它由 280 个电池组成，每个电池容量是 2 万安时。缺点是循环寿命比较差，高倍率下循环寿命在 50 次左右，低倍率循环也只有 $200 \sim 400$ 次。正极集流体是导电银网，镀银、镀铅、镀铜泡沫镍是集流体材料的发展方向以降低价格。
$\mathrm{Zn}-\mathrm{AgO}$ 电池的正极活性物质是过氧化银，其放电反应分两步进行，首先生成导电性比较低的氧化银 $\mathrm{Ag}_{2} \mathrm{O}$

$$
2 \mathrm{AgO}+\mathrm{H}_{2} \mathrm{O}+2 \mathrm{e} \longleftrightarrow \mathrm{Ag}_{2} \mathrm{O}+2 \mathrm{OH}^{-}
$$

该反应的标准电极电位是 $E=0.604 \mathrm{~V}$ vs．SHE。然后氧化银继续放电生成金属银

$$
\mathrm{Ag}_{2} \mathrm{O}+\mathrm{H}_{2} \mathrm{O}+2 \mathrm{e} \longleftrightarrow 2 \mathrm{Ag}+2 \mathrm{OH}^{-}
$$

该反应的标准电极电位是 $E=0.342 \mathrm{~V}$ vs．SHE。 $\mathrm{Zn}-\mathrm{AgO}$ 电池的负极是 Zn 电极，电极放电反应简单，放电产物是 $\mathrm{Zn}(\mathrm{OH})_{2}$ ，因此 $\mathrm{Zn}-\mathrm{AgO}$ 电池有两个放电平台，分别在 1.8 V 和 1.5 V （理论电压分别是 1.856 V 和 1.594 V ）。当电池完全充满电时，正极以 AgO 为主。在放电时生成的 $\mathrm{Ag}_{2} \mathrm{O}$ 的电阻远大于 AgO 。随着电池进一步放电，生成的金属银改进正极的导电性，因此第二放电平台特别平坦。

## 3．8．11 镍氢电池

镍氢电池的电解液一般是 6 M KOH 溶液，正极为前边提到的氢氧化镍，负极为贮氢合金，工作温度一般是 $-30 \sim 30^{\circ} \mathrm{C}$ ，电动车动力电池工作温度比较高，一般要求 $60^{\circ} \mathrm{C}$ ，这种强碱性甚至高温的条件对电极材料要求比较苛刻，因此，镍氢电池不适合作为电动汽车的动力电池。

首先，贮氢合金应当具有合适的气态吸放氢平台压力，一般要求合金材料的气态吸放氢平台压力在 $0.001 \sim 1 \mathrm{~atm}$ ，压力平台太高导致充电效率低，充电时氢气析出明显；平台压力太低，负极放电后的残余容量高，电池的电压会减小。其次，合金气态吸放氢的可逆性高。第三，合金在强碱溶液中的化学稳定性好；很多元素在碱性溶液中很易被腐蚀成氧化物或者氢氧化物。这一点决定了贮氢合金一个最基本的特性：合金中镍元素的含量必须很高，至少要大于 $50 \%$（摩尔分数），否则，即使初始容量很高，循环性能肯定不好。

贮氢合金的理想结构是核壳结构，其核心作为氢气储存库，而壳层则作为电催化层，这种结构是高容量电极合金的理想结构。 AB5 型储氢合金的放电容量研究的比较透彻，其放电容量与总电子平均数有一定的关系，经验分析发现，总电子平均数量在 31 附近时，合金性能比较合适。

从某种意义上讲， $\mathrm{MH}-\mathrm{Ni}$ 电池的基础研究已经走到了尽头，随之而来的是技术上的进步。未来对 MH－Ni 电池的研究均具有一定的技术保密的特点。一个产品，它的历史大约可以分为三个周

期，在初期需要理论基础支撑，此时以高校和研究所为主，在中期涉及产业化，此时还需相当数量的基础研究，以研究单位与企业并行为主，在完全产业化以后为后期，此时以企业为主，高校与研究所逐渐淡出该产品研发领域。 $\mathrm{Ni}-\mathrm{MH}$ 电池正处于第三阶段，有时也称为金属氢化物－镍电池。

## 3．8．12 锂（离子）电池

最初的锂电池都是原电池。最早的商业化可充锂离子电池的尝试是在 20 世纪 70 年代末 80 年代初期，美国的 Exxon 公司生产的，阴极为 $\mathrm{TiS}_{2}$ ，同时期加拿大的 Moli 公司使用 MoS $\mathrm{MoS}_{2}$ 。摇椅式电池的概念可追溯到 70 年代后期。1972年 Matsushita 报到 Li／ $(\mathrm{CF})_{\mathrm{n}}$ 原电池，同年 Moser 报到固体 $\mathrm{Li} / \mathrm{LiI} / \mathrm{I}-\mathrm{PVP}$ 电池， 1977 年 Whittingham 致力于 $\mathrm{Li} / \mathrm{TiS}_{2}$ 研究，1978年 Armand 报到聚合物电解质电池 $\mathrm{Li} / \mathrm{PEO} / \mathrm{V}_{2} \mathrm{O}_{5}$ ； 1980 年 Goodenough 致力于 $\mathrm{LiCoO}_{2}$ ，同年 Scrosati 报到摇椅式电池 $\mathrm{LixWO}_{2} / \mathrm{TiS}_{2}$ ； 1991 年 Sony 商业化 $\mathrm{C} / \mathrm{LiCoO}_{2}, 1997$ 年 Goodenough 报到 $\mathrm{LiFePO}_{4}$ 。Sony 公司对锂离子电池的商业化做出了巨大的贡献。

各种嵌锂材料的脱嵌锂（或者转化反应）的平均电极电位关系，列于图 3－23 中。参与物质传输的活性粒子是锂离子，无论是正极，还是负极，发生的反应从表面上看都是

$$
\mathrm{Li}^{+}+\mathrm{e} \longleftrightarrow \mathrm{Li}
$$

![](https://cdn.mathpix.com/cropped/2025_10_16_e72797a544fa714b3524g-234.jpg?height=764&width=1688&top_left_y=2117&top_left_x=235)
图 3－23 可逆嵌人锂离子材料的电位

但是很多情况下有所不同。正极上的反应，决定于界面锂离子传质和电荷传输速度的同时，也受到母相中过度金属离子电对 $\mathrm{M}^{m+/ n+}$ 的速度所决定。应当说正极中进行的反应是 $\mathrm{M}^{m+/ n+}$ 电对的氧化（对应充电）或者是还原（对应放电）的过程，只是这个过程是以界面处锂离子的交换体现出来的。

负极石墨材料上，表观上看进行的是界面锂离子的交换，元素锂在石墨主相中以原子态存在，实际上和正极中的情况类似。石墨中嵌人的锂主要是以离子态存在，大量的多余电子淹没在石墨结构中的大型离域 $\pi$ 键中。氧化物的脱嵌锂实质上是置换型化学反应。

原则上，电解液的化学窗口应当大于电化学窗口，但是锂电池的情况特殊，电解液的化学稳定窗口在 $1.5 \sim 4.1 \mathrm{~V}$ ，但是电化学稳定窗口在 $0 \sim 4.5 \mathrm{~V}$ 范围，这是由正负极与电解液之间均可以形成特殊的界面有关，即所谓的固体电解质界面薄膜层 （SEI）。图中还给出了候选（包括已经商业化）的正极与负极的材料所在的位置，一般情况下，正极候选区选一个材料与负极候选区的一个材料匹配一下就得出一个电池体系。匹配时还要考虑正负极的荷电态的匹配，例如制备的钴酸锂处于放电态，石墨也是放电态，二者可以直接匹配成电池，装配完毕直接充电即可，但是制备的氧化钥和石墨就不能直接匹配，因为氧化钥是处于充电态的，此时可以采用间接匹配，即预先对某个材料做锂化处理。电池组装前的正负极活性物质必须处于相同的荷电状态。位于图中正极区与负极区中间的脱嵌锂活性材料，使用难度比较大，因为用它们组装的电池电压很低，与镍氢电池比较不占什么优势。

对锂离子电池来说，由于市场需求，对其要求越来越高，高比能量方面的要求包括：
（1）其中电压差要大：首先是电解液电化学窗口要大；
（2）正负极活性材料组成中过渡金属原子量低；
（3）活性材料真实密度大；
（4）活性材料有效（可利用）容量大：平台平，多相反应机理

优于固溶体反应机理；
（5）轻型固态或者塑料态电解质开发；
（6）微米而不是纳米材料的使用。
对高比功率的要求，主要涉及以下扩散条件。
（1）活性材料：三维扩散 $>$ 二维扩散 $>$ 一维扩散。
（2）活性材料：扩散通道大（与高比能量矛盾）。
（3）活性材料与固态电解质扩散机制匹配（比如都是三维扩散、膨胀系数等一致）。
（4）液态电解液 $>$ 塑料态 $>$ 固态（与高比能量矛盾）。
（5）颗粒尺寸小型化（与高比能量矛盾）。
（6）多相反应机理不如固溶体反应机理。
高循环寿命的条件要求：
（1）多相反应机理不如固溶体反应机理；
（2）超出电解质化学窗口以外的材料不如在化学窗口以内的材料；
（3）小颗粒优于大颗粒材料；
（4）材料之间的匹配度。
从锂离子电池电解液角度分析来看。
（1）提高能量密度的目的：固体电解质（高分子和无机材料），增大化学与电化学窗口。
（2）提高循环寿命目的：高分子材料。全固态无机电解质与活性材料存在匹配问题（包括扩散结构、膨胀等）。
（3）提高功率密度为目的：液态电解质最佳。
上述分析可以看出，不可能找到一个同时具有高比能量、高比功率、高循环寿命的电极材料，必须在考虑市场需求的前提下做某种妥协。

图 3－24 显示了元素周期表，以及目前成熟的锂电池材料中主要元素在周期表中的位置，以及研究现状与问题。存在的问题： （1）如果开发氧化物，则滞后太大；（2）如果开发多过渡金属掺杂物，则放电平台太多；（3）如果致力于其它过渡金属化合物，由于原子量提高，若希望能量密度至少保持不减少，则可逆嵌入锂量必须增大，真实密度必须增大。

| 族周期 | IA |  |  |  |  |  |  |  |  |  |  |  |  |  |  |  |  | III |
| :--- | :--- | :--- | :--- | :--- | :--- | :--- | :--- | :--- | :--- | :--- | :--- | :--- | :--- | :--- | :--- | :--- | :--- | :--- |
| 1 | 1 H氢 |  |  |  |  |  |  |  |  |  |  |  |  |  |  |  |  | 2 He氦 |
|  |  | IIA |  |  |  |  |  |  |  |  |  |  | III $\boldsymbol{A}$ | NA | VA | VA | VIA |  |
| 2 | 3 Li锂 | 4 Be铍 |  |  |  |  |  |  |  |  |  |  | 5 B硼 | 6 C碳 | 7 N氮 | 8 O氧 | 9 F氟 | 10 Ne氛 |
| 3 |  |  |  |  |  |  |  |  |  |  |  |  |  |  |  |  |  |  |
|  | 11 Na钠 | 12 Mg镁 | IIIB | NB | VB | VB | VIB | VIIB |  |  | IB | IB | 13 Al铝 | 14 Si硅 | 15 P磷 | 16 S硫 | 17 Cl氯 | 18 Ar氩 |
| 4 | 19 K钾 | 20 Ca钙 | 21 Sc钪 | 22 Ti钠 | 23 V钥 | 24 Cr铬 | 25 Mn锰 | 26 Fe铁 | 27 Co钴 | 28 Ni镍 | 29 Cu铜 | 30 Zn锌 | 31 Ga镓 | 32 Ge锗 | 33 As砷 | 34 Se硒 | 35 Br溴 | 36 Kr氪 |
| 5 | 37 Rb铷 | 38 Sr锶 | 39 Y钎 | 40 Zr锆 | 41 Nb铌 | 42 Mo钼 | 43 Tc铸＊ | 44 Ru钌 | 45 Rh铑 | 46 Pd钯 | $47 \quad$ Ag银 | 48 Cd镉 | 49 In铟 | 50 Sn锡 | 51 Sb锑 | 52 Te碲 | 53 I碘 | 54 Xe氮 |
| 6 | 55 Cs铯 | 56 Ba钡 | 57－71 La－Lu䑌系 | 72 Hf铪 | 73 Ta钽 | 74 W钨 | 75 Re铼 | 76 Os锇 | 77 Ir银 | 78 Pt铂 | 79 Au金 | 80 Hg汞 | 81 Tl铊 | 82 Pb铅 | 83 Bi铋 | 84 Po针 | 85 At砹 | 86 Rn氧 |
| 7 | 87 Fr钫＊ | 88 Ra镭 | 89－103 $\mathrm{Ac}-\mathrm{Lr}$铜系 | 104 Rf钻＊ | 105 Db锞＊ | 106 Sg铝＊ | 107 Bh铍＊ | 108锂＊ | Hs | 109 Mt鿏＊ | 111 Rg钟＊ | 112镯＊ | 113 Uut | 114 Uuq | 115 UuP | 116 Uuh |  | 118 Uuo |


| 䑌系 | 57 La镧 | 58 Ce铈 | 59 Pr镨 | 60 Nd钕 | 61 Pm钴＊ | 62 Sm钐 | 63 Eu铕 | 64 Gd钑 | 65 Tb铽 | 66 Dy镝 | 67 Но锹 | 68 Er铒 | 69 Ym镍 | 70 Tb镱 | 71 Lu镥 |
| :--- | :--- | :--- | :--- | :--- | :--- | :--- | :--- | :--- | :--- | :--- | :--- | :--- | :--- | :--- | :--- |
| ![](https://cdn.mathpix.com/cropped/2025_10_16_e72797a544fa714b3524g-237.jpg?height=54&width=93&top_left_y=2810&top_left_x=1318) | 89 Ac铜 | 90 Th钍 | 91 Pa铔 | 92 U铀 | 93 Np镎 | 94 Pu钚 | 95 Am锣＊ | 96 Cm锔＊ | 97 Bk锫＊ | 98 Cf铎＊ | 99 Es镶＊ | 100 Fm钼＊ | 101 Md钔＊ | 102 No锘＊ | 103 Lr铹＊ |

图 3－24 锂电电极材料在元素周期表中的位置
目前活性材料的主要组成元素在周期表中的位置特点：原子量低；多价态
目前活性材料研究存在的问题：（1）如果开发氧化物，则滞后太大。（2）如果开发多过渡金属掺杂物，则放电平台太多。（3）如果致力于其它过渡金属化合物，由于原子量提高，若希望能量密度至少保持不减少，则可逆嵌人锂量必须增大，真实密度必须增大。

上述分析给出了锂离子电池开发中存在的矛盾、现状。真正哪个体系合适，实际上是由市场的需求来决定的。

正负极材料的开发，在很大程度上受到电解液的限制，如图 3－25所示。图 3－25 是锂离子电池体系的能量分布示意图，它真实地反映了目前锂离子电池体系的能量关系。电解液的带隙是 $E_{\mathrm{g}}$ ，其最低为占据轨道 LUMO 的能量低于 $\mathrm{Li} / \mathrm{Li}^{+}$的位置，这表示目前的电解液体系与金属锂在热力学上是不兼容的（之所以得到应用是因为负极表面 SEI层的存在），只要平衡脱嵌锂电位低于 1.5 V （相对于 $\mathrm{Li} / \mathrm{Li}^{+}$），负极表面就会存在 SEI；LTO 材料表面不存在 SEI 是其循环稳定性好于碳基材料的原因之一。目前研究的大部分正极材料的能量位置高于 HOMO （最高占据分子轨道）， $\mathrm{LiNiPO}_{4}$ 的则低于 HOMO ，因此该材料不适合目前的电解液体系。从该图可以看出，在正极表面存在一层表面膜是完全可能的；利用贵金属电极的研究表明，实际上看起来稳定的溶剂在 4 V 以下也发生缓慢的氧化，这个结论也暗示着正极表面存在特殊表面膜的可能性。此外该图还表示，新的高压高能量密度锂离子电池的开发首先要开发具有更大带隙的电解液体系。

![](https://cdn.mathpix.com/cropped/2025_10_16_e72797a544fa714b3524g-238.jpg?height=843&width=1524&top_left_y=1743&top_left_x=333)
图 3－25 锂离子电池体系能带结构示意图

单纯地从无机化学角度考虑，只要材料满足以下几个条件就有可能作为嵌锂材料使用：供锂离子脱嵌的通道以及容纳锂离子的空间；组成中存在可具有不同氧化态的元素（可以是金属，也可以是

非金属）。
电极材料性能的改进途径主要分成 2 类，第一类，表面改性，这种改性不改变母体材料的基本组成；第二类是组分优化，是从根本上改变材料母体的组成。第一类方法中，常见的是通过特殊的材料合成路径将表面包覆材料引入母体颗粒周围，如碳包覆、 Ag 包覆、金属氧化物包覆等。还有一个途径就是通过隔膜表面改性来实现对母体材料的界面修饰，这主要是考虑到了成品电池中电极活性材料是与隔膜紧密接触这样一个事实，活性材料界面性质必然就会受到隔膜表面性质的影响。相关文献采用等离子体接枝的方法在商业化 PP 隔膜表面接枝上甲基丙烯酸甲酯分子或者 $\mathrm{SO}_{3} \mathrm{Li}$ 基团，并研究该改性隔膜对电极材料性能的影响，证实对锂金属电极、石墨电极、 $\mathrm{LiFePO}_{4}$ 电极性能都有改进效果。

锂离子电池的研究涉及电解液、正极与负极之间的耦合，对于锂离子电池来说，这种耦合关系的重要性远远强于水性二次电池体系，特别是，看似不稳定的体系（如碳材料与目前常用的锂离子电解液），由于特殊的界面结构而稳定下来。

因为存在着正负极之间的匹配的问题，因此在对电极材料进行电化学改性的时候，就不得不考虑这种改性技术或者工艺对对电极的影响。例如研究证实， Ag 可以改进大部分锂离子电池正极材料的电化学性能，但是深人的研究就会发现当正极工作电位高于 3.7 V 时， Ag 就会被氧化并迁移，并被还原沉积在负极以及隔膜上引起电池内部短路。图3－26是 Ag 包覆的 $\mathrm{LiFe}_{0.4} \mathrm{Mn}_{0.6} \mathrm{PO}_{4}$ 电极的首次循环伏安曲线图，在 3.7 V 附近的氧化峰就代表 Ag 的氧化反应，相应的没有还原峰，说明 Ag 氧化的产物已经通过扩散／电迁移方式离开正极。至少说明 Ag 包覆不适合 3.5 V 以上的锂电，它会引起内部短路。

## 3． 9 非线性电化学现象

非线性现象广泛存在于生理学、流体力学、气象学、物理学以及化学等领域，如生理学中帕金森病人手指的震颤现象、细胞中振

![](https://cdn.mathpix.com/cropped/2025_10_16_e72797a544fa714b3524g-240.jpg?height=968&width=1333&top_left_y=336&top_left_x=430)
图 3－26 $\mathrm{LiFe}_{0.4} \mathrm{Mn}_{0.6} \mathrm{PO}_{4} \backslash[\mathrm{C}+3 \% \mathrm{Ag}$（质量分数）$]$

电极的首次循环伏安曲线图

荡的糖分解过程、气象学中的 Lorenz 混沌、化学体系中的 BZ 反应、化学发光反应、 CO 在 Pt 单晶上的化学氧化等，还有小分子有机物质电氧化、金属电溶解等电化学体系，如图3－27所示。图 A 是糖分解时的振荡， B 是单晶铂电极上 CO 化学氧化过程中捕获的两种时空结构， C 是准一维环形铂电极上甲酸电氧化过程中发现的两种时空结构，分别是旅行脉冲和站立波。

早期研究非线性电化学行为的主要动力是认为动物以及人类神经信号的传输具有电化学机制，如图3－28所示；随着研究的深人，逐渐发现对非线性电化学行为的研究还有助于深人理解电化学反应机理，分析基元反应步骤，估算反应动力学参数；在实际应用领域中也可以利用非线性电化学研究成果，例如可以利用振荡的工作模式减轻 CO 对燃料电池催化剂的毒化作用。

基于非线性动力学原理，不稳定性的根源是体系中存在正反馈同时也存在负反馈，可以用经典的活化－约束动力学模型描述，如图 3－29 所示。它可以简单陈述为：在自催化过程中活化变量自身处于快速增长的状态，但是通过约束变量的形成而导致活化变量最

![](https://cdn.mathpix.com/cropped/2025_10_16_e72797a544fa714b3524g-241.jpg?height=1801&width=1286&top_left_y=326&top_left_x=364)
图3－27 非线性电化学体系举例

终丧失增长能力。上述描述的过程和传质过程耦合就会导致振荡行为的出现。

几乎所有的电化学体系都可以显示不稳定性行为。最早关于电化学振荡的文献大约是1828年 Fechner 的研究报告。在当时，关于密闭系统中熵增加的热力学理论统治着大部分科学家的思维的背景下，Fechner 的研究被认为是不严谨科学研究的典型，Fechner 也受到人身攻击。经典热力学理论不能解释各种有序现象，直到后来 I．Prigogine 等人将经典热力学理论扩展到远

![](https://cdn.mathpix.com/cropped/2025_10_16_e72797a544fa714b3524g-242.jpg?height=557&width=1610&top_left_y=279&top_left_x=263)
神经信号传输（a）和电化学波在准一维环状Pt电极上的传输和跳跃绝缘部分（b）的类似性
图 3－28 电化学脉冲传播与神经信号的传播

离平衡态的开放系统以后才有了对有序现象的理论解释。随着越来越多关于电化学体系非线性现象的报道，对电化学非线性行为的理论以及实验方面的研究也越来越透彻。总体上来说，关于非线性电化学行为的理论研究领先于实验发现。

电化学体系显示非线性行为并不奇怪，首先，大部分电化学体系均是工作在远离平衡的状态下，其次，控制电化学过程的机制本身就具有非线性特征（参看

![](https://cdn.mathpix.com/cropped/2025_10_16_e72797a544fa714b3524g-242.jpg?height=893&width=743&top_left_y=1036&top_left_x=1196)
图 3－29 活化－约束动力学模型 ＋一正反馈；一 一负反馈； $A$ —活化变量；$I$ —约束变量

电极过程动力学基础部分的方程）。

## 3．9．1 分歧

不稳定性的出现与在相同外部控制参数下体系中存在多个稳态有关系。随着外部控制参数的变化，体系从单一稳态向多稳态变化，此时体系的动力学行为出现质的变化，分歧随之发生。以 （电）化学体系中常见的 saddle－loop 分歧为例，当一个鞍点与一个稳定的极限循环碰撞以后，一个 saddle－loop 分歧就发生了，在接近分歧点之前系统的某一个状态变量振荡幅度不断增大，直到分歧点时振荡突然消失，图3－30表示了相应的相空间变化。

![](https://cdn.mathpix.com/cropped/2025_10_16_e72797a544fa714b3524g-243.jpg?height=400&width=1389&top_left_y=295&top_left_x=289)
图 3－30 与 Saddle－Loop 分歧对应的相空间变化示意图 $P$ —控制参数

超临界 Hopf 分歧是电化学体系常见的一种分歧，它的特点是随着体系控制参数的变化，在经过分歧点前后体系的状态变量从稳态逐渐过渡到振荡态，过渡过程比较温和，振荡态出现时的振幅比较小，随着控制参数逐渐变化而增大。与超临界 Hopf 分歧不同，对于亚临界 Hopf 分歧，在通过分歧点时立即出现振幅比较大的振荡，不过这种亚临界分歧特征在实际电化学体系中很难发现，常常被其它的分歧行为所掩盖，如 saddle－ node（SN）分歧。SN 分歧代表系统的一个稳定点和一个鞍点相互接近的过程，当稳态和鞍点相互接近以后，系统会位于另一个稳态或者周期振荡状态。图3－31给出了 SN、超临界 Hopf与亚临界 Hopf 分歧图谱，图 3－32 是一个实际体系测量的分歧图谱。

![](https://cdn.mathpix.com/cropped/2025_10_16_e72797a544fa714b3524g-243.jpg?height=407&width=1537&top_left_y=2016&top_left_x=213)
图 3－31 Saddle－Node 分歧（左图）、超临界 Hopf 分歧（中图）与亚临界 Hopf 分歧示意图 $P$ —控制参数；$S$ —系统状态变量

## 3．9．2 单晶 Pt 电极上 CO 化学氧化

化学体系中的振荡行为研究得也是比较多的，如 BZ 反应体系，双氧水的化学分解，等等。这些反应体系的振荡机制，仅仅在

![](https://cdn.mathpix.com/cropped/2025_10_16_e72797a544fa714b3524g-244.jpg?height=909&width=1217&top_left_y=336&top_left_x=508)
图 3－32 乙二醇电氧化中恒电流电位振荡分歧图谱

定性层面上得以解释，具体的机理还不清楚，如，关于 BZ 反应的振荡机理，可以至少写出 20 个反应式，在进行具体处理的时候不得不做简化。

关于单晶 Pt（110）面上 CO 的化学氧化过程中非线性现象的研究比较多，由于体系相对简单，其中的机理研究得比较透彻。当 Pt （110）表面暴露于 CO 和 $\mathrm{O}_{2}$ 气氛中时，在 $\mathrm{Pt}(110)$ 面上存在下述科学事实：
（1）在高 CO 覆盖度下，表面是 $1 \times 1$ 结构；
（2）在 $1 \times 1$ 表面上氧气的吸附速度高于重构的 $1 \times 2$ 表面；
（3）在高氧气覆盖度条件下表面呈 $1 \times 2$ 重构结构；
（4）被氧气覆盖的表面仍然可以进行 CO 的吸附。
基于（1）～（4）所阐述的过程，表面会呈现双稳态，即要么是 CO覆盖状态，要么是 $\mathrm{O}_{2}$ 覆盖状态。如果该过程再与气相中的扩散过程耦合，就会导致振荡行为的出现，图3－27（b）就是二维时空图谱，氧气与 CO 的压力均是 $10^{-8} \mathrm{bar}{ }^{(3)}$ 。在很低的压力下气相中的扩散过程很慢，从而允许捕捉时空结构。

[^5]
## 3．9．3 电化学振荡分类

化学物理领域习惯上将显示振荡行为的电化学体系称为电化学振荡子。MTM Koper 等人研究了电化学振荡子的分类，不过分歧比较大，有些电化学振荡体系的振荡机理还不完全清楚，很难对其归类做明确的结论。在其研究基础上 P Strasser 将电化学振荡子分成 4 类，其中第一类为严格的恒电位振荡子，这类振荡子中双电层电位不是必要的变量，实际上属于纯化学振荡子，这里不做介绍，主要介绍其它三种真正的电化学振荡子。这里提到的严格恒电位控制指的是外部串联电阻得到有效的补偿，外加电压全部施加到工作电极表面双电层部分。

电化学体系出现不稳定性的根源在于负微分电阻（NDR）的出现，即随着双电层电位增大电化学反应速率会降低。根据目前文献的报道，可以按照 NDR 的形式将电化学振荡子分成三类。第一类是 S－NDR 振荡子，图 3－33 中左图是该类振荡子在严格恒电位条件下的 $I-\phi$ 曲线特征，中图是控制电流下的 $I-\phi$ 曲线特征， S 就代表该类振荡子 $I-\phi$ 单值曲线的形状，右图是其恒电位 $I-U$ 特征，$U$代表外部施加的电位数值。在 S－NDR 振荡子中，双电层电位 $\phi$ 是负反馈变量，即在某一参数范围内当双电层电位增加后会引起电极反应速率降低。也正因为它是负反馈变量，在严格恒电位条件下 S－NDR 振荡子的震荡行为会消失，会呈现双稳态，如图3－33（a）所示。引起 $I-\phi$ 曲线上负微分电阻的原因很多，包括电极电位变化引起的表面相变过程。

![](https://cdn.mathpix.com/cropped/2025_10_16_e72797a544fa714b3524g-245.jpg?height=456&width=1776&top_left_y=2287&top_left_x=103)
图 3－33 对于 S 型 NDR 振荡子，严格恒电位条件下的 $I-\phi$ 曲线特征（a）和控制电流下的 $I-\phi$ 曲线特征（b）以及恒电位 $I-U$ 特征（c）

需要指出的是，S－NDR 出现振荡行为的另一个前提是双电层电位具有尽可能慢的时间尺度。但是实际上双电层电位 $\phi$ 是个快变量，其变化的速度快于化学物质变化的速度，这导致在实验上寻找 S－NDR 振荡子的难度增加。理论上，通过降低双电层电位 $\phi$ 的时间尺度可以对这类振荡子的行为作出仿真和预测；通过增大界面双电层电容（这等效于降低 $\phi$ 的变化速度）也可以实现。 Zn 的电结晶过程呈现 S 型 $I-\phi$ 特征，碱性溶液中 Sn 的电溶解具有变形的 S 型 $I-\phi$ 特征，不过都没有显示出振荡行为，原因就在于 $\phi$ 是个快变量。

第二类电化学振荡子是 N－NDR 型振荡子， N 代表 $I-\phi$ 曲线的形状特征，如图3－34（a）所示，图3－34（b）代表这类振荡子在控制电流下 $I-\phi$ 曲线的特征，右图则是控制电位条件下的 $I-U$ 特征。在这类振荡子中双电层电位是必要的自催化变量，电流振荡发生在 $I-\phi$ 曲线负斜率部分。引起负微分电阻的原因可能是 Frumkin 效应，即带电的反应活性粒子与电极基体带有相同的电荷导致二者相互排斥，或者是产物的吸附。这类振荡子不显示恒流振荡行为。一些 N－NDR 振荡子的例子包括：硫酸溶液中 Fe 的电溶解（表面惰性层的形成导致 $I-\phi$ 曲线负斜率的形成）、 $\mathrm{S}_{2} \mathrm{O}_{8}^{2-}$ 在 Ag 或者 Pt 上面的电还原（ $I-\phi$ 曲线上负斜率的根源是 Frumkin 效应，即反应粒子与电极都带负电荷）等。

![](https://cdn.mathpix.com/cropped/2025_10_16_e72797a544fa714b3524g-246.jpg?height=463&width=1789&top_left_y=2060&top_left_x=194)
图 3－34 对于 N 型 NDR 振荡子，严格恒电位条件下的 $I-\phi$ 曲线特征（a）和控制电流下的 $I-\phi$ 曲线特征（b）以及恒电位 $I-U$ 特征（c）

图 3－35 是第三类电化学振荡子，HN－NDR 振荡子的 $I-\phi$ 曲线与 $I-U$ 曲线特征。双电层电位 $\phi$ 是快的自催化变量，化学物质提供慢的动力学负反馈。在有限的电阻下会呈现出恒电位下的电流振

荡，与 N－NDR 振荡子不同的是，这类振荡可以发生在 $I-\phi$ 曲线正斜率部分，也可以发生在负斜率部分，在恒电流控制条件下也会显示电位振荡。甲酸电氧化、存在金属阳离子时氢气的电氧化、高碘酸的电还原、铁氰化钾的电还原等均属于这类振荡子。

![](https://cdn.mathpix.com/cropped/2025_10_16_e72797a544fa714b3524g-247.jpg?height=447&width=1773&top_left_y=706&top_left_x=75)
图 3－35 对于 HN 型 NDR 振荡子，严格恒电位条件下的 $I-\phi$ 曲线特征（a）和控制电流下的 $I-\phi$ 曲线特征（b）以及恒电位 $I-U$ 特征（c）

## 3．9．4 数学模型

从数学角度来说，电化学体系之所以显示非线性行为是因为描述体系的数学方程（组）有两个或者两个以上的解。对于单晶 Pt上 CO 化学氧化，当具有两个以上稳态的化学反应动力学过程与物质扩散过程耦合时，化学体系呈现出非线性时空结构。同样，对于电化学体系，当具有非线性特征的动力学过程与物质传输过程（电迁移与化学扩散）耦合时，如果合适选择控制参数，那么体系会显示非线性时空结构。目前已经发现，只要适当选择体系的外部控制参数，大部分电化学体系都可以显示不稳定行为，如金属电溶解、小分子电氧化，甚至可以通过巧妙地设计，使其显示特殊的电化学时空结构，如凸轮型电化学时空图谱。电化学体系包含工作电极、参比电极、对电极以及电解液，如图 3－36 所示。当外部施加一个电位 $U$ 控制时，体系中会有电流 $I$ 通过，基于图3－36的模型，可以得到方程

$$
I=\frac{U}{R}-\frac{\phi}{R}
$$

需要指出的是，控制电化学反应速率的量不是 $U$ ，而是双电层电位 $\phi$ 。如果假设双电层电容是一个与电极电位无关的变量，那么可以将法拉第电流 $I_{\mathrm{F}}$ 与双电层电容电流 $I_{\mathrm{C}}$ 分开，即

![](https://cdn.mathpix.com/cropped/2025_10_16_e72797a544fa714b3524g-248.jpg?height=560&width=1135&top_left_y=314&top_left_x=540)
图3－36 电化学体系模型示意图

![](https://cdn.mathpix.com/cropped/2025_10_16_e72797a544fa714b3524g-248.jpg?height=912&width=1220&top_left_y=1036&top_left_x=502)
图 3－37 工作电极为环电极时局部耦合（虚线）、全局耦合（虚点线）和非局部耦合（实线和点线）随距离变化关系示意图实线和点线分别代表两种不同参数时的非局部耦合，横坐标是相对距离，纵坐标是耦合强度

$$
I=I_{\mathrm{C}}+I_{\mathrm{F}}
$$

根据 $I_{\mathrm{C}}=C \frac{\partial \phi}{\partial t}, I=-\left.A \frac{\partial \phi}{\partial z}\right|_{z=0}$ ，可以得到

$$
C \frac{\partial \phi}{\partial t}=-I_{\mathrm{F}}-\left.A \frac{\partial \phi}{\partial z}\right|_{z=0}
$$

式中，$C$ 代表双电层电容；$A$ 是一个和电解质导电率以及电极几何相关的参数；$\left.\frac{\partial \phi}{\partial z}\right|_{z=0}$ 代表电极表面位置与电极表面垂直方

向上的电位梯度。式（3－44）是推导电化学振荡现象以及时空结构的最基本的方程，其左侧一项代表了与空间位置有关的双电层电位的时间演变，右侧第一项是法拉第电流，通常用两个指数的加和表示，除非双电层电位偏离平衡态的幅值小于 5 mV ，否则具有明显的非线性 $I_{\mathrm{F}^{-} \phi}$ 关系，方程右侧第二项代表电迁移耦合项，其物理意义是电解液保持电中性的趋势。对方程右侧第二项的计算方法不同，衍生出两类求解该方程的方法。假设电解液中不存在静电荷，那么就可以用 Laplace 方程替代 Poisson 方程描述电解质中电位分布，即

$$
\nabla^{2} \phi=0
$$

该方程的解与电极几何有关，这显示了电极几何对体系动力学行为的影响。主要有两种仿真方法。K Krischer 等人在计算上述方程的数值解时采用的是每隔一个时间点和空间点都计算一次 Laplace 方程，该方法的优点是不会丢失解，缺点是耗时；M Eiswirth 引人 Green 函数，利用 Green 函数方法求解上述方程，即假设空间（电解液）中任何一点的电位均由电极表面剩余电荷唯一确定，从而简化计算步骤，得到的结果也更加直观，缺点是会丢失解。

当电化学体系的动力学行为（即 $I_{\mathrm{F}}$ ）具有非线性特征时，如果再和物质的传输过程耦合（即液相中物质的传输过程），在适当的参数范围体系就可以显示出非线性行为。所谓的耦合是指体系中某一位置发生变化后其它位置对这一变化的感知，全局耦合对于体系中每一个点都是等效的，而局部耦合仅限于两个距离很近的位置，非局部耦合的范围是全局的，但是耦合强度随着距离增加而降低。恒电流控制是典型的全局耦合例子。此时电极上任何一点的变化都被其它点等效的感知。化学体系中的扩散耦合是典型的局部耦合的例子，其范围仅限于两个相距很近的位置电迁移耦合介于二者之间，图 3－37 给出了全局耦合、扩散耦合和电迁移耦合的范围以及强度随两点空间距离的关系，可看出，电迁移耦合在范围上是全局的，但在强度上则随空间距离变化。从图 3－37 还可以看出，当电化学体系的参数满足一定条件时对于两个距离比较远的位置会出现负耦合情形。负耦合的存在使得电化学体系的时空结构远比其它

化学体系的时空结构丰富，例如，反应一扩散体系中的化学波传播速度是恒定的，而电化学体系中的波传输速度呈现加速的趋势，这就和负耦合的存在密切相关。负耦合存在地另外一个现象学证据就是工作电极上局部双电层电位数值可以超过外部施加的电位。

## 3．9．5 非线性电化学行为的实验研究

很多电化学体系都可在适当的参数范围显示出非线性电化学行为，包括有机小分子电氧化过程，如甲酸、甲醇、乙二醇等在 Pt上的电氧化， $\mathrm{Fe} 、 \mathrm{Ni} 、 \mathrm{Co}$ 等金属的电溶解和金属或者金属合金的电沉积等。甚至于还可以通过巧妙的实验设计赋予一个电化学体系振荡的行为，或者通过有目的的设计，使不具有振荡行为的电化学体系呈现出振荡行为。这方面的工作主要是为了理论研究的方便并有助于研究非线性体系中的因果关系。

理论分析表明 S－NDR 振荡子能够显示 Turing 图谱。如前所述，由于双电层电位是快变量，这导致试验研究中很难发现这类振荡子。K Krischer 利用了樟脑在金电极上呈现出与电极电位相关的二级相变的特点，将樟脑作为添加剂研究高碘酸根离子在金电极上电还原过程中时空结构的形成，发现了与电极电位相关的 Turing图谱，也许这是首次关于电化学 Turing 图谱的报道。

关于 Co 电溶解过程中非线性行为的报道比较多，Eiswirth 以准一维 Co 环电溶解过程中发现的时空结构为例，详细阐述了利用 Green 函数方法构建非线性电化学时空图谱模型的方法，发现 Co电溶解过程中准一维钴环电极上局部双电层电位降可以超过外部施加的电位值，这是负耦合存在的实验证据。一般来说，当点参比电极位于钴环平面上的中心点时可以在实验中发现能够证明负耦合现象存在的证据。

关于甲酸电氧化过程中非线性现象研究动力之一是这类小分子有机物质很有可能作为燃料电池阳极的燃料使用。这方面的研究促进了对小分子有机物质电氧化步骤地理解，也丰富了非线性动力学理论。关于甲酸电氧化机理的报道很多，也存在分歧。P Strasser将其电氧化过程总结为以下几个必要的步骤：

[^6]（2） $\mathrm{FA}_{\mathrm{dl}}+\square \longrightarrow \mathrm{CO}_{2}+\square+2 \mathrm{H}^{+}+2 \mathrm{e}$ ；
（3） $\mathrm{FA}_{\mathrm{dl}}+\square \longrightarrow \mathrm{CO}_{\mathrm{ad}}+\mathrm{H}_{2} \mathrm{O}$ ；
（4） $\mathrm{CO}_{\text {ad }} \longrightarrow \mathrm{CO}_{\text {bulk }}+\square$ ；
（5） $\mathrm{H}_{2} \mathrm{O}+\square \longleftrightarrow \mathrm{OH}_{\mathrm{ad}}+\mathrm{H}^{+}+\mathrm{e}$ ；
（6） $\mathrm{OH}_{\mathrm{ad}}+\mathrm{CO}_{\mathrm{ad}} \longrightarrow \mathrm{CO}_{2}+2 \square+\mathrm{H}^{+}+\mathrm{e}$ 。
上述 6 个反应步骤组成一个化学网络，如图 3－38 所示，图中用 $\Delta$ 标记的过程／物质对于振荡模型来说都是不必要的。振荡行为的出现要求动力学模型中既包含正反馈环，也要含有负反馈环，这些反馈环与传质过程耦合在一起共同导致振荡行为的出现。图3－38中的化学网络中包含的正反馈过程可以描述为：表面自由点数量增加后导致甲酸直接氧化速率，也就是步骤（2）的反应速率增大，电流 $I$ 增大（该步骤就是甲酸的直接氧化途径，它是外电路电流的主要贡献者）；受到溶液电阻的影响，电流 $I$ 增大后引起双电层电位 $\phi$ 的减小，$\phi$ 减小后导致吸附的 OH 脱附，于是表面自由点数量增加。正反馈使体系失去稳定性。在图 3－38 的化学网络中用虚线圆将这个正反馈环标示出来，更具体的可参看图 3－39（a），其中实线代表正效应，虚线代表负效应。

![](https://cdn.mathpix.com/cropped/2025_10_16_e72797a544fa714b3524g-251.jpg?height=790&width=1157&top_left_y=1834&top_left_x=414)
图 3－38（1）～（6）描述的甲酸电氧化过程的化学网络

图 3－38 的化学网络中所包含的负反馈环可以描述为：表面自由点数量增加后引起 CO 覆盖度增加，随后导致电流 $I$ 降低，受到

外部或者溶液电阻影响，$I$ 降低引起双层电位 $\phi$ 增大，这导致吸附的 OH 数量增加，而吸附的 OH 数量增加会引起表面自由点数量降低，该过程见图3－39（b）。

![](https://cdn.mathpix.com/cropped/2025_10_16_e72797a544fa714b3524g-252.jpg?height=563&width=1142&top_left_y=578&top_left_x=527)
图 3－39 图 3－33 的化学网络中包含的正反馈环和负反馈环

如果体系不是一个空间均匀的体系，这种既包含正反馈环又包含负反馈环的化学网络就会显示出时空结构；如果动力学具有空间均匀特征，那么会显示随时间变化的非线性行为（即状态变量随时间变化）。甲酸电氧化中发现的时空结构是比较丰富的，图3－40给

![](https://cdn.mathpix.com/cropped/2025_10_16_e72797a544fa714b3524g-252.jpg?height=721&width=846&top_left_y=1702&top_left_x=282)
图3－40 准一维带状电极上甲酸电氧化时的反相振荡时空结构冷色代表活化态，暖色代表针化态

汞。反相振荡可以简要的描述为：在某一时刻当电极的一半处于钝化状态时，另一半处于活化状态，一段时间以后，处于钝化状态的

部分被活化，而原来处于活化状态的部分则被钝化，如此往复，同时伴随着外电路电流的振荡。此外还有一些更加复杂的时空结构，如一维靶谱、共振、簇谱等。

## 3．9．6 非线性电化学现象研究的难点

非线性电化学研究中存在很多不确定因素，这些因素的存在使得很多结论都具有推测性质，导致非线性电化学现象的研究中存在一些难以解决的问题。
