Repository: cunyu-liu/electrolyte_ailab

File: fine-tune/bookData/Electrolytes, Interfaces and Interphases Fundamentals and Applications in Batteries.md (part 8 of 47)
## 1 What Is an Electrolyte?
Before techniques of modern characterization and computational simulation became available, the classical understanding of the elusive interfaces mainly originated from thermodynamic approaches, which link the microscopic (or atomistic) properties of interfaces to certain macroscopic properties that can be measured experimentally. The apex in this discipline is electrocapillarity, which mathematically describes the quantitative correlation between interfacial tension and charge densities accumulated or depleted on the interfaces.

### 6.3.1 Gibbs Surface Excess

When an electrode meets the electrolyte, the anisotropy induces either accumulation or depletion of charges at the interface, where the charges are either electrons on the electrode side or ions on the
electrolyte side. Gibbs defined the "excess" of a given charge in the interfacial region as its departure from the bulk value $\Gamma$, which could be either positive (standing for accumulation) or negative (standing for depletion), as shown in Figure 6.4.

Suppose the bulk density for a given charge is $c^{0}$, then at $t=0$ when the interface has not been electrified the interfacial concentration of this charge is the same as that in the bulk. At $t=\infty$, the interface has been electrified and an electric double layer has been established, then the interfacial concentration ( $c^{\prime}$ or $-c^{\prime}$ ) for this charge departs from the bulk value and, depending on whether this charge is accumulated or depleted, becomes higher or lower. The interface excess $\Gamma$, as represented by the shaded areas in Figure 6.4, should be

$$
\Gamma=\int_{0}^{\infty}\left[c^{\prime}(x)-c^{0}\right]=\int_{0}^{\infty} c(x)
$$

where $c(x)$, also called the "perturbation", is the departure from the bulk value and is defined as

$$
c(x)=\left[c^{\prime}(x)-c^{0}\right]
$$

The upper limit for the integral is infinity, but in actuality the interfacial region usually ends within tens of nanometers ( $10^{-8} \mathrm{~m}$ ), beyond which the excess becomes negligible.

![](https://cdn.mathpix.com/cropped/2025_10_16_c9f804f118ee3f949b1eg-140.jpg?height=529&width=799&top_left_y=1413&top_left_x=369)
Figure 6.4 Quantification of charges accumulated or depleted at an interface: the Gibbs excess $\Gamma$ is represented by the shaded areas.

### 6.3.2 Quantification of Surface Excess: Electrocapillarity

Having defined interface excess, the next step is to figure out how this quantity can be measured. As discussed in Section 6.2.1, the potential difference across a given interface is immeasurable, but its change could be measurable if the interface we choose to study is an ideally polarizable electrode and its reference/counter electrode is ideally non-polarizable. Although there are no ideally polarizable or nonpolarizable electrodes in reality, they can be approximated if we apply certain confinements and restrictions.

The reversible hydrogen electrode (RHE) serves as such an approximation to a non-polarizable electrode, and mercury ( $H g$ ) as a polarizable electrode. Thus, their coupling should make a meaningful contribution to the study of interfaces. In particular, the unique nature of mercury, being liquid and metallic at the same time, makes it an ideal electrode material that allows us to observe, even with primitive experimental setups, the interfacial changes that would otherwise be extremely difficult to observe on a solid electrode.

### 6.3.2.1 Surface Tension on a Mercury Electrode

As early as 1800 it had already been noticed that, if a drop of mercury in sulfuric acid is touched by a wire connected to a battery, it contracts, and upon removal of the wire, it resumes its original shape. When Lippman saw this demonstration around 1872, he immediately realized that this behavior must result from the change in the surface tension $\gamma$ of the mercury drop under electric polarization, and there must exist a relation between the surface tension, which is reflected by the physical shape of the mercury drop, and the charges accumulated at the double layer.

Following this line of thought, he started his seminal work on the capillary behavior of mercury under electrification (i.e. electrocapillarity), which led to a series of significant inventions (e.g. Lippmann electrometer, polarographic analysis), but for the readers of this book the most important significance of this phenomenon comes from its contribution to the understanding of interfaces at a fundamental (thermodynamic) level, ${ }^{3}$ because mercury provides an almost ideally polarizable interface, the surface tension of which can be precisely measured using a device as shown in Figure 6.5, and related to the charge density placed by the polarization potential at the double layer.

![](https://cdn.mathpix.com/cropped/2025_10_16_c9f804f118ee3f949b1eg-142.jpg?height=744&width=1103&top_left_y=222&top_left_x=216)
Figure 6.5 Electrocapillarity led to the earliest understanding about interfaces: the coupling of a polarizable working electrode (mercury) and a non-polarizable reference/counter electrode (SHE) makes it possible to measure accurately the potential change occurring at the Hg/electrolyte interface, while the surface tension of Hg is directly correlated with the charge accumulation/depletion at the Hg surface, which can be described mathematically.

Started by Lippmann in the 1870s and followed by Gouy in the 1900s and Frumkin in the 1920s, all of whom used a device as shown in Figure 6.5 or its variations, the potential dependences of the surface tension $\gamma$ and differential capacitance $C$ were measured for mercury in diverse electrolytes. Whereas the capacitance often displays a complicated behavior, heavily dependent on the salt concentration in electrolyte and characterized with a minimum and a hump in the middle, the surface tension always shows a nearly perfect parabolic shape with almost no exceptions (Figure 6.6). The potential at which the maximum tension occurs is called the electrocapillary maximum (ecm), which is a characteristic quantity that we will discuss in more detail later.

Here, we need to note that this parabolic shape is nearly symmetrical, but never perfectly symmetrical. Instead, obvious differences always arise in the positive potential region. In other words, the anion species, which accumulate on the mercury surface in the positive potential region, display somewhat different behaviors among themselves when assembling on the electric double layer, whereas most
![](https://cdn.mathpix.com/cropped/2025_10_16_c9f804f118ee3f949b1eg-143.jpg?height=793&width=807&top_left_y=229&top_left_x=366)

Figure 6.6 Top: the universal dependence of the mercury/electrolyte interfacial tension $\gamma$ on the mercury potential in a few typical aqueous electrolytes as labeled. According to thermodynamic treatment, the slopes of the parabolas at any potential represent the charge density accumulated at the interface, while the maximum interfacial tension occurs at an interface with zero charge accumulation. Bottom: the differential capacitance at interfaces between mercury and NaCl or $\mathrm{KPF}_{6}$ solutions when the salt concentrations change.
cations, with only a small number of exceptions, behave almost identically when they accumulate at the interfaces.
Why are such relations always parabolic? And what useful information about interfaces can we derive from such relations?

### 6.3.2.2 Thermodynamics of the Mercury/Electrolyte Interface

Consider a mercury electrode as shown in the inset in Figure 6.5. The weight of the mercury column in the capillary tube should be

$$
W_{\mathrm{Hg}}=\pi r^{2} h \rho g
$$

where $r$ is the radius of the capillary, $h$ the height of mercury column, $\rho$ the mercury density and $g$ the gravitational constant. By applying a
voltage $V_{\text {cell }}$, a certain interfacial tension $\gamma$ is developed in the capillary where mercury meets the electrolyte, which ensures that the mercury column is stationary. At such an equilibrium, the weight of the mercury column must be balanced by the tension force ( $F_{\gamma}$ ) exercised at the interface, which should be proportional to the contact perimeter of mercury ( $2 \pi r$ ) and the projection of interfacial tension $\gamma$ on the vertical direction $(\gamma \cos \theta)$ :

$$
F_{\gamma}=2 \pi r \gamma \cos \theta
$$

where $\theta$ is the contact angle. Here we have ignored the height of the electrolyte as its density ( $\sim 1.0 \mathrm{~g} \mathrm{~cm}^{-3}$ ) is negligible in comparison with mercury ( $13.6 \mathrm{~g} \mathrm{~cm}^{-3}$ ). Thus

$$
2 \pi r \gamma \cos \theta=\pi r^{2} h \rho g
$$

The interfacial tension is then obtained:

$$
\gamma=\frac{\pi r^{2} h \rho g}{2 \pi r \gamma \cos \theta}=\frac{r h \rho g}{2 \cos \theta}
$$

Given the small contact angle $\theta$, we can reasonably assume that $\cos \theta=1.0$, hence

$$
\gamma=\frac{r h \rho g}{2}
$$

This relation makes the mercury/electrolyte ( $\mathrm{Hg} / \mathrm{E}$ ) interfacial tension $\gamma$ a quantity that can be measured precisely or even controlled using a device similar to the setup in Figure 6.5. Any change of potential will induce a change of charge density at the double layer, and consequently the surface tension of the mercury/electrolyte interface, which would automatically seek a new equilibrium by adjusting the mercury column height. In the early days an optical magnifying glass was used to read the height of the mercury column, but in the mod- ern era this task has become easier with computer-controlled highprecision pressure sensors by the mercury electrode side.

Under such an equilibrium between mercury column weight and $\mathrm{Hg} / \mathrm{E}$ interfacial tension, let us consider that an increase in potential $\delta V_{\text {cell }}$ is applied on the mercury electrode in Figure 6.5, which already carries an excess charge of $q_{\mathrm{Hg}}$ on the $\mathrm{Hg} / \mathrm{E}$ interface corresponding
to $n \mathrm{~mol}$ of surface excess. Application of the first and second laws of thermodynamics to this open system that involves all these energy and mass terms related to the surface change gives

$$
S \mathrm{~d} T-V \mathrm{~d} P-A \mathrm{~d} \gamma-q_{\mathrm{Hg} / \mathrm{E}} \delta V_{\mathrm{Hg} / \mathrm{E}}-\sum n \mathrm{~d} \mu=0
$$

where $\delta V_{\mathrm{Hg} / \mathrm{E}}$ is the potential change across the Hg/E interface and $\mu$ the change in chemical potential caused by the potential change. Assuming that all these occur at constant temperature ( $\mathrm{d} T=0$ ) and pressure ( $\mathrm{d} P=0$ ), we can reduce and rearrange the above equation to

$$
q_{\mathrm{Hg} / \mathrm{E}} \delta V_{\mathrm{Hg} / \mathrm{E}}=-A \mathrm{~d} \gamma-\sum n \mathrm{~d} \mu
$$

Since mercury is almost ideally non-polarizable whereas its reference/counter electrode (SHE) is, ideally, almost completely non-polarizable, when we increase the voltage applied on the circuit, the change $\delta V_{\text {cell }}$ will be completely reflected on the mercury electrode, hence

$$
\delta V_{\mathrm{Hg} / \mathrm{E}}=\delta V_{\text {cell }}
$$

Thus, we have

$$
\mathrm{d} \gamma=-\frac{q_{\mathrm{Hg}}}{A} \delta V_{\text {cell }}-\sum \frac{n}{A} \mathrm{~d} \mu
$$

Meanwhile, when the excess species is adsorbed on the 2D interface, its concentration is represented by $n / A$. Hence, according to the definition of surface excess in Section 6.3.1,

$$
\Gamma=\int_{0}^{\infty}\left[c^{\prime}(x)-c^{0}\right]=\frac{n}{A}-\frac{n_{0}}{A}
$$

Therefore,

$$
\sum \frac{n}{A} \mathrm{~d} \mu=\sum \Gamma \mathrm{d} \mu+\sum \frac{n_{0}}{A} \mathrm{~d} \mu
$$

Under constant temperature and pressure, we know from the GibbsDuhem relation that

$$
\sum \frac{n_{0}}{A} \mathrm{~d} \mu=0
$$

Therefore,

$$
\sum \frac{n}{A} \mathrm{~d} \mu=\sum \Gamma \mathrm{d} \mu
$$

Inserting into the expression for interfacial tension, we now have

$$
\mathrm{d} \gamma=-\frac{q_{\mathrm{Hg} / \mathrm{E}}}{A} \delta V_{\text {cell }}-\sum \Gamma \mathrm{d} \mu=-q_{\mathrm{Hg} / \mathrm{E}}^{\prime} \delta V_{\text {cell }}-\sum \Gamma \mathrm{d} \mu
$$

where $q_{\mathrm{Hg} / \mathrm{E}}^{\prime}$ represents the charge density on the interface, that is, the total charge $q_{\mathrm{Hg} / \mathrm{E}}$ thereon normalized by the interfacial area $A$.

To simplify the situation further, all experiments are conducted at a fixed electrolyte composition, therefore $\mathrm{d} \mu=0$ and $\sum \Gamma \mathrm{d} \mu=0$, and the above relation is reduced to

$$
\mathrm{d} \gamma=-q_{\mathrm{Hg} / \mathrm{E}}^{\prime} \delta V_{\text {cell }}
$$

or, in its more famous form:

$$
\left(\frac{\partial \gamma}{\partial V_{\text {cell }}}\right)_{T, P, \text { Const.comp. }}=-q_{\mathrm{Hg} / \mathrm{E}}^{\prime}
$$

This the Lippmann equation. It basically states that the slope at any point on the parabolas as shown in Figure 6.6 reflects the charge density on the interface at the potential corresponding to that point. With the changes in the applied potential, the charge accumulated from the electrolyte on the interface switches sign according to the electric double-layer definition, i.e. at the negative potentials cations are accumulated at the interface, whereas at positive potentials anions are accumulated. The different mobility and adsorption behaviors of anions and cations contribute to the asymmetry of these parabolas. Most importantly, the charges on the interface switch sign somewhere in the middle, and exactly at the maximum interfacial tension ( $\gamma_{\text {max }}$ ), which corresponds to the ecm, the slope is zero:

$$
\left(\frac{\partial \gamma}{\partial V_{\text {cell }}}\right)_{T, P, \text { Const.comp. }}=-q_{\mathrm{Hg} / \mathrm{E}}^{\prime}=0
$$

meaning that the interface is free of any charge. This point is what we referred to as the point of zero charge (pzc) or ecm previously, which always corresponds to the so-called electrocapillary maximum.

Why must the interfacial tension become maximum if there is no charge on the interface?

To explain the reason underlying the electrochemical capillary minimum, one must understand what surface tension is. Briefly, when a species tries to enter a new phase, it will cause a series of changes in the properties of that phase, one of which is surface tension. The addition of this new species will induce a surface area increase of the new phase, and surface tension is the resistance it must overcome. Now imagine an electrified interface, where charges of the same sign (either cation or anion) accumulate. These charges repel each other and, if a new species tries to enter the interfacial region under this situation, it will face a reduced surface resistance (tension) because the repulsion among these charges provides help in repelling the new species.

At the point where the interface is not electrified at all ( $\mathrm{q}^{\text {int }}=0$ ), such a benefit from Coulombic repulsion disappears, and the new species must encounter the highest resistance ( $\gamma_{\text {max }}$ ) in order to enter the interface.

Going further, if we view the Hg/E interface as a location to store charges, it behaves as a capacitor, the differential capacitance of which is defined as

$$
C_{\mathrm{Hg} / \mathrm{E}}=\frac{\mathrm{d} q}{\mathrm{~d} V}=\left(\frac{\partial q_{\mathrm{Hg} / \mathrm{E}}^{\prime}}{\partial V_{\text {cell }}}\right)=-\left(\frac{\partial^{2} \gamma}{\partial V_{\text {cell }}^{2}}\right)
$$

The electrocapillarity took advantage of the unique nature of mercury being liquid and metal at the same time, which allowed precise measurements of a sensitive interfacial property that would be otherwise difficult for a solid electrode. Eventually, elegant thermodynamic treatment of the results led to a valuable understanding of the electric double layer structures in this unique interface.

Following the classical work of Lippmann and others on mercury, the electrocapillarity was also confirmed on other liquid metal electrodes such as gallium (Ga) and various alloys of mercury with other metals (amalgams).

However, do these principles apply to interfaces between solid elec- trodes and electrolytes?

The answer is yes, because during the mathematical treatment of the whole topic, the phase state of any material involved, be it electrode or electrolyte, was not under consideration. For this reason, the results obtained should be universally applicable to solid electrodes and solid electrolytes as well. In fact, enabled by modern technologies
using high-precision sensors and laser beams, such as those adopted in atomic force microscopes and interferometers, it has become possible to measure accurately the tension on a solid electrode, which unequivocally proved that the Lippmann equation applies universally to all interfaces, provided that the potential of the electrode rests within the electrochemical stability window of the electrolyte components.

The classical study of electrocapillarity formed the foundation of the modern understanding of electrode/electrolyte interfaces.

### 6.4 Structure of an Electrified Interface

Electrocapillarity confirmed the existence of an electric double layer at interfaces, and taught us in a quantitative manner how interfacial charges vary with the applied cell voltage. However, as the knowledge was derived from thermodynamic considerations, it cannot tell us how such an electric double layer is structured at the atomistic level.

An electric double layer is instantaneously established when a metallic electrode (in fact, any electronic conductor) is brought into contact with a liquid electrolyte. Since such an interfacial phenomenon occurs at the nanometric scale in a transient nature, even with today's characterization technology their structure remains elusive to direct observation. Instead, most classical understanding of interfaces was derived from model building, against which measurable electrochemical quantities are derived and these models gradually evolved while being confirmed or rejected.

### 6.4.1 Helmholtz-Perrin Model: A Simple Capacitor

The simplest model for an electric double layer was proposed in the late 1800s by Helmholtz and Perrin, who visualized the respective surfaces of electrodes and electrolytes as a pair of 2D sheets populated by discrete charges: electrons on the electrode side and ions on the electrolyte side (Figure 6.7a, top). ${ }^{4}$ This model actually represents a simple capacitor, the capacitance of which is

$$
C=\frac{\mathrm{d} q}{\mathrm{~d} V}=\frac{\varepsilon \varepsilon_{0}}{d} A
$$

where $d$ is the distance between the two sheets of charge, $A$ the surface area of the interface, $\varepsilon$ the dielectric constant of the material in the interfacial region and $\varepsilon_{0}$ the permittivity of vacuum, which is a

![](https://cdn.mathpix.com/cropped/2025_10_16_c9f804f118ee3f949b1eg-149.jpg?height=799&width=1191&top_left_y=216&top_left_x=173)
Figure 6.7 Evolution of early interface models. (a) Helmholtz-Perrin model that visualizes EDL as a simple capacitor with a linear potential across it. (b) The Gouy-Chapman model sees a rather diffuse distribution of ions because of the disordering thermal movements. The potential distribution takes a mathematical form similar to the ionic cloud described in the Debye-Hückel model for ions. (c) The Stern model combines the two, while acknowledging that certain ions may adsorb preferentially on the electrode surface, also considering the effect of thermal force. The potential distribution therefore displays a hybrid behavior, the linear section corresponding to the adsorbed ions as in the Helmholtz-Perrin model and the non-linear section corresponding to the diffuse layer as in the Gouy-Chapman model.

constant ( $8.85 \times 10^{-12} \mathrm{C}^{2} \mathrm{~J}^{-1} \mathrm{~m}^{-1}$ ). Accordingly, the potential across this interface of an ideal capacitor nature is linear (Figure 6.7a, bottom):

$$
\mathrm{d} V=\frac{d}{A \varepsilon \varepsilon_{0}} \mathrm{~d} q
$$

Now let us apply the Lippmann equation:

$$
\left(\frac{\partial \gamma}{\partial V_{\text {cell }}}\right)_{T, P, \text { Const. comp. }}=-q
$$

After rearranging and replacing $\mathrm{d} V$, we have

$$
\mathrm{d} \gamma=-q \mathrm{~d} V=-q \frac{d}{A \varepsilon \varepsilon_{0}} \mathrm{~d} q
$$

Integrating both sides, we obtain

$$
\int \mathrm{d} \gamma=-\frac{d}{A \varepsilon \varepsilon_{0}} \int q \mathrm{~d} q
$$

or, after integration, we have the expression for interfacial tension:

$$
\gamma+\text { constant }=-\frac{\mathrm{d} q^{2}}{2 A \varepsilon \varepsilon_{0}}
$$

In order to evaluate the integration constant, we can apply the electrochemical capillary minimum condition, which is

$$
(\mathrm{q})_{\gamma_{\max }}=0
$$

Therefore,

$$
\text { constant }=-\gamma_{\max }
$$

Finally, the relation between interfacial tension $\gamma$ and interfacial charge density $q$ becomes

$$
\gamma=\gamma_{\max }-\frac{\mathrm{d} q^{2}}{2 A \varepsilon \varepsilon_{0}}
$$

while the relation between interfacial tension $\gamma$ and interfacial potential difference becomes

$$
\gamma=\gamma_{\max }-\frac{A \varepsilon \varepsilon_{0} V^{2}}{2 d}
$$

This equation is encouraging because it shows a parabola-shaped relation with the maximum point at $\gamma_{\text {max }}$; however, it would be a perfectly symmetric parabola, which does not agree with the experimental findings.

A further discrepancy arises from the differential capacitance, which should be a constant with applied potential according to the
simple capacitor model. Impedance analyses revealed that the differential capacitance has an unequivocal dependence on the cell potential or the potential difference across the interfaces, which often takes the characteristic shapes of inverted parabolae or humps.

Clearly, the Helmholtz-Perrin model needs to be modified.

### 6.4.2 Gouy-Chapman Model: Diffuse Ionic Assembly

Like Figure 5.8 misleading us with an oversimplified picture of ionic migration along the applied field while ignoring the effect of thermal and random movements of these same ions, the Helmholtz-Perrin model made the same mistake. In 1910, Gouy proposed that, on the electrolyte side of the interface, the ions cannot possibly form an ionic sheet in an orderly manner to counter the charges accumulated on the electrode side; instead, the thermal motions of the ions and solvent molecules, which are responsible for the random walk of the ions even under an externally applied electric field, would disrupt an ordered assembly of these ions and turn them into a diffuse ionic assembly.

With more detailed mathematical treatments, this modified interfacial vision later became the Gouy-Chapman model (Figure 6.7b, top), ${ }^{5}$ in which the distribution of ions near the electrified interface must experience both the electrostatic field that originated from the charges accumulated on the electrode side and the random thermal force from the electrolyte side.

Does this sound familiar?
Yes, that was exactly the same consideration that Debye and Hückel introduced when studying the distribution of ions around a given central ion. The difference here is that the central ion is a point charge, and the electrostatic field that originated from it has spherical symmetry, while the electrode is a 2D plane of infinite area, and the electrostatic field that originated from it has planar symmetry.

In other words, we can just view the electrode as a giant 2D ion and apply principles established in the Debye-Hückel model.

Thus, the field gradient at a distance $x$ from the interface is given by

$$
\frac{\mathrm{d} \psi}{\mathrm{~d} x}=-\sqrt{\frac{8 k_{\mathrm{B}} T c_{0}}{\varepsilon \varepsilon_{0}}} \sinh \left(\frac{z e_{0} \psi_{x}}{2 k_{\mathrm{B}} T}\right)
$$

where $c_{0}$ is the concentration of species in the bulk of the electrolyte solution and $\psi_{x}$ the potential difference between point $x$ and the bulk solution.

With this field expression, one could apply Gauss's law that we once used in deriving the Debye-Hückel equation and obtain the distribution of charges at any point $x$ away from the interface:

$$
q=\varepsilon \varepsilon_{0} \frac{\mathrm{~d} \psi}{\mathrm{~d} x}=-\sqrt{8 \varepsilon \varepsilon_{0} c_{0} k_{\mathrm{B}} T} \sinh \left(\frac{z e_{0} \psi_{0}}{2 k_{\mathrm{B}} T}\right)
$$

Correspondingly, the potential distribution $\psi_{x}$ can be obtained from the integration of the field gradient. By assuming the approximation that

$$
\sinh \left(\frac{z e_{0} \psi_{x}}{2 k_{\mathrm{B}} T}\right) \approx \frac{z e_{0} \psi_{x}}{2 k_{\mathrm{B}} T}
$$

$\psi_{x}$ can be solved as

$$
\psi_{x}=\mathrm{e}^{\left[-\sqrt{\frac{2 c_{0} z^{2} e_{0}^{2}}{\varepsilon \varepsilon_{0} k_{\mathrm{B}} T}} x+\text { constant }\right]}
$$

or, in a simpler form:

$$
\ln \psi_{x}=-\sqrt{\frac{2 c_{0} z^{2} e_{0}^{2}}{\varepsilon \varepsilon_{0} k_{\mathrm{B}} T}} x+\mathrm{constant}
$$

One may immediately notice the familiar term

$$
\frac{2 c_{0} z^{2} e_{0}^{2}}{\varepsilon \varepsilon_{0} k_{\mathrm{B}} T}
$$

which is the reciprocal of the Debye thickness $K^{-1}$. To evaluate the integration constant, we apply the boundary conditions:

As $x=0$ (at the interface), $\psi_{x}=\psi_{0}$; therefore,

$$
\psi_{x}=\psi_{0} \mathrm{e}^{-K x}
$$

This equation tells us that the potential at the interface decays expo- nentially as the distance into the electrolyte increases (Figure 6.7b, bottom), while the diffuse charges on the electrolyte side are very similar to an ionic cloud around a central ion. Analogously to what we did in Section 4.7 (Figures 4.5 and 4.6), we can visualize the electrified interface as the equivalent of placing the diffuse charge $q_{\mathrm{d}}$ at a distance $K^{-1}$ away from the accumulated charges $q_{\mathrm{M}}$ on the electrode side.

In fact, the above diffuse charge concept and equation were reported by Gouy and Chapman in 1910, a decade earlier than the work of Debye and Hückel, but it attracted much less attention than the latter. According to Bockris and Reddy, ${ }^{2}$ this clearly reflected the focused interest in the early days of electrochemistry on bulk rather interfacial properties.

In addition to potential difference, we can derive the differential capacitance at such an interface by considering that $q_{\mathrm{M}}=-q_{\mathrm{d}}$ :

$$
C=\left(\frac{\partial q_{\mathrm{M}}}{\partial V}\right)=-\left(\frac{\partial q_{\mathrm{d}}}{\partial \psi_{\mathrm{M}}}\right)=\sqrt{\frac{2 c_{0} z^{2} e_{0}^{2}}{\varepsilon \varepsilon_{0} k_{\mathrm{B}} T}} \cosh \frac{z e_{0} \psi_{\mathrm{M}}}{2 k_{\mathrm{B}} T}
$$

which not only is a function of the interface potential (or applied external voltage), but also predicts that the relation should be an inverted parabola because of the shape of cosh, which agrees with experiments.

This was a triumphal moment for the Gouy-Chapman model over the Helmholtz-Perrin model. However, this triumph did not last long: soon experiments revealed that the predicted inverted parabolas occur only near the point of zero charge and only in extremely dilute electrolytes.

### 6.4.3 Stern Model: Combination of Simple Capacitor and Diffuse Charge

In 1924, Stern combined the Helmholtz-Perrin and Gouy-Chapman models by suggesting that some of the ions are indeed in direct contact with the electrode surface, while the others are distributed in a diffuse manner. ${ }^{6}$ Thus the electrolyte side of the interface consists of two sections, the "inner" Helmholtz-Perrin ( $\mathrm{H}-\mathrm{P}$ ) layer and the "outer" Gouy-Chapman (G-C) layer (Figure 6.7c, top). The total charge on the electrolyte side of the interface ( $q_{\mathrm{E}}$ ) can therefore be divided into two parts:

$$
q_{\mathrm{E}}=q_{\mathrm{H}-\mathrm{P}}+q_{\mathrm{G}-\mathrm{C}}
$$

where $q_{\mathrm{H}-\mathrm{P}}$ and $q_{\mathrm{G}-\mathrm{C}}$ represent the charges in these two layers, respectively.

An interface with such a discrete structure should see two distinct regions where the potential difference follows the linear trend of Helm-holtz-Perrin and the exponential trend of Gouy-Chapman (Figure 6.7c, bottom), respectively. Accordingly, the differential capacitance
across such a hybrid interface consists of two capacitances connected in series:

$$
\frac{1}{C}=\frac{1}{C_{\mathrm{H}-\mathrm{P}}}+\frac{1}{C_{\mathrm{G}-\mathrm{C}}}
$$

Such a model could, in theory, predict the variation of differential capacitance in a wide range of electrolyte concentrations. In a dilute electrolyte, the Helmholtz-Perrin layer almost disappears, and the whole charge can be considered as diffuse, whereas the differential capacitance follows what the Gouy-Chapman model predicts. However, when the electrolyte is highly concentrated, the diffuse layer is very compressed against the electrode, as predicted by the much smaller Debye thickness, and the interface will adopt more characteristics of the Helmholtz-Perrin model.

Although the Stern model achieved more success than the Helm-holtz-Perrin and Gouy-Chapman models, it still encounters challenges with certain electrolytes, where the experimental results for differential capacitance sharply disagree with the prediction.

Further modification is needed.

### 6.4.4 Grahame and Bockris-Devanathan-Müllen (BDM) Models

It seems that the validity of the Stern model has a strong dependence on electrolyte composition, in particular its anion species. For example, it works reasonably well with aqueous solutions of $\mathrm{NaCl}, \mathrm{NaBr}$ and NaI, but deviates significantly for NaF. Considering that the first three salts are well dissociated in water, whereas NaF is hardly dissociated, it is apparent that the solvation sheaths of these anions play an important role in dictating the electrocapillary and differential capacitance of the interfaces.

On the basis of the Stern model, in 1947 Grahame proposed that some ions tend to form a monolayer with specific adsorption on the electrode. ${ }^{7}$ Here specific adsorption implies that the interaction between these ions and the electrode surface could defy the electro- static force, i.e. charges could adsorb on an electrode even when they share the same charge sign, and adsorb directly on the electrode surface via chemical affinity. A few anions, e.g. $\mathrm{Cl}^{-}$and $\mathrm{Br}^{-}$, that normally have weak solvation sheaths in aqueous solutions were identified as candidates for such specific adsorption. As a result, the interface can be divided into three substructural regions (Figure 6.8a, top): (1) the

![](https://cdn.mathpix.com/cropped/2025_10_16_c9f804f118ee3f949b1eg-155.jpg?height=811&width=1189&top_left_y=218&top_left_x=173)
Figure 6.8 (a) Grahame model with the specifically adsorbed ions at the inner-Helmholtz plane and the corresponding potential differences as measured on a mercury electrode in 0.5 M NaCl solution, where $\mathrm{Cl}^{-}$serves as the specifically adsorbed ion; (b) Bockris-Devanathan-Müllen model that considers the aligned adsorption of water molecules at the inner-Helmholtz plane together with specifically adsorbed ions. The closest solvated ions constitute the OHP.

inner-Helmholtz plane (IHP) passes through the centers of those specifically adsorbed ions, (2) an outer-Helmholtz plane (OHP) passes through the centers of solvated ions at the distance of their closest approach to the electrode and (3) the diffuse layer as suggested by Gouy and Chapman is situated beyond the OHP. By now, the double layer has turned into a triple layer.

These specifically adsorbed ions, despite their small fraction, could significantly alter the interfacial structure and incur a serious experimental departure from what is predicted by those models that ignored their presence. The potential difference and differential capacitance now see a strong dependence on which voltage region the electrode is polarized. Figure 6.8a (bottom) schematically illustrates such a situation at the interface of mercury and 0.5 M NaCl solution under three typical polarization scenarios. Obviously, under positive polarization, the high abundance of $\mathrm{Cl}^{-}$at the IHP constitutes a distinct potential change profile, which disappears at the
point of electrochemical capillary minimum (or point of zero charge) or negative polarization.

Experimentally, it has been found that specific adsorption would more likely to occur for anions rather than cations. In fact, the slight asymmetry of the electrocapillary curve that was mentioned in Section 6.3.2.1 actually arises from this: anions adsorb at negative polarization, and their presence at the IHP results in a strong influence on the shape of the electrocapillary curve, whereas cations mostly prefer to remain at the OHP, hence the effect of cation species on the electrocapillary curve is negligible (Figure 6.6).

On the basis of the Grahame model, Bockris, Devanathan and Müllen (BDM) further proposed a modified structure of electrode/electrolyte interface in $1963 .{ }^{8}$ They argued that, since an electrode can be visualized as a giant 2D ion, then the primary solvation sheath of this ion should consist of solvent molecules instead of counterions, provided that there are sufficient solvent molecules available (Figure 6.8b). For an electrode, its primary solvation sheath is the IHP.

Thus, the IHP of an electrode in an electrolyte should be occupied not only by those specifically adsorbed ions, but also, more likely, by the solvent molecules (or water molecules if the electrolyte is aqueous), given their high population in the electrolyte. In particular, the dipole nature of water molecules allows them to orient towards or away from the electrode no matter whether the electrode is positively or negatively polarized. Only at the electrochemical capillary minimum could the water molecules be randomly oriented.

The presence of solvent molecules in the IHP could be affected when the salt concentration reaches an extremely high level such that there is no longer a sufficient number of solvent molecules available. In other words, the "central ion" (aka the electrode) can now have the opportunity of seeing its counterions, and form an "ion pair". Here the same quantitative standard as established in the Debye-HückelBjerrum model (Section 4.9) for ion pairing should apply to the possible appearance of ions in the IHP that are not specifically adsorbed.

In this particular scenario, the IHP structure of an electrode is altered, and more ions could enter this important region, causing a cascade of electrochemical changes. The so-called "super-concentrated electrolyte" concept formulated in the 2010s represented this new frontier. In those systems, the electrode/electrolyte interfaces are more populated with ions that are usually not there, and unique new properties emerge to benefit practical applications. One such prominent example is the "water-in-salt" electrolyte that can operate in an extremely wide electrochemical stability window, making highvoltage aqueous batteries a possibility.

Since these solvent molecules at the IHP are strongly oriented towards the electrode, their dielectric constants differ from those in the bulk but are similar to those in the primary solvation sheath of the ions (see Section 3.4).

The Grahame and BDM models added a monolayer of specifically adsorbed ions or adsorbed solvent molecules to the interface structure as visualized by the Helmholtz-Perrin and Gouy-Chapman models. How does this layer affect the potential difference across the interface and the differential capacitance?

According to analysis by Bockris et al., ${ }^{8}$ the contribution from the adsorbed and completely oriented dipoles (i.e. water molecules) to the interfacial capacitance is negligible compared with that from the adsorbed ions $q_{\text {IHP }}$. Hence only the specifically adsorbed ions need to be considered. The potential difference across the interface, i.e. from the electrode ( $\varphi_{\mathrm{M}}$ ) into the electrolyte bulk ( $\varphi_{\mathrm{S}}$ ), now consists of three distinct regions:

$$
\varphi_{\mathrm{M}}-\varphi_{\mathrm{S}}=\left(\varphi_{\mathrm{M}}-\varphi_{\mathrm{IHP}}\right)+\left(\varphi_{\mathrm{IHP}}-\varphi_{\mathrm{OHP}}\right)+\left(\varphi_{\mathrm{OHP}}-\varphi_{\mathrm{S}}\right)
$$

each of which corresponds to an individual contribution to the overall differential capacitance:

$$
\begin{aligned}
C_{\mathrm{M}-\mathrm{IHP}} & =\frac{q_{\mathrm{IHP}}}{\phi_{\mathrm{M}}-\phi_{\mathrm{IHP}}} \\
C_{\mathrm{IHP}-\mathrm{OHP}} & =\frac{q_{\mathrm{OHP}}}{\phi_{\mathrm{IHP}}-\phi_{\mathrm{OHP}}} \\
C_{\mathrm{OHP}-\mathrm{S}} & =\frac{q_{\mathrm{d}}}{\phi_{\mathrm{OHP}}-\phi_{\mathrm{S}}}
\end{aligned}
$$

where $q_{\text {онр }}$ and $q_{\mathrm{d}}$ represent the charges distributed on the OHP and in the diffuse layer into the electrolyte, respectively. Electroneutrality requires that

$$
q_{\mathrm{M}}=q_{\mathrm{IHP}}+q_{\mathrm{OHP}}+q_{\mathrm{d}}
$$

Meanwhile the overall capacitance is defined as

$$
C=\frac{\mathrm{d} q_{\mathrm{M}}}{\phi_{\mathrm{M}}-\phi_{\mathrm{S}}}
$$

while it can be viewed as three distinct capacitors in series:

$$
\frac{1}{C}=\frac{1}{C_{\mathrm{M}-\mathrm{IHP}}}+\frac{1}{C_{\mathrm{IHP}-\mathrm{OHP}}}+\frac{1}{C_{\mathrm{OHP}-\mathrm{S}}}
$$

After approximation that assumes that the potential difference between the OHP and bulk electrolyte can be ignored compared with the charges at the IHP and OHP, the final expression for the overall interfacial capacitance hence becomes

$$
\frac{1}{C}=\frac{1}{C_{\mathrm{M}-\mathrm{OHP}}}-\left(\frac{1}{C_{\mathrm{M}-\mathrm{OHP}}}-\frac{1}{C_{\mathrm{M}-\mathrm{IHP}}}\right) \frac{\mathrm{d} q_{\mathrm{A}}}{\mathrm{~d} q_{\mathrm{M}}}
$$

Apparently, the differential capacitance depends on the ratio of the ions that are contact-adsorbed over the whole interfacial charge.

Eqn (6.57) could represent the best approach so far to the experimentally observed potential dependence of differential capacitance on mercury electrodes, which often has a complicated shape, being almost constant under negative polarization, followed by a hump and then a minimum near the electrochemical capillary minimum before increasing exponentially under positive polarization (Figures 6.6 and 6.9).

Thus, the understanding of the interface structure evolves based on the discrepancies between the experimental observations and the previous models. Both the IHP and OHP prove to be critical components of the interface. Many reversible charge-storage processes, such as double-layer capacitance and pseudocapacitance, occur there, while their structure dictates the formation and chemistry of interphases, the critical component that enables anode chemistries in lithium-ion batteries.

Finally, according to both calculation and experimental observations that were enabled by modern characterization means, the thickness of the IHP is estimated to be a few angstroms ( $\sim 10^{-10} \mathrm{~m}$ ), whereas the diffuse layer could extend to hundreds of angstroms ( $\sim 10^{-8} \mathrm{~m}$ ), depending on the electrolyte concentration and the salt solvation. The thickness of the diffuse layer would vanish rapidly as the salt concen- tration increases. Hence, to a good approximation, one could ignore the charge distribution within the diffuse layer for simplicity. This is particularly true in electrolytes for practical applications, where the salt concentrations are usually high.

The Stern model, which integrates the compact ionic layer suggested by the Helmholtz-Perrin model and diffuse charge layer

![](https://cdn.mathpix.com/cropped/2025_10_16_c9f804f118ee3f949b1eg-159.jpg?height=795&width=1193&top_left_y=216&top_left_x=171)
