Repository: cunyu-liu/electrolyte_ailab

File: fine-tune/bookData/The C.R.C Handbook of solid state electrochemistry.md (part 8 of 48)
## INTRODUCTION
FIGURE 3.34. Variation of thermodynamic parameters with defect concentration. (From West, A.R., Solid State Chemistry and Its Applications, John Wiley \& Sons, New York, 1984. With permission.)

Creation of a defect in a perfect crystalline solid results in a strain energy in the surrounding lattice. Relaxation of atoms or ions surrounding a defect helps to compensate for this strain energy. A number of methods have evolved to calculate defect formation enthalpies and entropies which take into account lattice relaxation and other factors such as polarization. These have been reviewed extensively ${ }^{24}$ and are outlined only briefly here. Simulation methods are based on calculations of interatomic potentials, for example, using the shell model (see Section III). ${ }^{25}$ Relaxation around a defect can be modeled via static lattice simulations at constant volume to yield both defect enthalpies and entropies. ${ }^{26,27}$ A Mott-Littleton approach ${ }^{28}$ is generally used in which two regions are established, an inner region containing the defect and the immediately surrounding lattice in which defect forces are strong and an outer region where the long-range defect forces are weaker. The inner region is energy minimized through modeling of the lattice relaxation through interatomic potentials until equilibrium is achieved. In the outer region a more approximate approach is satisfactory. A number of computer programs have been developed for modeling defects through static lattice calculations, including HADES ${ }^{29,30}$ and CASCADE. ${ }^{31}$ These calculations have been applied to a number of systems, including relatively simple systems such as the alkali halides and alkaline earth fluorides, ${ }^{32,33}$ and more complex systems such as the pyrochlore $\mathrm{Gd}_{2} \mathrm{Zr}_{2} \mathrm{O}_{7}$. ${ }^{34}$

An alternative to the static lattice approach is to use quantum mechanical methods in the calculation of defect energies. These methods essentially rely on solution of the Schrödinger equation using the Hartree-Fock approximation. The two main techniques involve calculation on an embedded defect cluster, i.e., the defect and surrounding lattice. Alternatively, calculations may be performed on a defect supercell in which the defect is periodically repeated on a superlattice. $A b$ initio Hartree-Fock calculations are computationally intensive, and a number of approximations have been made in order to simplify these calculations to obtain reasonable computer processing times. For a more detailed description of $a b$ initio calculations readers are referred to the recent review by Pyper. ${ }^{35}$

For further information on defect formation, readers are referred to Chapter 1.

## B. CLASSIFICATION OF CRYSTAL DEFECTS

Crystal defects can take several forms and be classified in a number of ways. The solid state electrochemist, however, is mainly concerned with five types of crystal defect as follows:

1. Lattice vacancies/interstitials
2. Defect clusters
3. Dislocations
4. Stacking faults
5. Grain boundaries

Let us examine these classes of crystalline defects in more detail.

![](https://cdn.mathpix.com/cropped/2025_10_16_72ceac0a8fd0baa16477g-104.jpg?height=929&width=922&top_left_y=119&top_left_x=312)
FIGURE 3.35. Two-dimensional representation of point defects in ionic lattices. (a) Perfect lattice, (b) Schottky defect, (c) Frenkel defect.

## 1. Lattice Vacancies/Interstitials

## a. Intrinsic Defects

Intrinsic defects such as lattice vacancies or interstitials are present in the pure crystal at thermodynamic equilibrium. The simplest of these crystalline defects involve single or pairs of atoms or ions and are therefore known as point defects. Two main types of point defect have been identified: Schottky defects, ${ }^{36}$ in which an atom or ion pair are missing from the lattice (Figure 3.35a), and Frenkel defects, ${ }^{37}$ in which an atom or ion is displaced from its ideal lattice position into an interstitial site (Figure 3.35b).

To illustrate these, let us consider two isostructural solids, NaCl and AgCl . Both these solids adopt the fcc rock salt structure (Section V), with сср $\mathrm{Cl}^{-}$and $\mathrm{Na}^{+}$or $\mathrm{Ag}^{+}$in the octahedral sites. In NaCl , Schottky defects are observed, with pairs of $\mathrm{Na}^{+}$and $\mathrm{Cl}^{-}$ions missing from their ideal lattice sites. As equal numbers of vacancies occur in the anion and cation sublattices, overall electroneutrality and stoichiometry are preserved. In AgCl a Frenkel defect is preferred with some of the silver ions displaced from their normal octahedral sites into interstitial tetrahedral sites. This leaves the anion sublattice intact, as for every cation vacancy introduced a cation interstitial is formed. The defects in AgCl and NaCl are illustrated schematically in Figure 3.36.

Why should two isostructural solids display two different kinds of point defect? The explanation lies in the nature of the bonding in these two solids. NaCl has a high degree of ionic character in its bonding, the cations being very electropositive in nature obey well Pauling's rules and are not easily accommodated in the small tetrahedral site. Furthermore, they would exhibit significant cation-cation repulsion if sodium ions were to occupy the interstitial tetrahedral sites, which share faces with occupied octahedral sites. The $\mathrm{Ag}-\mathrm{Cl}$ bond has a much higher degree of covalency, with $\mathrm{Ag}^{+}$considered to be far less electropositive

| $\mathrm{Cl}^{-}$ | $\mathrm{Na}^{+}$ | $\mathrm{Cl}^{-}$ | $\mathrm{Na}^{+}$ | Cl ${ }^{-}$ | $\mathrm{Na}^{+}$ | $\mathrm{Cl}^{-}$ | $\mathrm{Cl}^{-}$ | $\mathrm{Ag}^{+}$ | $\mathrm{Cl}^{-}$ | $\mathrm{Ag}^{+}$ | $\mathrm{Cl}^{-}$ | $\mathrm{Ag}^{+}$ | $\mathrm{Cl}^{-}$ |
| :--- | :--- | :--- | :--- | :--- | :--- | :--- | :--- | :--- | :--- | :--- | :--- | :--- | :--- |
| $\mathrm{Cl}^{-}$ | $\mathrm{Na}^{+}$ | $\mathrm{Cl}^{-}$ | $\mathrm{Na}^{+}$ | $\mathrm{Cl}^{-}$ | $\mathrm{Na}^{+}$ | $\mathrm{Cl}^{-}$ | $\mathrm{Cl}^{-}$ | $\mathrm{Ag}^{+}$ | $\mathrm{Cl}^{-}$ | Ag* | $\mathrm{Cl}^{-}$ | Ag ${ }^{*}$ | $\mathrm{Cl}^{-}$ |
| $\mathrm{Cl}{ }^{-}$ | $\square$ | $\mathrm{Cl}^{-}$ | $\mathrm{Na}^{+}$ | $\mathrm{Cl}^{-}$ | $\mathrm{Na}^{+}$ | $\mathrm{Cl}{ }^{-}$ | $\mathrm{Cl}^{-}$ | $\square$ | $\mathrm{Cl}^{-}$ | $\mathrm{Ag}^{+}$ | Cl ${ }^{-}$ | $\mathrm{Ag}^{+}$ | $\mathrm{Cl}^{-}$ |
| $\mathrm{Cl}^{-}$ | $\mathrm{Na}^{+}$ | $\mathrm{Cl}^{-}$ | $\mathrm{Na}^{+}$ | $\mathrm{Cl}^{-}$ | $\mathrm{Na}^{+}$ | $\mathrm{Cl}^{-}$ | $\mathrm{Cl}^{-}$ | $\mathrm{Ag}^{+}$ | $\mathrm{Cl}^{-}$ | $\mathrm{Ag}^{+}$ | $\mathrm{Cl}^{-}$ | Ag ${ }^{\text {+ }}$ | $\mathrm{Cl}^{-}$ |
| $\mathrm{Cl}{ }^{-}$ | Na* | $\mathrm{Cl}^{-}$ | $\mathrm{Na}^{+}$ | $\square$ | $\mathrm{Na}^{+}$ | Cl ${ }^{-}$ | $\mathrm{Cl}^{-}$ | Ag ${ }^{+}$ | $\mathrm{Cl}^{-}$ | $\mathrm{Ag}^{+}$ | Cl | $\mathrm{Ag}^{+}$ | Cl ${ }^{-}$ |
| $\mathrm{Cl}^{-}$ | $\mathrm{Na}^{+}$ | $\mathrm{Cl}^{-}$ | $\mathrm{Na}^{+}$ | $\mathrm{Cl}^{-}$ | $\mathrm{Na}^{+}$ | $\mathrm{Cl}^{-}$ | $\mathrm{Cl}^{-}$ | $\mathrm{Ag}^{+}$ | C1 ${ }^{-}$ | $\mathrm{Ag}^{+}$ | Cl | $\mathrm{Ag}^{+}$ | $\mathrm{Cl}^{-}$ |

(a)

(b)

FIGURE 3.36. Schematic representations of (a) Schottky defect in NaCl , and (b) Frenkel defect in AgCl .
than $\mathrm{Na}^{+}$. This means that the close cation-cation contact required for occupation of the interstitial tetrahedral site is more favorable in AgCl than in NaCl , and the lower CN of 4 is more easily accommodated.

The concentration of Schottky defects in a binary salt MX can be readily calculated. From Equation (3.12) it can be seen that the configurational entropy change for introduction of a Schottky pair of anion and cation vacancies is

$$
\Delta \mathrm{S}=\mathrm{k} \ln \mathrm{~W}^{+} \mathrm{W}^{-}
$$

where $\mathrm{W}^{+}$is probability associated with cations and $\mathrm{W}^{-}$is that for anions. From Equation (3.13):

$$
\Delta S=2 k \ln \frac{N!}{\left(N-n_{s}\right)!n_{s}!}
$$

where $\mathrm{n}_{\mathrm{S}}$ is the number of Schottky defects. This can be simplified using the super-Stirling Approximation:

$$
\ln x!\approx x \ln x
$$

thus:

$$
\Delta S=2 k\left[N \ln N-\left(N-n_{s}\right) \ln \left(N-n_{s}\right)-n_{s} \ln n_{s}\right]
$$

From Equation (3.15):

$$
\Delta G=n_{s} \Delta H_{f}-2 k T\left[N \ln N-\left(N-n_{s}\right) \ln \left(N-n_{s}\right)-n_{s} \ln n_{s}\right]
$$

Now for equilibrium at constant T

$$
\frac{\delta \Delta G}{\delta n_{s}}=0
$$

Hence:

$$
\begin{aligned}
\Delta H_{f} & =2 k T \frac{\delta}{\delta n_{s}}\left[N \ln N-\left(N-n_{s}\right) \ln \left(N-n_{s}\right)-n_{s} \ln n_{s}\right] \\
& =2 k T \ln \frac{N-n_{s}}{n_{s}}
\end{aligned}
$$

Taking exponentials and rearranging gives:

$$
\mathrm{n}_{\mathrm{s}}=\left(\mathrm{N}-\mathrm{n}_{\mathrm{s}}\right) \exp \left[-\Delta \mathrm{H}_{\mathrm{f}} / 2 \mathrm{kT}\right]
$$

In general, $\mathrm{n}_{\mathrm{S}}!\mathrm{N}$ and so:

$$
\mathrm{n}_{\mathrm{s}} \approx \mathrm{~N} \exp \left[-\Delta \mathrm{H}_{\mathrm{f}} / 2 \mathrm{kT}\right]
$$

Thus 1 mol of Schottky defects is given by

$$
\mathrm{n}_{\mathrm{s}} \approx \mathrm{~N} \exp \left[-\Delta \mathrm{H}_{\mathrm{m}} / 2 \mathrm{RT}\right]
$$

where $\Delta \mathrm{H}_{\mathrm{m}}$ is the energy of formation of 1 mol of Schottky defects.
In a similar way the number of Frenkel defects at equilibrium $\mathrm{n}_{\mathrm{F}}$, in a binary ionic crystal MX, can be found from:

$$
\Delta S=2 k \quad \ln \frac{N!}{\left(N-n_{F}\right)!n_{F}!}+\ln \frac{N_{i}!}{\left(N_{i}-n_{F}\right)!n_{F}!}
$$

where $\mathrm{N}_{\mathrm{i}}$ is the number of interstitial sites over which $\mathrm{n}_{\mathrm{F}}$ ions may be distributed and N is the number of framework lattice sites.

Therefore, in a similar way to the calculation of Schottky defects:

$$
\mathrm{n}_{\mathrm{F}} \approx \sqrt{ }\left(\mathrm{~N} \quad \mathrm{~N}_{\mathrm{i}}\right) \exp \left[-\Delta \mathrm{H}_{\mathrm{f}} / 2 \mathrm{kT}\right]
$$

Table 3.9 shows calculated defect concentrations in NaCl at various temperatures.

## b. Extrinsic Defects

Intrinsic defect concentration is typically very small at temperatures well below the melting point. For example, the room temperature concentration of Schottky defects in NaCl is in the order of $10^{-17} \mathrm{~mol}^{-1}$. Defect concentration, however, may be increased by the inclusion of impurity or dopant atoms. Extrinsic defects occur when an impurity atom or ion is incorporated into the lattice either by substitution onto the normal lattice site or by insertion into interstitial positions. Where the impurity is aliovalent with the host sublattice, a compensating charge must be found within the lattice to preserve electroneutrality. For example, inclusion of $\mathrm{Mg}^{2+}$ in the NaCl crystal lattice results in an equal number of cation vacancies. These defects therefore alter the composition of the solid. In many systems the concentration

TABLE 3.9
Number of Schottky Defects at Thermodynamic
Equilibrium in Sodium Chloride
| $t^{\circ} \mathrm{C}$ | $T^{\circ} \mathrm{K}$ | $n_{\mathrm{s}} / N$ | $\boldsymbol{n}_{\mathbf{s}} \boldsymbol{\text { per }} \mathbf{c m}^{\mathbf{3}}{ }^{\boldsymbol{a}}$ |
| :--- | :--- | :--- | :--- |
| -273 | 0 | $10^{-\infty}$ | 0 |
| 25 | 298 | $3 \times 10^{-17}$ | $5 \times 10^{5}$ |
| 200 | 473 | $4 \times 10^{-11}$ | $6 \times 10^{8}$ |
| 400 | 673 | $5 \times 10^{-8}$ | $8 \times 10^{14}$ |
| 600 | 873 | $3 \times 10^{-6}$ | $4 \times 10^{16}$ |
| $800{ }^{\text {b }}$ | $1073{ }^{\text {b }}$ | $3 \times 10^{-5}$ | $4 \times 10^{17}$ |
| ${ }^{\mathrm{a}}$ Calculated using a value of $1.6 \times 10^{22}$ ion pairs per $\mathrm{cm}^{3}$ for $N$ as obtained from the density ( $1.544 \mathrm{~g} \mathrm{~cm}^{3}$ ), the molecular weight ( $58.45 \mathrm{~g} /$ mole ) and Avogadro's number ( $\mathrm{S}=6.023 \times 10^{23}$ ion pairs per mole). |  |  |  |
|  |  |  |  |
| From Greenwood, N.N., Ionic Crystals Lattice Defects and Nonstoichiometry, Butterworths, London, 1968. With permission. |  |  |  |


of the dopant ion can vary enormously and can be used to tailor specific properties. These systems are termed solid solutions and are discussed in more detail in Section VII.

## 2. Defect Clusters

The simple point defects discussed above make the assumption that structures are unperturbed by the presence of vacancies or interstitials. This, however, is an oversimplification and has been found to be untrue in a number of cases, where atoms or ions immediately surrounding a defect are found to be shifted away from their ideal sites. The defect now involves two or more atoms and may be considered to be a defect cluster or aggregate. In ionic crystals the ions surrounding an interstitial are distorted away from the interstitial ion due to charge interactions. Vacancies in ionic crystals are effectively charged, anion vacancies possessing an overall positive charge and cation vacancies an overall negative charge. Thus cation vacancies and interstitial cations attract each other to form simple clusters. Although these clusters show overall electroneutrality, they do possess a dipole and hence may attract other defects to form even larger clusters. Thus individual point defects in favorable situations may coalesce to form defect clusters. These defect clusters allow for an overall lowering of free energy with respect to the formation of the individual defects. Solid electrolytes are generally massively defective systems with high ionic conductivities (see Section VII), and it is believed that defect clustering is very significant in these systems. It has recently been proposed that in the solid electrolyte LISICON and its analogs, where defect clustering has been characterized by neutron diffraction, ${ }^{38}$ the defect clusters are mobile and that ionic conduction involves the effective movement of these clusters through an interstitialcy mechanism rather than a simple ion-hopping model. ${ }^{39,40}$

A now classic example of defect clustering is the proposed defect structure of wüstite $\mathrm{Fe}_{1-\mathrm{x}} \mathrm{O}$. Fully stoichiometric FeO would be predicted to adopt the rock salt structure with iron fully occupying the octahedral sites. Nonstoichiometric wüstite contains a significant amount of $\mathrm{Fe}^{3+}$, some of which has been shown by neutron and X-ray diffraction studies to occupy tetrahedral sites. Since occupation of the tetrahedral site would generate short intercation contacts between $\mathrm{Fe}^{3+}$ in the tetrahedral sites and iron in the octahedral sites, it is unlikely that they would be simultaneously occupied in any one part of the structure. The so-called Koch cluster ${ }^{42}$ results when alternate tetrahedral sites are occupied in the fcc cell and all the surrounding octahedral sites are vacant (Figure 3.37), i.e., $4 \mathrm{Fe}^{3+}$ interstitials and

![](https://cdn.mathpix.com/cropped/2025_10_16_72ceac0a8fd0baa16477g-108.jpg?height=750&width=673&top_left_y=124&top_left_x=443)
FIGURE 3.37. Koch cluster in wüstite. (From West, A.R., Solid State Chemistry and Its Applications, John Wiley \& Sons, New York, 1984. With permission.)

![](https://cdn.mathpix.com/cropped/2025_10_16_72ceac0a8fd0baa16477g-108.jpg?height=593&width=698&top_left_y=1054&top_left_x=427)
FIGURE 3.38. Schematic two-dimensional representation of atom positions around an edge dislocation.

13 vacancies giving a net formal charge of -14 . Overall electroneutrality is maintained by $\mathrm{Fe}^{3+}$ ions in neighboring octahedral sites. As $x$ increases in $\mathrm{Fe}_{1-\mathrm{x}} \mathrm{O}$, the concentration of $\mathrm{Fe}^{3+}$ increases and hence the separation between clusters decreases, eventually leading to ordering, and ultimately a superlattice structure is generated. Theoretical calculations on defect clusters in wüstite are described by Catlow and Mackrodt. ${ }^{30}$

## 3. Dislocations

The description of simple point defects leaves us with the impression that point defects or small defect clusters occur as isolated features in an otherwise perfect crystal. This is not strictly true. In many crystals individual point defects come together to create an extended defect or dislocation. The simplest of these is an edge dislocation, in which an extra half plane of atoms occurs within the lattice (Figure 3.38). The atoms in the layers above and below the half plane distort beyond its edge and are no longer planar. An analogy is when a

![](https://cdn.mathpix.com/cropped/2025_10_16_72ceac0a8fd0baa16477g-109.jpg?height=1190&width=558&top_left_y=120&top_left_x=493)
FIGURE 3.39. Burger's vectors; (a) perfect lattice, (b) lattice containing an edge dislocation.

half page is torn out of a notebook. The pages above and below the removed half page relax to occupy the space left by the torn-out page. The direction of the edge of the half plane into the crystal is known as the line of dislocation.

Dislocations are characterized by a vector known as the Burger's vector. If a circular path is taken from lattice point to lattice point in a region of perfect crystal, the end point will be the same lattice point as the starting point. If, however, the region encompasses an edge dislocation, the starting and finishing points will not coincide and the distance and direction between these points correspond to the magnitude and direction of the Burger's vector (Figure 3.39). For an edge dislocation the Burger's vector is perpendicular to the line of dislocation and is also parallel to the motion of the dislocation under an applied stress.

Another form of dislocation, known as a screw dislocation, occurs when an extra step is formed at the surface of a crystal, causing a mismatch which extends spirally through the crystal. If a circular path is taken through lattice points around a screw dislocation, a helix is formed. The resulting Burger's vector is now parallel to the line of dislocation (Figure 3.40).

## 4. Stacking Faults

Stacking faults, as the name implies, are misaligned layers. In close-packed systems a stacking fault may occur on stacking of individual layers, for example, in a ccp system the omission of a C layer, i.e., ...ABCABABC... (Figure 3.41a). This results in a region of hcp within the сср system. Conversely, a stacking fault may arise in hcp where a C layer is included, and thus a region of ccp is formed within the hcp lattice (Figure 3.41b). Various

![](https://cdn.mathpix.com/cropped/2025_10_16_72ceac0a8fd0baa16477g-110.jpg?height=480&width=837&top_left_y=117&top_left_x=364)
FIGURE 3.40. (a) Schematic representation of a screw dislocation. Consider the circuit 12345 which passes around the dislocation. The direction of the Burger's vector is defined by 1 to 5 and is parallel to the line of dislocation S-S', shown in (b). (From West, A.R., Solid State Chemistry and Its Applications, John Wiley \& Sons, New York, 1984. With permission.)

![](https://cdn.mathpix.com/cropped/2025_10_16_72ceac0a8fd0baa16477g-110.jpg?height=233&width=311&top_left_y=836&top_left_x=133)
(a)

![](https://cdn.mathpix.com/cropped/2025_10_16_72ceac0a8fd0baa16477g-110.jpg?height=295&width=321&top_left_y=1136&top_left_x=133)
(b)

![](https://cdn.mathpix.com/cropped/2025_10_16_72ceac0a8fd0baa16477g-110.jpg?height=300&width=405&top_left_y=1493&top_left_x=124)
(c)

FIGURE 3.41. Stacking faults. (a) Missing A layer in ccp system, (b) insertion of an extra A layer, (c) partial stacking fault. (From Rosenberg, H.M., The Solid State, Oxford University Press, Oxford, 1988. With permission.)
stacking faults may occur within close-packed systems, but the formation of $\mathrm{AA}, \mathrm{BB}$, or CC faults in most systems is very energetically unfavorable and rarely observed. Where the extra plane does not extend through the whole crystal a partial dislocation is formed (Figure 3.41c).

## 5. Grain Boundaries

So far our descriptions of crystalline solids have been restricted to discussions based on single crystals. In practice, most materials, although made up of a single chemical phase, are polycrystalline; for example, a metal wire or a ceramic component. The individual crystallites or grains are single crystals in there own right and may be randomly oriented with respect

![](https://cdn.mathpix.com/cropped/2025_10_16_72ceac0a8fd0baa16477g-111.jpg?height=680&width=884&top_left_y=133&top_left_x=340)
FIGURE 3.42. (a) Schematic two-dimensional representation of a low-angle grain boundary. (b) The space between the two crystallites is now filled, forming an array of edge dislocations. (From Rosenberg, H.M., The Solid State, Oxford University Press, Oxford, 1988. With permission.)

to each other. Within a particular grain the crystal lattice therefore shows one orientation which may be different from neighboring grains. Between grains there are regions which are not aligned with either neighbor. These transition regions are termed grain boundaries, and their size and complexity greatly influence many properties of the material.

Consider two crystallites where the crystal lattices are at a small angle with respect to each other. The space between the two crystallites will also be filled by atoms. However, because of the angle, whole planes of atoms will not fit and the space is filled by part planes, i.e., edge dislocations (Figure 3.42). This low-angle grain boundary can therefore be considered to be constructed from an array of edge dislocations. This model is really only satisfactory at low-angle grain boundaries, and more complex structural models are required for angles greater than $10^{\circ}$. Low-angle grain boundaries are often found in so-called single crystals where small misalignments of the crystal lattice occur due to the inclusion of defects. This has been used to explain observations such as the broadening of lines on X-ray powder diffraction photographs. Examination of X-ray rocking curve widths yields information on low-angle grain boundaries; for example, in the IV-VI semiconductor $\mathrm{Pb}_{1-\mathrm{x}} \mathrm{Ge}_{\mathrm{x}} \mathrm{Te}$ grown by vapor deposition techniques, low-angle grain boundaries of $1-3^{\circ}$ were measured by this method. ${ }^{43}$ An alternative and powerful technique for examining low-angle grain boundaries and dislocations is X-ray topography which can give information on dislocation densities and Burger's vectors as well as more qualitative information about these features. For more detailed information on defect visualization through X-ray topography, readers are referred to Reference 44.

## C. MOVEMENT OF DEFECTS

Solid state ionic conductivity is observed when ions and hence defects are free to move through the solid. In order to do this, ions must have sites available for occupation, i.e., vacancies and these must be connected by suitable conduction pathways. Site vacancies may be present due to intrinsic defects such as Schottky or Frenkel defects, or may be extrinsic through solid solution formation (see Section VII). The conduction pathways may be interstitial, i.e., solely involve ions in interstitial sites, or may involve an interstitialcy mechanism where framework ions are also involved. In both cases ions of one sublattice will approach

![](https://cdn.mathpix.com/cropped/2025_10_16_72ceac0a8fd0baa16477g-112.jpg?height=826&width=607&top_left_y=126&top_left_x=476)
FIGURE 3.43. (a) Pathway for ionic motion in NaCl. (b) Bottleneck formed by $\mathrm{Cl}^{-}$ions 1, 2, 3. (From West, A.R., Solid State Chemistry and Its Applications, John Wiley \& Sons, New York, 1984. With permission.)

ions of the other sublattice in high-energy bottlenecks. The most common type of bottleneck is the triangle formed by face sharing between octahedral and or tetrahedral sites. In order to enter the site an ion must effectively squeeze through the face from a neighboring site, i.e., the pathways for motion may be considered as a continuous set of face-sharing octahedral and tetrahedral sites.

Consider the Schottky defect in NaCl. In order for ionic conduction to be observed a $\mathrm{Na}^{+}$ ion must vacate its normal octahedral lattice site and move into a neighboring octahedral vacancy. In order to achieve this, the $\mathrm{Na}^{+}$ion must first pass through the two bottlenecks formed by the chloride ions at the faces of the interstitial tetrahedral site (Figure 3.43). The bottlenecks and indeed the interstitial site itself are considerably smaller than the size of the $\mathrm{Na}^{+}$ion. This means that there is a considerable activation energy barrier to overcome in order to observe ionic motion in NaCl .

The modeling of defect migration has been the subject of many studies. As indicated in Section III, static lattice calculations can yield important information on defect energies. However, these calculations specifically omit thermal motion. However, ion migration can be modeled using these methods by repeating the calculation in steps along the migration pathway, which allows for the determination of migration energies. This method has been used, for example, in the determination of migration pathways in pyrochlores such as $\mathrm{Gd}_{2} \mathrm{Zr}_{2} \mathrm{O}_{7} .{ }^{34}$ For more detailed information on defect migration and thermal behavior, other computational methods are employed. These methods have been reviewed extensively ${ }^{45}$ and are only mentioned briefly here.

The molecular dynamics approach is a simulation method which essentially solves the equations of motion for a collection of particles within a periodic boundary. This allows for specific transport properties such as the diffusion coefficient to be calculated; for example, the effect of nonstoichiometry on ionic conductivity in $\mathrm{Na} \beta^{\prime \prime} \mathrm{Al}_{2} \mathrm{O}_{3}$ has been investigated using a molecular dynamics approach. ${ }^{46}$ An alternative simulation involves a Monte Carlo approach and relies on statistical sampling by random number generation, yielding
information on defect migration. This has been used successfully in the modeling of migration pathways in $\mathrm{UO}_{2+\mathrm{x}} .^{47,48}$

## VII. SOLID SOLUTIONS

As we have seen in the previous section, defects in ionic solids can be introduced without being thermally created. This can occur either by replacement of an ion of one sublattice with an aliovalent ion, with a compensating charge made up either by interstitials or vacancies; or by change in oxidation state on the cation sublattice such as occurs in transition metal solids. In these structures the compound remains a single discrete phase, but the composition may vary and is termed a solid solution. Thus a solid solution may be defined as a single crystalline phase with variable composition. In general, these solids maintain a basic structural framework throughout the solid solution range. The extent of solid solution formation is very much dependent on the chemical system and can vary from fractions of a percent to $100 \%$. Many naturally occurring minerals are in fact solid solutions; for example, common olivines, $\mathrm{Mg}_{2-\mathrm{x}} \mathrm{Fe}_{\mathrm{x}} \mathrm{SiO}_{4}$, vary in composition from $\mathrm{Mg}_{2} \mathrm{SiO}_{4}$ (fosterite) to $\mathrm{Fe}_{2} \mathrm{SiO}_{4}$ (fayalite), with the composition $\mathrm{Mg}_{1.8} \mathrm{Fe}_{0.2} \mathrm{SiO}_{4}$ commonly found. The effects of solid solution formation can be to introduce or enhance physical properties, such as mechanical strength, conductivity, ferromagnetism, etc. Of particular interest to the solid state electrochemist is the enhancement of ionic and ionic/electronic conductivity in solids.

In ionic systems, solid solutions may be formed in a number of ways. Let us deal with each of these in turn.

## A. SUBSTITUTIONAL SOLID SOLUTIONS

Substitutional solid solutions involve direct substitution of ions, or atoms by different, but isovalent ions or neutral atoms, respectively. For example, the rock salt structures of AgBr and AgCl allow a solid solution to be formed between these two solids of the general formula $\mathrm{AgCl}_{1-\mathrm{x}} \mathrm{Br}_{\mathrm{x}}$. Similarly, complete solid solution ranges can be formed by substitution of $\mathrm{Na}^{+}$ in NaCl by $\mathrm{K}^{+}$as in $\mathrm{Na}_{1-\mathrm{x}} \mathrm{K}_{\mathrm{x}} \mathrm{Cl}$, or by $\mathrm{Ag}^{+}$in $\mathrm{Na}_{1-\mathrm{x}} \mathrm{Ag}_{\mathrm{x}} \mathrm{Cl}$, in both cases $0 \leq \mathrm{x} \leq 1.0$ and the rock salt structure is maintained throughout. Thus this type of solid solution formation does not normally alter the number of interstitials or vacancies, but merely involves gradual substitution of one sublattice. Substitutional solid solution mechanisms are employed widely in alloy formation; for example, in brass, zinc atoms replace copper atoms in the fcc copper lattice. The requirements for formation of a substitutional solid solution are firstly that the ion being substituted is isovalent with the substituting ion; and secondly that both ions should be roughly similar in size, typically less than $15 \%$ size difference. This second requirement, however, is not always strictly adhered to. For example, potassium and sodium are very different in size; $\mathrm{K}^{+}$, 1.33; $\mathrm{Na}^{+}$, $0.97 \AA{ }^{11}$ and we have already seen that a full solid solution range exists in the $\mathrm{Na}_{1+\mathrm{x}} \mathrm{K}_{\mathrm{x}} \mathrm{Cl}$ system. It is often easier to substitute smaller ions for larger ions, e.g., the solid solution between $\mathrm{Na}_{2} \mathrm{SiO}_{3}$ and $\mathrm{Li}_{2} \mathrm{SO}_{3}$ has two different ranges, viz., $\mathrm{Na}_{2-\mathrm{x}} \mathrm{Li}_{\mathrm{x}} \mathrm{SiO}_{3}$ where $0 \leq \mathrm{x} \leq 0.5$ and $\mathrm{Li}_{2-\mathrm{x}} \mathrm{Na}_{\mathrm{x}} \mathrm{SiO}_{3}$ where $\mathrm{x} \leq 0.1$. As already mentioned, complete solid solution ranges require end members to be isostructural. However, even in systems where there is a difference between the structures of end members, incomplete solid solution ranges may be obtained. For example, $\mathrm{Mg}_{2} \mathrm{SiO}_{4}$ and $\mathrm{Zn}_{2} \mathrm{SiO}_{4}$ have quite different structures. $\mathrm{Mg}_{2} \mathrm{SiO}_{4}$ adopts the olivine structure, with octahedral Mg and tetrahedral Si , while $\mathrm{Zn}_{2} \mathrm{SiO}_{4}$ has tetrahedral coordination for both Zn and Si . One might expect good solid solution ranges as $\mathrm{Mg}^{2+}$ and $\mathrm{Zn}^{2+}$ are isovalent and similar in size. However, because of the different structures adopted by the end members, only limited solid solution ranges are obtainable, viz., $\mathrm{Mg}_{2-\mathrm{x}} \mathrm{Zn}_{\mathrm{x}} \mathrm{SiO}_{4}, 0 \leq \mathrm{x} \leq 0.2 ; \mathrm{Zn}_{2-\mathrm{x}} \mathrm{Mg}_{\mathrm{x}} \mathrm{SiO}_{4}, 0 \leq \mathrm{x} \leq 0.3$.

![](https://cdn.mathpix.com/cropped/2025_10_16_72ceac0a8fd0baa16477g-114.jpg?height=628&width=924&top_left_y=131&top_left_x=314)
FIGURE 3.44. Phase diagram for the LISICON system $\mathrm{Li}_{2+2 \mathrm{x}} \mathrm{Zn}_{1-\mathrm{x}} \mathrm{GeO}_{4}$. Notice large $\gamma_{\text {II }}$ solid solution range. (From Bruce, P.G. and West, A.R., Mater. Res. Bull., 1980, 15, 379. With permission.)

## B. INTERSTITIAL/VACANCY SOLID SOLUTIONS

In ionic solids where substitution is by an aliovalent ion, electroneutrality is maintained either by formation of vacancies or by introduction of interstitials. Four types of interstitial/vacancy solid solution mechanisms may be defined.

## 1. Cation Vacancies

Cation vacancies may be introduced when a cation of higher charge partially substitutes on the cation lattice. Alternatively, the substitution of an anion by one of lower charge may also achieve this in certain systems. For example, low levels of doping of silver halides by ions such as $\mathrm{Ca}^{2+}$ introduces vacancies on the cation sublattice. $\mathrm{Ag}_{1-2 \mathrm{x}} \mathrm{Ca}_{\mathrm{x}} \mathrm{M}_{\mathrm{x}} \mathrm{X}$ (where M denotes a vacancy). Similarly, for NaCl doped with $\mathrm{Ca}^{2+}, \mathrm{Na}_{1-2 \mathrm{x}} \mathrm{Ca}_{\mathrm{x}} \mathrm{M}_{\mathrm{x}} \mathrm{Cl}, \mathrm{x}<\approx 0.15$. wüstite $\mathrm{Fe}_{1-\mathrm{x}} \mathrm{O}$ (Section VI) is essentially a cation vacancy solid solution where $\mathrm{Fe}^{2+}$ has been replaced by $\mathrm{Fe}^{3+}$ to give $\mathrm{Fe}^{2+}{ }_{1-3 \mathrm{x}} \mathrm{Fe}^{3+}{ }_{2 \mathrm{x}} \mathrm{M}_{\mathrm{x}} \mathrm{O}$.

## 2. Cation Interstitials

If a framework cation is exchanged for one of lower valency, then electrical neutrality may be satisfied by introduction of an interstitial cation. In these solid solutions the relative site sizes are important, as is the availability of suitable interstitial sites. Substitution of the framework ion is more easily facilitated when the substituting ion is of similar or smaller size to the ion being replaced. The size of the interstitial cation will depend on the size of the available interstitial sites. The LISICON system is a solid solution between $\mathrm{Li}_{2} \mathrm{ZnGeO}_{4}$ and $\mathrm{Li}_{4} \mathrm{GeO}_{4}$. The end members are not isostructural, but there is nevertheless an extensive solid solution range (Figure 3.44). ${ }^{49}$ Solid solution members have a general formula $\mathrm{Li}_{2+2 \mathrm{x}} \mathrm{Zn}_{1-\mathrm{x}} \mathrm{GeO}_{4}$. The end member, $\mathrm{Li}_{2} \mathrm{ZnGeO}_{4}$, has a high-temperature structure of distorted hcp oxide ions with half the tetrahedral sites filled. Solid solution formation involves the replacement of $\mathrm{Zn}^{2+}$ cations by two $\mathrm{Li}^{+}$ions, one of which substitutes directly onto the Zn tetrahedron, while the other enters interstitial octahedral sites resulting in high $\mathrm{Li}^{+}$ion conductivity for this material. Many other important cation-conducting solid electrolytes are cation interstitial solid solutions, for example the sodium ion conductors, NASICON, and sodium $\beta$-alumina.

## 3. Anion Vacancies

![](https://cdn.mathpix.com/cropped/2025_10_16_72ceac0a8fd0baa16477g-115.jpg?height=989&width=839&top_left_y=207&top_left_x=357)
FIGURE 3.45. Phase diagram for the $\mathrm{ZrO}_{2}-\mathrm{Y}_{2} \mathrm{O}_{3}$ system. (From Phase Diagrams for Ceramists, Vol. VI, Clevinger, M.A. and Ondik, H.M., Eds., The American Ceramic Society, Westerville, Ohio, 1987. With permission.)

Where cations are replaced with ones of lower charge, vacancies are often introduced into the anion sublattice in order to preserve electroneutrality. An important system where this occurs is in the stabilized zirconias, such as calcium- or yttrium-stabilized zirconia. In these structures the high-temperature cubic zirconia phase, which has the fluorite structure (Section V), is stabilized by substitution of $\mathrm{Zr}^{4+}$ by either $\mathrm{Ca}^{2+}$ or $\mathrm{Y}^{3+}$, thus introducing anion vacancies, i.e., $\mathrm{Zr}_{1-\mathrm{x}} \mathrm{Ca}_{\mathrm{x}} \mathrm{O}_{2-\mathrm{x}}$ or $\mathrm{Zr}_{1-\mathrm{x}} \mathrm{Y}_{\mathrm{x}} \mathrm{O}_{2-\mathrm{x} / 2}$. Figure 3.45 shows the phase diagram for the $\mathrm{ZrO}_{2}-\mathrm{Y}_{2} \mathrm{O}_{3}$ system and illustrates the large solid solution range of the stabilized cubic zirconia phase. These materials show high oxide ion conductivity at temperatures around $1000^{\circ} \mathrm{C}$ and have been used in a number of applications including fuel cells and $\mathrm{O}_{2}$ sensors. Another important recent example is the BIMEVOX system based on divalent substitution into $\mathrm{Bi}_{4} \mathrm{~V}_{2} \mathrm{O}_{11}$, the basic structure of which contains layers of bismuth oxide [ $\mathrm{Bi}_{2} \mathrm{O}_{2}$ ]n- separated by defect-distorted perovskite layers of general formula $\left[\mathrm{VO}_{3.5} \mathrm{M}_{0.5}\right]_{\mathrm{n}}^{\mathrm{n} 2+}$ (where M denotes a vacancy). The number of oxide vacancies can be increased by substitution of $\mathrm{V}^{5+}$ by ions such as $\mathrm{Cu}^{2+}$, and in doing so the highly conducting high-temperature $\gamma$-phase is stabilized at room temperature. ${ }^{51}$

## 4. Anion Interstitials

A number of fluorite-based systems show anion interstitials. For example, fluorite itself, $\mathrm{CaF}_{2}$, exhibits a small solid solution range with trivalent fluorides such as $\mathrm{YF}_{3}$, to give a solid solution $\mathrm{Ca}_{1-\mathrm{x}} \mathrm{Y}_{\mathrm{x}} \mathrm{F}_{2+\mathrm{x}}$ which contains interstitial $\mathrm{F}^{-}$ions. The interstitial ions are accommodated in the vacant cubic sites (see Figure 3.24c). Similarly, the fluorite-based polymorphs of $\mathrm{PbF}_{2}$ and $\mathrm{BaF}_{2}$ may also be doped with suitable trivalent cations to give interstitial solid solutions,
e.g., $\mathrm{Pb}_{1-\mathrm{x}} \mathrm{Bi}_{\mathrm{x}} \mathrm{F}_{2+\mathrm{x}}$ and $\mathrm{Ba}_{1-\mathrm{x}} \mathrm{La}_{\mathrm{x}} \mathrm{F}_{2+\mathrm{x}}$. Nonstoichiometric $\mathrm{UO}_{2+\mathrm{x}}$ also has the fluorite structure with interstitial $\mathrm{O}^{2-}$ ions.

## C. MONITORING OF SOLID SOLUTION FORMATION

![](https://cdn.mathpix.com/cropped/2025_10_16_72ceac0a8fd0baa16477g-116.jpg?height=602&width=602&top_left_y=324&top_left_x=481)
FIGURE 3.46. Schematic representation of a system showing ideal Vegard behavior.

![](https://cdn.mathpix.com/cropped/2025_10_16_72ceac0a8fd0baa16477g-116.jpg?height=560&width=602&top_left_y=1061&top_left_x=479)
FIGURE 3.47. Unit cell variation in $\mathrm{Li}_{1+\mathrm{x}} \mathrm{Ti}_{2-\mathrm{x}} \mathrm{GaP}_{3} \mathrm{O}_{12}$. Dashed lines indicate phase transition. (Adapted from $\mathrm{Zu}-$ xiang, L., Hui-Jun, Y., Shui-chun, L., and Shun-pao, T., Solid State Ionics, 1986, 18/19, 549.)

Solid solution formation may be followed by a number of techniques such as density change, thermal analysis, and X-ray diffraction. Alternatively, specific properties such as ferroelectric behavior and ionic conductivity may be used. X-ray powder diffraction represents one of the most generally applicable methods and is commonly used to monitor the progress of solid state reactions through phase identification. The unique powder diffraction fingerprints of starting materials and products enable a qualitative monitoring of the solid state reaction. Analysis of d-spacings of individual peaks allows for a more detailed interpretation, giving unit cell dimensions.

In an ideal solid solution, $\mathrm{A}_{\mathrm{x}} \mathrm{B}_{\mathrm{y}} \mathrm{X}$, if ion A is replaced by a larger ion B , then a linear expansion in the unit cell dimensions is predicted, and, conversely, if ion B is smaller than ion A, a linear contraction is predicted. This is known as Vegard's law (Figure 3.46). Vegard's law states that in a solid solution unit cell parameters should change linearly with composition.

For example, the cation interstitial system $\mathrm{Li}_{1+\mathrm{x}} \mathrm{Ti}_{2-\mathrm{x}} \mathrm{Ga}\left(\mathrm{PO}_{4}\right)_{3}$ shows a linear expansion in the rhombohedral cell dimensions a and c (hexagonal axes) up to $\mathrm{x}=0.3$ (Figure 3.47). ${ }^{52}$ Above $\mathrm{x}=0.3$ a phase transition to a triple cell superstructure occurs, and is indicated by a discontinuity in the cell expansion.

![](https://cdn.mathpix.com/cropped/2025_10_16_72ceac0a8fd0baa16477g-117.jpg?height=760&width=558&top_left_y=326&top_left_x=502)
FIGURE 3.48. Positive deviation from Vegard's law in $\mathrm{Al}_{2} \mathrm{O}_{3}-\mathrm{Cr}_{2} \mathrm{O}_{3}$ system. (From West, A.R., Solid State Chemistry and Its Applications, John Wiley \& Sons, New York, 1984. With permission.)
