Repository: cunyu-liu/electrolyte_ailab

File: fine-tune/bookData/Electrochemistry in Nonaqueous Solutions.md (part 9 of 31)
## Part One
We now consider the titration of $\operatorname{Red}_{1}$ with an oxidizing agent $\mathrm{Ox}_{2}$, where the oxidation of $\operatorname{Red}_{1}$ proceeds by $\operatorname{Red}_{1} \rightleftarrows \mathrm{Ox}_{1}+n_{1} \mathrm{e}^{-}$and the reduction of $\mathrm{Ox}_{2}$ by $\mathrm{Ox}_{2}+n_{2} \mathrm{e}^{-} \rightleftarrows \operatorname{Red}_{2}$. The titration reaction is expressed by Eq. (4.4).

$$
n_{2} \operatorname{Red}_{1}+n_{1} \mathrm{Ox}_{2} \rightleftarrows n_{2} \mathrm{Ox}_{1}+n_{1} \operatorname{Red}_{2}
$$

In Figure 4.1, the titration curve passes I (before the $100 \%$ titration) and I' (after the $100 \%$ titration) if $n_{1}=n_{2}=1$, II and II' if $n_{1}=n_{2}=2$, I and II' if $n_{1}=1$ and $n_{2}=2$ and II and I' if $n_{1}=2$ and $n_{2}=1$. In all cases, the potential is equal to the formal potential of the $\mathrm{Ox}_{1} / \operatorname{Red}_{1}$ couple ( $E_{1}^{0^{\prime}}$ ) at $50 \%$ titration, while it is equal to the formal potential of the $\mathrm{Ox}_{2} / \operatorname{Red}_{2}$ couple ( $E_{2}^{0^{\prime}}$ ) at $200 \%$ titration. If we consider, for simplicity, the case of $n_{1}=n_{2}=n$, the equilibrium constant of reaction (4.4), given by $K=a_{\mathrm{Ox}_{1}} a_{\operatorname{Red}_{2}} /\left(a_{\operatorname{Red}_{1}} a_{\mathrm{Ox}_{2}}\right)$, is related to $E_{1}^{0}$ and $E_{2}^{0}$ by $K=\exp \left[(n F / R T)\left(E_{2}^{0}-E_{1}^{0}\right)\right]$. The increase in the value of ( $E_{2}^{0}-E_{1}^{0}$ ) increases the value of $K$, and the redox reaction (4.4) proceeds more completely to the right.

Some typical redox couples and metal ion-metal couples are shown below, with the corresponding Nernst equations. The effects of solvents on these reactions will be discussed in the next section.

1) Before 1982, $p^{0}=101325 \mathrm{~Pa}$ ( 1 atm ) was used. The difference in the standard pressure has a negligible influence on the value of standard potential, as shown by $E^{0}(101325 \mathrm{~Pa})=E^{0} \left(10^{5} \mathrm{~Pa}\right)+0.17 \mathrm{mV}$.

![](https://cdn.mathpix.com/cropped/2025_10_16_7c440fa85051e8b62e3ag-087.jpg?height=689&width=635&top_left_y=193&top_left_x=207)
Figure 4.1 Curves for the potentiometric titration of $\operatorname{Red}_{1}$ with oxidizing agent $\mathrm{Ox}_{2}$. Before the $100 \%$ titration, curve I is for $n_{1}=1$ and II for $n_{1}=2$, where $n_{1}$ is for $\mathrm{Ox}_{1}+n_{1} \mathrm{e}^{-} \rightleftarrows \operatorname{Red}{ }_{1}$. After $100 \%$ titration, curve $\mathrm{I}^{\prime}$ is for $n_{2}=1$ and $\mathrm{II}^{\prime}$ for $n_{2}=2$, where $n_{2}$ is for $\mathrm{Ox}_{2}+n_{2} \mathrm{e}^{-} \rightleftarrows \operatorname{Red}_{2}$ (see text).

1. $\mathrm{M}^{n+}+n \mathrm{e}^{-} \rightleftarrows \mathrm{M}$ (M : metal)

$$
E=E_{\mathrm{a}}^{0}+\frac{R T}{n F} \ln a\left(\mathrm{M}^{n+}\right)
$$

2. $\mathrm{M}^{n+}+n \mathrm{e}^{-}+\mathrm{Hg} \rightleftarrows \mathrm{M}(\mathrm{Hg}) \quad(\mathrm{M}(\mathrm{Hg}):$ metal amalgam $)$

$$
E=E_{\mathrm{b}}^{0}+\frac{R T}{n F} \ln \frac{a\left(\mathrm{M}^{n+}\right) a(\mathrm{Hg})}{a(\mathrm{M}(\mathrm{Hg}))}
$$

3. $\mathrm{Ox}+n \mathrm{e}^{-} \rightleftarrows \operatorname{Red}$

$$
E=E_{\mathrm{c}}^{0}+\frac{R T}{n F} \ln \frac{a_{\mathrm{Ox}}}{a_{\mathrm{Red}}}
$$

4. $\mathrm{Ox}+m \mathrm{H}^{+}+n \mathrm{e}^{-} \rightleftarrows \operatorname{Red}$

$$
E=E_{\mathrm{d}}^{0}+\frac{R T}{n F} \ln \frac{a_{\mathrm{Ox}}}{a_{\mathrm{Red}}}+\frac{m R T}{n F} \ln a\left(\mathrm{H}^{+}\right)
$$

(Hydrogen ions participate in the reduction, and the potential is influenced by the pH of the solution; the potential shift being $-59.16(\mathrm{~m} / \mathrm{n}) \mathrm{mV} / \mathrm{pH}$ at $25^{\circ} \mathrm{C}$.)
5. $\mathrm{ML}_{p}^{(n+p b)+}+n \mathrm{e}^{-} \rightleftarrows \mathrm{M}+p \mathrm{~L}^{b} \quad\left(\mathrm{ML}_{p}^{(n+p b)+}\right.$ :metal comples; $b$ : zero or negative)

$$
E=E_{\mathrm{e}}^{0}+\frac{R T}{n F} \ln \frac{a\left(\mathrm{ML}_{p}^{(n+p b)+}\right)}{a\left(L^{b}\right)^{p}}, \quad E_{\mathrm{e}}^{0}=E_{\mathrm{a}}^{0}-\frac{R T}{n F} \ln K
$$

( $K$ is the complex formation constant and $K=a\left(\mathrm{ML}_{p}^{(n+p b)+}\right) /\left\{a\left(\mathrm{M}^{n+}\right) a\left(\mathrm{~L}^{b}\right)^{p}\right\}$. With the increase in $K, E_{\mathrm{e}}^{0}$ shifts to the negative direction.)

Table 4.1 Standard potentials of $\mathrm{M}^{n+} / \mathrm{M}$ and $\mathrm{M}^{n+} / \mathrm{M}(\mathrm{Hg})$ electrodes in water. ${ }^{a}$
| Metals | $E^{0}\left(\mathrm{M}^{n+} / \mathrm{M}\right)$ | $\mathrm{E}^{0}\left(\mathrm{M}^{n+} / \mathrm{M}(\mathrm{Hg})\right)$ |
| :--- | :--- | :--- |
| Na | -2.717 (V versus SHE) | -1.959 (V versus SHE) |
| K | -2.928 | -1.975 |
| Zn | -0.763 | -0.801 |
| Cd | -0.402 | -0.380 |
| Tl | -0.327 | -0.294 |
| Pb | -0.126 | -0.120 |


${ }^{a}$ Mainly from Ref. [2].

Data of the standard potentials for inorganic redox systems in aqueous solutions have been compiled by IUPAC [1]. The standard potentials for some $\mathrm{M}^{n+} / \mathrm{M}$ and $\mathrm{M}^{n+} / \mathrm{M}(\mathrm{Hg})$ couples are shown in Table 4.1 [2]. For alkali metals, the standard potentials of $\mathrm{M}^{+} / \mathrm{M}(\mathrm{Hg})$ are about 1 V more positive than those of $\mathrm{M}^{+} / \mathrm{M}$. This is because alkali metals have strong affinities to mercury and are stable in the amalgams. It is impossible to measure the potentials of alkali metal electrodes directly in aqueous solutions because alkali metals react with water. To determine the potential of an alkali metal electrode in an aqueous solution, we measure the potential of the corresponding amalgam electrode in an aqueous solution and then the difference between the potentials of alkali metal and alkali metal amalgam electrodes using an appropriate nonaqueous solution [2]. ${ }^{2)}$
2) To get the potential of the sodium electrode in aqueous 0.100 M NaCl against a calomel electrode in the same solution, one measures the emfs of cells (1) and (2). Cell (1) is to measure the potential of the amalgam electrode ( $\mathrm{Na}(\mathrm{Hg})$ ) and cell (2) is to measure the potential of the Na electrode against the Na $(\mathrm{Hg})$ electrode. The sum of the emfs of the two cells $(-3.113 \mathrm{~V})$ corresponds to the emf of the hypothetical cell ( 3 ) and is equal to the potential of the Na electrode in the aqueous solution.
$\mathrm{Na}(\mathrm{Hg})$ but dissolves and dissociates electrolyte NaI . The composition of the electrolyte solution in cell (2) does not influence its emf. Instead of measuring the emfs of cells (1) and (2), one can measure the emf ( -3.113 V ) of the double cell (4). The advantage of the double cell is that the emf is not influenced by the concentration of $\mathrm{Na}(\mathrm{Hg})$.

$$
\begin{aligned}
& (+) \mathrm{Hg}\left|\mathrm{Hg}_{2} \mathrm{Cl}_{2}\right| 0.100 \mathrm{M} \mathrm{NaCl}_{\mathrm{aq}}|\mathrm{Na}-\mathrm{Hg}| \mathrm{NaI} \\
& (\text { ethylamine }) \mid \mathrm{Na}(-)
\end{aligned}
$$

$$
\begin{aligned}
& (+) \mathrm{Hg}\left|\mathrm{Hg}_{2} \mathrm{Cl}_{2}\right| 0.100 \mathrm{M} \mathrm{NaCl}_{\mathrm{aq}} \mid \mathrm{Na}-\mathrm{Hg}(0.206 \%)(-)\left[E=-2.268 \mathrm{~V}, 25^{\circ} \mathrm{C}\right] \\
& (+) \mathrm{Na}-\mathrm{Hg}(0.206 \%) \mid \mathrm{NaI}(\text { ethylamine }) \mid \mathrm{Na}(-)[E=-0.845 \mathrm{~V}] \\
& (+) \mathrm{Hg}\left|\mathrm{Hg}_{2} \mathrm{Cl}_{2}\right| 0.100 \mathrm{M} \mathrm{NaCl}_{\mathrm{aq}} \mid \mathrm{Na}(-)[E=-3.113 \mathrm{~V}]
\end{aligned}
$$

Because $\mathrm{Na}(\mathrm{Hg})$ slowly reacts with water, the $\mathrm{Na}(\mathrm{Hg})$ electrode in cell (1) is preferably a flow type, in which the electrode surface is continuously renewed. Ethylamine is used in cell (2) because it does not react with Na and

The standard potential of the $\mathrm{Na}^{+} / \mathrm{Na}$ couple can be obtained from these emf values. However, it can also be obtained by calculating from thermodynamic data [2], and the result agrees well with the result by emf measurement.

### 4.1.2 <br> Solvent Effects on Redox Potentials and Redox Reaction Mechanisms

In this section, solvent effects are considered for each of the above reactions, focusing on the standard redox potentials and the reaction mechanisms. It should be noted that the potentials here are based on a scale common to all solvents, so that the potentials in different solvents can be compared with one another (see Section 2.3).

1. $\mathrm{M}^{n+}+n \mathrm{e}^{-} \rightleftarrows \mathrm{M}$

The variation in the standard potential of this type of reaction is directly related to the variation in the solvation energy of metal ion $\mathrm{M}^{n+}$. If the standard potentials in solvents R and S are expressed by $E^{0}(\mathrm{R})$ and $E^{0}(\mathrm{~S})$, respectively,

$$
\begin{aligned}
E^{0}(\mathrm{~S})-E^{0}(\mathrm{R}) & =\left(\frac{R T}{n F}\right) \ln \gamma_{\mathrm{t}}\left(\mathrm{M}^{n+}, \mathrm{R} \rightarrow \mathrm{~S}\right) \\
& =\left(\frac{0.0592}{n}\right) \log \gamma_{\mathrm{t}}\left(\mathrm{M}^{n+}, \mathrm{R} \rightarrow \mathrm{~S}\right) \quad\left[\mathrm{V}, 25^{\circ} \mathrm{C}\right]
\end{aligned}
$$

where $\gamma_{\mathrm{t}}\left(\mathrm{M}^{n+}, \mathrm{R} \rightarrow \mathrm{S}\right)$ is the transfer activity coefficient of $\mathrm{M}^{n+}$ from solvent $R$ to $S$. The standard potential is more negative in the solvent in which $M^{n+}$ is solvated more strongly. The relation in Eq. (4.5) is used in obtaining the transfer activity coefficients or the Gibbs energies of transfer of metal ions by measuring electrode potentials. In Table 4.2, the standard potentials of $\mathrm{M}^{n+} / \mathrm{M}$ couples in various solvents are indicated by using a common scale, which is referred to the potential of the standard hydrogen electrode in water. The values in the table were obtained on the basis of extrathermodynamic assumptions, similar to those employed in obtaining the ionic Gibbs energies of transfer and the ionic transfer activity coefficients in Tables 2.4 and 2.7. The values in Table 4.2 give approximate information on the effects of ion solvation on the standard potentials.

Sometimes, the reaction mechanisms themselves change with the solvent. For example, the reduction of $\mathrm{Cu}^{2+}$ to $\mathrm{Cu}^{0}$ occurs in one step in water (in the absence of a complexing agent that stabilizes $\mathrm{Cu}(\mathrm{I})$ ), but it occurs in two steps in $\mathrm{AN}, \mathrm{Cu}^{2+} \rightarrow \mathrm{Cu}^{+} \rightarrow \mathrm{Cu}^{0}$. In $\mathrm{AN}, \mathrm{Cu}^{+}$is extremely stable because of its strong solvation (Section 2.2) and the step $\mathrm{Cu}^{2+} \rightarrow \mathrm{Cu}^{+}$easily occurs at a very positive potential (see Eq. (4.6)), while the step $\mathrm{Cu}^{+} \rightarrow \mathrm{Cu}^{0}$ occurs at a very negative potential.
2. $\mathrm{M}^{n+}+n \mathrm{e}^{-}+\mathrm{Hg} \rightleftarrows \mathrm{M}(\mathrm{Hg})$

Equation (4.5) is also valid in this case. Reactions of this type are realized in polarography at a dropping mercury electrode, and the standard potentials can be obtained from the polarographic half-wave potentials $\left(E_{1 / 2}\right)$. Polarographic studies of metal ion solvation are dealt with in Section 8.2.1. Here, only the results obtained by Gritzner [3] are outlined. He was interested in the role of the HSAB concept in metal ion solvation (Section 2.2.1) and measured half-wave potentials

Table 4.2 Standard potentials of $\mathrm{M}^{n+} / \mathrm{M}$ electrodes in various solvents (values referred to SHE in water ( $\mathrm{V}, 25^{\circ} \mathrm{C}$ )).
| Solvents ${ }^{\boldsymbol{a}}$ | Electrode systems |  |  |  |  |  |  |  |  |
| :--- | :--- | :--- | :--- | :--- | :--- | :--- | :--- | :--- | :--- |
|  | $\mathrm{H}^{+} /(1 / 2) \mathrm{H}_{2}$ | $\mathrm{Li}^{+} / \mathrm{Li}$ | $\mathrm{Na}^{+} / \mathrm{Na}$ | $\mathrm{K}^{+} / \mathrm{K}$ | $\mathrm{Rb}^{+} / \mathrm{Rb}$ | $\mathrm{Cs}^{+} / \mathrm{Cs}$ | $\mathrm{Ag}^{+} / \mathrm{Ag}$ | $\mathrm{Tl}^{+} / \mathrm{Tl}$ | $\mathrm{Cu}^{2+} / \mathrm{Cu}$ |
| $\mathrm{H}_{2} \mathrm{O}$ | 0.000 | -3.040 | -2.714 | -2.936 | -2.943 | -3.027 | 0.799 | -0.336 | 0.339 |
| MeOH | 0.10 | -2.99 | -2.63 | -2.84 | -2.84 | -2.94 | 0.87 | -0.29 | 0.47 |
| EtOH | 0.12 | -2.93 | -2.57 | -2.77 | -2.78 | -2.87 | 0.85 | -0.26 | 0.58 |
| PrOH | 0.09 | -2.93 | -2.54 | -2.75 | -2.75 | -2.85 | 0.81 |  | 0.56 |
| TFE |  |  |  | -2.53 |  |  | 1.32 |  |  |
| $\mathrm{En}(\mathrm{OH})_{2}$ | 0.05 | -3.04 | -2.74 | -2.96 |  |  | 0.81 |  |  |
| Ac |  |  |  | -2.90 | -2.90 | -2.99 | 0.89 |  |  |
| PC | 0.52 | -2.79 | -2.56 | -2.88 | -2.95 | -3.10 | 0.99 | -0.22 | 0.73 |
| FA |  | -3.14 | -2.80 | -2.98 | -3.00 | -3.09 | 0.64 |  |  |
| DMF | -0.19 | -3.14 | -2.81 | -3.04 | -3.04 | -3.14 | 0.58 | -0.46 | $0.25{ }^{b}$ |
| DMA |  |  | -2.84 | -3.06 | -3.03 | -3.20 | 0.50 |  |  |
| DMTF |  | -2.47 | -2.31 | -2.66 |  | -2.88 | -0.26 | -0.50 |  |
| NMP | -0.26 | -3.40 | -2.87 | -3.05 | -3.03 | -3.13 | 0.53 | -0.49 |  |
| AN | 0.48 | -2.73 | -2.56 | -2.88 | -2.88 | -2.97 | 0.56 | -0.25 | $0.65{ }^{b}$ |
| NM |  | -2.54 | -2.45 | -2.74 | -2.92 | -3.02 | 1.02 |  |  |
| NB | 0.34 | -2.65 | -2.54 | -2.70 | -2.75 | -2.87 |  | -0.18 |  |
| DMSO | -0.20 | -3.20 | -2.85 | -3.07 | -3.05 | -3.16 | 0.44 | -0.56 | 0.09 |
| TMS |  |  | -2.75 | -2.98 | -3.04 | -3.13 | 0.76 |  | 0.71 |
| HMPA |  |  |  | -3.10 |  |  | 0.32 |  |  |
| 1,1-DCE |  |  | -2.41 | -2.63 | -2.64 | -2.74 |  |  |  |
| 1,2-DCE |  |  | -2.46 | -2.67 | -2.68 | -2.78 |  |  |  |


From Marcus, Y. (1985) Pure Appl. Chem., 57, 1129.
${ }^{a} \mathrm{TFE}=2,2,2$-trifluoroethane, $\mathrm{En}(\mathrm{OH})_{2}=1,2$-ethanediol. For other solvents, see Table 1.1.
${ }^{b}$ Mean value of the standard potentials for $\mathrm{Cu}^{2+} / \mathrm{Cu}^{+}$and $\mathrm{Cu}^{+} / \mathrm{Cu}^{0}$.
for the reductions of alkali and alkaline earth metal ions, $\mathrm{Tl}^{+}, \mathrm{Cu}^{+}, \mathrm{Ag}^{+}, \mathrm{Zn}^{2+}$, $\mathrm{Cd}^{2+}, \mathrm{Cu}^{2+}$ and $\mathrm{Pb}^{2+}$, in 22 different solvents. He used the half-wave potential of the $\mathrm{BCr}^{+} / \mathrm{BCr}$ couple as a solvent-independent potential reference. As typical examples of the hard and soft acids, he chose $\mathrm{K}^{+}$and $\mathrm{Ag}^{+}$, respectively, and plotted the half-wave potentials of metal ions against the half-wave potentials of $\mathrm{K}^{+}$or against the potentials of the $0.01 \mathrm{M} \mathrm{Ag}^{+} / \mathrm{Ag}$ electrode. The results were as follows:
(i) Figure 4.2 shows that the half-wave potentials of $\mathrm{Rb}^{+}$in various solvents are linearly related to those of $\mathrm{K}^{+}$. This is also true for other alkali metal ions, showing that they are hard acids.
(ii) In hard-base solvents, the half-wave potentials for $\mathrm{Tl}^{+}, \mathrm{Zn}^{2+}, \mathrm{Cd}^{2+}, \mathrm{Cu}^{2+}$ and $\mathrm{Pb}^{2+}$ are linearly related to those of $\mathrm{K}^{+}$. However, in NMTP, DMTF, HMPTA and 2,2'-thiodiethanol, which are soft bases, and in AN and BuN, which are between hard and soft bases, the half-wave potentials of these metal ions are not correlated with those of $\mathrm{K}^{+}$.

![](https://cdn.mathpix.com/cropped/2025_10_16_7c440fa85051e8b62e3ag-091.jpg?height=608&width=658&top_left_y=193&top_left_x=212)
Figure 4.2 Relation between the half-wave potentials ( V versus $\mathrm{BCr}^{+} / \mathrm{BCr}$ ) of $\mathrm{Rb}^{+}$and those of $\mathrm{K}^{+}$in various organic solvents [3]. Solvents are 1, NMF; 2, DMF; 3, $N, N$-diethylformamide; 4, DMA; 5, N, N-diethylacetamide; 6, NMP; 7, TMU; 8, DMSO; 9, TMS; 10, HMPA; 11, MeOH; 12, Ac; 13, PC; 14, $\gamma$-BL; 15, trimethyl phosphate; 16, AN; 17, BuN; 18, NMTP; 19, DMTF.

(iii) If the half-wave potentials for $\mathrm{Tl}^{+}, \mathrm{Zn}^{2+}, \mathrm{Cd}^{2+}, \mathrm{Cu}^{2+}$ and $\mathrm{Pb}^{2+}$ are plotted against the potentials of the $\mathrm{Ag}^{+} / \mathrm{Ag}$ electrode, two linear relations are obtained, one for the hard-base solvents and the other for the soft base or intermediate solvents (Figure 4.3). These relations can be applied to determine whether a given solvent solvates to a given metal ion as a

![](https://cdn.mathpix.com/cropped/2025_10_16_7c440fa85051e8b62e3ag-091.jpg?height=493&width=841&top_left_y=1434&top_left_x=209)
Figure 4.3 Relation between the half-wave potentials of $\mathrm{Tl}^{+}$
( V versus $\mathrm{BCr}^{+} / \mathrm{BCr}$ ) and the potentials of $\mathrm{Ag}^{+} / \mathrm{Ag}$ electrode ( V versus $\mathrm{BCr}^{+} / \mathrm{BCr}$ ) in various solvents [3]. Solvents are 20, FA; 21, HMPTA; 22, thiodiethanol. For other solvents, see Figure 4.2.

![](https://cdn.mathpix.com/cropped/2025_10_16_7c440fa85051e8b62e3ag-092.jpg?height=642&width=677&top_left_y=196&top_left_x=350)
Figure 4.4 Relation between the half-wave potentials of $\mathrm{K}^{+}$ ( V versus $\mathrm{BCr}^{+} / \mathrm{BCr}$ ) in various organic solvents and the donor number of solvents [3]. For solvents, see Figure 4.2.

hard base or as a soft base. $2,2^{\prime}$-Thiodiethanol $\left(\left(\mathrm{HOCH}_{2} \mathrm{CH}_{2}\right)_{2} \mathrm{~S}\right.$, an amphidentate ligand in coordination chemistry) interacts with $\mathrm{Tl}^{+}$, $\mathrm{Zn}^{2+}, \mathrm{Cd}^{2+}$ and $\mathrm{Pb}^{2+}$ with its sulfur atom (as a soft base), while with $\mathrm{Cu}^{2+}$ with its oxygen atom (as a hard base). Dimethyl sulfoxide (DMSO) also has sulfur and oxygen atoms, but it solvates to metal ions with its oxygen atom as a hard base.
(iv) For hard-acid metal ions in hard-base solvents, almost linear relations are observed between the half-wave potentials and the donor number $(D N)$ of the solvents (Figure 4.4), supporting the fact that the $D N$ is the scale for hard bases.
3. $\mathrm{Ox}+n \mathrm{e}^{-} \rightleftarrows \operatorname{Red}$

Many redox reactions are included in this class. Examples with $n=1$ are $\mathrm{Cu}^{2+}+\mathrm{e}^{-} \rightleftarrows \mathrm{Cu}^{+}, \mathrm{Fe}^{3+}+\mathrm{e}^{-} \rightleftarrows \mathrm{Fe}^{2+}, \mathrm{Fe}(\text { bpy })_{3}{ }^{3+}+\mathrm{e}^{-} \rightleftarrows \mathrm{Fe}(\text { bpy })_{3}{ }^{2+}, \mathrm{Fc}^{+}+ \mathrm{e}^{-} \rightleftarrows \mathrm{Fc}^{0}, \mathrm{BCr}^{+}+\mathrm{e}^{-} \rightleftarrows \mathrm{BCr}^{0}, \mathrm{Q}^{\bullet+}+\mathrm{e}^{-} \rightleftarrows \mathrm{Q}^{0}$ and $\mathrm{Q}^{0}+\mathrm{e}^{-} \rightleftarrows \mathrm{Q}^{\bullet-}$, where $\mathrm{Fc}^{0}$, $\mathrm{BCr}^{+}$and $\mathrm{Q}^{0}$ show ferrocene, bis(biphenyl)chromium(I) and organic compounds, respectively.

If the standard potentials of a redox couple in solvents $R$ and $S$ are expressed by $E^{0}(\mathrm{R})$ and $E^{0}(\mathrm{~S})$, respectively, then

$$
\begin{aligned}
E^{0}(\mathrm{~S})-E^{0}(\mathrm{R})= & \left(\frac{R T}{n F}\right) \ln \frac{\gamma_{\mathrm{t}}(\mathrm{Ox}, \mathrm{R} \rightarrow \mathrm{~S})}{\gamma_{t}(\mathrm{Red}, \mathrm{R} \rightarrow \mathrm{~S})} \\
= & \left(\frac{0.059}{n}\right)\left\{\log \gamma_{\mathrm{t}}(\mathrm{Ox}, \mathrm{R} \rightarrow \mathrm{~S})-\log \gamma_{\mathrm{t}}(\mathrm{Red}, \mathrm{R} \rightarrow \mathrm{~S})\right\} \\
& {\left[\mathrm{V}, 25^{\circ} \mathrm{C}\right] }
\end{aligned}
$$

When $\log \gamma_{\mathrm{t}}(\mathrm{Ox}, \mathrm{R} \rightarrow \mathrm{S})=\log \gamma_{\mathrm{t}}(\operatorname{Red}, \mathrm{R} \rightarrow \mathrm{S}), E^{0}(\mathrm{~S})=E^{0}(\mathrm{R})$, i.e. the standard potential does not vary with the solvent. This is considered to be nearly the case for the $\mathrm{Fc}^{+} / \mathrm{Fc}^{0}$ and $\mathrm{BCr}^{+} / \mathrm{BCr}^{0}$ couples, which are used as solvent-independent potential references. However, in general, the standard potential shifts to negative or positive direction with the solvent: $E^{0}(\mathrm{~S})>E^{0}(\mathrm{R})$ if $\log \gamma_{\mathrm{t}}(\mathrm{Ox}, \mathrm{R} \rightarrow \mathrm{S})>\log \gamma_{\mathrm{t}}(\operatorname{Red}, \mathrm{R} \rightarrow \mathrm{S})$ and $E^{0}(\mathrm{~S})<E^{0}(\mathrm{R})$ if $\log \gamma_{\mathrm{t}}(\mathrm{Ox}, \mathrm{R} \rightarrow \mathrm{S})<\log \gamma_{\mathrm{t}}(\operatorname{Red}, \mathrm{R} \rightarrow \mathrm{S})$.

For redox couples of metal ions ( $\mathrm{M}^{n+} / \mathrm{M}^{n^{\prime}}$ where $n>n^{\prime}$ ), the standard potentials usually shift to negative direction with the increase in permittivity or in Lewis basicity of solvents. This is because $\mathrm{M}^{n+}$ is usually more stabilized than $\mathrm{M}^{n^{\prime}+}$ by its transfers from solvent of lower permittivity to that of higher permittivity or from solvent of lower basicity to that of higher basicity. However, there are cases in which the metal ion of lower valency is very strongly solvated. For example, because of the strong solvation of $\mathrm{Cu}^{+}$and $\mathrm{Fe}^{2+}$ in AN, the standard potentials of $\mathrm{Cu}^{2+} / \mathrm{Cu}^{+}$and $\mathrm{Fe}^{3+} / \mathrm{Fe}^{2+}$ couples in AN are much more positive than those expected from the donor number of AN. Thus, $\mathrm{Cu}^{2+}$ and $\mathrm{Fe}^{3+}$ in AN are strong oxidizing agents and are used in redox titrations (see Section 4.3.1).

Many of the electrophilic (Lewis acid) organic compounds are reduced electrochemically at the cathode or chemically by reducing agents; especially in aprotic solvents that are of very weak acidity, the reaction of the first reduction step is often $\mathrm{Q}^{0}+\mathrm{e}^{-} \rightleftarrows \mathrm{Q}^{\bullet-}$. On the other hand, many of the nucleophilic (Lewis base) organic compounds are oxidized electrochemically at the anode or chemically by oxidizing agents; in solvents of low basicity, the reaction of the first oxidation step is often $\mathrm{Q}^{0} \rightleftarrows \mathrm{Q}^{\bullet+}+\mathrm{e}^{-3)}$ Here, $\mathrm{Q}^{\bullet-}$ and $\mathrm{Q}^{\bullet+}$ are the radical anion and cation, respectively, and are extremely reactive if their charges are localized. However, if the charges are more or less delocalized, the radical ions are less reactive. Some radical ions are fairly stable and we can study their characteristics by ESR and UV/vis spectroscopies (Sections 8.3.1, 8.3.2, 9.2.1 and 9.2.2). The potentials of the $Q^{0} / Q^{\bullet-}$ and $Q^{\bullet+} / Q^{0}$ couples are usually measured by cyclic voltammetry, employing highvoltage scan rates and low-temperature techniques if necessary (Sections 8.3 and 8.4). The standard potential of the $Q^{0} / Q^{\bullet-}$ couple tends to shift to positive direction by the strengthening of $Q^{\bullet-}$-solvation, i.e. with increase in solvent permittivity or solvent acidity, while the standard potential of the $Q^{\bullet+} / Q^{0}$ couple tends to shift to negative direction by the strengthening of $\mathrm{Q}^{\bullet+}$-solvation, i.e. with increase in solvent permittivity or solvent basicity (Section 8.3.1). ${ }^{4)}$ If the effect of solvent permittivity alone is considered, the shift of the standard potential of $Q^{0} / Q^{\bullet-}$ and
3) When an organic compound $Q^{0}$ is reduced to form its radical anion $Q^{\bullet-}$, it accepts an electron to its lowest unoccupied molecular orbital (LUMO). On the other hand, when $Q^{0}$ is oxidized to form a radical cation $Q^{\bullet+}$, it gives an electron from its highest occupied molecular orbital (HOMO). If the reduction and oxidation potentials and the difference between them are measured by cyclic voltammetry, the information on LUMO, HOMO and their differences can be obtained, though the influences of
solvation energies must be taken into account (Section 8.3).
4) These tendencies are understandable from Eq. (4.6). For the $\mathrm{Q}^{\bullet+} / \mathrm{Q}^{0}$ couple, the nonelectrostatic part of $\log \gamma_{\mathrm{t}}$ for $Q^{\bullet+}$ is nearly equal to $\log \gamma_{\mathrm{t}}$ of $\mathrm{Q}^{0}$. For the $\mathrm{Q}^{0} / \mathrm{Q}^{\bullet-}$ couple, on the other hand, the nonelectrostatic part of $\log \gamma_{\mathrm{t}}$ for $Q^{\bullet}$ is nearly equal to $\log \gamma_{t}$ of $Q^{0}$. Thus, the solvent effects on the standard potentials of the two couples are mainly determined by the electrostatic parts of $\log \gamma_{\mathrm{t}}$ for $\mathrm{Q}^{\bullet+}$ and $\mathrm{Q}^{\bullet-}$.
that of $\mathrm{Q}^{\bullet+} / \mathrm{Q}^{0}$ should occur in opposite directions but by equal magnitudes, as expected from the Born equation (Eq. (2.3)). For this reason, the mean of the standard potentials of $\mathrm{Q}^{0} / \mathrm{Q}^{\bullet-}$ and $\mathrm{Q}^{\bullet+} / \mathrm{Q}^{0}$ is considered to be solvent independent. Actually, such an extrathermodynamic assumption has been proposed (see footnote 9 in Chapter 2).

The second reduction step in aprotic solvents is the formation of dianions, $Q^{2-}$ :

$$
\mathrm{Q}^{\bullet-}+\mathrm{e}^{-} \rightleftarrows \mathrm{Q}^{2-}
$$

For aromatic hydrocarbons, the experimental standard potential of the second step is about $0.5-0.8 \mathrm{~V}$ more negative than that of the first step. In the gas phase, the standard potential of the second step is expected to be $4-5 \mathrm{~V}$ more negative than that of the first step. This difference in the solution and in the gas phase is caused by the fact that the solvation energy of ions depends approximately on the square of the charge number; the solvation energy of the dianion $\mathrm{Q}^{2-}$ is four times that of the anion radical $Q^{\bullet-}$, while the solvation energy of the neutral $Q^{0}$ is nearly negligible [4]. Moreover, the dianions $\mathrm{Q}^{2-}$ are more protophilic (basic) than $\mathrm{Q}^{\bullet-}$ and are easily converted to $\mathrm{QH}_{2}$ (or $\mathrm{QH}^{-}$), withdrawing protons from solvent or solvent impurities (possibly water), although $\mathrm{Q}^{2-}$ with delocalized charges can remain somewhat stable.

With compounds such as 9,10-diphenylanthracene and in protophobic solvents such as AN, the formation of dications has been confirmed from the second oxidation step in cyclic voltammetry (Section 8.3.2).

$$
\mathrm{Q}^{\bullet+} \rightleftarrows \mathrm{Q}^{2+}+\mathrm{e}^{-}
$$

Some organic compounds undergo multistep one-electron reduction processes. For example, buckminsterfullerene ( $\mathrm{C}_{60}$ ) in appropriate aprotic solvents is reduced in six steps, each corresponding to a reversible one-electron process: $Q^{0} \rightleftarrows Q^{\bullet-} \rightleftarrows \mathrm{Q}^{2-} \rightleftarrows \mathrm{Q}^{3-} \rightleftarrows \mathrm{Q}^{4-} \rightleftarrows \mathrm{Q}^{5-} \rightleftarrows \mathrm{Q}^{6-}$ (see Figure 8.14) [5]. It is interesting to note that these multicharged anions are stable at least in voltammetric timescale (see footnote 7 in Chapter 8). Here again, the delocalization of the negative charges suppresses the reactivity of the anions.
4. $\mathrm{Ox}+m \mathrm{H}^{+}+n \mathrm{e}^{-} \rightleftarrows \operatorname{Red}$

The redox reactions of organic compounds are influenced by the Brønsted acid-base property of the solvents. In protic solvents such as water, many organic compounds $\left(\mathrm{Q}^{0}\right)$ are reduced by a one-step two-electron process, $\mathrm{Q}^{0}+2 \mathrm{H}^{+}+ 2 \mathrm{e}^{-} \rightarrow \mathrm{QH}_{2}$, although processes such as $\mathrm{Q}^{0}+\mathrm{H}^{+}+2 \mathrm{e}^{-} \rightarrow \mathrm{QH}^{-}$and $\mathrm{Q}^{0}+ 2 \mathrm{e}^{-} \rightarrow \mathrm{Q}^{2-}$ also occur occasionally. ${ }^{5)}$ For the reversible processes, the number of hydrogen ions $(m)$ participating in the reduction can be determined from the pH dependence of the standard potential or the voltammetric half-wave potential. If we add a proton donor (water or weak Brønsted acid) step-wise to the solution of
5) In aprotic solvents, the first reduction step of dissolved oxygen is also a reversible one-electron process to form superoxide ions ( $\mathrm{O}_{2}+ \mathrm{e}^{-} \rightleftarrows \mathrm{O}_{2}^{\bullet-}$ ). However, in aqueous solutions,
hydrogen ions participate in the reduction and two- or four-electron reaction occurs as shown by $\mathrm{O}_{2}+2 \mathrm{H}^{+}+2 \mathrm{e}^{-} \rightarrow \mathrm{H}_{2} \mathrm{O}_{2}$ or $\mathrm{O}_{2}+4 \mathrm{H}^{+}+4 \mathrm{e}^{-} \rightarrow 2 \mathrm{H}_{2} \mathrm{O}$.
$\mathrm{Q}^{0}$ in an aprotic solvent and run voltammetric measurements, the reduction mechanism of $Q^{0}$ gradually changes from the two one-electron steps in an aprotic environment to the one two-electron step in a protic environment. This gradual change is important in elucidating the role of proton donors in the reduction of organic compounds and to determine the basicity of radical anions (Section 8.3.1). Detailed electrochemical and nonelectrochemical studies on redox reactions of organic compounds and solvent effects on them are discussed in Chapters 8 and 9.
5. Reduction of Metal Complexes

When a metal complex $\mathrm{ML}_{p}^{(n-p b)+}$ is reduced in solvents R and S by $\mathrm{ML}_{p}^{(n-p b)+}+ n \mathrm{e}^{-} \rightleftarrows \mathrm{M}+p \mathrm{~L}^{b}$, the standard potentials in the two solvents can be correlated by Eq. (4.7).
$E^{0}(\mathrm{R})-E^{0}(\mathrm{~S})=(R T / n F) \ln \gamma_{\mathrm{t}}\left(\mathrm{ML}_{\mathrm{p}}^{(n+p b)+}, \mathrm{R} \rightarrow \mathrm{S}\right)-(p R T / n F) \ln \gamma_{\mathrm{t}}\left(\mathrm{L}^{b}, \mathrm{R} \rightarrow \mathrm{S}\right)$

Table 4.3 shows the standard potentials of the $\mathrm{Ag}^{+} / \mathrm{Ag}$ and $\mathrm{AgL}^{+} / \mathrm{Ag}$ electrodes in various aprotic solvents, where $L$ stands for cryptands [6]. The standard potential of the $\mathrm{Ag}^{+} / \mathrm{Ag}$ electrode varies with the solvent by more than 500 mV . However, the standard potentials of the $\mathrm{AgL}^{+}$/Ag electrodes are not much influenced by solvents, the variations being $\sim 80 \mathrm{mV}$ at most. For silver cryptates, $\mathrm{AgL}^{+}$, the relation log $\gamma_{\mathrm{t}}\left(\mathrm{AgL}^{+}, \mathrm{R} \rightarrow \mathrm{S}\right) \approx \log \gamma_{\mathrm{t}}(\mathrm{L}, \mathrm{R} \rightarrow \mathrm{S})$ holds, as described in Section 2.4. From this and $p=1$ in Eq. (4.7), the relation $E^{0}(\mathrm{R}) \approx E^{0}(\mathrm{~S})$ can be expected.

In some cases, the reduction mechanism of a metal complex varies with the solvent. For example, the complex $\left[\mathrm{Fe}(\mathrm{bpy})_{3}\right]^{2+}\left(\mathrm{bpy}=2,2^{\prime}-\right.$ bipyridine $)$ in aqueous solutions is reduced at a dropping mercury electrode directly to metal iron by a twoelectron process $[\mathrm{Fe}(\mathrm{II}) \rightarrow \mathrm{Fe}(0)]$. In aprotic solvents, however, it is reduced in three steps, each corresponding to a reversible one-electron process, and the final product

Table 4.3 Standard potentials of silver cryptates-silver electrodes ( $\mathrm{AgL}+\mathrm{Ag}$ ) [6]. ${ }^{\text {a }}$
| Solvents S | $E^{0}\left(\mathrm{mV}\right.$ versus $\left.\mathrm{Ag} / 0.01 \mathrm{M} \mathrm{Ag}^{+}(\mathrm{AN})\right)$ |  |  |  |
| :--- | :--- | :--- | :--- | :--- |
|  | $\mathrm{Ag}^{+} / \mathrm{Ag}$ | $\mathrm{AgL}^{+} / \mathrm{Ag} ; \mathrm{L}=$ |  |  |
|  |  | cryp(222) | cryp(221) | cryp(211) |
| DMSO | 5 | -428 | -560 | -364 |
| DMA | 95 | -399 | -536 | -321 |
| NMP | 115 | -405 | -534 | -328 |
| AN | 117 | -407 | -542 | -332 |
| PrN | 171 | -364 | -495 | -294 |
| DMF | 176 | -409 | -554 | -345 |
| BuN | 221 | -367 | -500 | -299 |
| Ac | 422 | -383 | -514 | -287 |
| TMS | 429 | -433 | -562 | -362 |
| PC | 532 | -428 | -567 | -350 |


[^13]is $\left[\mathrm{Fe}(\mathrm{bpy})_{3}\right]^{-}$, which is relatively stable [7]:
$$
\left[\mathrm{Fe}(\mathrm{bpy})_{3}\right]^{2+} \stackrel{+\mathrm{e}^{-}}{\rightleftarrows}\left[\mathrm{Fe}(\mathrm{bpy})_{3}\right]^{+} \stackrel{+\mathrm{e}^{-}}{\rightleftarrows}\left[\mathrm{Fe}(\mathrm{bpy})_{3}\right]^{0} \stackrel{+\mathrm{e}^{-}}{\rightleftarrows}\left[\mathrm{Fe}(\mathrm{bpy})_{3}\right]^{-}
$$

Similar processes also occur with $2,2^{\prime}$-bipyridine and 1,10 -phenanthroline complexes of metals such as $\mathrm{Co}, \mathrm{Cr}, \mathrm{Ni}$ and Ru . It is also known from the ESR study that, in the second step of Eq. (4.8), the electron is accepted not by the central metal ion but by the ligand, giving a radical anion of the ligand (see Section 8.2.2). The lowvalency complexes are stabilized in aprotic solvents because aprotic solvents are of such weak acidity that they cannot liberate the coordinating ligand and its radical anion from the central metal ion. Aprotic solvents are suitable to study the chemistry of low-valency metal complexes.

### 4.1.3 <br> Dynamical Solvent Effects on the Kinetics of Redox Reactions

In the past two decades, studies on the kinetics of electron-transfer (ET) processes have made a considerable progress in many chemical and biological fields. Of special interest to us is that the dynamical properties of solvents have remarkable influences on the ET processes that occur either heterogeneously at the electrode or homogeneously in the solution. The theoretical and experimental details of the dynamic solvent effects on ETprocesses have been reviewed in the literature [8]. The following is an outline of the important role of dynamical solvent properties in ET processes.

Equation (4.9) shows the ET process at the electrode and Eq. (4.10) shows this process in the solution.

$$
\begin{aligned}
& \mathrm{Ox}_{1}+\operatorname{electrode}\left(\mathrm{e}^{-}\right) \rightarrow \operatorname{Red}_{1} \\
& \mathrm{Ox}_{1}+\operatorname{Red}_{2} \rightarrow \operatorname{Red}_{1}+\mathrm{Ox}_{2}
\end{aligned}
$$

The homogeneous self-exchange ET process is the case where $\operatorname{Red}_{2}=\operatorname{Red}_{1}$ and $\mathrm{Ox}_{2}=\mathrm{Ox}_{1}$ in Eq. (4.10).

According to the Marcus model, the standard rate constant, $k_{\mathrm{s}}$, for reaction (4.9) can be expressed as follows if the reaction is an adiabatic outer-sphere process ${ }^{\mathbf{6}}$ ):

$$
k_{\mathrm{s}}=\kappa K_{\mathrm{p}} v_{\mathrm{n}} \exp \left(\frac{-\Delta G^{*}}{R T}\right) ; \quad v_{\mathrm{n}}=\tau_{\mathrm{L}}^{-1}\left(\frac{\Delta G^{*}}{4 \pi R T}\right)^{1 / 2}
$$

or

$$
\ln \frac{k_{\mathrm{s}}}{\left(\Delta G^{*}\right)^{1 / 2}}+\frac{\Delta G^{*}}{R T}=\ln \frac{\kappa K_{\mathrm{p}}}{(4 \pi R T)^{1 / 2}}+\ln \tau_{\mathrm{L}}^{-1}
$$

6) In the outer-sphere electrode reaction, the reactant and the product do not interact strongly with the electrode surface, and usually they are at a distance of at least a solvent layer from the electrode; the original configuration of the reactant is nearly maintained in the
activated complex. In the inner-sphere electrode reaction, there is a strong interaction (specific adsorption) of the reactant, intermediates or products with the electrode. See Ref. [8d], p. 116.
where $\kappa$ is the transmission coefficient ( $\sim 1$ ); $K_{\mathrm{p}}$ is the pre-equilibrium constant that describes the statistical probability of the formation of an electrode-reactant configuration that is appropriate to the electrode reaction; $v_{\mathrm{n}}$ is the nuclear frequency factor ( $\mathrm{in} \mathrm{s}^{-1}$ ), which represents the frequency of attempts on the barrier; $\tau_{\mathrm{L}}$ is the longitudinal solvent relaxation time (Table 1.3); $\Delta G^{*}$ is the activation energy and $\Delta G^{*}=\Delta G_{\text {is }}^{*}+\Delta G_{\text {os }}^{*} . \Delta G_{\text {is }}^{*}$ is the inner shell activation energy due to the reorganization of reactant itself, $\Delta G_{\text {os }}^{*}$ is the outer shell activation energy due to the reorganization of the solvent around the reactant, and here we assume that $\Delta G_{\text {os }}^{*} \gg \Delta G_{\text {is }}^{*}$. By using the Born model, $\Delta G_{\text {os }}^{*}$ can be expressed by Eq. (4.12):

$$
\Delta G_{\mathrm{os}}^{*}=\frac{N_{\mathrm{A}} e^{2}}{32 \pi \varepsilon_{0}}\left(\frac{1}{r}-\frac{1}{2 R}\right)\left(\frac{1}{\varepsilon_{\mathrm{op}}}-\frac{1}{\varepsilon_{\mathrm{s}}}\right)
$$

where $r$ is the radius of the reactant, $2 R$ is the distance between the reactant and its image charge in the electrode, $\varepsilon_{\mathrm{op}}$ and $\varepsilon_{\mathrm{s}}$ are, respectively, the optical and static permittivities and $\left(\varepsilon_{\mathrm{op}}^{-1}-\varepsilon_{\mathrm{s}}^{-1}\right)$ is the solvent Pekar factor (Table 1.3). The adiabatic ET process is obtained when the interaction between Ox and the electrode is considerable and, as the solid curves in Figure 4.5 show, the splitting in the energy curves at the point of intersection is larger than the kinetic energy of thermal agitation ( $k_{\mathrm{B}} T$ ). Then, the process from ( $\mathrm{Ox}+\mathrm{e}^{-}$) to Red occurs with unit probability through the lower solid curve (denoted by $\curvearrowright$ ). In contrast, the nonadiabatic ETprocess occurs, as shown by the dashed curve in Figure 4.5, when the splitting at the intersection is smaller than $k_{\mathrm{B}} T$ and Ox may jump to its excited state (denoted by $\nearrow$ ). For a nonadiabatic process, $\tau_{\mathrm{L}}^{-1}$ in Eq. (4.11) should be replaced by $\tau_{\mathrm{L}}^{-\alpha}$ where $0<\alpha<1$.

It is apparent from Eq. (4.11) that the solvent effect on $k_{\mathrm{s}}$ has two components, i.e. an energetic component and a dynamic component. Here, the relation between

![](https://cdn.mathpix.com/cropped/2025_10_16_7c440fa85051e8b62e3ag-097.jpg?height=654&width=760&top_left_y=1300&top_left_x=209)
Figure 4.5 Schematic energy-reaction coordinate profiles for symmetrical ET processes having small and large energy splittings at the intersection point.

![](https://cdn.mathpix.com/cropped/2025_10_16_7c440fa85051e8b62e3ag-098.jpg?height=813&width=666&top_left_y=198&top_left_x=352)

Figure 4.6 $\log k_{\mathrm{ex}}^{\prime}$ versus $\log \left(\tau_{\mathrm{L}}^{-1}\right)$ relations for self-exchange reactions of 5 metallocenes in 11 solvents. $\tau_{\mathrm{L}}$ in s and $k_{\mathrm{ex}}^{\prime}$ in $\mathrm{M}^{-1} \mathrm{~s}^{-1}$. Solvents: 1, AN; 2, propionitrile; 3, Ac; 4, D 2 O; 5, NM; 6, DMF; 7, DMSO; 8, benzonitrile; 9, NB; 10, TMU, 11, HMPA. Filled circles, $\mathrm{Cp}_{2}^{\prime} \mathrm{Co}^{+/ 0}$
( $\mathrm{Cp}^{\prime}=$ pentamethylcyclopentadienyl); filled squares, $\mathrm{Cp}_{2}^{\mathrm{e}} \mathrm{Co}^{+/ 0}$ ( $\mathrm{Cp}^{\mathrm{e}}=$ (carboxymethyl) cyclopentadienyl); filled triangles, $\mathrm{Cp}_{2} \mathrm{Co}^{+/ 0}$ ( $\mathrm{Cp}=$ cyclopentadienyl); open triangles, $\mathrm{Cp}_{2} \mathrm{Fe}^{+/ 0}$; open squares, (hydroxylmethyl) ferrocenium/ferrocene [8a].
$\left\{\ln \left[k_{\mathrm{S}} /\left(\Delta G_{\mathrm{OS}}^{*}\right)^{1 / 2}\right]+\Delta G_{\mathrm{OS}}^{*} / R T\right\}$ and $\ln \tau_{\mathrm{L}}^{-1}$ (or $-\ln \tau_{\mathrm{L}}$ ) is expected to be linear, with a slope of unity for an adiabatic process. Moreover, if the dynamic component predominates, a near-linear relation can be expected between $\log k_{\mathrm{s}}$ and $\log \tau_{\mathrm{L}}^{-1}$. Both of these relations have been confirmed experimentally using the electrode processes of large organic and organometallic compounds, as shown in Sections 8.2.2 and 8.3.1 and in Figure 8.9.
