Repository: cunyu-liu/electrolyte_ailab

File: fine-tune/bookData/Electrolytes, Interfaces and Interphases Fundamentals and Applications in Batteries.md (part 9 of 47)
## 1 What Is an Electrolyte?
Figure 6.9 Modern illustrations of interfaces at the atomistic scale. (a) Potential dependence of differential capacitance at a mercury/1.0 M KPF ${ }_{6}$ aqueous solution interface as measured experimentally and those calculated from the classical Stern model with a static OHP and a modified "vibrational ion model" with dynamic OHP. (b) In the vibrational ion model the distance from the electrode surface to the OHP is much more diffuse. (c) The orientation of water molecules in the IHP of an electrode varies with the electrode potential, from the predominant "parallel" arrangement at point of zero charge (or electrochemical capillary minimum) dictated by the intermolecular hydrogen bonding, to a " 1 H down" arrangement at negative polarization, and eventually to a " 2 H down" arrangement at highly negative polarization. Source: reconstructed from C.-Y. Li et al., Nat. Mater., 2019, 18, 697-701. ${ }^{9}$

proposed by the Gouy-Chapman model, can explain the minimum of the differential capacitance at the point of zero charge, as this is where the electrode/electrolyte is least charged. With a fixed distance from the electrode surface to the OHP (also called the Stern thickness, $r_{\mathrm{S}}$ ), it also predicts that, at large polarizations, the OHP will become saturated with charges on the electrolyte side, hence the differential capacitance should experience a plateau at both extreme polarizations (Figure 6.9, top). This is, however, not what is observed in experiments. In most cases, a gradual decrease in differential capacitance occurs, at either positive or negative polarizations, once the polarization potential becomes excessive (Figure 6.9, bottom). To further approach the
experimental results, we need to have an atomistic-level knowledge of the interfacial structures assisted by better imaging techniques as well as modeling.

### 6.4.5 Contemporary Illustrations of Interfacial Structure

Modern characterization means and computation techniques make it possible to probe the structural details of interfaces at molecular and atomistic levels that have never been available before.

A recent study attempted to explain the potential dependence of differential capacitance as observed experimentally in Figure 6.9a. ${ }^{9}$ It suggests that the OHP is not entirely static as the classical models imply. Instead, the solvated ions vibrate at the OHP, thus making the OHP quite diffuse (Figure 6.9b). The corresponding Stern thickness between the electrode surface and the OHP ( $\mathrm{r}_{\mathrm{S}}^{\prime}$ ) is therefore much larger than that of the static OHP. Such vibrations should be minimal at the point of zero charge, but will intensify as the overpotential applied on the electrode increases, in a similar manner to how the vibrational energy is transmitted from electrode to electrolyte in Marcus charge-transfer theory. In fact, this vibrating ion model should describe what the interface looks like before the overpotential reaches the threshold value of driving a charge transfer across the interface.

Thus, the effective distance between the electrode and the OHP, $r_{\mathrm{S}}^{\prime}$, increases with increase in polarization potential, accompanied by a decrease in differential capacitance. The calculation based on this assumption of a dynamic OHP indeed reproduces the basic shape of the potential dependences as observed experimentally, a minimum at point of zero charge followed by a maximum (hump), and then a steady decrease (Figure 6.9a).

On the other hand, when Bockris et al. ${ }^{8}$ proposed treating an electrode surface as a giant 2D ion, an atomic layer of water molecules is supposed to reside at the IHP serving as the primary solvation sheath of such a giant ion (Section 6.4.4). They proved that it is experimentally impossible to measure the actual potential drop across this dipole layer, while its contribution can be neglected, because once ions appear in the OHP , their contribution to the potential is overwhelming.

However, accurately knowing the dipole contribution still carries significance, especially when there is no charge accumulated at the interface (i.e. at point of zero charge). Fortunately, computation chemistry has made it possible to calculate such a potential drop. Based on first principles, $a b$ initio molecular dynamic (AIMD) simulations have
been used to analyze charge polarizations at the interface between a Pt(111) crystal and water, which showed that the atomic structure of water layers leads to an oscillatory behavior of the averaged electrostatic potential. The calculation revealed that the potential disturbance induced by the dipole layer, as quantified by the departures from that of a platinum surface in vacuum, mainly occur at the first layer of water on the electrode surface, which fluctuates throughout the interfacial region and rapidly dissipates in a length scale of 5-20 ångstrom. Given the small interfacial thickness, the field strength in the interface could as high as $10^{7-10} \mathrm{~V} \mathrm{~m}^{-1}$ !

More details on this atomic layer of water molecules can be obtained when combining in situ spectroscopic and computation techniques. For example, surface-enhanced Raman spectroscopy assisted by AIMD simulations revealed how the water molecules at the IHP of an $\mathrm{Au}(111)$ crystal surface change their orientation with the applied overpotential (Figure 6.9c). ${ }^{9}$ At point of zero charge, the arrangement of these water molecules adopts a parallel configuration dictated by the hydrogen bonding. Such a configuration was disrupted when a negative overpotential ( -1.29 to -1.85 V vs. point of zero charge) was applied, when the water molecules reoriented themselves by pointing one H -terminus at the electrode surface (called a " 1 H down arrangement"). When the applied overpotential became excessive ( $<-1.85 \mathrm{~V}$ vs. point of zero charge), a " $2 H$ down arrangement" appeared, with most of the water molecules turned around with both of their H termini pointed towards the electrode surface. As the structure in the atomic water layer experiences the above evolution, the hydrogen bonding also undergoes two corresponding transitions.

These atomic-level structural details, enabled by modern in situ characterization probes and computation techniques, are far beyond what classical models and thermodynamic treatment could teach us. It is expected that many more such details will become available in the years to come, perfecting our fundamental understanding of this vitally important phenomenon in electrochemistry and indispensable subcomponent in electrochemical devices.

### 6.5 When Charge Transfers Across an Interface: Electrodics

So far we have covered how electrolytes behave when they encounter an electrode: anisotropy electrifies both sides and forms an electric double layer. Now we shift our attention to how charges could travel
across such an electrified double layer. The study of the kinetics of charge transfer at interfaces is called electrodics.

### 6.5.1 What Is Charge Transfer?

Before we dive into electrodics, it is necessary to clearly define charge transfer.

The interfaces are often not open boundaries for the physical transport of species. For example, an electron can travel alone freely in the bulk of an electrode but cannot do so in the bulk of an electrolyte, while, vice versa, an ion or any charge-carrying molecular species can travel freely in an electrolyte bulk but will lose its mobility at the interface. Hence "charge transfer" is not necessarily associated with the physical transport of either ions or electrons across an interface. Instead, it only focuses on the process in which a formal charge is transmitted from one side of the interface to the other.

Let us consider two typical charge-transfer scenarios at an electrode/electrolyte interface.

The first scenario involves an ion $\mathbf{M}^{n+}$ that travels from the electrolyte, accepts $n$ electrons from the electrode and deposits on the electrode surface as $\mathrm{M}^{0}$ (Figure 6.10a):

$$
\mathbf{M}^{n+} \text { (electrolyte) }+n \mathrm{e}^{-} \rightarrow \mathbf{M}^{0} \text { (electrode) }
$$

![](https://cdn.mathpix.com/cropped/2025_10_16_c9f804f118ee3f949b1eg-162.jpg?height=570&width=1281&top_left_y=1323&top_left_x=171)
Figure 6.10 Two typical scenarios of charge transfer across an interface. (a) Reduction (electronation) of an ion followed by its deposition on an electrode surface. (b) Oxidation (de-electronation) of a neutral species at an electrode surface, producing an ion that is soluble in electrolytes. For clarity, the ion is shown as a monovalent cation, and its solvation sheath is omitted.

where $n$ is a positive integer, but we will assume $n=1$ in the following discussion for simplicity.

Such a process represents a variety of electrochemical reactions of practical significance, such as electroplating, electrochemical synthesis of alkali metals and battery chemistries involving metal electrodes, with Li deposition from an electrolyte as a prominent example.

As a monovalent $\mathrm{M}^{+}$ion approaches the IHP of the interface, it receives an electron from the conduction band of the electrode and becomes one $\mathbf{M}^{0}$ atom. Since this $\mathbf{M}^{0}$ atom is not soluble in the electrode, it remains on the electrode surface and forms the initial lattice for an M crystal. Here, the "charge transfer" refers to the net result of the transport of a negative charge from the electrode to the electrolyte across the electrode/electrolyte interface. Later, this specific $\mathrm{M}^{0}$ atom may diffuse further into the bulk of the electrode (depending on whether the specific electrode material used allows it to do so), but that process is chemical diffusion (mass transfer) inside the electrode and is not part of the charge transfer.

So how do we view the charge transfer during its reverse process, i.e. the dissolution of $\mathbf{M}^{0}$ from the electrode?

When an $\mathbf{M}^{0}$ atom loses its valence electron to the electrode and becomes an $\mathbf{M}^{+}$ion, the resultant $\mathbf{M}^{+}$is soluble in the electrolyte. It becomes solvated at the electrode surface (assuming that the solvent molecules are available near the IHP), and it consequently leaves the interfacial region and diffuses into the bulk electrolyte, the net result of which is the transport of a negative charge from the electrolyte to the electrode across the electrode/electrolyte interface. Now one might be puzzled here, as it is hard to imagine how an electron can be transmitted from the electrolyte side while no physical species in the electrolyte side is oxidized. In fact, we can view the process as the bulk electrode losing a positron $\mathrm{p}^{+}$(or an "antielectron", aka a hole, which is of equal mass but opposite charge to an ordinary electron), which is accepted by one $\mathbf{M}^{0}$ atom sitting at the electrode surface, and consequently carried by it in the form of an $\mathrm{M}^{\mathrm{n}+}$ to the electrolyte side:

$$
\mathbf{M}^{0} \text { (electrode) }+\mathrm{p}^{+} \rightarrow \mathbf{M}^{+} \text {(electrolyte) }
$$

However, researchers are more used to the following form, which is equivalent to the above:

$$
\mathbf{M}^{0} \text { (electrode) - } \mathrm{e}^{-} \rightarrow \mathbf{M}^{+} \text {(electrolyte) }
$$

The second scenario involves a neutral species $\mathbf{M}^{0}$ or charged species $\mathrm{M}^{+}$, which is soluble in the electrolyte and does not have to carry a formal charge. When it travels to the IHP of the electrode, it loses an electron and becomes a cation (or, if preferred, one can consider it accepting an electron and becoming an anion, which will not affect the outcome of the discussion below). The product, a cation $\mathrm{M}^{+}$, then experiences the same process of becoming solvated and leaving the interfacial region (Figure 6.10b). Such a process represents an even wider variety of electrochemical reactions, such as the reversible electrochemical redox reactions between ferric ion ( $\mathrm{Fe}^{3+}$ ) and ferrous ion ( $\mathrm{Fe}^{2+}$ ) at an inert electrode:

$$
\mathbf{M}^{n+} \text { (electrolyte) - } \mathrm{e}^{-} \rightarrow \mathbf{M}^{(n+1)+} \text { (electrolyte) }
$$

or

$$
\mathbf{M}^{n+} \text { (electrolyte) }+\mathrm{e}^{-} \rightarrow \mathbf{M}^{(n-1)+} \text { (electrolyte) }
$$

where $n$ could be zero or an integer (both positive and negative).
In such reactions, both reactants and products are soluble in the electrolytes, and neither stays at the electrode except for the brief instant of accepting or losing an electron. The charge transfer again refers to the process of electron relocation.

Hence charge transfer is a process of transmitting a property, not physical species. The latter is called "mass transfer".

The charge can be carried by different species, and its transfer across interfaces often does not involve the physical relocation of these species across the interfaces. In other words, the charge transfer corresponds to an electron lost or gained by a species at the interface. Its net result is the electronation or de-electronation of certain species from the electrolyte at the interface.

In electrochemical devices, the charge transfer across an interface is called "Faradaic charge transfer" or the "Faradaic process". In contrast, under some circumstances where the charges are forbidden to travel across the interface owing to extremely high interfacial resis- tances as in the case of an ideally polarizable electrode, the ions and solvent molecules could adsorb, physically or chemically, on the electrode surface, in response to the change of electrode potential. Such an assembly of ions and solvent molecules is called a "non-Faradaic process". The Faradaic process constitutes the foundation to conduct a redox reaction in the electrochemical pathway (Figure 6.1).

As briefly mentioned in Section 6.2.2, whether the electrodic process happening at an interface is Faradaic or non-Faradaic depends on the polarizability of the interface. An ideally polarizable interface forbids any charge transfer across it due to the interfacial resistance being infinite ( $R_{i}=\infty$ ), hence all processes happening there are non-Faradaic, i.e. the assembly of ions and solvent molecules at the electrode surface. This is also known as ideal capacitance behavior. On the other hand, an ideally non-polarizable interface readily allows charge transfer across it, with the interfacial resistance being zero ( $R_{i}=0$ ).

It should be mentioned again that, in reality, there is no ideal polarizable or non-polarizable interface, hence the interfacial resistance is always a finite number. Therefore, what we encounter in actual electrochemical devices are interfaces with a mixture of polarizability and non-polarizability. That is, under certain rigorous conditions (such as a narrow potential range), an interface could closely approach the ideal behavior of either polarizable or non-polarizable interfaces, but the interface could soon depart from these "close to ideal" behaviors once the condition is breached. A good example is the mercury electrode, the interface of which with most aqueous electrolytes displays close to ideal polarizability, but this perfect polarizability occurs only within a narrow potential range of around $0-1.0 \mathrm{~V}$ vs. SHE, outside which the interface would see either the oxidation of mercury (if the electrode is positively polarized) or the reduction of protons (if the electrode is negatively polarized). Hence the applied potential eventually breaches the ideal polarizability, and the interfacial resistance is no longer infinite but a finite number.

This applies equally to non-polarizable interfaces. First, the interfacial resistance could never be really zero. Therefore, as charge transfer occurs, there is always a fraction of polarizability that induces the assembly and aggregation of ions and solvent molecules at the electrode surfaces. In other words, a Faradaic process is always accompanied by non-Faradaic processes, although the latter could be both transient and insignificant in magnitude. Second, this finite interfacial resistance is not a constant but would depend on both the applied potential and the electrolyte, because different processes occur at dif- ferent potentials.

Therefore, the real interfaces that we encounter in actual electrochemical devices are always a hybridized composite of both polarizable and non-polarizable characteristics. The "equivalent circuit" shown in the inset in Figure 6.3 reflects such mixture of capacitance (non-Faradaic) and resistance (Faradaic) behaviors.

Similar to the study of ionics, the most investigated chargetransfer phenomena in electrodics are those between metallic electrodes and liquid electrolytes (Type I or II in Figure 2.1), i.e. aqueous or non-aqueous solutions of ionophores or ionogens. The majority of classical electrodics understanding has been achieved in this way. However, most principles thus established are still applicable, after modifications, to other interfaces, such as that between a liquid electrode and solid electrolyte, or that between an electrolyte and an electrode that are both solids.

### 6.5.2 Kinetics of Charge Transfer Across Interfaces

Now let us consider the first scenario discussed above, i.e. the deposition of a metal $\mathbf{M}^{0}$ after the corresponding ion $\mathbf{M}^{+}$is reduced in the charge transfer (Figure 6.10a).

First, we assume that there is no external electric field applied on the electrode, which is immersed in an electrolyte containing monovalent cations $\mathbf{M}^{+}$. At equilibrium, myriads of $\mathbf{M}^{+}$ions assemble at the electrode/electrolyte interface and populate the OHP in the double layer. To simplify the discussions here, we assume that there are no specifically adsorbed ions at the IHP, and the potential differences caused by the solvent molecules oriented at the IHP and by the charges distributed throughout the diffuse layer are negligible. In other words, this is a Helmholtz-Perrin model, where the potential drop is simply linear (Figure 6.11, top and middle).

What is the probability of an $\mathbf{M}^{+}$ion crossing the interface and approaching the electrode IHP so that it could be reduced to $\mathbf{M}^{0}$ ?

Electrochemically this is a half reaction:

$$
\mathbf{M}^{+}(\text {solution })+\mathrm{e}^{-} \rightarrow \mathbf{M}^{0}(\text { electrode })
$$

According to rate process theory, the rate of such a reaction ( $v_{\mathrm{M}}$ ), in the absence of any electrochemical assistance, depends on the activation energy in an exponential manner expressed as

$$
v_{\mathrm{M}^{+}}=\frac{k_{\mathrm{B}} T}{h} c_{\mathrm{M}^{+}} \mathrm{e}^{-\frac{\Delta G_{1}^{\ddagger}}{R T}}
$$

where $c_{\mathrm{M}}$ is the concentration of $\mathrm{M}^{+}$in the bulk electrolyte and $\Delta G_{1}^{\ddagger}$ is the standard free energy change required to climb the barrier as shown in Figure 6.11 (bottom). For convenience later, we define a rate constant that is independent of the concentration:

![](https://cdn.mathpix.com/cropped/2025_10_16_c9f804f118ee3f949b1eg-167.jpg?height=1088&width=687&top_left_y=222&top_left_x=423)
Figure 6.11 Kinetics of charge transfer across an interface. At a HelmholtzPerrin interface, the potential difference across the electric double layer either helps or impedes the charge transfer associated with the reduction of $\mathrm{M}^{+}$or oxidation of $\mathrm{M}^{0}$, both of which have to experience a transition-state point that marks the activation energy barrier.

$$
k_{\text {chem }}^{1}=\frac{k_{\mathrm{B}} T}{h} \mathrm{e}^{-\frac{\Delta G_{1}^{\ddagger}}{R T}}=\frac{v_{\mathrm{M}^{+}}}{c_{\mathrm{M}^{+}}}
$$

where the subscript "chem" indicates that this rate constant is under no influence of an electric field.

Now let us consider the influence of the electric field created by the electric double layer on this moving ion $\mathrm{M}^{+}$.

Since $\mathbf{M}^{+}$carries a monovalent charge, when it passes through a region where an electric field exists, there must be electric work done, the amount of which is determined by the product of the potential
difference ( $\Delta \varphi$ ) and the charge of $\mathbf{M}^{+}\left(e_{0}\right)$. This electric work will contribute to modifying the activation energy barrier.

Suppose that the potential of the metal electrode $\varphi^{\mathrm{M}}$ is lower than that of the bulk electrolyte $\varphi^{\mathrm{S}}$, then potential difference across the interface, i.e. from the OHP to the surface of the electrode ( $\Delta^{\mathrm{M}} \varphi^{\mathrm{S}}$ ), actually helps $\mathbf{M}^{+}$to overcome part of the activation energy barrier. We emphasize "part" here because the highest point in the free energy map of the journey of $\mathrm{M}^{+}$occurs somewhere between the OHP and the electrode surface (Figure 6.11, middle), and that point reflects a highly unstable transition state. In other words, the height of this transition state in the free energy map corresponds to the activation energy $\Delta G^{\ddagger}$ required for the reaction.

So, how much help can $\mathrm{M}^{+}$get from the potential difference?
We use the transition state to divide the potential drop across the interface into two regions, and assume that the region on the right takes a portion of $\beta$ in this division (Figure 6.11, bottom). Apparently, this parameter $\beta$ should be governed by

$$
0 \leq \beta \leq 1
$$

Then, the part of the potential that helps an $\mathrm{M}^{+}$ion reach the transition state is $\beta \Delta^{\mathrm{M}} \varphi^{\mathrm{S}}$, and its contribution to decreasing the activation energy barrier is the electric work $\beta e_{0} \Delta^{\mathrm{M}} \varphi^{\mathrm{S}}$. For convenience later, we will use $\beta F \Delta^{\mathrm{M}} \varphi^{\mathrm{S}}$ instead for 1 mol of $\mathrm{M}^{+}$traveling across the interface.

Thus, with this assistance from potential change in the electric double layer, the activation barrier for the electrochemical reaction of $\mathrm{M}^{+}$ to $\mathbf{M}^{0}$ becomes

$$
\Delta G_{1}^{\mathrm{EC}}=\Delta G_{1}^{\ddagger}+\beta F \Delta^{\mathrm{M}} \varphi^{\mathrm{S}}
$$

where the superscript "EC" stands for the new, composited activation energy barrier under the influence of an electric field. Note that in this case

$$
\Delta^{\mathrm{M}} \varphi^{\mathrm{S}}=\varphi^{\mathrm{M}}-\varphi^{\mathrm{S}}<0
$$

hence the resultant activation barrier ( $\Delta G^{\mathrm{EC}}{ }_{1}$ ) is lower than the chemical free energy change ( $\Delta G^{\ddagger}{ }_{1}$ ).

Correspondingly, the reaction rate for $\mathbf{M}^{+}$to travel from right to left becomes

$$
\bar{v}_{\mathrm{M}^{+}}=\frac{k_{\mathrm{B}} T}{h} c_{\mathrm{M}^{+}} \mathrm{e}^{-\frac{\Delta G_{1}^{\ddagger}+\beta F \Delta^{\mathrm{M}} \phi^{\mathrm{S}}}{R T}}
$$

Here we have introduced an arrow above the rate $v_{\mathrm{M}}$ to indicate the direction of the ion movement from right to left as required for $\mathrm{M}^{+}$to be reduced to $\mathbf{M}^{0}$.

Since this rate stands for the number of $\mathrm{M}^{+}$ions crossing the interface in unit time and unit area, and since $\mathrm{M}^{+}$carries a monovalent charge, we can easily convert it to the number of charges passing this interface in unit time and unit area, i.e. the current density $\bar{i}_{\mathrm{M}^{+}}$:

$$
\begin{aligned}
\bar{i}_{\mathrm{M}^{+}}=F \bar{\nu}_{\mathrm{M}^{+}} & =F \frac{k_{\mathrm{B}} T}{h} c_{\mathrm{M}^{+}} \mathrm{e}^{-\frac{\Delta G_{1}^{\ddagger}+\beta F \Delta^{\mathrm{M}} \phi^{\mathrm{S}}}{R T}} \\
& =F k_{\text {chem }}{ }^{1} c_{\mathrm{M}^{+}} \mathrm{e}^{-\frac{\beta F \Delta^{\mathrm{M}} \phi^{\mathrm{S}}}{R T}}
\end{aligned}
$$

### 6.5.3 Dynamic Equilibrium at an Interface

In the preceding section, we only considered the interfacial kinetics for the reduction of $\mathbf{M}^{+}$to $\mathbf{M}^{0}$. In fact, since all reactions are microscopically reversible, the oxidation of $\mathrm{M}^{0}$ atoms could also occur at the same time by losing one electron to the electrode:

$$
\mathbf{M}^{0}(\text { electrode })-\mathrm{e}^{-} \rightarrow \mathbf{M}^{+}(\text {solution })
$$

The $\mathbf{M}^{+}$ions produced are then solvated by solvent molecules in the electrolyte, and eventually diffuse away from interface into the bulk electrolyte.

To complete this sequence, the nascent $\mathbf{M}^{+}$ions generated at the electrode surface must travel in the opposite direction to the process discussed in the preceding section, i.e. from the surface of the electrode ( $\varphi^{\mathrm{M}}$ ), passing through a transition state, to the bulk of the electrolyte ( $\varphi^{\mathrm{S}}$ ), and it must now work against the part of potential difference corresponding to $(1-\beta) \Delta^{\mathrm{M}} \varphi^{\mathrm{S}}$, which in fact raises the electrochemical activa- tion energy barrier from the original $\Delta G^{\ddagger}{ }_{2}$ (Figure 6.11, bottom).

Thus, the activation barrier for the electrochemical reaction of $\mathbf{M}^{0}$ to $\mathrm{M}^{+}$should be

$$
\Delta G_{2}^{\mathrm{EC}}=\Delta G_{2}^{\ddagger}-(1-\beta) F \Delta^{\mathrm{M}} \varphi^{\mathrm{S}}
$$

Again, remember that

$$
\Delta^{\mathrm{M}} \varphi^{\mathrm{S}}<0
$$

so the activation energy barrier is increased because of the electric field across the interface.

Following the same analysis, the current density corresponding to the oxidation of $\mathbf{M}^{0}$ to $\mathbf{M}^{+}$is

$$
\vec{i}_{\mathrm{M}^{0}}=F k_{\text {chem }}{ }^{2} c_{\mathrm{M}^{0}} \mathrm{e}^{\frac{(1-\beta) F \Delta^{\mathrm{M}} \phi^{\mathrm{S}}}{R T}}
$$

where the arrow above the current density $i$ indicates the movement of $\mathrm{M}^{+}$from left to right, $c_{\mathrm{M}^{0}}$ represents the concentration of $\mathrm{M}^{0}$ atoms on the electrode surface and $k_{\text {chem }}{ }^{2}$ is the rate constant corresponding to the activation barrier $\Delta G^{\ddagger}{ }_{2}$ that defines the oxidation reaction of $\mathbf{M}^{0}$ :

$$
k_{\text {chem }}^{1}=\frac{k_{\mathrm{B}} T}{h} \mathrm{e}^{-\frac{\Delta G_{2}^{\ddagger}}{R T}}
$$

Thus, at an interface, there are two reactions occurring simultaneously and in opposite directions. At equilibrium, these two reactions must occur at the same rate and negate each other:

$$
\bar{i}_{\mathrm{M}^{+}}=\vec{i}_{\mathrm{M}^{0}}
$$

while the net current across the interface $i_{\text {net }}$ is

$$
i_{\mathrm{net}}=\overleftarrow{i}_{\mathrm{M}^{+}}-\vec{i}_{\mathrm{M}^{0}}=0
$$

In other words, an interface is the site of two-way traffic for charge transfers, and equilibrium there only means the opposite traffics being equal in numbers. Such an equilibrium is dynamic in nature, although the net result being zero might mislead one to think that "nothing is happening".

To quantify how open an interface at equilibrium is towards such two-way traffic, a new term, exchange current density ( $i_{0}$ ), is created:

$$
i_{0}=\bar{i}_{\mathrm{M}^{+}}=\vec{i}_{\mathrm{M}^{0}}
$$

The higher the exchange current density, the faster are the kinetics of charges to cross the interface, and the lower the interfacial resistance $R_{\mathrm{i}}$.

### 6.5.4 Butler-Volmer Equation

Imagine that, when one immerses an electrode in an electrolyte, there is no equilibrium, hence the two opposite reactions occurring there are not equal in rate, and an instantaneous net current would arise.

However, this inequilibrium will not last long. Soon the products of the faster reaction will result in net excess accumulation or depletion of a charge on the double layer, and the electric field across the interface changes accordingly to slow down this reaction and accelerate its opposing reaction, until an equilibrium is eventually established. This process will not take longer than $10^{-10} \mathrm{~s}$. By then the two opposite reactions governed by the standard free energy change and the potential change across the interface will reach an identical rate, and the potential of the immersed electrode and the potential difference across the interface will stabilize at a given value to enable this equilibrium. This equilibrium potential (measured as $\Delta \varphi_{\mathrm{e}}$ against a non-polarizable reference electrode) of the electrode is a characteristic property of the material of the electrode, while also being a function of the temperature, electrolyte composition and concentration or partial pressure of the species involved in the reactions, etc.

Can we breach this equilibrium to favor one of the reactions over the other?

Yes, we can do so by applying an external electric field on the interface.

A schematic diagram is presented in Figure 6.12a, which shows the change of $\Delta G^{\mathrm{EC}}{ }_{2}$ (different from the change in standard free energy $\Delta G^{\ddagger}{ }_{2}$ as shown in Figure 6.11 but a composite value that includes the influence of the electric field) as a result of the applied potential. Here we assume that the applied potential only alters the electron Fermi level within the electrode, and that the potentials of $\mathrm{M}^{+}$in bulk electrolyte and the transition state remain unaffected. This assumption is not accurate in reality as the transition-state energy can also be affected by the electrode side, but this simplification does not affect the discussions below.

Suppose an external voltage is applied, so that the absolute poten- tial of the electrode is lowered. In other words, the electrode is negatively polarized. The consequent change in $\Delta G^{\mathrm{EC}}{ }_{2}$ is represented by curve 2 , which has a much higher activation energy barrier than the equilibrium represented by curve 1 . Accordingly, the reduction reaction of $\mathbf{M}^{+}$will be favored against the oxidation reaction of $\mathbf{M}^{0}$. The net current density is now

![](https://cdn.mathpix.com/cropped/2025_10_16_c9f804f118ee3f949b1eg-172.jpg?height=668&width=1608&top_left_y=349&top_left_x=317)
Figure 6.12 (a) Application of an external electric field on the interface allows one to manipulate the direction and rate of the reduction or oxidation reactions by changing the activation energy barriers. (b) Butler-Volmer equation: the dependence of net current density across an interface on the applied overpotential, in which three unique scenarios of distinctly different charge-transfer behavior can be predicted.

$$
i_{\mathrm{net}}=\bar{i}_{\mathrm{M}^{+}}-\vec{i}_{\mathrm{M}^{0}}>0
$$

Now the net result of the charge transfer is that electrons flow from electrode into electrolyte, which is defined as cathodic current.

On the other hand, if we raise the electrode potential, i.e. positively polarizing the electrode, the consequent change in $\Delta G_{2}{ }^{\mathrm{EC}}$ is reflected by curve 3, which presents a much lower activation energy barrier than the equilibrium. Accordingly, the reduction reaction of $\mathrm{M}^{+}$will be disfavored against the oxidation reaction of $\mathbf{M}^{0}$. The net current density is now

$$
i_{\text {net }}=\overleftarrow{i}_{\mathrm{M}^{+}}-\vec{i}_{\mathrm{M}^{0}}<0
$$

Now the net result of the charge transfer is that electrons flow from electrolyte into electrode, which is defined as anodic current.

Thus, by adjusting the voltage applied on the interface, we can easily dictate in which way the equilibrium is biased so that a desirable reaction is favored over its competition reaction.

The applied field, often from an external power source such as a battery or a potentiostat, will deviate the potential difference across interface ( $\Delta^{\mathrm{M}} \varphi^{\mathrm{S}}$ ) from its equilibrium value ( $\Delta \varphi_{\mathrm{e}}$ ). The departure from the equilibrium potential is defined as overpotential ( $\eta$ ):

$$
\eta=\Delta^{\mathrm{M}} \varphi^{\mathrm{S}}-\Delta \varphi_{\mathrm{e}}
$$

or

$$
\Delta^{\mathrm{M}} \varphi^{\mathrm{S}}=\eta+\Delta \varphi_{\mathrm{e}}
$$

Inserting this new expression for potential difference across the interface $\Delta^{\mathrm{M}} \varphi^{\mathrm{S}}$, we obtain

$$
\bar{i}_{\mathrm{M}^{+}}=F k_{\text {chem }}{ }^{1} c_{\mathrm{M}^{+}} \mathrm{e}^{-\frac{\beta F\left(\eta+\Delta \phi_{\mathrm{e}}\right)}{R T}}
$$

and

$$
\vec{i}_{\mathrm{M}^{0}}=F k_{\text {chem }}{ }^{2} c_{\mathrm{M}^{0}} \mathrm{e}^{\frac{(1-\beta) F\left(\eta+\Delta \phi_{\mathrm{e}}\right)}{R T}}
$$

Therefore, the net current density, which should not be zero under the applied overpotential, becomes

$$
\begin{aligned}
i_{\text {net }} & =\bar{i}_{\mathrm{M}^{+}}-\vec{i}_{\mathrm{M}^{0}}=F k_{\text {chem }}{ }^{1} c_{\mathrm{M}^{+}} \mathrm{e}^{-\frac{\beta F\left(\eta+\Delta \phi_{\mathrm{e}}\right)}{R T}}-F k_{\text {chem }}{ }^{2} c_{\mathrm{M}^{0}} \mathrm{e}^{\frac{(1-\beta) F\left(\eta+\Delta \phi_{\mathrm{e}}\right)}{R T}} \\
& =F k_{\text {chem }}{ }^{1} c_{\mathrm{M}^{+}} \mathrm{e}^{-\frac{\beta F \Delta \phi_{\mathrm{e}}}{R T}} \mathrm{e}^{-\frac{\beta \eta F}{R T}}-F k_{\text {chem }}{ }^{2} c_{\mathrm{M}^{0}} \mathrm{e}^{\frac{(1-\beta) F \Delta \phi_{\mathrm{e}}}{R T}} \mathrm{e}^{\frac{(1-\beta) \eta F}{R T}}
\end{aligned}
$$

Now, remember that

$$
i_{0}=F k_{\text {chem }}{ }^{1} c_{\mathrm{M}^{+}} \mathrm{e}^{-\frac{\beta F \Delta \phi_{\mathrm{c}}}{R T}}=F k_{\text {chem }}{ }^{2} c_{\mathrm{M}^{0}} \mathrm{e}^{\frac{(1-\beta) F \Delta \phi_{\mathrm{e}}}{R T}}
$$

Therefore, $i_{\text {net }}$ can be written in a very elegant form:

$$
i_{\text {net }}=i_{0}\left[\mathrm{e}^{-\frac{\beta \eta F}{R T}}-\mathrm{e}^{\frac{(1-\beta) \eta F}{R T}}\right]
$$

This is the famous Butler-Volmer equation. ${ }^{10}$ In a very elegant form, it sets the foundation for modern electrodics. It is valid under the assumption that the reaction species involved are abundant near the interface, therefore their movement is completely dictated by the charge-transfer kinetics across the interfaces.

This relation, initially derived by Butler and later refined by Volmer, reveals the exponential dependence of reaction rate (as represented by current density $\bar{i}_{\mathrm{M}^{+}}$) on the electrode overpotentials, which could be precisely controlled via an external power source provided that the reference or counter electrode is non-polarizable.

Earlier, we mentioned that the interface separates electrochemistry from chemistry. Now the Butler-Volmer equation serves as a link between the two.

If we plot the Butler-Volmer equation against different overpotentials and $\beta$ values, we obtain a curve with the shape shown in Figure 6.12b. Previously $\beta$ was just an arbitrary parameter that we selected to divide the potential change in the interface into two distinct sections. Now we see that $\beta$ actually determines the symmetry of the ButlerVolmer equation. While for most aqueous electrolytes and reversible electrochemical couples $\beta$ is roughly 0.5 , leading to symmetrical anodic and cathodic current curves, the unsymmetrical curves often result from those interfaces where passivation occurs so that a specific reaction is hindered, especially in the scenarios where non-aqueous electrolytes are involved.

### 6.5.5 Three Scenarios Predicted by the Butler-Volmer Equation

The Butler-Volmer equation describes the relation between current density across an interface and the overpotential applied on the interface. Its universality was unexpected even to Butler and Volmer themselves. Here let us examine three unique scenarios where, with specific constraints applied, the equation condenses into three classical scenarios.

### 6.5.5.1 At Equilibrium: Nernst Equation

At equilibrium, the two opposing reactions occur at the same rate:

$$
i_{\mathrm{net}}=\overleftarrow{i}_{\mathrm{M}^{+}}-\vec{i}_{\mathrm{M}^{0}}=0
$$

In other words:

$$
F k_{\text {chem }}{ }^{1} c_{\mathrm{M}^{+}} \mathrm{e}^{-\frac{\beta F \Delta \phi_{\mathrm{e}}}{R T}}=F k_{\text {chem }}{ }^{2} c_{\mathrm{M}^{0}} \mathrm{e}^{\frac{(1-\beta) F \Delta \phi_{\mathrm{e}}}{R T}}
$$

which can be transformed into

$$
\ln \left[F k_{\mathrm{chem}}^{1}\right]+\ln c_{\mathrm{M}^{+}}-\frac{\beta F \Delta \phi_{\mathrm{e}}}{R T}=\ln \left[F k_{\mathrm{chem}}^{2}\right]+\ln c_{\mathrm{M}^{0}}+\frac{(1-\beta) F \Delta \phi_{\mathrm{e}}}{R T}
$$

Rearranging and treating $c_{\mathrm{M}^{+}}$and $c_{\mathrm{M}^{0}}$ as reactant and product in a reaction at equilibrium (and in fact they are), we obtain

$$
\Delta \phi_{\mathrm{e}}=\frac{R T}{F} \ln \frac{F k_{\text {chem }}^{1}}{F k_{\text {chem }}^{2}}+\frac{R T}{F} \ln K \frac{c_{\mathrm{M}^{+}}}{c_{\mathrm{M}^{0}}}
$$

Since the first term is not concentration dependent, we can condense it into a new constant $K$ :

$$
\Delta \phi_{\mathrm{e}}=K+\frac{R T}{F} \ln \frac{c_{\mathrm{M}^{+}}}{c_{\mathrm{M}^{0}}}
$$

This is in fact a variation of the famous Nernst equation. It can be proved that $K$ is actually the equilibrium potential difference across the interface under standard condition $\Delta \varphi_{\mathrm{e}}{ }^{0}$ (standard temperature, pressure and activities for all species involved).

It should be noted that the Nernst equation was derived about 25 years before Butler and Volmer's work via thermodynamic treatment of electrochemical systems at equilibrium. The condensation of the Butler-Volmer equation into the Nernst equation further confirms the theoretical correctness of the former.

### 6.5.5.2 At a Small Overpotential: Ohmic Behavior

From Figure 6.12b, it can be seen that, as the electrode potential departs from equilibrium, the current density experiences an initial slow start, which is then followed by a rapid rise.

If we assume that the overpotential is smaller than $R T / \beta F$, which is around 50 mV at ambient temperature in most cases, then the ButlerVolmer equation could be simplified via Taylor expansion to

$$
i=i_{0} \frac{\eta F}{R T}
$$

In other words, under a small polarization, the current density is linearly proportional to the overpotential applied. It actually represents an Ohmic resistor, where

$$
i=\frac{1}{r_{i}} \eta
$$

$r_{i}$ being the resistance of the interface. We deliberately avoid using the popular $R$ to represent resistance here because there is already an $R$ (gas constant) in the preceding equations.

### 6.5.5.3 At a High Overpotential: Tafel Behavior

On the other hand, when the applied overpotential is much larger than $R T / \beta F$, we have

$$
\begin{gathered}
\mathrm{e}^{-\frac{\beta \eta F}{R T}} \gg \mathrm{e}^{\frac{(1-\beta) \eta F}{R T}} \text { if } \eta<0 \text { (negative polarization) } \\
\mathrm{e}^{-\frac{\beta \eta F}{R T}} \ll \mathrm{e}^{\frac{(1-\beta) \eta F}{R T}} \\
\text { if } \eta>0 \text { (positive polarization) }
\end{gathered}
$$

The Butler-Volmer equation will be simplified under these two scenarios to, respectively,

$$
i_{\mathrm{c}}=i_{0} \mathrm{e}^{-\frac{\beta \eta F}{R T}}
$$

$$
i_{\mathrm{a}}=i_{0} \mathrm{e}^{\frac{(1-\beta) \eta F}{R T}}
$$

where subscripts "c" and "a" stand for "cathodic" and "anodic", respectively.

In either case, the current density increases in an exponential manner with the applied overpotential. If we rearrange these relations:

$$
\begin{gathered}
\ln i_{\mathrm{c}}=\ln i_{0}-\frac{\beta \eta F}{R T} \\
\ln i_{\mathrm{a}}=\ln i_{0}+\frac{(1-\beta) \eta F}{R T}
\end{gathered}
$$

Thus

$$
\begin{gathered}
\eta_{\mathrm{c}}=\frac{R T}{\beta F} \ln i_{0}-\frac{R T}{\beta F} \ln i_{\mathrm{c}} \\
\eta_{\mathrm{a}}=-\frac{R T}{(1-\beta) F} \ln i_{0}+\frac{R T}{(1-\beta) F} \ln i_{\mathrm{a}}
\end{gathered}
$$
