Repository: cunyu-liu/electrolyte_ailab

File: fine-tune/bookData/Electrochemistry in Nonaqueous Solutions.md (part 10 of 31)
## Part One
The rate constant, $k_{\mathrm{ex}}$, for a homogeneous self-exchange ET process can also be expressed by an equation similar to Eq. (4.11). In this case, in Eq. (4.12), 32 is replaced by 16 and 2R shows the internuclear distance in the homogeneous-phase precursor state. Here again, the influence of solvent on $k_{\mathrm{ex}}$ contains both energetic and dynamic components. The dependence of $k_{\mathrm{ex}}$ on solvent dynamics has been studied using $k_{\text {ex }}$ values, which are often obtained by ESR line-broadening techniques (Section 9.2.2). ${ }^{7)}$ Figure 4.6 shows the relation between $\log k^{\prime}{ }_{\text {ex }}$ and $\log \tau_{\mathrm{L}}^{-1}$ for various metallocene couples in 11 Debye solvents, where $k_{\text {ex }}^{\prime}$ was obtained by correcting the measured $k_{\text {ex }}$
7) For the relation between the rate constant for homogeneous self-exchange ET process ( $k_{\mathrm{ex}}$ ) and the standard rate constant of the corresponding electrode reaction ( $k_{\mathrm{s}}$ ), see footnote 4 in Chapter 9.
values for the solvent-dependent $\Delta G_{\text {os }}^{*}$. Although the data are scattered, the dependence of $\log k_{\text {ex }}^{\prime}$ on $\log \tau_{\mathrm{L}}^{-1}$ is apparent for the redox couples having higher $\log k^{\prime}{ }_{\text {ex }}$ values.

It is fascinating that the solvent relaxation time from picoseconds to femtoseconds, which is related to solvent reorganization around the reactant (Sections 1.1.1 and 2.2.3), plays an important role in determining the rates of both heterogeneous and homogeneous ET processes. ${ }^{8)}$ It should be noted, however, that various complicating factors exist in these studies: for example, some correlation is occasionally found between $\Delta G_{\text {os }}^{*}$ and $\left(\tau_{\mathrm{L}}\right)^{-1}$, making it difficult to discriminate the dynamic contribution from the energetic one [8a]; the ultrafast component of the solvation dynamics may lead to a significant enhancement of the ET rate and to a weakening of the dependence on $\tau_{\mathrm{L}}[8 \mathrm{e}]$.

## 4.2 <br> Redox Properties of Solvents and Potential Windows

When a small piece of sodium metal is put into water, it reduces water and generates sodium hydroxide and molecular hydrogen that burns over the surface of water. On the other hand, when sodium metal is put into oxygen-free acetonitrile (AN), it remains without reducing AN. The third case is when sodium metal is put into oxygen-free hexamethylphosphoric triamide (HMPA). It gradually dissolves in HMPA, forming bluish-violet solvated electrons and solvated sodium ions. Solvated electrons in water (hydrated electrons) are very unstable, but solvated electrons in HMPA are fairly stable even at room temperatures. It is interesting to note that sodium metal, which is a strong reducing agent, reacts in very different ways in different solvents. This is a result of the difference in acid-base and redox properties of the solvents.

Just as the pH windows are useful in discussing the applicability of solvents as media for acid-base reactions, the potential windows (sometimes called electrochemical windows) are convenient to predict the usefulness of solvents as media for redox reactions. It is desirable that the potential windows are expressed on the basis of a common (solvent-independent) potential scale, like the pH windows based on a common (solvent-independent) pH scale (Figure 3.6).

For water, the reactions that determine the potential window are simple and well defined. The negative end of the potential window is determined by the reduction of water, which generates hydrogen gas and hydroxide ions (Eq. (4.13)). The positive end, on the other hand, is determined by the oxidation of water, which generates oxygen gas and hydrogen ions (Eq. (4.14)).

$$
\begin{aligned}
& 2 \mathrm{H}_{2} \mathrm{O}+2 \mathrm{e}^{-} \rightleftarrows \mathrm{H}_{2}+2 \mathrm{OH}^{-} \quad E^{0}=-0.81 \mathrm{~V} \\
& 2 \mathrm{H}_{2} \mathrm{O} \rightleftarrows \mathrm{O}_{2}+4 \mathrm{H}^{+}+4 \mathrm{e}^{-} \quad E^{0}=+1.23 \mathrm{~V}
\end{aligned}
$$

[^14]![](https://cdn.mathpix.com/cropped/2025_10_16_7c440fa85051e8b62e3ag-100.jpg?height=783&width=696&top_left_y=193&top_left_x=345)
Figure 4.7 Relation between the thermodynamic potential window and pH in aqueous solutions.

As shown in Figure 4.7, the thermodynamic potential window of water depends on pH , but its width is $\sim 1.23 \mathrm{~V}$, irrespective of the pH of the solution. If the entire width of the potential window of water is estimated by the positive potential limit at $\mathrm{pH}=0$ and the negative potential limit at $\mathrm{pH}=14$, it is $\sim 2.06(=1.23+14 \times 0.059) \mathrm{V}$.

For nonaqueous solvents, it is rare that the thermodynamic potential windows are definitely determined. For most amphiprotic solvents (SH), the negative ends of the potential windows are determined by their reductions, which generate molecular hydrogen and the corresponding lyate ions ( $\mathrm{S}^{-}$).

$$
2 \mathrm{SH}+2 \mathrm{e}^{-} \rightleftarrows \mathrm{H}_{2}+2 \mathrm{~S}^{-}
$$

For alcohols ( ROH ) and acetic acid, they are as follows:

$$
\begin{aligned}
& 2 \mathrm{ROH}+2 \mathrm{e}^{-} \rightleftarrows \mathrm{H}_{2}+2 \mathrm{RO}^{-} \\
& 2 \mathrm{CH}_{3} \mathrm{COOH}+2 \mathrm{e}^{-} \rightleftarrows \mathrm{H}_{2}+2 \mathrm{CH}_{3} \mathrm{COO}^{-}
\end{aligned}
$$

However, their oxidation processes are often complicated, and it is not easy to define the positive ends of the potential windows thermodynamically. In aprotic solvents, both the reduction and the oxidation processes of solvents are complicated, and the definite estimation of thermodynamic potential windows is almost impossible.

For these reasons, it is usual to determine practical potential windows voltammetrically, using appropriate indicator electrodes. A voltammogram is measured in a solvent under study, in the presence of an electroinactive supporting electrolyte. The negative end of the potential window is where the reduction current begins to
flow, while the positive end is where the oxidation current begins to flow. However, for the reduction and oxidation of solvents to occur at the electrode, considerable overpotentials are usually needed. Moreover, the magnitudes of overpotentials are seriously influenced by the materials and the surface conditions (activity, roughness, etc.) of the electrode used (Section 8.1). Therefore, the potential windows thus determined are wider than the thermodynamically expected widths and are somewhat indeterminate, unless the conditions of measurements are clearly defined. Sometimes, the supporting electrolyte or the impurity in the solvent is more electroactive than the solvent under study and makes the potential window narrower than that of the pure solvent (Section 11.1.2). Data on potential windows in various solvents have been compiled in various books and review articles [9]. However, the data are fairly scattered and in using such data, the conditions of measurements should be checked carefully.

Figure 4.8 shows the potential windows obtained at a bright platinum electrode based on the $\mathrm{Fc}^{+} / \mathrm{Fc}$ (solvent-independent) potential scale. Because of the overpotentials, the window in water is $\sim 3.9 \mathrm{~V}$, which is much wider than the thermodynamic value $(2.06 \mathrm{~V})$. The windows for other solvents also contain some overpotentials for the reduction and the oxidation of solvents. However, the general tendency is that the negative potential limit expands to more negative values with the decrease in solvent acidity, while the positive potential limit expands to more

![](https://cdn.mathpix.com/cropped/2025_10_16_7c440fa85051e8b62e3ag-101.jpg?height=842&width=702&top_left_y=1121&top_left_x=207)
Figure 4.8 Potential windows in various solvents based on a common potential scale (versus $\mathrm{Fc}^{+} / \mathrm{Fc}$ ). Obtained by voltammetry at a smooth Pt electrode at $10 \mu \mathrm{Amm}^{-2}$.

Table 4.4 Merits of solvents with wide potential windows
| Solvent with wide negative potential region (weak in acidity) | - Solvent is difficult to reduce <br> - Strong reducing agent can remain in the solvent <br> - Difficult-to-reduce substances can be reduced |
| :--- | :--- |
| Solvent with wide positive potential region (weak in basicity) | - Solvent is difficult to oxidize <br> - Strong oxidizing agent can remain in the solvent <br> - Difficult-to-oxidize substances can be oxidized |


positive values with the decrease in solvent basicity. This means that solvents of weak acidity are difficult to reduce, while those of weak basicity are difficult to oxidize. This is in accordance with the fact that the LUMO and HOMO of solvent molecules are linearly related to $A N$ and $D N$, respectively, of solvents [10].

The potential windows in Figure 4.8 are voltammetric results and include overpotentials. The potential windows applicable in the bulk of solutions may be somewhat narrower. However, the above tendency must also be true in solutions. Thus, in solvents with wide potential windows on the two sides, many redox reactions, which are impossible in water, become possible. They are summarized in Table 4.4.

## 4.3 <br> Redox Titrations in Nonaqueous Solutions

Redox titrations in nonaqueous solvents are applicable in many fields in the same manner as acid-base titrations in nonaqueous solvents. Various inorganic and organic substances, which cannot be titrated in aqueous solutions, can be titrated in nonaqueous solvents. Examples of redox titrations in nonaqueous solvents have been reviewed by Barek and Berka [11]. ${ }^{9)}$ In this section, redox titrations are briefly outlined, focusing on the oxidizing and reducing agents for nonaqueous solvents. Unlike acid-base reactions, the mechanisms of redox reactions are usually complicated; the electron-transfer processes are often followed by breaking or formation of chemical bonds. Therefore, the following is somewhat descriptive.

### 4.3.1 <br> Titrations with Oxidizing Agents

Examples of oxidizing agents used in organic solvents are $\mathrm{Cu}(\mathrm{II}), \mathrm{Fe}(\mathrm{III}), \mathrm{Co}(\mathrm{III})$, $\mathrm{Mn}(\mathrm{III}), \mathrm{Ce}(\mathrm{IV}), \mathrm{Pb}(\mathrm{IV}), \mathrm{Cr}(\mathrm{VI}), \mathrm{Mn}(\mathrm{VII})$, halogens $\left(\mathrm{Cl}_{2}, \mathrm{Br}_{2}\right.$ and $\left.\mathrm{I}_{2}\right)$ and halogen compounds.
9) There are many books and review articles dealing with acid-base titrations in nonaqueous solvents. However, there are only a few
review articles covering the redox titrations in nonaqueous solvents, of which Ref. [11] seems to be the most detailed.

Table 4.5 Standard potentials in acetonitrile $\left(25^{\circ} \mathrm{C}\right)[12,13]$.
| Reactions | $E^{0}(\mathrm{~V})^{a}$ |
| :--- | :--- |
| $\mathrm{Ag}^{+}+\mathrm{e}^{-} \rightleftarrows \mathrm{Ag}$ | 0.000 |
| $\mathrm{Ag}^{+}+\mathrm{e}^{-} \rightleftarrows \mathrm{Ag}(\mathrm{Hg})$ | 0.087 |
| $\left[\mathrm{Ag}^{+}(0.01 \mathrm{M} \mathrm{AgNO} 3)+\mathrm{e}^{-} \rightleftarrows \mathrm{Ag}\right]$ | (-0.131) |
| $\mathrm{Cu}^{2+}+\mathrm{e}^{-} \rightleftarrows \mathrm{Cu}^{+}$ | 0.679 |
| $\mathrm{Cu}^{+}+\mathrm{e}^{-} \rightleftarrows \mathrm{Cu}$ | -0.604 |
| $\mathrm{Cu}^{+}+\mathrm{e}^{-} \rightleftarrows \mathrm{Cu}(\mathrm{Hg})$ | -0.594 |
| $\mathrm{Fe}^{3+}+\mathrm{e}^{-} \rightleftarrows \mathrm{Fe}^{2+}$ | 1.44 |


${ }^{a}$ Values referred to the standard potential of $\mathrm{Ag}^{+} / \mathrm{Ag}$ in AN .

In $\mathrm{AN}, \mathrm{Cu}(\mathrm{I})$ is solvated very strongly but $\mathrm{Cu}(\mathrm{II})$ only moderately, resulting in the standard potentials of $\mathrm{Cu}(\mathrm{II}) / \mathrm{Cu}(\mathrm{I})$ and $\mathrm{Cu}(\mathrm{I}) / \mathrm{Cu}(0)$ couples shown in Table 4.5. $\mathrm{Cu}(\mathrm{II})$ is a strong oxidizing agent and is reduced to $\mathrm{Cu}(\mathrm{I})$ by oxidizing other substances. The standard solution of $\mathrm{Cu}(\mathrm{II})$ is prepared either by dissolving $\mathrm{Cu}(\mathrm{AN})_{4}\left(\mathrm{ClO}_{4}\right)_{2}$ in dry AN [12] or by coulometric anodic oxidation of the Cu electrode. The titrations are carried out using redox indicators or by potentiometry, using a platinum indicator electrode and an $\mathrm{Ag} / \mathrm{Ag}^{+}$reference electrode. $\mathrm{Cu}(\mathrm{II})$ is also used in DMF and Py as oxidizing agent. Fe (II), Cr (II) and Ti (III) in DMF can be determined by titration with $\mathrm{Cu}(\mathrm{II})$.

When $\mathrm{I}^{-}$is titrated with $\mathrm{Cu}\left(\mathrm{ClO}_{4}\right)_{2}$ in AN, it is oxidized in two steps, $\mathrm{I}^{-} \rightarrow \mathrm{I}_{3}{ }^{-}$and $\mathrm{I}_{3}{ }^{-} \rightarrow \mathrm{I}_{2}$. The formal potentials of the two steps are +0.396 and -0.248 V versus $\mathrm{Ag} / \mathrm{Ag}^{+}$, respectively. Many organic compounds, such as hydroquinone, ascorbic acid, ferrocene and its derivatives, allylamine, hydroxylamine, phenylhydrazine, thiourea and SH compounds, can also be titrated with $\mathrm{Cu}(\mathrm{II})$ in AN. Figure 4.9 shows the titration curves of tetramethylbenzidine (TMB) in AN [14]. In dry AN, TMB is oxidized in two steps as follows:

$$
\begin{aligned}
& \mathrm{TMB}+\mathrm{Cu}(\mathrm{II}) \rightarrow \mathrm{TMB}^{-} \mathrm{Green}^{+}+\mathrm{Cu}(\mathrm{I}) \\
& \mathrm{TMB} \mathrm{Green}^{+}+\mathrm{Cu}(\mathrm{II}) \rightarrow \mathrm{TMB}^{-} \operatorname{Orange}^{2+}+\mathrm{Cu}(\mathrm{I})
\end{aligned}
$$

In AN containing $\sim 0.1 \mathrm{M}$ water, however, the oxidation occurs in three steps. The reactions of the first two steps are the same as those above, and the third step corresponds to the oxidation of TMB $\cdot \mathrm{H}^{+}$, which is produced in the presence of water. There are cases in which the titration curves are improved by the presence of water. Figure 4.10 shows the titration curves of hydroquinone (HQ). Only in the presence of $\sim 0.1 \mathrm{M}$ water can the end point be detected [15]. Water acts as the acceptor of the proton, which is generated as a result of the oxidation of HQ :

$$
\text { Hydroquinone }+2 \mathrm{Cu}(\mathrm{II})+2 \mathrm{H}_{2} \mathrm{O} \rightleftarrows \text { Quinone }+2 \mathrm{Cu}(\mathrm{I})+2 \mathrm{H}_{3} \mathrm{O}^{+}
$$

The titration with $\mathrm{Cu}(\mathrm{II})$ is also influenced by the anions of electrolytes because the potential of the $\mathrm{Cu}(\mathrm{II}) / \mathrm{Cu}(\mathrm{I})$ couple changes by the complexation of anions with $\mathrm{Cu}(\mathrm{II})$ and $\mathrm{Cu}(\mathrm{I})$.

![](https://cdn.mathpix.com/cropped/2025_10_16_7c440fa85051e8b62e3ag-104.jpg?height=857&width=737&top_left_y=193&top_left_x=345)
Figure 4.9 Potentiometric titration of TMB with $\mathrm{Cu}(\mathrm{II})$ in acetonitrile [14]. Curve A in anhydrous $\mathrm{AN}, \mathrm{B}$ in the presence of $\sim 0.1 \mathrm{M} \mathrm{H}_{2} \mathrm{O}$ and C in the presence of $\mathrm{HClO}_{4}$.

![](https://cdn.mathpix.com/cropped/2025_10_16_7c440fa85051e8b62e3ag-104.jpg?height=746&width=687&top_left_y=1231&top_left_x=345)
Figure 4.10 Potentiometric titration of hydroquinone with $\mathrm{Cu}(\mathrm{II})$ in acetonitrile [15]. Curve A in anhydrous AN and B in the presence of $\sim 0.1 \mathrm{M} \mathrm{H}_{2} \mathrm{O}$.

![](https://cdn.mathpix.com/cropped/2025_10_16_7c440fa85051e8b62e3ag-105.jpg?height=497&width=663&top_left_y=193&top_left_x=207)
Figure 4.11 Potentiometric titration of KSCN with 0.1 M solution of hydrated $\mathrm{Fe}($ III $)$ in acetonitrile [13].

The formal potential of the $\mathrm{Fe}(\mathrm{III}) / \mathrm{Fe}(\mathrm{II})$ couple in AN is +1.57 V versus $\mathrm{Ag} / 0.01 \mathrm{M} \mathrm{Ag}^{+}$(AN), about 1.3 V more positive than in aqueous solutions on a common (solvent-independent) potential scale. This is because $\mathrm{Fe}(\mathrm{II})$ in AN is solvated strongly, Fe (III) only moderately. Fe (III) in AN is a strong oxidizing agent. Both $\mathrm{Fe}(\mathrm{III})$ and $\mathrm{Fe}(\mathrm{II})$ react with moisture in the air and are easily hydrated. The potential of the hydrated $\mathrm{Fe}(\mathrm{III}) / \mathrm{Fe}(\mathrm{II})$ couple in AN is +1.1 V versus $\mathrm{Ag} / 0.01 \mathrm{M} \mathrm{Ag}^{+}$(AN). It is possible to prepare an anhydrous $\mathrm{Fe}\left(\mathrm{ClO}_{4}\right)_{3}$ solution by the anodic oxidation of the absolutely anhydrous $\mathrm{Fe}\left(\mathrm{ClO}_{4}\right)_{2}$ solution. However, in normal titrations, the standard solution of hydrated Fe (III) is prepared by dissolving $\mathrm{Fe}\left(\mathrm{ClO}_{4}\right)_{3} \cdot 6 \mathrm{H}_{2} \mathrm{O}$ in AN.
$\mathrm{Fe}(\mathrm{III})$ has been used to titrate $\mathrm{SCN}^{-}, \mathrm{I}^{-}$and various organic compounds in AN. Figure 4.11 shows the curve obtained by titrating $\mathrm{SCN}^{-}$in AN with hydrated $\mathrm{Fe}(\mathrm{III})$ [13]. The first step is for the reaction between $\mathrm{Fe}(\mathrm{III})$ and $\mathrm{SCN}^{-}$, forming complexes $\left[\mathrm{Fe}(\mathrm{SCN})_{6}\right]^{3-}$ and $\left[\mathrm{Fe}(\mathrm{SCN})_{5} \mathrm{OH}\right]^{3-}$. The second step is for the reaction $2 \mathrm{SCN}^{-}+2 \mathrm{Fe}(\mathrm{III}) \rightarrow(\mathrm{SCN})_{2}+2 \mathrm{Fe}(\mathrm{II})$.

### 4.3.2 <br> Titrations with Reducing Agents

Examples of reducing agents in nonaqueous solvents are $\mathrm{Cr}(\mathrm{II}), \mathrm{Sn}(\mathrm{II}), \mathrm{Fe}(\mathrm{II}), \mathrm{Ti}(\mathrm{III})$, ascorbic acid and organic radical anions. In DMF containing 0.05 M HCl , the potential of Cr (III) $/ \mathrm{Cr}$ (II) is -0.51 V , that of Ti (IV) $/ \mathrm{Ti}$ (III) is 0.00 V and that of $\mathrm{Fe}(\mathrm{III}) / \mathrm{Fe}(\mathrm{II})$ is 0.405 V (versus aqueous SCE). Although $\mathrm{Cr}(\mathrm{II})$ is a strong reducing agent, the titration with it must be carried out under nitrogen atmosphere. Ti (III) is used in DMF to titrate inorganic substances such as $\mathrm{Cu}(\mathrm{II}), \mathrm{Fe}(\mathrm{III}), \mathrm{Sb}(\mathrm{V}), \mathrm{I}_{2}$ and $\mathrm{Br}_{2}$ and organic substances such as azo dyes, quinones, nitro and nitroso compounds and oximes. Coulometric titrations, in which $\mathrm{Ti}(\mathrm{II})$ is generated by electroreduction of $\mathrm{TiCl}_{4}$, have also been carried out [16].

The radical anions of organic compounds are strong reducing agents and applicable as titrants. The standard solutions of radical anions are prepared by
reducing the organic compounds in aprotic solvents, either with sodium metal or by cathodic reductions. However, because the radical anions usually react with oxygen, the titrations must be carried out under oxygen-free atmosphere. Coulometric titrations are convenient. For example, coulometric titrations of such organic compounds as anthracene, nitromethane, nitrobenzene, benzophenone and azobenzene have been carried out using biphenyl radical anions, which were coulometrically generated in DMF, THF and DME. The titration reactions are rapid and the end point can be detected either potentiometrically or visually using the color of the radical anions.

## References

1 Bard, A.J., Parsons, R. and Jordan, J. (eds) (1985) Standard Potentials in Aqueous Solutions, Marcel Dekker, New York.
2 Mussini, T., Longhi, P. and Rondinini, S. (1985) Pure Appl. Chem., 57, 169.

3 Gritzner, G. (1986) J. Phys. Chem., 90, 5478.

4 Evans, D.H. (2008) Chem. Rev., 108, 2113.
5 Echegoyen, L.E., Herranz, M.Á. and Echegoyen, L. (2006) Bard-Stratmann Encyclopedia of Electrochemistry, vol. 7a Inorganic Chemistry, (eds F. Scholz and C.J. Pickett), Wiley-VCH Verlag GmbH, Weinheim, p. 145.
6 Lewandowski, A. (1989) J. Chem. Soc., Faraday Trans. 1, 85, 4139.
7 (a) Tanaka, N. and Sato, Y. (1966) Inorg. Nucl. Chem. Lett., 2, 359; (b) Tanaka, N. and Sato, Y. (1968) Electrochim. Acta, 13, 335; (c) Tanaka, N. and Sato, Y. (1968) Bull. Chem. Soc. Jpn., 41, 2059, 2064; 1969, 42, 1021.
8 For example (a) Weaver, M.J. and McManis, G.E. III (1990) Acc. Chem. Res., 23, 294;Weaver, M.J. (1992) Chem. Rev., 92, 463; (b) Galus, Z. (1995) Advances in Electrochemical Science and Engineering, vol. 4 (eds H. Gerischer and C.W. Tobias) Wiley-VCH Verlag GmbH, Weinheim, pp. 217-295; (c) Miller, C.J. (1995) Physical Electrochemistry, Principles, Methods, and Applications (ed. I. Rubinstein), Marcel Dekker, New York, Chapter 2; (d) Bard, A.J. and Faulkner, L.R. (2001) Electrochemical Methods: Fundamentals and Applications,

John Wiley \& Sons, Inc., New York, pp. 115-132; (e) Bagchi, B. and Gayathri, N. (1999) Electron Transfer: From Isolated Molecules to Biomolecules, Part 2, Advances in Chemical Physics, vol. 107 (eds J. Jortner and E. Bixon), John Wiley \& Sons, Inc., New York, pp. 1-80.
9 (a) Marcus, Y. (1998) The Properties of Solvents, John Wiley \& Sons, Inc., New York, pp. 188-197; (b) Gritner, G. (1990) Pure Appl. Chem., 62, 1839; (c) BadozLambling, J. and Cauquis, G. (1974) Electroanalytical Chemistry, 2nd edn (ed. H.W. Nürnberg), John Wiley \& Sons, Inc., New York, Chapter 5; (d) Ue, M., Ida, K. and Mori, S. (1994) J. Electrochem. Soc., 141, 2989 (data at glassy carbon electrode).
10 Sabatino, A., LaManna, G. and Paolini, I. (1980) J. Phys. Chem., 84, 2641.

11 Barek, J. and Berka, A. (1984) CRC Crit. Rev. Anal. Chem., 15, 163.
12 Senne, I.K. and Kratochvil, B. (1972) Anal. Chem., 44, 585.
13 Kratochvil, B. and Long, R. (1970) Anal. Chem., 42, 43.
14 Kratochvil, B. and Zatko, D.A. (1968) Anal. Chem., 40, 422.
15 Kratochvil, B., Zatko, D.A. and Markuszewski, R. (1966) Anal. Chem., 38, 770.
16 (a) Bufatina, M.A., Abdullin, I.F. and Budnikov, G.K. (1991) Zh. Anal. Khim., 46, 139; (b) Bufatina, M.A., Abdullin, I.F. and Budnikov, G.K. (1991) J. Anal. Chem. USSR, 46, 105.

## Part Two

## Electrochemical Techniques and Their Applications in Nonaqueous Solutions

## 5 <br> Overview of Electrochemical Techniques

Electrochemistry deals with the phenomena associated with charge separation and charge transfer, which occur homogeneously in solutions or heterogeneously at electrode/solution interfaces. Electrochemistry has a long history and began more than 200 years ago with the invention of Volta's electric pile in 1799. But progress in recent years has been remarkable. Today, electrochemistry plays important roles in developing new areas of science and technology and makes essential contributions to solving global energy and environmental problems.

Electroanalytical chemistry, on the other hand, deals with methods of measuring electrochemical phenomena and their applications to chemical analyses. The first analytical application of electrochemistry was in 1801 by Cruikshank, who electrolyzed solutions of copper and silver salts and suggested that the electrolytic deposits could serve as a means of identifying those metals. Since then, a great variety of electrochemical techniques have been developed in the field of electroanalytical chemistry. Most of the traditional techniques are based on the measurement of electrolytic currents and/or electrode potentials. During the last two decades, however, a new generation of electroanalytical chemistry has begun, mainly by skillful combinations of electrochemical techniques and various nonelectrochemical techniques of chemistry, physics and biology.

In Part II, we deal with various electrochemical techniques and show how they are applicable in nonaqueous solutions. This chapter gives an overview of electrochemical techniques, from the principles of basic techniques to some recent developments. It will help readers from nonelectrochemical fields to understand the latter chapters of Part II. Many books are available to readers who want to know more about electrochemical techniques [1]. In particular, the excellent book by Bard and Faulkner [1a] provides the latest information on all important aspects of electroanalytical chemistry.

## 5.1 <br> Classification of Electrochemical Techniques

In order to give an overview of the many electrochemical techniques, it is convenient to classify them. Table 5.1 is an example of such a classification. All electrochemical techniques use some kind of electrode. However, they are divided into two groups:

Table 5.1 Classification of electrochemical techniques.

```
I Methods based on electrode reactions
    A Methods that electrolyze the electroactive species under study completely
        Electrogravimetry; coulometry
    B Methods that electrolyze the electroactive species under study only partially
        Polarography and voltammetry (DC, AC, SW, pulse methods for each); amperometry;
        chronopotentiometry; polarography and voltammetry at the interface between two immiscible
        electrolyte solutions (ITIES)
    C Methods that do not electrolyze the electroactive species under study
        Potentiometry; tensammetry
II Methods not based on electrode reactions
        Conductimetry; high frequency method
```

the methods in group I are based on electrode reactions but those in group II are not. The methods in group I are further divided into three subgroups A, B, and C. The electroactive species under study is completely (quantitatively) electrolyzed in the methods in group A, only partially ( $\sim 0.1 \%$ or less) electrolyzed in the methods in group B and not electrolyzed at all in the methods in group C. It is apparent from Table 5.1 that there are many more techniques based on electrode reactions. Therefore, before outlining each of the electrochemical techniques, we begin with a discussion of the fundamentals of electrode reactions.

## 5.2 <br> Fundamentals of Electrode Reactions and Current-Potential Relations

In many electrochemical techniques, we measure current-potential curves for electrode reactions and obtain useful information by analyzing them. In other techniques, though we do not actually measure current-potential curves, the current-potential relations at the electrodes are the basis of the techniques. Thus, in this section, we briefly discuss the current-potential relations at the electrode.

We consider an electrode reaction as in Eq. (5.1):

$$
\mathrm{Ox}+n e^{-} \rightleftarrows \mathrm{Red}
$$

Here, both Ox (oxidized form) and Red (reduced form) exist in the solution and their concentrations in the bulk of the solution are $C_{\mathrm{Ox}}$ and $C_{\mathrm{Red}}\left(\mathrm{mol} \mathrm{cm}^{-3}\right)$, respectively. The potential of the electrode $E(\mathrm{~V})$ can be controlled by an external voltage source connected to the electrolytic cell (Figure 5.1). The electrode reaction usually consists of the following three processes:

1. Transport of the electroactive species from the bulk of the solution to the electrode surface.
2. Electron transfer (ET) at the electrode.
3. Transport of the reaction product from the electrode surface to the bulk of the solution.

The current-potential relation for process (2) and that for all three processes are discussed in the following sections.

![](https://cdn.mathpix.com/cropped/2025_10_16_7c440fa85051e8b62e3ag-110.jpg?height=665&width=781&top_left_y=191&top_left_x=207)
Figure 5.1 An electrolytic cell (left) and an electron-transfer reaction at the electrode (right). E1, working or indicator electrode, at which the reaction under study occurs; E2, counter electrode with a constant potential; A, current measuring device; V , voltage measuring device.

### 5.2.1 <br> Current-Potential Relation for Electron Transfer at the Electrode

Two processes can occur at the electrode surface: one is the process in which Ox is reduced to Red by accepting electron(s) from the electrode and the other is the process in which Red is oxidized to Ox by donating electron(s) to the electrode. If we express the rate of reduction, i.e. the amount of Ox reduced per unit surface area and per unit time, by $\nu_{\mathrm{f}}\left(\mathrm{mol} \mathrm{cm}^{-2} \mathrm{~s}^{-1}\right)$ and the rate of oxidation by $\nu_{\mathrm{b}}\left(\mathrm{mol} \mathrm{cm}^{-2} \mathrm{~s}^{-1}\right)$, they are given by Eqs. (5.2) and (5.3):

$$
\begin{aligned}
& v_{\mathrm{f}}=k_{\mathrm{f}} C_{\mathrm{Ox}}^{0}=k_{\mathrm{f} 0} C_{\mathrm{Ox}}^{0} \exp \left(-\alpha \frac{n F E}{R T}\right) \\
& v_{\mathrm{b}}=k_{\mathrm{b}} C_{\mathrm{Red}}^{0}=k_{\mathrm{b} 0} C_{\mathrm{Red}}^{0} \exp \left\{(1-\alpha) \frac{n F E}{R T}\right\}
\end{aligned}
$$

where $k_{\mathrm{f}}$ and $k_{\mathrm{b}}$ are the rate constants $\left(\mathrm{cm} \mathrm{s}^{-1}\right)$ at potential $E, k_{\mathrm{f} 0}$ and $k_{\mathrm{b} 0}$ are the rate constants ( $\mathrm{cm} \mathrm{s}^{-1}$ ) at $E=0, \alpha$ is the transfer coefficient $(0<\alpha<1)^{1)}$ and $C_{\mathrm{Ox}}^{0}$ and $C_{\text {Red }}^{0}$ are the concentrations $\left(\mathrm{mol} \mathrm{cm}^{-3}\right)$ of Ox and Red at the electrode surface.

1) The transfer coefficient $\alpha$ is a measure of the symmetry of the energy barrier in the reaction coordinate and is often between 0.3 and 0.7 . Here, we simply consider that when the electrode potential changes by $\Delta E$ to negative
(positive) direction, the fraction $\alpha \Delta E$ works to lower (heighten) the energy barrier for the forward process, while the fraction $(1-\alpha) \Delta E$ works to heighten (lower) that for the backward process.

![](https://cdn.mathpix.com/cropped/2025_10_16_7c440fa85051e8b62e3ag-111.jpg?height=463&width=1173&top_left_y=193&top_left_x=292)
Figure 5.2 Dependence of $\nu_{f}$ and $\nu_{b}$ on electrode potential $E$ and transfer coefficient $\alpha . E_{\text {eq }}$ is the equilibrium potential.

Equations (5.2) and (5.3) show that $k_{\mathrm{f}}$ and $k_{\mathrm{b}}$ depend on the electrode potential and the value of $\alpha$. Thus, $\nu_{\mathrm{f}}$ and $\nu_{\mathrm{b}}$ also depend on the electrode potential and $\alpha$ as shown in Figure 5.2. It is noted that, in some potential regions, the oxidation and reduction processes occur simultaneously. However, the net reaction is a reduction if $v_{f}>v_{b}$ and an oxidation if $v_{\mathrm{f}}<v_{\mathrm{b}}$.

When $v_{\mathrm{f}}=v_{\mathrm{b}}$, the electrode reaction is in equilibrium and no change occurs overall. The potential at which the reaction is in equilibrium is the equilibrium potential. If we express it by $E_{\text {eq }}(\mathrm{V})$, we get the following Nernst equation from Eqs. (5.2) and (5.3):

$$
E_{\mathrm{eq}}=E^{0^{\prime}}+\frac{R T}{n F} \ln \frac{C_{\mathrm{Ox}}}{C_{\mathrm{Red}}}
$$

where bulk concentrations, $C_{\mathrm{Ox}}$ and $C_{\text {Red }}$, are used because the surface concentrations are equal to the bulk concentrations at the equilibrium potential. $E^{0^{\prime}}(\mathrm{V})$ is the formal potential and is expressed by

$$
E^{0^{\prime}}=\frac{R T}{n F} \ln \frac{k_{\mathrm{f} 0}}{k_{\mathrm{b} 0}}
$$

$E^{0^{\prime}}$ is equal to the equilibrium potential at $C_{\mathrm{Ox}}=C_{\text {Red }}$ and is related to the standard potential $E^{0}$ by $E^{0^{\prime}}=E^{0}+(R T / n F) \ln \left(\gamma_{\mathrm{Ox}} / \gamma_{\mathrm{Red}}\right)$. The rate constants for reduction ( $k_{\mathrm{f}}$ ) and oxidation ( $k_{\mathrm{b}}$ ) are equal to each other at $E^{0^{\prime}}$. The rate constant at $E^{0^{\prime}}$ is often called the standard rate constant and denoted by $k_{\mathrm{s}}$ in this book.

If we convert $v_{\mathrm{f}}$ and $v_{\mathrm{b}}$ to the corresponding electric currents, $i_{\mathrm{f}}$ and $i_{\mathrm{b}}(\mathrm{A})$ :

$$
i_{\mathrm{f}}=n F A v_{\mathrm{f}} \quad \text { and } \quad i_{\mathrm{b}}=-n F A v_{\mathrm{b}}
$$

$A$ is the electrode surface area ( $\mathrm{cm}^{2}$ ) and, in this book, a positive current value is assigned to the reduction current and a negative current value to the oxidation current.

In practice, $i_{\mathrm{f}}$ and $i_{\mathrm{b}}$ are not measurable separately and the net current $i(\mathrm{~A})$, which flows through the external circuit, is measured.

$$
i=i_{\mathrm{f}}+i_{\mathrm{b}}
$$

![](https://cdn.mathpix.com/cropped/2025_10_16_7c440fa85051e8b62e3ag-112.jpg?height=622&width=979&top_left_y=193&top_left_x=207)
Figure 5.3 Current-potential relations for electrode reactions with $\alpha=0.25$ (left) and 0.50 (right).

Figure 5.3 shows the current-potential relations for $\alpha=0.25$ and $0.50 .^{2)}$ At $E=E_{\text {eq }}$, the net current (i) is equal to zero but currents of the same magnitudes $\left(i_{0}\right)$ flow in opposite directions. $i_{0}$ is called the exchange current. The net current is an oxidation current (anodic current) at $E>E_{\text {eq }}$ and a reduction current (cathodic current) at $E<E_{\text {eq. }}$.

When the exchange current $\left(i_{0}\right)$ is large enough, the electrode potential is very near to the equilibrium potential ( $E_{\mathrm{eq}}$ ), even when a given current $i_{\mathrm{c}}$ flows at the electrode (see $\eta$ in Figure 5.4a). When the exchange current is very small, however, the electrode potential must deviate considerably from $E_{\mathrm{eq}}$ (to the negative side for reduction and to the positive side for oxidation) for the current $i_{\mathrm{c}}$ to flow (see $\eta$ in Figure 5.4b). The difference between the equilibrium potential ( $i=0$ ) and the potential at a given current value ( $i=i_{\mathrm{c}}$ ) is called overpotential and is denoted by $\eta$. As is evident from Figure 5.4, $\eta$ depends on the value of $i_{\mathrm{c}}$.

When the overpotential ( $\eta$ ) is very small (e.g. $<5 \mathrm{mV}$ ) for all the current region to be measured, the electrode process is said to be reversible. For a reversible electrode process, the Nernst equation almost applies with respect to the surface concentrations of Ox and Red, even under the flow of current (Eq. (5.4)).

$$
E=E^{0^{\prime}}+\frac{R T}{n F} \ln \frac{C_{\mathrm{Ox}}^{0}}{C_{\mathrm{Red}}^{0}}
$$

On the other hand, if the exchange current is very small and a large overpotential is needed for the current to flow, the electrode process is said to be irreversible. In some cases, the electrode process is reversible (the overpotential is small) for small current
2) From the current-potential relation, we can determine the current at a given potential and, inversely, the potential at a given current.

![](https://cdn.mathpix.com/cropped/2025_10_16_7c440fa85051e8b62e3ag-113.jpg?height=619&width=975&top_left_y=198&top_left_x=350)
Figure 5.4 Current-potential relations for electrode reactions with (a) a large exchange current (small overpotential) and (b) a small exchange current (large overpotential).

values but irreversible (the overpotential is large) for large current values. Such a process is said to be quasireversible.

### 5.2.2 <br> Current-Potential Relations and Mass Transport

In the above, we assumed that the surface concentrations $C_{\mathrm{OX}}^{0}$ and $C_{\text {Red }}^{0}$ do not depend on the current that flows at the electrode. Then, the reduction current increases exponentially to infinity with the negative shift of the potential, while the oxidation current tends to increase exponentially to infinity with the positive shift of the potential (Figure 5.3). However, in reality, such infinite increases in current do not occur. For example, when a reduction current flows, Ox at the electrode surface is consumed to generate Red and the surface concentration of Ox becomes lower than that in the bulk of the solution. Then, a concentration gradient is formed near the electrode surface and Ox is transported from the bulk of the solution toward the electrode surface. Inversely, the surface concentration of Red becomes higher than that in the bulk of the solution and Red is transported away from the electrode surface. Here, the rate of mass transport is not infinite. If we consider, for simplicity, a Nernst diffusion layer of a thickness $\delta$ (Figure 5.5) and express the diffusion coefficients of Ox and Red by $D_{\text {Ox }}$ and $D_{\text {Red }}$, respectively, we get Eqs. (5.5) and (5.6):

$$
i=\frac{n F A D_{\mathrm{Ox}}\left(C_{\mathrm{Ox}}-C_{\mathrm{Ox}}^{0}\right)}{\delta_{\mathrm{Ox}}}=K_{\mathrm{f}}\left(C_{\mathrm{Ox}}-C_{\mathrm{Ox}}^{0}\right)
$$

$$
i=\frac{n F A D_{\text {Red }}\left(C_{\text {Red }}^{0}-C_{\text {Red }}\right)}{\delta_{\text {Red }}}=K_{\mathrm{b}}\left(C_{\text {Red }}^{0}-C_{\text {Red }}\right)
$$

![](https://cdn.mathpix.com/cropped/2025_10_16_7c440fa85051e8b62e3ag-114.jpg?height=547&width=744&top_left_y=196&top_left_x=209)
Figure 5.5 Nernst diffusion layer. $C^{0}$ depends on the electrode potential (see text).

Here, $K_{\mathrm{f}}=n F A D_{\mathrm{Ox}} / \delta_{\mathrm{Ox}}$ and $K_{\mathrm{b}}=n F A D_{\text {Red }} / \delta_{\text {Red }}$, and $K_{\mathrm{f}}$ and $K_{\mathrm{b}}$ are constant if $\delta$ is constant. ${ }^{3)}$ From Eq. (5.4), which applies to a reversible electrode process, $C_{\mathrm{Ox}}^{0}$ approaches zero at $E \ll E_{\text {eq }}$, while $C_{\text {Red }}^{0}$ approaches zero at $E \gg E_{\text {eq }}$. If we express the currents under these conditions by $i_{\mathrm{fl}}$ and $i_{\mathrm{bl}}$, respectively,

$$
\begin{aligned}
& i_{\mathrm{fl}}=K_{\mathrm{f}} C_{\mathrm{Ox}} \quad\left(\text { for } \quad C_{\mathrm{Ox}}^{0} \rightarrow 0\right) \\
& i_{\mathrm{bl}}=-K_{\mathrm{b}} C_{\mathrm{Red}} \quad\left(\text { for } \quad C_{\mathrm{Red}}^{0} \rightarrow 0\right)
\end{aligned}
$$

In the subscripts fland bl, 'l' means 'limiting' (see below). If we get $C_{\mathrm{Ox}}^{0}$ and $C_{\text {Red }}^{0}$ from Eqs. (5.5)-(5.8) and insert them into Eq. (5.4), we get Eq. (5.9) as the current-potential relation for a reversible process:

$$
E=E_{1 / 2}+\frac{R T}{n F} \ln \frac{i_{\mathrm{fl}}-i}{i-i_{\mathrm{bl}}}
$$

where

$$
E_{1 / 2}=E^{0^{\prime}}+\frac{R T}{n F} \ln \frac{K_{\mathrm{b}}}{K_{\mathrm{f}}}
$$

The current-potential relation in Eq. (5.9) is shown by curves 1-3 in Figure 5.6. Curve 2 is for $C_{\text {red }}=0$ and curve 3 is for $C_{\mathrm{Ox}}=0$. The curves are S-shaped and the currents at potentials negative enough and positive enough are potential independent, being equal to $i_{\mathrm{fl}}$ and $i_{\mathrm{bl}}$, respectively. These currents are called limiting
3) If the thickness of the diffusion layer $(\delta)$ is time independent, a steady limiting current is obtained. However, if the electrode reaction occurs at a stationary electrode that is kept at a constant potential, the thickness of the diffusion layer increases with time by the relation $\delta \sim(\pi D t)^{1 / 2}$, where $t$ is the time after the start of
reaction. Then, the limiting current is proportional to $t^{-1 / 2}$ and decreases with time. To keep the value of $\delta$ time independent, the electrode must be rotated or the solution must be stirred. See, however, the case of a dropping mercury electrode (Section 5.3) and that of an ultramicroelectrode (Section 5.5.4).

![](https://cdn.mathpix.com/cropped/2025_10_16_7c440fa85051e8b62e3ag-115.jpg?height=582&width=813&top_left_y=196&top_left_x=345)
Figure 5.6 Current-potential curves for the processes controlled by the mass transport of electroactive species. Curves 1 to 3 are for reversible processes in solutions containing (1) both Ox and Red, (2) Ox only and (3) Red only. Curves 4 and 4' are for an irreversible reduction (curve 4) and oxidation (curve $4^{\prime}$ ) in the solution containing both Ox and Red. $E_{1 / 2}^{\mathrm{r}}$ is the half-wave potential for the reversible process.
