Repository: cunyu-liu/electrolyte_ailab

File: fine-tune/bookData/Electrolytes, Interfaces and Interphases Fundamentals and Applications in Batteries.md (part 10 of 47)
## 1 What Is an Electrolyte?
Now these equations actually are equivalent to the so-called Tafel empirical law, which, based on what Tafel observed experimentally, states that the applied overpotential induces an exponential increase in current density:

$$
\begin{aligned}
\eta=a-b \log i_{\mathrm{c}} & \text { when the negative polarization is sufficiently high } \\
\eta=a+b \log i_{\mathrm{a}} & \text { when the positive polarization is sufficiently high }
\end{aligned}
$$

Note that Tafel's law was derived ca. 30 years before the Butler-Volmer equation.

This exponential relation between current density (or reaction rate) and applied potential is characteristic of electrochemistry and can be used for practical purposes. In conventional chemistry, researchers often manipulate the direction and extent of reactions by using species concentration, temperature or pressure. The Butler-Volmer equation actually teaches us that we can do so with exponential effectiveness by controlling the electrode potential. This is one advantage provided by electrochemical reactions that is hardly rivaled by conventional chemistry.

### 6.5.6 Quantifying Polarizable and Non-polarizable Interfaces

In Section 6.2.2, we qualitatively defined a polarizable interface as one that resists charge transfer across the double layer, hence the charge accumulated or depleted at the interface causes a shift of its potential, and a non-polarizable interface as one that readily allows charge transfer across the double layer, hence its potential remains static. We also mentioned that these two ideal scenarios do not exist in real life. In fact, most of the electrodes sit in between, with both polarizable and non-polarizable characteristics. We choose those with a more polarizable nature as the working electrodes to study the interfacial structure, such as the mercury electrode, and those with a more non-polarizable nature as the reference or counter electrodes to provide not only an accurate reference but also, more importantly, a reliable "fulcrum" so that most of the applied potential change is placed on the working electrode instead of the counter electrode.

But how do we quantitatively define polarizability?
Earlier we defined a new quantity representing the resistance of the interface when the charge-transfer behavior is still linear:

$$
r_{i}=\frac{1}{i} \eta
$$

Here, in analogy with Ohm's law, we generalize this resistance as the charge-transfer resistance of an interface, $r_{\mathrm{ct}}$ :

$$
r_{\mathrm{ct}}=\frac{\partial \eta}{\partial i}=\frac{R T}{i_{0} F}
$$

Obviously the exchange current density $i_{0}$ directly determines how polarizable an interface is. On the plots of net current densities ( $i_{\text {net }}$ ) against overpotential (Figure 6.12b), the exchange current density is not explicitly shown, but a non-polarizable interface should be repre- sented by a "steep" curve, whereas a polarizable interface should be represented by a "flattened" curve.

At room temperature ( 298 K ), the exchange current density on a mercury/sulfuric acid interface is $10^{-9.3} \mathrm{~mA} \mathrm{~cm}^{-2}$, which corresponds to a charge-transfer resistance of $50000000 \Omega \mathrm{~cm}^{-2}$. This is a very polarizable interface.

Meanwhile, the exchange current density on an SHE is $\sim 1.0 \mathrm{~mA} \mathrm{~cm}{ }^{-2}$, which corresponds to a charge-transfer resistance of $25 \Omega \mathrm{~cm}^{-2}$. This is a rather non-polarizable interface and therefore an excellent reference point.

The above numbers inject a quantitative nature into the equivalent circuit as shown in Figure 6.3 for polarizable and non-polarizable interfaces.

### 6.5.7 How Much Does the Butler-Volmer Equation Depend on Interface Structure?

At this point, one might have a question lingering in the mind: in Section 6.4, we went to great lengths to show that the structure of an interface is not as simple as the Helmholtz-Perrin model indicated, but instead is rather complicated by the diffuse charge layer, specifically adsorbed ions and solvent molecules as represented by the modifications of Gouy-Chapman, Stern, Grahame and Bockris-Devanathan-Müllen. However, when we derived the Butler-Volmer equation in Sections 6.5.2-6.5.4 we only used a simple HelmholtzPerrin model. How would this simplification affect the accuracy of the Butler-Volmer equation?

If the charges on the electrolyte side are not confined to the OHP only but instead are distributed in a diffuse layer as the Stern model stated, then the potential change across the interface cannot be linear from the electrode surface to the OHP. Hence the potential difference experienced by an ion moving from the bulk electrolyte to the electrode surface should consist of two parts, as shown in Figure 6.7c, i.e.

$$
\varphi_{\mathrm{M}}-\varphi_{\mathrm{S}}=\left(\varphi_{\mathrm{M}}-\varphi_{\mathrm{OHP}}\right)+\left(\varphi_{\mathrm{OHP}}-\varphi_{\mathrm{S}}\right)
$$

The first part is still linear, while the second part follows a nonlinear behavior similar to the ion distribution of an ionic cloud in the Debye-Hückel model as predicted by the Gouy-Chapman model.

Since charge transfer can occur only at the closest proximity to the electrode, it is reasonable to assume that the part of the potential change mainly responsible for assisting or impeding ion movement should be just the one across the electrode surface to the OHP, i.e.

$$
\left(\varphi_{\mathrm{M}}-\varphi_{\mathrm{OHP}}\right)=\left(\varphi_{\mathrm{M}}-\varphi_{\mathrm{S}}\right)-\left(\varphi_{\mathrm{OHP}}-\varphi_{\mathrm{S}}\right)
$$

The section across the region from the OHP to the bulk electrolyte should still be linear, but its value should be only a fraction of the
overall potential change. Meanwhile, owing to the potential difference now existing between the bulk electrolyte and the OHP, the concentration of the ionic species ( $c_{\mathrm{M}^{+}}^{\text {oHP }}$ ) also differs from that of the bulk ( $c_{\mathrm{M}^{+}}$). Instead, according to the Boltzmann distribution, the former should be given as

$$
c_{\mathrm{M}^{+}}^{\mathrm{OHP}}=c_{\mathrm{M}^{+}} \mathrm{e}^{-\frac{F\left(\phi_{\mathrm{OHP}}-\phi_{\mathrm{s}}\right)}{R T}}
$$

Accordingly, the equation for the exchange current should be modified to a more accurate form:

$$
\bar{i}_{\mathrm{M}^{+}}=F k_{\text {chem }}{ }^{1} c_{\mathrm{M}^{+}}^{\mathrm{OHP}} \mathrm{e}^{-\frac{\beta F\left[\left(\phi_{\mathrm{M}}-\phi_{\mathrm{s}}\right)-\left(\phi_{\mathrm{OHP}}-\phi_{\mathrm{s}}\right)\right]}{R T}}=F k_{\text {chem }}{ }^{1} c_{\mathrm{M}^{+}} \mathrm{e}^{-\frac{F\left(\phi_{\mathrm{OHP}}-\phi_{\mathrm{s}}\right)}{R T}} \mathrm{e}^{-\frac{\beta\left(F \phi_{\mathrm{M}}-\phi_{\mathrm{OHP}}\right)}{R T}}
$$

How much correction does this more accurate form of exchange current, and consequently the modified Butler-Volmer equation, introduce?

Experiment shows that, provided the solute concentration in the electrolyte is sufficiently high ( $>0.1 \mathrm{M}$ ), the diffuse charge layer becomes negligible, and the above modification does not cause a significant correction to what is predicted by the Butler-Volmer equation. Hence this approximation is satisfactory for most practical electrochemical devices, where the electrolytes are normally more concentrated than 1.0 M .

A much more serious interference to the Butler-Volmer equation comes from the specifically adsorbed ions, which was shown in the Grahame model as an additional ionic layer at the iHP. Most ions that can specifically adsorb on electrode surfaces are anions with weak solvation sheaths, such as $\mathrm{Cl}^{-}$and $\mathrm{Br}^{-}$in aqueous solutions. Not only does the presence of these ions at the IHP significantly alter the potential change across the interface, but also they physically occupy the electrode surface and render it "deactivated" for interactions with the incoming $\mathbf{M}^{+}$ions.

The specific adsorption could become especially pronounced in non-aqueous electrolytes, because the anions are usually weakly solvated or barely solvated thanks to the "monopolar" characteristic mentioned in Section 3.1 (Figure 3.1b). A more significant departure from the Butler-Volmer equation could be expected.

### 6.5.8 What is $\beta$ ?

During the derivation of the Butler-Volmer equation, $\beta$ was introduced as a dimensionless parameter that divides the potential change across the interface into two sections, which are individually responsible for reducing or increasing the activation barriers of either forward
or reverse reactions (Figure 6.11, middle). Since we assumed that $\beta$ corresponds to the activation energy maximum, its range should be between 0 and 1 . In most theoretical extensions of the Butler-Volmer equation, $\beta$ has often been assumed to be 0.5 for convenience. The implication underlying this assumption is that the activation energy barrier as shown in Figure 6.11 would be completely symmetrical. We made this assumption for all three exchange current densities when we first plotted net current density against overpotential in Figure 6.12 according to the Butler-Volmer equation, and the resultant curves are all symmetrical with respect to the origin point. For this reason, $\beta$ is often referred to as a "symmetric parameter", and in some literature it also as "charge-transfer coefficient".

But how authentic is the assumption of $\beta$ being 0.5? And what will Butler-Volmer equation behave if $\beta$ is not 0.5 ?

If we assume that $\beta=0$ or $\beta=1.0$, the Butler-Volmer equation would generate two completely biased curves for current density and overpotential. In fact, these interfaces now behave as a diode that allows only one direction of the reaction to proceed (Figure 6.13).

On the other hand, various experiments have proven that, in most interfaces between a metal electrode and a liquid electrolyte, $\beta$ sits in very close proximity to 0.5 . For example, in the high overpotential approximation we discussed in Section 6.5.5.3, if we compare the following equations:

$$
\eta_{\mathrm{c}}=\frac{R T}{\beta F} \ln i_{0}-\frac{R T}{\beta F} \ln i_{\mathrm{c}}
$$

![](https://cdn.mathpix.com/cropped/2025_10_16_c9f804f118ee3f949b1eg-181.jpg?height=561&width=683&top_left_y=1471&top_left_x=427)
Figure 6.13 Effect of charge-transfer coefficient $\beta$ on the shape of the Butler-Volmer equation. $\beta=0$ and 1.0 are plotted in comparison with $\beta=0.5$.

$$
\eta_{\mathrm{a}}=-\frac{R T}{(1-\beta) F} \ln i_{0}+\frac{R T}{(1-\beta) F} \ln i_{\mathrm{a}}
$$

with the corresponding Tafel empirical relations:

$$
\begin{aligned}
& \eta=a-b \log i_{\mathrm{c}} \\
& \eta=a+b \log i_{\mathrm{a}}
\end{aligned}
$$

we can obtain the slope $b$ as

$$
\begin{gathered}
b_{\mathrm{c}}=\frac{R T}{\beta F \log e} \\
b_{\mathrm{a}}=\frac{R T}{(1-\beta) F \log e}
\end{gathered}
$$

Hence, at 298 K , if $\beta=0.5$, then the slope $b$ for both cathodic and anodic polarizations should be 0.116 .

Numerous Tafel polarization experiments applying voltages higher than 0.1 V on metal/aqueous electrolyte interfaces often obtain a slope between 0.11 and 0.12 , confirming that, in most of these classical interfaces, the activation energy required for forward and reverse reactions is indeed close to being symmetrically distributed.

Since $\beta$ is related to the free energy changes of these reactions, its being close to 0.5 is by no means a coincidence but instead has a more fundamental origin at the atomistic level.

Marcus, Levich and many others treated the charge-transfer process at interfaces from the quantum mechanics perspective. ${ }^{11}$ They viewed the activation energy barrier and its maximum as the product of intersections by two separate free energy parabolas (Figure 6.14a), the one on the right representing the travel of an ion from the bulk electrolyte to the interface, and the one on the left representing the electron jump from the metal electrode. Those two synchronized steps con- struct the entire charge-transfer process for the reduction reaction of the ion. As an approximation, the intersecting region can be viewed in a linear manner as shown in the inset in Figure 6.14a.

In such a graphic representation, reducing the electrode potential by a value of $\eta$ is equivalent to vertically shifting the free energy curve for the electrons downwards by a value of $F \eta$, or raising the free energy

![](https://cdn.mathpix.com/cropped/2025_10_16_c9f804f118ee3f949b1eg-183.jpg?height=543&width=1191&top_left_y=218&top_left_x=173)
Figure 6.14 (a) The atomistic origin of the symmetry factor $\beta$, which depends on the relative slopes of free energy curves for the reaction species involved (ion and electron in this case). (b) Where these free energy curves determine whether the symmetry factor $\beta$ is independent of the applied overpotential: top, a polarizable interface with high activation barrier - the two free energy curves intersect at linear sections of each other, so the vertical shift of one free energy curve does not induce changes in the relative slopes as determined by $\gamma$ and $\theta$; bottom, a non-polarizable interface with low activation barrier - the two free energy curves intersect at non-linear sections of each other, so the vertical shift induces changes in the relative slopes.

curve for the ions upwards by a value of $F \eta$. It is possible to solve the simple geometry shown in Figure 6.14a and obtain the resultant change in the activation energy barrier ( $\Delta G^{\dagger}{ }_{\mathrm{e}}-\Delta G^{\ddagger} \eta$ ). Their ratio leads to a quantitative expression for $\beta$ :

$$
\beta=\frac{\tan \gamma}{\tan \theta+\tan \gamma}
$$

Apparently, at the molecular level, $\beta$ represents the relative slopes $(\theta$ and $\gamma$ ) of the free energy curves for the reaction species involved, which are determined by the quantum natures of the particles involved at the atomistic scale.

Is $\beta$ a constant, then?

Closer examination of Figure 6.14a reveals that, provided the free energy curves for electrode and incoming charge-carrying species intersect in a linear region, the vertical shift of one of the curves does not induce relative changes in the slopes as determined by $\gamma$ and $\theta$ (Figure 6.14b, top). On the other hand, if the intersection occurs in a region where one of the curves departs from linearity, then these two
angles $\gamma$ and $\theta$ are rather sensitive to the extent of vertical shift (Figure 6.14 b , bottom).

In other words, for interfaces of high activation energy barrier, low exchange current density or high polarizability, the symmetry parameter $\beta$ is independent of the applied overpotential. Accordingly, for interfaces of low activation energy barrier, high exchange current density or high non-polarizability, the symmetry parameter $\beta$ depends on the applied overpotential.

In one particular case, where the two free energy curves intersect near their minima at rather high overpotential, $\beta$ approaches zero because $\gamma$ is now close to zero (Figure 6.14b, bottom).

### 6.5.9 Butler-Volmer Equation in Electrochemical Devices

The Butler-Volmer equation was derived on a rather fundamental basis for a single-step reversible reaction that involves the transfer of a single charge (one electron) across an interface:

$$
\mathbf{M}^{[\mathbf{O}]} \underset{-\mathbf{e}}{\stackrel{+\mathbf{e}}{\rightleftharpoons}} \mathbf{M}^{[\mathbf{R}]}
$$

Earlier, we showed that for such reversible reactions the net rate is

$$
i_{\text {net }}=i_{0}\left[\mathrm{e}^{-\frac{\beta \eta F}{R T}}-\mathrm{e}^{\frac{(1-\beta) \eta F}{R T}}\right]
$$

where the exchange current is

$$
i_{0}=F k_{\text {chem }}{ }^{1} c_{\mathrm{M}^{[\mathrm{O}]}} \mathrm{e}^{-\frac{\beta F \Delta \phi_{\mathrm{e}}}{R T}}=F k_{\text {chem }}{ }^{2} c_{\mathrm{M}^{[\mathrm{R}]}} \mathrm{e}^{\frac{(1-\beta) F \Delta \phi_{\mathrm{e}}}{R T}}
$$

where we have replaced the original $\mathbf{M}^{+}$and $\mathbf{M}^{0}$ with more general form of the reactants $\mathrm{M}^{[\mathrm{O}]}$ and $\mathrm{M}^{[\mathrm{R}]}$.

At equilibrium, the Nernst equation governs that

$$
E_{\mathrm{red}}=E_{\mathrm{red}}{ }^{0}-\frac{R T}{F} \ln \frac{c_{\mathrm{M}^{[\mathrm{R}]}}}{c_{\mathrm{M}^{[0]}}}
$$

Therefore,

$$
\Delta \phi_{\mathrm{e}}=E_{\mathrm{red}}-E_{\mathrm{red}}{ }^{0}=-\frac{R T}{F} \ln \frac{c_{\mathrm{M}^{[\mathrm{R}]}}}{c_{\mathrm{M}^{[0]}}}
$$

We multiply both sides of the equation with the charge-transfer coefficient $\beta$ :

$$
\beta \Delta \phi_{\mathrm{e}}=-\beta \frac{R T}{F} \ln \frac{c_{\mathrm{M}^{[\mathrm{R}]}}}{c_{\mathrm{M}^{[0]}}}
$$

and transform it into

$$
\left[\frac{c_{\mathrm{M}^{[\mathrm{R}]}}}{c_{\mathrm{M}^{[\mathrm{o}]}}}\right]^{\beta}=\mathrm{e}^{-\frac{\beta F \Delta \phi_{\mathrm{e}}}{R T}}
$$

Now we can insert the above expression back into the exchange current expression, obtaining

$$
\begin{aligned}
i_{0} & =F k_{\text {chem }}{ }^{1} c_{\mathrm{M}^{[\mathrm{O}]}} \mathrm{e}^{-\frac{\beta F \Delta \phi_{\mathrm{c}}}{R T}} \\
& =F k_{\text {chem }}{ }^{1} c_{\mathrm{M}^{[\mathrm{O}]}}\left[\frac{c_{\mathrm{M}^{[\mathrm{R}]}}}{c_{\mathrm{M}^{[\mathrm{O}]}}}\right]^{\beta}=F k_{\text {chem }}{ }^{1}\left[c_{\mathrm{M}^{[\mathrm{O}]}}\right]^{(1-\beta)}\left[c_{\mathrm{M}^{[\mathrm{R}]}}\right]^{\beta}
\end{aligned}
$$

Eqn (6.118) adopts the form that has often been used in the literature to model the charge-transfer problems in various electrochemical devices. However, it must be remembered that the Butler-Volmer equation should not be directly applied to multi-step, multi-electron transfer processes, which are more often than not the reactions that occur in actual electrochemical devices. Nevertheless, numerous efforts have been made attempting to modify the Butler-Volmer equation for those complicated scenarios. For example, in proton fuel cells, the reduction/oxidation of proton/hydrogen gas at the anode is a single-electron charge-transfer process:

$$
\mathrm{H}^{+} \underset{-\mathrm{e}}{\stackrel{+\mathrm{e}}{\rightleftharpoons}} 1 / 2 \mathrm{H}_{2}
$$

and the equation becomes

$$
i_{\text {net }}=i_{0}\left(\frac{c_{\mathrm{H}_{2}}}{c_{\mathrm{H}^{+}}}\right)^{\gamma_{\mathrm{H}_{2}}}\left[\mathrm{e}^{\frac{\beta F \Delta \phi_{\mathrm{e}}}{R T}}-\mathrm{e}^{-\frac{(1-\beta) F \Delta \phi_{\mathrm{e}}}{R T}}\right]
$$

For advanced batteries that will be discussed in Part B, the reactions are not confined to the interface only, because the associated high capacities rely on electrochemical insertions of the reactants
into the bulk lattice or matrices of the electrodes. For example, at the anode of advanced lithium ion batteries, $\mathrm{Li}^{+}$reversibly intercalates/ de-intercalates in the graphite lattice (Figure 5.4) or alloys/de-alloys in the amorphous matrix of silicon:

$$
\mathbf{L i}^{+}+\mathbf{x C} \underset{-\mathbf{e}}{\stackrel{+\mathrm{e}}{\rightleftharpoons}} \mathbf{L i C}_{\mathbf{x}}
$$

$$
\mathrm{yLi}^{+}+\mathrm{Si} \underset{-\mathrm{ye}}{\stackrel{+\mathrm{ye}}{\rightleftharpoons}} \mathrm{Li}_{\mathrm{y}} \mathrm{Si}
$$

where $x \geq 6$ and $y \leq 3.75$.
If we assume that the charge transfer of these reactions occurs at the interface, then the rate of the reactions now must be related not only to the reactant concentration on the electrolyte side ( $c_{\mathrm{Li}^{+}}^{\mathrm{e}}$ ), but also the available vacancies in the bulk of the electrode. For a host such as graphite or silicon, there is an upper limit in terms of how many $\mathrm{Li}^{+}$ions they can accommodate. For graphite this limit is $\operatorname{LiC}_{6}[x=6$ in eqn (6.121)], corresponding to a specific capacity of $372 \mathrm{mAh} \mathrm{g}^{-1}$, and for silicon the limit is $\mathrm{Li}_{3.75} \mathrm{Si}$ or $\mathrm{Li}_{4.4} \mathrm{Si}[y=3.75$ or 4.40 in eqn (6.122)], corresponding to specific capacities of 3600 and $4212 \mathrm{mAh} \mathrm{g}^{-1}$, respectively. Beyond these limits, the batteries will go beyond the scope of "lithium ion" in nature, because the anode now will become dangerous because of the presence of lithium metal.

Let us now set the concentration of $\mathrm{Li}^{+}$in these anode materials at these upper limits to be $c_{\text {max }}$. At such concentrations, the cathodic reaction ( $\mathrm{Li}^{+}$insertion) will cease to proceed, because there is no vacant site available. However, if only a fraction of those sites are occupied, i.e. the actual concentration of $\mathrm{Li}^{+}$therein is $c_{x}$, then the number of corresponding empty sites ( $c_{\max }-c_{x}$ ) would drive the cathodic reaction, together with the concentration in the electrolyte ( $c_{\mathrm{Li}^{+}}^{\mathrm{e}}$ ) (Figure $6.15)$. According to the rate equation in chemical kinetics, the reaction rate is proportional to the product of these two concentrations $\left(c_{\mathrm{Li}^{+}}^{\mathrm{e}}\right.$ and $\left.c_{\max }-c_{x}\right)$ :

$$
v_{\mathrm{c}}=k_{\mathrm{c}} \prod c_{i}^{n}=k_{\mathrm{c}}\left[c_{\mathrm{Li}^{+}}^{\mathrm{e}}\left(c_{\max }-c_{x}\right)\right]^{\beta}
$$

and accordingly the current density for the reaction under an electrochemical overpotential becomes

![](https://cdn.mathpix.com/cropped/2025_10_16_c9f804f118ee3f949b1eg-187.jpg?height=653&width=973&top_left_y=227&top_left_x=281)
Figure 6.15 An example of the Butler-Volmer equation being applied on an actual electrochemical device, the graphite intercalation host for $\mathrm{Li}^{+}$intercalation. Here we completely ignore the existence of an interphase that separates the graphite anode and the bulk electrolyte, and assume that the charge transfer occurs at the interface.

$$
i_{\mathrm{c}}=F k_{\mathrm{c}}\left[c_{\mathrm{Li}^{+}}^{\mathrm{e}}\left(c_{\max }-c_{x}\right)\right]^{\beta} \mathrm{e}^{-\frac{\beta F \Delta \phi_{\mathrm{e}}}{R T}}
$$

In the other direction, the number of sites occupied ( $c_{x}$ ) serves as the concentration to drive the anodic reaction ( $\mathrm{Li}^{+}$de-insertion):

$$
i_{\mathrm{a}}=F k_{\mathrm{a}} c_{x}^{(1-\beta)} \mathrm{e}^{\frac{(1-\beta) F \Delta \phi_{\mathrm{c}}}{R T}}
$$

Hence we can rewrite the Butler-Volmer equation as

$$
i_{\text {net }}=i_{\mathrm{c}}-i_{\mathrm{a}}=F k_{\mathrm{c}}\left[c_{\mathrm{Li}^{+}}^{\mathrm{e}}\left(c_{\max }-c_{x}\right)\right]^{\beta} \mathrm{e}^{-\frac{\beta F \Delta \phi_{\mathrm{c}}}{R T}}-F k_{\mathrm{a}} c_{x}^{(1-\beta)} \mathrm{e}^{\frac{(1-\beta) F \Delta \phi_{\mathrm{c}}}{R T}}
$$

At equilibrium, the following Nernstian expression can be obtained after we perform similar operations to those described earlier in this section:

$$
i_{0}=F k_{\mathrm{chem}}^{1}\left(c_{\mathrm{Li}^{+}}^{\mathrm{e}}\right)^{\beta}\left(c_{\mathrm{LiC}_{6}}^{\max }-c_{\mathrm{Li}^{+}}^{\mathrm{s}}\right)^{\beta}\left(c_{\mathrm{Li}^{+}}^{\mathrm{s}}\right)^{1-\beta}
$$

while the Butler-Volmer equation takes a new form after inserting these concentrations:

$$
i_{\text {net }}=F k_{\text {chem }}{ }^{1}\left(c_{\mathrm{Li}^{+}}^{\mathrm{e}}\right)^{\beta}\left(c_{\mathrm{LiC}_{6}}^{\max }-c_{\mathrm{Li}^{+}}^{\mathrm{s}}\right)^{\beta}\left(c_{\mathrm{Li}^{+}}^{\mathrm{s}}\right)^{1-\beta}\left[\mathrm{e}^{\frac{\beta F \Delta \phi_{\mathrm{e}}}{R T}}-\mathrm{e}^{-\frac{(1-\beta) F \Delta \phi_{\mathrm{e}}}{R T}}\right]
$$

The above equations have been extensively adopted in the simulation of lithium-ion batteries, and applied not only to the chargetransfer processes at the anode but also those at the cathode or even the entire cell. However, it must be cautioned that there are many tacit approximations adopted when doing so.

First, we have completely ignored the existence of interphases on the electrode surface. Interphases, as a key ingredient in advanced battery chemistries and inevitable for most anode materials especially, will be discussed in Chapter 8. In short, it is an independent phase that has its own chemical composition, morphology and structure, hence the potential drop across it differs completely from what the HelmholtzPerrin model would predict.

Second, in the presence of the interphase, the assumption that "the charge transfer of these reactions occurs at the interface" no longer holds true either. In fact, the existence of the interphase creates two new "interfaces" between itself and the bulk electrode and bulk electrolyte, respectively. Since the most important function of the interphase is to insulate the electron transfer, the charge-transfer process cannot possibly occur either on the electrolyte side of the interphase or within it.

So, does charge transfer occur at the interface between the electrode and interphase?

Not quite either.
For those electrochemical reactions of an insertion nature, the ions participating in the reactions never stop at the interface, nor are they really reduced to the atomic state at the anode (an important reason why the most popular battery used today is called the "lithium-ion battery" instead of the "lithium battery"). The charge transfer in those cases can be viewed as the process of alkali metal ions associating themselves, in the form of Coulombic bonding, with the conducting band of the host materials (graphite or silicon). The latter are the actual recipients of electrons.

Despite these approximations, the Butler-Volmer equation is still applied to numerous actual electrochemical devices after performing necessary modifications and assumptions. More or less, these variants maintained the basic form of the Butler-Volmer equation.

## References

1. M. Faraday, On Electrochemical Decomposition, 1834, pp. 11-44.
2. J. O. M. Bockris, and A. K. N. Reddy, Modern Electrochemistry, 2nd edn, Plenum Press, New York, 1998.
3. G. Lippmann, Relation entre les phénomènes électriques et capillaries, C. R. Seances Acad. Sci., Ser. C, 1873, 76, 1407-1408.
4. H. Helmholtz, Ueber einige Gesetze der Vertheilung elektrischer Ströme in körperlichen Leitern mit Anwendung auf die thierisch-elektrischen Versuche, Annu. Rev. Phys. Chem., 1853, 165, 211-233.
5. M. Gouy, Sur la constitution de la charge électrique a la surface d'un électrolyte, J. Phys., 1910, 9, 457-468.
6. O. Stern, Zur Theorie der Elektrolytischen Doppelschicht, Z. Elektrochem., 1924, 30, 508.
7. D. C. Grahame, The Electrical Double Layer and the Theory of Electrocapillarity, Chem. Rev., 1947, 41, 441-501.
8. J. O. M. Bockris, M. A. V. Devanathan and K. Müllen, On the structure of charged interfaces, Proc. R. Soc. London, Ser. A, 1963, 274, 55-79.
9. C.-Y. Li, J.-B. Le, Y.-H. Wang, S. Chen, Z. L. Yang, J. F. Li, J. Chen and Z.-Q. Tian, In situ probing electrified interfacial water structures at atomically flat surfaces, Nat. Mater., 2019, 18, 697-701.
10. J. A. V. Butler, Hydrogen overvoltage and the reversible hydrogen electrode, Trans. Faraday Soc., 1932, 28, 379.
11. R. A. Marcus, On the Theory of Electron-Transfer Reactions. VI. Unified Treatment for Homogeneous and Electrode Reactions, J. Chem. Phys., 1965, 43, 679-701.

## 7 Linking lonics With Electrodics

So far, we have covered two major aspects describing electrolytes: ionics, which governs the interactions among ions and solvent molecules and their transport in the bulk, and electrodics, which governs the interaction of an electrolyte with an electrode, and the interfacial structure, the subsequent potential profile, as well as the charge transfer across the interfaces.

While doing so, we have acted as if each aspect exists independently. For example, when discussing the second scenario as shown in Figure 6.10b, we were concerned only with how the incoming species climbs the activation energy barrier and subsequently interacts with the electrode, which serves as either a source or sink of electrons. We did not worry about whether there is a sufficient supply of the incoming species from the electrolyte bulk, or whether the species produced can travel away from the interfacial regions fast enough so that this reaction site would not be clogged.

Hence we assumed, without explicitly stating it, that the only sluggish step (often called the "rate-determining step" or "rds" in kinetics) is the charge transfer at the interface, which consists of the incoming species diffusing from the OHP to the electrode surface and subsequently completing the transaction of electronation or deelectronation. There is neither depletion of the reacting species in the bulk electrolyte nor accumulation of the produced species in the interfacial region. The rate of the reaction relies solely on how fast the reactants can climb the activation barriers defined by the respective free energy curves.

[^7]In real life, however, this is not true.
In addition to charge transfer, there is mass transfer, which is related to the diffusion and migration of the species into and away from the interfacial region, and is governed by ionics in the bulk electrolyte. These steps are responsible for transporting species needed by the reaction to the interfacial region, and then transporting the species produced by the reaction away from the interfacial region.

If we re-examine the entire process for a typical electrochemical reaction as shown in Figure 6.10b, we can see that it consists of consecutive steps, and any particular step could become the rds provided that it is slower than the remainder of the processes (Figure 7.1a).

But what determines which step could be the rds?
In earlier sections, we have shown that the tremendous activation energy barrier across the interface often makes the charge transfer thereat the most sluggish step, and even earlier we also discussed the activation energy barriers encountered by an ion when traveling in a liquid electrolyte, which is relatively small and flattened in amplitude (Figure 5.15).

![](https://cdn.mathpix.com/cropped/2025_10_16_c9f804f118ee3f949b1eg-191.jpg?height=764&width=1191&top_left_y=1086&top_left_x=173)
Figure 7.1 (a) The long journey of an ion from the bulk electrolyte to the interfacial region before charge transfer. The activation barrier height, although important given its exponential location in the rate equation, is not the only determining factor. (b) The actual "charge-transfer" process occurring at the graphitic anode of a lithium-ion battery is far more complicated than what the simple Helmholtz-Perrin model presents.

Does this mean that the ionics part of the journey should not have the opportunity of constituting an rds?

Not quite.
Remember that the dominant role of the free energy change $\Delta G_{i}^{\ddagger}$ in determining the rate (or current density) for a given reaction step is given by its exponential location:

$$
v_{\mathrm{M}^{+}}=\frac{k_{\mathrm{B}} T}{h} c_{i} \mathrm{e}^{-\frac{\Delta G_{i}^{\ddagger}}{R T}}
$$

However, in addition to the exponential term, there are still preexponential factors that can affect the overall rate, among which is $c_{i}$, the number of available reactant species (ions or molecules). Hence, if any mass-transfer step lags behind and fails to supply reactant species to the interfacial region, it could still become the rds. Therefore, although the activation barriers encountered by diffusing or migrating species are much smaller in amplitude compared with that at the interface or interphase (Figure 7.1b), they must be given proper consideration.

Furthermore, the graphic illustration in Figure 7.1 only concerns the incoming species. However, if the leaving species encounters diffusion or migration resistances, their exodus from the interfacial region could also become the rds. Such resistances could arise from either concentration or potential barriers at the OHP, which are induced by the accumulation of product in the bulk electrolyte or by electrostatic pull from the electrode, respectively.

Therefore, ionics and electrodics should be considered together when studying an actual electrochemical reaction, which consists of mass transfer from the bulk electrolyte to the interface, then the charge transfer thereat, followed by mass transfer (if there is any) away from the interface.

### 7.1 Steady State

Let us look again at the consecutive steps described in Figure 7.1a, which can be written as

$$
\mathbf{M}^{0}(s) \rightleftharpoons \mathbf{M}^{0}(\mathrm{OHP}) \underset{+\mathrm{e}}{\stackrel{-\mathrm{e}}{\rightleftharpoons}} \mathbf{M}^{+}(\mathrm{OHP}) \rightleftharpoons \mathbf{M}^{+}(s)
$$

Among these consecutive steps, if any single one with a higher $\Delta G_{i}^{\ddagger}$ becomes the rds, no matter what that step is (charge-transfer step at the interface, or mass-transfer steps in the electrolyte that either
precede or follow the charge-transfer step), its sluggishness will cause either depletion of reactants or accumulation of products at its junction with other steps. Given enough time, this step will effectively decelerate the other steps with lower $\Delta G_{i}^{\ddagger}$ by reducing their preexponential term, and eventually force all those faster steps to proceed at the same speed. Then this reaction has reached the so-called "steady state", in which the reactants needed by this rds step will be produced by the preceding step at a suppressed speed, while the species produced by this step will be immediately consumed by the step following it.

Based on this characteristic of the steady state, the charge-transfer current density ( $i_{\mathrm{CT}}$ ) should correspond to the flux of mass transfer ( $J_{\text {мT }}$ ) according to the following relation:

$$
i_{\mathrm{CT}}=n F J_{\mathrm{MT}}
$$

Now it must be remembered that, in a real electrochemical device, the mass-transfer flux across the bulk electrolyte could be contributed by two distinct modes of movement, i.e. diffusion and migration of the species. For example, if the reactant or product is a neutral species that does not carry any formal charge, its movement across the bulk electrolyte may have been dictated by its concentration gradient from the bulk to the interfacial region, and we can rewrite the above equation by resorting to Fick's first law:

$$
i_{\mathrm{CT}}=n F J_{\mathrm{MT}}=-n F \frac{\mathrm{~d} c_{\mathrm{M}^{0}}}{\mathrm{~d} x}
$$

However, if the reactant or product is an ion, then the corresponding mass-transfer flux should come from those ions driven by both concentration gradient and the electrostatic force:

$$
J_{\mathrm{MT}}=J_{\mathrm{Diff}}+J_{\mathrm{Mig}}
$$

To simplify this convoluted contribution, researchers in classical electroanalytical chemistry often try to "eliminate" the migration contribution from the above equation, so that the mass-transfer flux is dictated solely by the diffusion. To do so, an inert electrolyte solute that does not participate in the electrochemical reactions is used at high concentration, so that the fraction of migration flux carried by the investigated ion is negligible, as exemplified by the example of transport numbers for proton and potassium in Section 5.2.1.5.

Hence, by keeping the flux purely diffusional, one could apply the solutions to Fick's first and second laws as taught in Section 5.1 under the constraints of different initial and boundary conditions, and derive how charge-transfer current density is related to the diffusion coefficient and bulk concentration of the investigated species, and how such current density varies with the applied external field and time. This is the reason why "supporting electrolytes" are necessities in analytic electrochemistry.

### 7.2 Galvanostatic and Potentiostatic

In Section 5.1.4, we analyzed how the concentration of a species being either consumed or produced at a constant rate ( $J_{\mathrm{D}}$ ) varies with distance and time from a reference plane at $x=0$ :

$$
\begin{aligned}
& c=c_{0}-\frac{J}{\sqrt{D}}\left[2 \sqrt{\frac{t}{\pi}} \mathrm{e}^{-\frac{x^{2}}{4 D t}}-\frac{x}{\sqrt{D}} \operatorname{erfc} \sqrt{\left(\frac{x^{2}}{4 D t}\right)}\right] \\
& c=c_{0}+\frac{J}{\sqrt{D}}\left[2 \sqrt{\frac{t}{\pi}} \mathrm{e}^{-\frac{x^{2}}{4 D t}}-\frac{x}{\sqrt{D}} \operatorname{erfc} \sqrt{\left(\frac{x^{2}}{4 D t}\right)}\right]
\end{aligned}
$$

Now we use the OHP of the interface as the reference plane, at a distance $x$ away from the OHP and at a time $t$ after the constant flux is switched on, the concentration of this species is given by the solution of Fick's second law as

$$
\begin{aligned}
& c_{x, t}=c_{0}-\frac{2 J_{\mathrm{D}} \sqrt{t}}{\sqrt{D \pi}} \mathrm{e}^{-\frac{x^{2}}{4 D t}}+\frac{J_{\mathrm{D}} x}{D} \operatorname{erfc} \frac{x}{\sqrt{4 D t}} \\
& c_{x, t}=c_{0}+\frac{2 J_{\mathrm{D}} \sqrt{t}}{\sqrt{D \pi}} \mathrm{e}^{-\frac{x^{2}}{4 D t}}+\frac{J_{\mathrm{D}} x}{D} \operatorname{erfc} \frac{x}{\sqrt{4 D t}}
\end{aligned}
$$

where $c_{0}$ represents the concentration of this species in the bulk elec- trolyte, $D$ is the diffusion coefficient and " + " or "-" after $c_{0}$ indicates whether the species is consumed or produced at the interface.

Now, remember that flux is related to the current density via

$$
J_{\mathrm{D}}=\frac{i_{\text {CT }}}{n F}
$$

We will have

$$
\begin{aligned}
& c_{x, t}=c_{0}-\frac{2 i_{\mathrm{CT}}}{n F} \sqrt{\frac{t}{D \pi}} \mathrm{e}^{-\frac{x^{2}}{4 D t}}+\frac{i_{\mathrm{CT}} x}{n F D} \operatorname{erfc} \frac{x}{\sqrt{4 D t}} \\
& c_{x, t}=c_{0}+\frac{2 i_{\mathrm{CT}}}{n F} \sqrt{\frac{t}{D \pi}} \mathrm{e}^{-\frac{x^{2}}{4 D t}}+\frac{i_{\mathrm{CT}} x}{n F D} \operatorname{erfc} \frac{x}{\sqrt{4 D t}}
\end{aligned}
$$

Earlier we applied Fick's second law to describe how the $\mathrm{Li}^{+}$concentration gradient varies with time (Figure 5.4c and d) and obtained the same solution. Here we have generalized the problem to any species that participates in an electrochemical reaction at the OHP of an electrode/electrolyte interface. If we plot the concentration of this species in 3D space with both time and distance axes, we will have the concentration profile as shown in Figure 7.2, where a few important relations could be derived under various constraints, as shown in the framed boxes.

![](https://cdn.mathpix.com/cropped/2025_10_16_c9f804f118ee3f949b1eg-195.jpg?height=651&width=1177&top_left_y=1089&top_left_x=182)
Figure 7.2 Concentration profiles of an electrochemically active species in 3D space as a function of distance and time under galvanostatic conditions. Here only the consumption scenario of the species is shown. The time variation of the interfacial concentration (Sand equation) is represented by the solid curve on the concentrationtime plane at $x=0$, and dependence of the Nernst diffusion layer thickness on time is represented by the solid curve on the distance-time plane at $c_{t=0}$. Note that both the Sand equation and Nernst diffusion layer thickness are proportional to the square root of time.

Most of the time, one is more interested in knowing how the concentration of this species at the OHP (i.e. $c_{x=0}$ ) changes with time; then, after making $x$ zero, the above expressions become

$$
\begin{aligned}
& c_{x=0}=c_{0}-\frac{2 i_{\mathrm{CT}}}{n F} \sqrt{\frac{t}{D \pi}} \\
& c_{x=0}=c_{0}+\frac{2 i_{\mathrm{CT}}}{n F} \sqrt{\frac{t}{D \pi}}
\end{aligned}
$$

If we define a constant $P$ as

$$
P=\frac{2 i_{\mathrm{CT}}}{n F} \sqrt{\frac{1}{D \pi}}
$$

Then we obtain

$$
\begin{aligned}
& c_{x, t}=c_{0}-P \sqrt{t} \\
& c_{x, t}=c_{0}+P \sqrt{t}
\end{aligned}
$$

This is the Sand equation, which tells us that, under a constant-current (or galvanostatic) mode the interfacial concentration of a given reacting species decays with the square root of time. This relation is represented in Figure 7.2 by the curve on the concentration-time plane at $x=0$.
