Repository: cunyu-liu/electrolyte_ailab

File: fine-tune/bookData/The C.R.C Handbook of solid state electrochemistry.md (part 10 of 48)
## INTRODUCTION
![](https://cdn.mathpix.com/cropped/2025_10_16_72ceac0a8fd0baa16477g-134.jpg?height=1010&width=763&top_left_y=570&top_left_x=398)
FIGURE 4.17. Electrical conductivity of undoped $\mathrm{BaTiO}_{3}$ as a function of oxygen partial pressure in the temperature range 1090-1310 K. (From Nowotny, J. and Rekas, M., Ceram. Int., 1994, 20, 217. With permission.)

property involving concentration and mobility terms of all charge carriers. Consequently, its interpretation is difficult. Parallel measurements of both thermopower and electrical conductivity enable the determination of the two terms (see Section III.D).

Figure 4.17 illustrates the electrical conductivity as a function of equilibrium oxygen activity for undoped $\mathrm{BaTiO}_{3}$ in the n- to p-type transition range. ${ }^{26}$ As seen, the conductivity exhibits a minimum at a $\mathrm{p}\left(\mathrm{O}_{2}\right)$ close to where $\mathrm{S}=0$ (Figure 4.14). Precise determination of the transition point from the minimum in the conductivity requires knowledge of the mobility terms (see Section III.D).

An extensive analysis of the electrical conductivity of binary metal oxides in terms of their defect structures has been given by Kofstad. ${ }^{1}$

The most common method for the determination of dc electrical conductivity involves the four-probe method. Figure 4.15 schematically illustrates the setup for simultaneous
measurement of thermopower and electrical conductivity. In the determination of electrical conductivity by using the setup in Figure 4.16, one may ignore the small temperature gradient required to determine thermopower ( 1 to 3 K ).

Impedance spectroscopy analysis enables the determination of the conductivity components related to grain boundaries and the bulk phase. ${ }^{2}$

## D. THE JONKER ANALYSIS

Simultaneous measurements of both $\sigma$ and $S$ in the gas/solid equilibrium for an amphoteric semiconductor (exhibiting an $n-p$ transition) enables the determination of semiconducting properties and the related defect structure based on the Jonker-type analysis. ${ }^{28}$ The Jonker analysis involves both S and $\sigma$ measured as a function of equilibrium $\mathrm{p}\left(\mathrm{O}_{2}\right)$. However, the Jonker analysis does not require a knowledge of oxygen activity corresponding with the measured electrical properties. Accordingly, the Jonker analysis enables the elimination of any error in the determination of the oxygen activity.

The relationship between the thermopower and electrical conductivity can be expressed by the following equation: ${ }^{26,29}$

$$
\begin{aligned}
S= & \pm k / 2 e\left(E_{g} / k T+A_{n}+A_{h}\right)\left(1-\sigma_{\text {min }}^{2} / \sigma^{2}\right)^{1 / 2}- \\
& -(k / e) \ln \left(\sigma / \sigma_{\text {min }}\right)\left\{1 \pm\left[1-\left(\sigma_{\text {min }}^{2} / \sigma^{2}\right)^{1 / 2}\right]+(k / 2 e) \ln (b d)\right.
\end{aligned}
$$

where

$$
\begin{gathered}
d=\left(N_{h} / N_{n}\right) \exp \left(A_{h}-A_{n}\right) \\
b=\mu_{h} / \mu_{n}
\end{gathered}
$$

$\sigma_{\text {min }}$ in Equation (4.18) is the lowest value of $\sigma$ which, in the first approximation, corresponds with an $n-p$ transition (when $\mu_{n}=\mu_{h}$ ) and $E_{g}$ is the band gap.

The principles of the Jonker analysis are illustrated in Figure 4.18. The analysis enables the determination of quantities such as (a) the band gap, (b) the ratio of mobility terms, and (c) the density of states of electronic carriers. The analysis involves the determination of the following quantities:

$$
B=k / 2 e\left(E_{g} / k T+A_{n}+A_{h}\right)
$$

and

$$
\mathrm{D}=\mathrm{k} / 2 \mathrm{e} \ln (\mathrm{bd})
$$

Figure 4.19 shows a Jonker plot for undoped $\mathrm{BaTiO}_{3}$ based on the data shown in Figures 4.14 and 4.17.

Details of the Jonker-type analysis for nonstoichiometric oxides, such as $\mathrm{TiO}_{2}$ and $\mathrm{BaTiO}_{3}$, are reported in Reference 30. These oxides both exhibit n- to p-type transitions.

The Jonker Equation (4.18) can be solved only for experimental data for both $S$ and $\sigma$ within the $n-p$ transition. In many cases, however, these experimental data are available within the n- or the p-type regime. Then, a modified Jonker analysis enables the determination of semiconducting properties. ${ }^{26,29}$

![](https://cdn.mathpix.com/cropped/2025_10_16_72ceac0a8fd0baa16477g-136.jpg?height=875&width=1203&top_left_y=100&top_left_x=178)
FIGURE 4.18. Schematic representation of the Jonker-type plot of thermopower, S , as a function of $\log \sigma$. Symbols are explained in Section III.D. ${ }^{26,27,29}$

![](https://cdn.mathpix.com/cropped/2025_10_16_72ceac0a8fd0baa16477g-136.jpg?height=490&width=659&top_left_y=1155&top_left_x=451)
FIGURE 4.19. The Jonker-type plot for undoped $\mathrm{BaTiO}_{3}$ in the temperature range 1090 to 1310 K (using the experimental data from Figures 4.14 and 4.17). (From Nowotny, J. and Rekas, M., Ceram. Int., 1994, 20, 217. With permission.)

## E. CONCLUSIONS

Electrical methods are very sensitive to defect-related properties of nonstoichiometric compounds and may be used for the determination of defect disorder and related (e.g., semiconducting) properties. Electrical methods are very useful in monitoring the processes involved in gas/solid equilibration.

Electrical properties, such as the WF, thermopower, and electrical conductivity, exhibit different sensitivities to interfaces. The WF is the electrical property most sensitive to surface properties and thus its measurement may be used in monitoring surface processes at elevated temperature. This property may be used in the determination of the defect structure of the
outer surface layer as well as to monitor the processes that take place at the surface and within the outer surface layer.

## IV. ELECTRICAL EFFECTS AT THE METAL OXIDE/OXYGEN INTERFACE

Interactions in gas/solid systems are important from the viewpoint of several applications, such as heterogeneous catalysis, high-temperature oxidation of metals, and sintering of ceramics. In this section, the mechanism and kinetics of processes taking place at the gas/solid interface will be considered for the metal oxide/oxygen system. The considerations will focus on the electrical effects accompanying interactions between gaseous oxygen and the surface of nonstoichiometric compounds.

Defects in the oxide lattice are formed at the surface as a result of interactions between the surface and gaseous oxygen. The mechanism of their formation initially involves adsorption of oxygen on the active adsorption sites, resulting in the formation of several ionized oxygen species, and then their incorporation into the surface layer. The process of incorporation involves the formation of defects within the near-surface layer. Then the defects are propagated into the bulk phase.

The mechanism of oxygen incorporation will be illustrated for a metal-deficient oxide involving cation vacancies and electron holes as the predominant lattice defects.

## A. PHYSICAL ADSORPTION

Oxygen adsorption takes place on surface-active adsorption sites, such as surface metal ions, resulting in the formation of molecular or atomic species. The following equilibria may be considered for oxygen adsorption:

$$
\begin{aligned}
& \mathrm{O}_{2(\mathrm{gas})} \rightleftarrows \mathrm{O}_{2(\mathrm{ads})} \\
& \mathrm{O}_{2(\mathrm{ads})} \rightleftarrows 2 \mathrm{O}_{(\mathrm{ads})}
\end{aligned}
$$

The above forms of adsorption, which are predominant at lower temperatures, play an important role in catalytic oxidation processes.

The formation of electrically neutral adsorbed oxygen species does not involve charge transfer between the solid and the species. Thus, this kind of adsorption does not result in changes of electrical conductivity. However, changes in the WF may be expected if changes in dipole moment of the adsorbed species are involved. Major WF changes are observed during the formation of ionized surface oxygen species.

## B. IONOSORPTION

Both molecular and atomic adsorbed oxygen species form acceptor centers which may be ionized at elevated temperatures. The degree of their ionization depends on the location of the centers in the band model in relation to the Fermi energy level of the crystal. The ionization degree of the surface centers is described by the Fermi-Dirac statistics.

The formation of chemisorbed oxygen species may be represented by the following equilibria:

$$
\begin{aligned}
& \mathrm{O}_{2(\mathrm{ads})} \rightleftarrows \mathrm{O}_{2}^{-}+\mathrm{h}^{\cdot} \\
& \mathrm{O}_{2} \rightleftarrows \mathrm{O}_{2}^{2-}+2 \mathrm{~h}^{\cdot}
\end{aligned}
$$

![](https://cdn.mathpix.com/cropped/2025_10_16_72ceac0a8fd0baa16477g-138.jpg?height=465&width=703&top_left_y=100&top_left_x=428)
FIGURE 4.20. WF changes of undoped NiO during sorption of oxygen in the temperature range 20 to $400^{\circ} \mathrm{C}$ and related mechanism of oxygen interaction with the NiO lattice. (From Nowotny, J., in Science of Ceramic Interfaces, Nowotny, J., Ed., Elsevier, Amsterdam, 1991, 79-204. With permission.)

$$
\begin{gathered}
1 / 2 \mathrm{O}_{2(\text { ads })} \rightleftarrows \mathrm{O}^{-}+\mathrm{h}^{\cdot} \\
\mathrm{O}^{-} \rightleftarrows \mathrm{O}^{2-}+\mathrm{h}^{\cdot}
\end{gathered}
$$

Figure 4.20 illustrates the WF changes of NiO during isothermal chemisorption of oxygen on an initially outgassed surface in the temperature range between 20 and $400^{\circ} \mathrm{C}$. In all cases a sudden increase of the WF is observed followed by a slow change, approaching a stationary value that corresponds with chemisorption equilibrium at $\mathrm{p}\left(\mathrm{O}_{2}\right)=$ const. ${ }^{4,5}$ As seen, the extent of the electrical effect increases with temperature. This effect is determined by the surface coverage and ionization degree of the adsorbed species.

## C. INCORPORATION OF OXYGEN INTO THE BOUNDARY LAYER

Reaction (4.28) results in the formation of doubly ionized oxygen species. These species, which already require stabilization in the crystal field, may be considered as cation vacancies in the outer surface layer. Using the Kröger-Vink notation, ${ }^{31}$ the formation of metal vacancies in a metal oxide, MO, may be illustrated by the following equilibria:

$$
\begin{gathered}
1 / 2 \mathrm{O}_{2} \rightleftarrows\left(\mathrm{~V}_{\mathrm{M}}^{\prime \prime}\right)^{*}+2 \mathrm{~h}^{*}+\mathrm{O}_{\mathrm{o}} \\
\left(\mathrm{~V}_{\mathrm{M}}^{\prime \prime}\right)^{*}+\mathrm{h}^{*} \rightleftarrows\left(\mathrm{~V}_{\mathrm{M}}^{\prime}\right)^{*} \\
\left(\mathrm{~V}_{\mathrm{M}}^{\prime}\right)^{*}+\mathrm{h}^{*} \rightleftarrows\left(\mathrm{~V}_{\mathrm{M}}\right)^{*}
\end{gathered}
$$

where $\left(\mathrm{V}_{\mathrm{M}}\right)^{*},\left(\mathrm{~V}_{\mathrm{M}}^{\prime}\right)^{*}$ and $\left(\mathrm{V}_{\mathrm{M}}^{\prime \prime}\right)^{*}$ denote, respectively, neutral, singly ionized, and doubly ionized metal vacancies. The asterisk indicates the location of the defect in the near-surface layer, where due to specific interactions, defects should be distinguished from those in the periodic lattice of the bulk phase.

The characteristics of the isothermal WF changes of an oxide crystal, after oxygen activity in the gas phase is suddenly increased (oxidation), depend on the oxidation procedure.

At $\mathrm{p}\left(\mathrm{O}_{2}\right)=$ const, the WF initially sharply increases, followed by a constant WF, which corresponds with chemisorption equilibrium (Figure 4.21). This is possible when the lattice

![](https://cdn.mathpix.com/cropped/2025_10_16_72ceac0a8fd0baa16477g-139.jpg?height=430&width=613&top_left_y=96&top_left_x=472)
FIGURE 4.21. Schematic illustration of WF changes (1) during oxygen sorption at $\mathrm{p}\left(\mathrm{O}_{2}\right)=$ constant and (2) after sorption of a small oxygen dose comparable to a fraction of the monolayer coverage.

transport is quenched. Then the equilibrium value of $\Delta \varphi$ is determined by (a) the concentration of the chemisorbed oxygen species in the adsorbed layer and (b) their ionization degree.

When this experimental procedure is performed with a constant amount of oxygen admitted to the reaction chamber, which is limited to a monolayer coverage, then the WF initially sharply increases, as a result of charging of the surface during chemisorption, and then decreases as a result of discharging of the surface due to incorporation of oxygen into the boundary layer (Figure 4.21). The rate of the discharging process is controlled by the transport of defects through the boundary layer. ${ }^{32}$ Using a particular solution of Fick's second law, it is possible to determine the chemical diffusion coefficient, D , in the boundary layer: ${ }^{33}$

$$
\mathrm{D}=(1+\mathrm{z}) \frac{\varepsilon \mathrm{L}^{2}}{30 \pi^{2}\left[\mathrm{~h}^{\cdot}\right] \tan ^{2} \gamma}
$$

where tan $\gamma$ is the slope of the linear part of the relation $\Delta \varphi / \varphi_{\max }$ vs. $1 / \mathrm{t}^{1 / 2}, \varphi_{\max }$ is the maximum WF value, $\varepsilon$ is the dielectric constant, k is the Boltzmann constant, $\left[\mathrm{h}^{\cdot}\right]_{\mathrm{b}}$ is the concentration of electron holes in the bulk, and t is the time. Figures 4.22 and 4.23 show the experimental WF changes for NiO in the temperature range 175 to $425^{\circ} \mathrm{C}^{30}$ and the normalized WF changes, $\Delta \varphi / \varphi_{\text {max }}$, as a function of $1 / \mathrm{t}^{1 / 2}$, respectively. ${ }^{33}$

![](https://cdn.mathpix.com/cropped/2025_10_16_72ceac0a8fd0baa16477g-139.jpg?height=529&width=959&top_left_y=1517&top_left_x=300)
FIGURE 4.22. WF changes of undoped NiO during sorption of a small oxygen dose comparable to a fraction of the monolayer coverage in the temperature range 175 to $425^{\circ}$ C. (From Nowotny, J., J. Mater. Sci., 1977, 12, 1143-1160. With permission.)

![](https://cdn.mathpix.com/cropped/2025_10_16_72ceac0a8fd0baa16477g-140.jpg?height=526&width=691&top_left_y=94&top_left_x=435)
FIGURE 4.23. The normalized work function changes of undoped NiO (from Figure 4.22) as a function of $1 /(\mathrm{t})^{\mathrm{H}}$. (From Adamczyk, Z. and Nowotny, J., J. Electrochem. Soc., 1980, 127, 1117-1120. With permission.)

![](https://cdn.mathpix.com/cropped/2025_10_16_72ceac0a8fd0baa16477g-140.jpg?height=993&width=491&top_left_y=799&top_left_x=129)
FIGURE 4.24. Arrhenius plot of rate constants corresponding with the discharging kinetics ( $\mathrm{k}_{\mathrm{D}}$ ) and oxygen consumption ( $\mathrm{k}_{\mathrm{A}}$ ). (Adapted from Nowotny, J., J. Mater. Sci., 1977, 12, 1143-1160.)

The Arrhenius plot of the rate constant of the surface discharging ( $\mathrm{k}_{\mathrm{D}}$ ) and the rate constant of oxygen sorption ( $\mathrm{k}_{\mathrm{A}}$ ) indicate that the mechanism of interaction in the NiO/oxygen system exhibits a change at $300^{\circ} \mathrm{C}$ involving a diffusion-controlled process above $300^{\circ} \mathrm{C}$ and a surface diffusion regime below this temperature ${ }^{32}$ (Figure 4.24).

## D. BULK EQUILIBRATION KINETICS

Equilibrium in the metal oxide/oxygen system and related defect concentrations are determined by the oxygen activity in the gas phase and the temperature. When one of these is changed, then the system tends to achieve a new equilibrium state. The rate of the reequilibration is determined by chemical diffusion in the oxide crystal.

![](https://cdn.mathpix.com/cropped/2025_10_16_72ceac0a8fd0baa16477g-141.jpg?height=574&width=664&top_left_y=94&top_left_x=449)
FIGURE 4.25. Schematic illustration of changes of a defect-related property (weight or electrical conductivity) imposed by changes of $\mathrm{p}\left(\mathrm{O}_{2}\right)$ for a nonstoichiometric oxide crystal, as a function of time.

Re-equilibration experiments may be performed either isothermally - where a new equilibrium is imposed by the suddenly changed $\mathrm{p}\left(\mathrm{O}_{2}\right)$ - or by changes of temperature at $\mathrm{p}\left(\mathrm{O}_{2}\right)=$ const.

When $\mathrm{p}\left(\mathrm{O}_{2}\right)$ is changed to a new value (within a single-phase region) over an initially equilibrated oxide crystal, then a new nonstoichiometry (and related concentration of defects) is imposed at the surface almost immediately. The new nonstoichiometry is then propagated into the crystalline bulk to regain new chemical potentials throughout the crystal. The rate of the propagation is determined by chemical diffusion. Therefore, the chemical diffusion coefficient may be determined from the re-equilibration kinetics. In the case of metal-deficient oxides, such as NiO and CoO , the mobile ionic species are metal ions, diffusing via cation vacancies while oxygen remains relatively immobile. Oxidation results in motion of metal ions to the surface (or motion of metal vacancies from the surface to the bulk); reduction involves the reverse transport.

The equilibration process in oxide systems can be monitored by changes in a bulk crystal property that is nonstoichiometry sensitive, such as weight, $\Delta \mathrm{w}$, electrical conductivity, $\Delta \sigma$, or thermopower, $\Delta \mathrm{S}$. The kinetics of the re-equilibration process, provoked by isothermal changes of $p\left(\mathrm{O}_{2}\right)$, are schematically illustrated in Figure 4.25. The rate of the equilibration is determined by chemical diffusion involving the transport of defects under a gradient of chemical potential (ambipolar diffusion). Chemical diffusion coefficients may be determined from the relevant solutions of Fick's second law for long and short times, respectively: ${ }^{34,35}$

$$
\mathrm{D}=\frac{0.934}{\mathrm{t} \frac{1}{\mathrm{a}^{2}}+\frac{1}{\mathrm{~b}^{2}}+\frac{1}{\mathrm{c}^{2}}} \log \frac{0.533}{1-\Sigma}
$$

where

$$
\Sigma=\left(\Delta \sigma_{t} / \Delta \sigma_{\infty}\right)
$$

$\mathrm{a}, \mathrm{b}$, and c are crystal dimensions, and

$$
\Sigma^{2}=\left\{(4 \tilde{D} \mathrm{t} / \pi)(\mathrm{q} / \mathrm{v})^{2}\right\}
$$

![](https://cdn.mathpix.com/cropped/2025_10_16_72ceac0a8fd0baa16477g-142.jpg?height=524&width=540&top_left_y=96&top_left_x=132)
FIGURE 4.26. Normalized changes of the electrical conductivity of undoped NiO during the equilibration (logarithmic plot). (From Nowotny, J., Oblakowski, J., and Sadowski, A., Bull. Pol. Acad. Sci. Chem., 1985, 33, 99-119. With permission.)

![](https://cdn.mathpix.com/cropped/2025_10_16_72ceac0a8fd0baa16477g-142.jpg?height=655&width=677&top_left_y=719&top_left_x=440)
FIGURE 4.27. Normalized changes of the electrical conductivity of undoped NiO during equilibration (parabolic plot). (From Nowotny, J., Oblakowski, J., and Sadowski, A., Bull. Pol. Acad. Sci. Chem., 1985, 33, 99-119. With permission.)

where $\Delta \sigma_{t}$ and $\Delta \sigma_{\infty}$ denote the change of $\sigma$ after time $t$ and after infinite time, respectively; q and v denote the surface area and the volume of the specimen. Equations (4.33) and (4.35) are valid for $\Sigma>0.6$ and $\Sigma<0.5$, respectively, assuming that in the equilibration range under study, only one type of ionized defect predominates and that the mobility term does not change with nonstoichiometry. Figures 4.26 and 4.27 show the respective plots for undoped NiO. ${ }^{34}$ Both equations result in consistent data for the chemical diffusion coefficient within their validity range (Figure 4.28).

Equations (4.33) and (4.35) have been used widely in the determination of diffusion data of nonstoichiometric compounds assuming that the gas/solid equilibration kinetics are bulk diffusion controlled. It has been shown, however, that the rate of transport within strong electric fields, generated by segregation-induced enrichment of the boundary layer, may be controlled by diffusion through this layer even at elevated temperatures. ${ }^{36}$ It has been documented that the gas/solid equilibration process may be considerably affected by the segrega-tion-induced electrical potential barriers, resulting in the formation of a local diffusive resistance, even at high temperatures. ${ }^{36}$ Accordingly, correct determination of bulk diffusion data requires evaluation of the segregation-induced diffusive resistance in the boundary layer, and

![](https://cdn.mathpix.com/cropped/2025_10_16_72ceac0a8fd0baa16477g-143.jpg?height=843&width=645&top_left_y=98&top_left_x=454)
FIGURE 4.28. Chemical diffusion coefficient of undoped NiO determined using both logarithmic (Figure 4.27) and parabolic (Figure 4.28) plot. (From Nowotny, J., Oblakowski, J., and Sadowski, A., Bull. Pol. Acad. Sci. Chem., 1985, 33, 99-119. With permission.)

its effect on the equilibration kinetics, if any. This effect will be considered in more detail in Section V.B.

The defect structure and related transport properties of binary metal oxides have been reported by Kofstad. ${ }^{1}$

## E. CONCLUSIONS

Reactivity in metal oxide/oxygen systems depends on the temperature. Figures 4.29 and 4.30 illustrate the concentration of various species that are formed at various stages of the reaction between NiO and oxygen and the related effect on the surface potential, respectively. At lower temperatures, a physical form of oxygen adsorption predominates. As the temperature increases the adsorbed oxygen species become ionized, resulting in the formation of various chemisorbed species and, consequently, leading to charging of the surface. Above $300^{\circ} \mathrm{C}$ the NiO lattice becomes mobile, resulting in oxygen incorporation into the boundary layer and the formation of metal vacancies in this layer. At higher temperatures, the vacancies may be propagated into the bulk phase.

At elevated temperatures, corresponding with the gas/solid equilibrium, the surface properties are reproducible and the related surface charge, which is independent of the experimental procedure, depends only on temperature and $\mathrm{p}\left(\mathrm{O}_{2}\right)$. Below this temperature surface properties are essentially not reproducible.

## V. SEGREGATION

## A. EFFECT OF SEGREGATION ON INTERFACE COMPOSITION

## 1. Segregation of Foreign Elements

The chemical composition at interfaces may vary as a result of segregation of defects, resulting either in enrichment or in depletion. The direction and extent of segregation depend on the segregation driving force. ${ }^{7,19}$

![](https://cdn.mathpix.com/cropped/2025_10_16_72ceac0a8fd0baa16477g-144.jpg?height=453&width=756&top_left_y=100&top_left_x=398)
FIGURE 4.29. Schematic illustration of temperature ranges corresponding with different forms of oxygen species formed as a result of oxygen sorption on a nonstoichiometric oxide, such as NiO .

![](https://cdn.mathpix.com/cropped/2025_10_16_72ceac0a8fd0baa16477g-144.jpg?height=494&width=698&top_left_y=733&top_left_x=431)
FIGURE 4.30. WF changes of undoped NiO after oxygen sorption at elevated temperatures.

Figure 4.31 shows the SIMS depth profiles of Cr in Cr -doped NiO after annealing under different gas-phase compositions. ${ }^{37}$ As seen, Cr segregates to the surface of NiO , resulting in its enrichment. The enrichment depends on the composition of both the bulk phase ${ }^{19}$ and the gas phase. There is a strong effect of the oxygen activity on Cr enrichment. If the annealing takes place in the gas/solid equilibrium, then the segregation enrichment data assume reproducible values for both oxidation (air) and reduction experiments performed successively.

It was documented that segregation also has a noticeable effect on the absolute value of the thermopower of polycrystalline materials. ${ }^{38}$ An example is Cr segregation in NiO , and Figure 4.32 shows the Fermi energy as a function of bulk composition. As seen, good agreement between the experimental data of thermopower and the theoretical dependence (as determined from the mass action law) is observed only for very dilute solid solutions (below $0.1 \mathrm{at} \%$ ) while, at higher Cr concentrations, there is a departure from the theoretical dependence owing to the increasing temperature gradient at the grain boundaries. This departure is related to the presence of a $\mathrm{NiCr}_{2} \mathrm{O}_{4}$-type bidimensional structure which is formed as a result of Cr segregation ${ }^{19,38}$ as well as to a decrease in heat conduction at the necks between the grains. The difference between the bulk Fermi level and its value for the $\mathrm{NiCr}_{2} \mathrm{O}_{4}$ spinel phase indicates that the segregation-induced surface potential for Cr -doped NiO is about 0.5 V .

The surface model of undoped NiO, equilibrated at elevated temperatures, consists of a negatively charged outer layer, which is enriched in Ni vacancies, and the positive charge in the space charge layer formed of electron holes (Figure 4.33). The introduction of trivalent ions, such as $\mathrm{Cr}^{+3}$, results in a change of the surface polarity, involving the formation of a

FIGURE 4.31. The SIMS depth profile of Cr for Cr -doped NiO annealed under reducing and oxidizing conditions ( Ar and air, respectively). (Adapted from Hirschwald, W., Sikora, I., and Stolze, F., Surf. Interface Anal., 1982, 18, 277-283.)
![](https://cdn.mathpix.com/cropped/2025_10_16_72ceac0a8fd0baa16477g-145.jpg?height=701&width=556&top_left_y=100&top_left_x=871)

FIGURE 4.32. Fermi energy determined from the thermopower of Cr -doped NiO as a function of bulk Cr content. (From Nowotny, J. and Rekas, M., Solid State Ionics, 1984, 12, 253-261. With permission.)
![](https://cdn.mathpix.com/cropped/2025_10_16_72ceac0a8fd0baa16477g-145.jpg?height=607&width=563&top_left_y=875&top_left_x=866)

positively charged outer layer, as a result of the formation of a spinel-type structure, and a negative space charge formed of Ni vacancies (Figure 4.34).

Cr also segregates to the CoO surface. As seen in Figure 4.35, ${ }^{39}$ the segregation-enrichment coefficient strongly depends on the bulk composition, assuming very high values as the bulk concentration decreases. This tendency indicates that (a) the surface exhibits a tendency to assume a constant composition, which is independent of bulk Cr content; and (b) the segregation-induced surface enrichment may assume substantial values if the segregation driving force is high enough, ${ }^{19}$ even if the bulk concentration of solute ions is at a negligible level. It has been shown that the surface enrichment coefficient (surface to bulk concentration) of Ca in yttria-doped $\mathrm{ZrO}_{2}$ is about $10^{5} .{ }^{40}$

Figure 4.36 shows the SIMS depth profile for the $\mathrm{CoCr}_{2} \mathrm{O}_{4}$ spinel phase, indicating that, in this case, Cr desegregates from the surface, resulting in the formation of a surface layer impoverished in $\mathrm{Cr}^{37}$

Figures 4.37 to 4.39 show the effect of the gas phase composition on the SIMS segregation profiles of several impurities in the hematite phase. ${ }^{41}$ As seen, the addition of a small amount of sulfur into the air results either in an increase of the segregation-induced enrichment (the

![](https://cdn.mathpix.com/cropped/2025_10_16_72ceac0a8fd0baa16477g-146.jpg?height=639&width=464&top_left_y=98&top_left_x=222)
FIGURE 4.33. The surface model of undoped NiO.

![](https://cdn.mathpix.com/cropped/2025_10_16_72ceac0a8fd0baa16477g-146.jpg?height=639&width=457&top_left_y=873&top_left_x=220)
FIGURE 4.34. The surface model of Cr-doped NiO.

![](https://cdn.mathpix.com/cropped/2025_10_16_72ceac0a8fd0baa16477g-146.jpg?height=583&width=457&top_left_y=1646&top_left_x=220)
FIGURE 4.35. Surface vs. bulk composition of Crdoped CoO. (From Haber, J., Nowotny, J., Sikora, I., and Stoch, J., J. Appl. Phys., 1984, 17, 321-330. With permission.)

![](https://cdn.mathpix.com/cropped/2025_10_16_72ceac0a8fd0baa16477g-147.jpg?height=590&width=930&top_left_y=103&top_left_x=311)
FIGURE 4.36. SIMS depth profile of a $\mathrm{CoCr}_{2} \mathrm{O}_{4}$ spinel phase. (Adapted from Hirschwald, W., Sikora, I., and Stolze, F., Surf. Interface Anal., 1982, 18, 277-283.)

FIGURE 4.37. Effect of gas phase composition on depth profile of Mg in hematite [oxygen standardization: air; sulfur standardization: nitrogen $\left.(90 \%)+\mathrm{H}_{2} \mathrm{~S}(10 \%)\right]$. (From Bernasik, A., Hirschwald, W., Janowski, J., Nowotny, J., and Stolze, F., J. Mater. Sci., 1991, 26, 2527-2532. With permission.)
![](https://cdn.mathpix.com/cropped/2025_10_16_72ceac0a8fd0baa16477g-147.jpg?height=648&width=457&top_left_y=834&top_left_x=972)

case of Mg - Figure 4.37) or in a change of the entire picture of segregation, as is the case for Si and Ca (Figures 4.38 and 4.39).

The experimental determination of the segregation of foreign lattice elements is a relatively easy matter, assuming they may reach surface concentrations which are within the detection limit of the applied surface technique. However, the determination of the effect of segregation on the surface nonstoichiometry of host lattice elements is subject to substantial difficulties.

## 2. Segregation of Host Elements

Besides the theoretical study of Duffy and Tasker, ${ }^{42}$ who have shown that the surface of undoped NiO is enriched in Ni vacancies by a factor of about 40, little is known of the segregation of host lattice ions in compounds.

The recent study of Zhang et al., ${ }^{43}$ using angular dependent XPS, have shown that the $\mathrm{Ti} / \mathrm{Ba}$ ratio at the surface of $\mathrm{BaTiO}_{3}$ (analyzed at room temperature) depends on the gas phase composition during high-temperature annealing as well as on the cooling rate. The results indicate that the surface of $\mathrm{BaTiO}_{3}$ is enriched in Ti , which is equivalent to an enrichment

![](https://cdn.mathpix.com/cropped/2025_10_16_72ceac0a8fd0baa16477g-148.jpg?height=533&width=462&top_left_y=96&top_left_x=123)
FIGURE 4.38. Effect of gas phase composition on depth profile of Si in hematite [oxygen standardization: air; sulfur standardization: nitrogen $\left.(90 \%)+\mathrm{H}_{2} \mathrm{~S}(10 \%)\right]$. (From Bernasik, A., Hirschwald, W., Janowski, J., Nowotny, J., and Stolze, F., J. Mater. Sci., 1991, 26, 2527-2532. With permission.)

![](https://cdn.mathpix.com/cropped/2025_10_16_72ceac0a8fd0baa16477g-148.jpg?height=684&width=501&top_left_y=722&top_left_x=128)
FIGURE 4.39. Effect of gas phase composition on depth profile of Ca in hematite [oxygen standardization: air; sulfur standardization: nitrogen ( $90 \%$ ) $+\mathrm{H}_{2} \mathrm{~S}(10 \%)$ ]. (From Bernasik, A., Hirschwald, W., Janowski, J., Nowotny, J., and Stolze, F., J. Mater. Sci., 1991, 26, 2527-2532. With permission.)

in Ba vacancies. The enrichment in the oxidized specimen was higher for both slowly and rapidly cooled $\mathrm{BaTiO}_{3}$. These results are consistent with the model involving a negative surface charge and a positive space charge (Figure 4.40). ${ }^{43}$

## 3. Polycrystals vs. Single Crystals

It may be expected that the segregation-induced enrichment substantially depends on the crystallographic plane, as is the case for metals. So far, however, segregation data for metal oxides are available mainly for polycrystalline materials. These data only illustrate the apparent segregation, which takes place on several planes. A better understanding of the picture of segregation in compounds requires the generation of experimental data on segregation for individual crystallographic planes of single crystals.

## B. SEGREGATION-INDUCED BIDIMENSIONAL INTERFACE STRUCTURES

The outermost crystal layers, where the segregation-induced enrichment assumes the highest values, are the subject of structural deformations, thus resulting in the formation of bidimensional interface structures. These structures exhibit properties not displayed by the bulk phase.

![](https://cdn.mathpix.com/cropped/2025_10_16_72ceac0a8fd0baa16477g-149.jpg?height=762&width=1175&top_left_y=96&top_left_x=190)
FIGURE 4.40. The surface model of undoped $\mathrm{BaTiO}_{3}$. (From Zhang, Z., Pigram, P.J., Lamb, R.N., and Nowotny, J., Proc. Int. Symp. Grain Boundary in Ceramics, Kosuge, N., Ed., American Ceramic Society, Westerville, Ohio, in press. With permission.)

WF studies of undoped $\mathrm{CoO}^{44}$ have shown that in the gas/solid equilibrium corresponding with the stability range of the CoO phase, grains of CoO are covered with a bidimensional layer of a spinel-type structure, $\mathrm{Co}_{3} \mathrm{O}_{4}$. These interface structures have been observed in other oxide systems, such as Cr -doped NiO and Cr -doped $\mathrm{CoO} .{ }^{19}$

So far, little is known of these interface structures and their effect on materials properties. A better understanding of their local properties is very important for the preparation of advanced materials of improved properties. This is the reason why intensive studies are being undertaken in the characterization of low-dimensional systems, such as thin films, heterogeneous dispersion systems, and fine-grained ceramics (nanoparticle materials). ${ }^{8}$

## C. EFFECT OF IMPURITIES ON THE SURFACE STATE IN EQUILIBRIUM

It has been a general assumption that the gas/solid equilibratium in nonstoichiometric oxides, after an oxygen potential gradient is imposed across a crystal, is determined by the bulk transport of the most rapid defects which may effectively remove the imposed chemical potential gradient. It has also been assumed that the surface layer assumes equilibrium state very rapidly. The latter assumption, however, is not correct when the crystal is contaminated with foreign ions which exhibit strong segregation. When their bulk content is very low, the time required to reach segregation equilibrium may be substantially longer than that required to remove oxygen potential gradient in the bulk phase. Then the changes in the concentration of the foreign ions in the bulk phase, due to segregation, are negligible. However, their changes at the surface are substantial and cannot be ignored.

Figure 4.41 shows changes in the CPD between zirconia (YSZ) and Pt at $780^{\circ} \mathrm{C}$ during reduction and oxidation runs ${ }^{40}$ (the CPD changes are determined by the WF changes of the zirconia surface). Despite the fact that bulk equilibrium can be established after only a few minutes, a continuous change in the WF values during about 120 h can be observed. Figure 4.42 illustrates changes in the reciprocal of the $\mathrm{p}\left(\mathrm{O}_{2}\right)$ exponent, which varies between 4 , as predicted by theory, to almost 2 . The latter value is not consistent with the

![](https://cdn.mathpix.com/cropped/2025_10_16_72ceac0a8fd0baa16477g-150.jpg?height=446&width=719&top_left_y=100&top_left_x=421)
FIGURE 4.41. Contact potential difference of the zirconia-Pt system during prolonged annealing at $780^{\circ} \mathrm{C}$. (From Nowotny, J., Sloma, M., and Weppner, W., Solid State Ionics, 1988, 28-30, 1445-1450. With permission.)

![](https://cdn.mathpix.com/cropped/2025_10_16_72ceac0a8fd0baa16477g-150.jpg?height=639&width=859&top_left_y=724&top_left_x=350)
FIGURE 4.42. Changes of the reciprocal of oxygen exponent corresponding with changes of WF during prolonged annealing at $780^{\circ} \mathrm{C}$. (From Nowotny, J., Sloma, M., and Weppner, W., Solid State Ionics, 1988, 28-30, 1445-1450. With permission.)

defect model of zirconia. The observed WF changes are caused by a slow process of defect segregation (impurities) which results in the formation of a low-dimensional surface layer. Its composition and properties are entirely different from those of the bulk phase. The proposed surface model of zirconia involves a "sandwich" composed of a surface layer enriched mainly in Ca, a subsurface layer enriched in yttria, and the bulk phase.

## D. CONCLUSIONS

Segregation leads to an enrichment of interfaces in certain lattice defects and, consequently, results in the formation of concentration gradients (and associated electrical potential gradients) in the interface layer.

The segregation equilibrium, and related enrichment (or impoverishment) of the surface layer, are determined by the gas phase composition layer on one side and the bulk phase composition on the other side. While the equilibrium between the gas phase and the surface layer may be established very rapidly, the equilibratium between the surface layer and the bulk phase, of which the rate is controlled by the transport of impurities from the bulk to the surface, may be established after a long time even at high temperature.

![](https://cdn.mathpix.com/cropped/2025_10_16_72ceac0a8fd0baa16477g-151.jpg?height=478&width=488&top_left_y=98&top_left_x=531)
FIGURE 4.43. Schematic illustration of transport along grain boundary.

## VI. EFFECT OF INTERFACES ON TRANSPORT

The mechanism and kinetics of transport along and across interfaces play an important role in the kinetics of gas/solid reactions. The mechanism of this transport is different from that in the bulk phase. This difference is caused by the structure and chemical composition of the interface layer, which are entirely different from those of the bulk.

## A. TRANSPORT ALONG INTERFACES

Transport along interfaces, commonly considered as grain boundary diffusion in the literature, corresponds with diffusion parallel to interfaces, such as grain boundaries, and is limited to a thin grain boundary layer of thickness $\delta$ (Figure 4.43). This transport is usually much faster than the transport in the bulk phase. The enhancement effect is related to the microstructure of the interface region. The correct determination of the grain boundary diffusion coefficient of defects requires knowledge of the enrichment coefficient of the grain boundary by these defects.

Grain boundary transport is the subject of several fundamental publications of Kaur and Gust, ${ }^{45}$ Atkinson and Taylor, ${ }^{46}$ Deschamps and Barbier, ${ }^{47}$ and Moya et al. ${ }^{48}$

## B. TRANSPORT ACROSS INTERFACES

In contrast to the transport along interfaces, little is known about the transport across interfaces. This transport involves diffusion perpendicular to the interface, across the segre-gation-induced chemical potential gradients and related electric fields. This transport plays an important role in heterogeneous gas/solid and solid/solid processes.

It has been generally assumed that the rate of gas/solid re-equilibration at elevated temperatures is controlled by the bulk transport kinetics, while the processes that take place at the interface or within the interface layer are relatively fast. Recently, it has been shown that the rate of the gas/solid reactions may be controlled by a diffusive resistance, which is caused by segregation-induced electric fields within the interface layer. ${ }^{36}$ The effect of these fields on the rate of transport of negatively charged defects is illustrated in Figure 4.44 in terms of $\mathrm{k}^{*}[\tilde{\mathrm{D}} / \delta]$ as a function of the normalized electric potential ( $\mathrm{k}^{*}[\tilde{\mathrm{D}} / \delta]$ is a rate constant, $\widetilde{D}$ is the chemical diffusion coefficient, $\delta$ the thickness of the diffusion layer, $\Psi$ the electrical potential, k the Boltzmann constant, and z the valency of the defects). With a positive migration effect the transport in the interface layer is accelerated and the process is controlled by bulk diffusion. However, when the migration effect assumes negative values, then the transport within the electric field in the boundary layer may control the entire gas/solid kinetics even at high temperatures.

![](https://cdn.mathpix.com/cropped/2025_10_16_72ceac0a8fd0baa16477g-152.jpg?height=888&width=700&top_left_y=142&top_left_x=433)
