Repository: cunyu-liu/electrolyte_ailab

File: fine-tune/bookData/Electrochemistry in Nonaqueous Solutions.md (part 11 of 31)
## Part One
currents and are proportional to the bulk concentrations of Ox and Red, respectively (Eqs. (5.7) and (5.8)). The potential at $i=\left(i_{\mathrm{fl}}+i_{\mathrm{bl}}\right) / 2$ is equal to $E_{1 / 2}$ in Eq. (5.10) and is called the half-wave potential. Apparently from Eq. (5.10), the halfwave potential is independent of the concentrations of Ox and Red and is almost equal to the standard redox potential $E^{0}$, which is specific to each redox system. From the fact that the limiting current is proportional to the concentration of the electroactive species and that the half-wave potential is specific to the redox system under study, the current-potential relation can be used both in quantitative and qualitative analyses.

Curves 4 and $4^{\prime}$ in Figure 5.6 show an example of the current-potential relation obtained for an irreversible electrode process. For a reversible electrode process, the reduction wave appears at the same potential as the oxidation wave, giving an oxidation-reduction wave if both Ox and Red exist in the solution (curves 1, 2 and 3 in Figure 5.6). For an irreversible process, however, the reduction wave (curve 4) is clearly separated from the oxidation wave (curve $4^{\prime}$ ), although the limiting currents for the two waves are the same as those in the reversible process. The current-potential relation for the irreversible reduction process can be expressed by

$$
\begin{aligned}
& E=E_{1 / 2}+\frac{R T}{\alpha n F} \ln \frac{i_{\mathrm{fl}}-i}{i} \\
& E_{1 / 2}=\frac{R T}{\alpha n F} \ln \frac{\delta_{\mathrm{Ox}} k_{\mathrm{f} 0}}{D_{\mathrm{Ox}}}=E^{0^{\prime}}+\frac{R T}{\alpha n F} \ln \frac{\delta_{\mathrm{Ox}} k_{\mathrm{s}}}{D_{\mathrm{Ox}}}
\end{aligned}
$$

![](https://cdn.mathpix.com/cropped/2025_10_16_7c440fa85051e8b62e3ag-116.jpg?height=825&width=859&top_left_y=193&top_left_x=209)
Figure 5.7 Current-potential relations for an irreversible electrode reaction. (a) The influence of reaction rate constant. $k_{\mathrm{s}}$ at $E^{0^{\prime}}$ : curve $1,10^{-3} ; 2,10^{-4}$ and $3,10^{-5} \mathrm{~cm} \mathrm{~s}^{-1}(\alpha=0.50)$. (b) The influence of transfer coefficient. $\alpha$ : curve $1^{\prime}, 0.75 ; 2^{\prime}, 0.50$ and $3^{\prime}$, $0.25\left(k_{\mathrm{s}}=10^{-4} \mathrm{~cm} \mathrm{~s}^{-1}\right)$. (For the case $n=1, \delta=10^{-3} \mathrm{~cm}$ and $D_{\mathrm{Ox}}=10^{-5} \mathrm{~cm}^{2} \mathrm{~s}^{-1}$. Dashed curves 0 and $0^{\prime}$ are for a reversible electrode process.)

where $k_{\mathrm{s}}$ is the rate constant at the formal potential $E^{0 \prime}$. On the other hand, the current-potential relation for the irreversible oxidation process can be expressed by

$$
\begin{aligned}
& E=E_{1 / 2}+\frac{R T}{(1-\alpha) n F} \ln \frac{i}{i_{\mathrm{bl}}-i} \\
& E_{1 / 2}=\frac{R T}{(1-\alpha) n F} \ln \frac{D_{\text {Red }}}{\delta_{\text {Red }} k_{\mathrm{b} 0}}=E^{0^{\prime}}+\frac{R T}{(1-\alpha) n F} \ln \frac{D_{\text {Red }}}{\delta_{\text {Red }} k_{\mathrm{s}}}
\end{aligned}
$$

As is apparent from Eqs. (5.12) and (5.14), the half-wave potentials for irreversible processes are independent of the concentrations of Ox and Red, but they are influenced by the values of transfer coefficient ( $\alpha$ ) and reaction rate constant ( $k_{\mathrm{s}}$ ). Figure 5.7 illustrates the influences of such parameters.

## 5.3 <br> DC Polarography - Methods that Electrolyze Electroactive Species Only Partially (1)

Polarography (now called DC polarography) was invented by J. Heyrovský in 1922. In DC polarography, a dropping mercury electrode (DME) is used as an indicator

![](https://cdn.mathpix.com/cropped/2025_10_16_7c440fa85051e8b62e3ag-117.jpg?height=450&width=864&top_left_y=189&top_left_x=341)
Figure 5.8 Schematic diagram of polarographic (or voltammetric) circuits for two-electrode (a) and three-electrode (b) systems. WE (DME): indicator or working electrode (dropping mercury electrode in the case of polarography); RE: reference electrode; CE: counter electrode; DC voltage ( $V$ ): DC voltage source; current (i): current measuring device.

electrode and current-potential curves are measured to obtain various information from them [2]. New types of polarography and voltammetry, which were developed on the basis of DC polarography, are now available as useful electroanalytical techniques (Sections 5.4 and 5.5). However, we outline DC polarography here because it is still the most fundamental among the methods that measure current-potential relations at the indicator electrode. A history of DC polarography can be found in [3].

The apparatus for DC polarography usually consists of three parts, i.e. the circuit to control the potential of the indicator electrode (DME), the circuit to measure the electrolytic current, and the electrolytic cell. Classically, two-electrode devices, as shown in Figure 5.8a, were used, but now three-electrode devices as shown in Figure 5.8b are predominant. In three-electrode devices, the electrolytic cell is equipped with three electrodes: a DME, a reference electrode and a counter electrode (Figure 5.9). The drop time of the modern DME is controlled mechanically and is usually between 0.1 and 3 s . The potential of the DME is accurately controlled by a potentiostatic circuit, even when electric current flows through the cell. The electrolytic solution usually contains a supporting electrolyte and an electroactive species that is reduced or oxidized at the electrode.

Figure 5.10 shows current-potential curves (polarograms) obtained in 0.1 M HCl (curve 1) and in $0.1 \mathrm{M} \mathrm{HCl}+1.0 \mathrm{mM} \mathrm{Cd}^{2+}$ (curve 2). Here, 0.1 M HCl is the supporting electrolyte and $1.0 \mathrm{mM} \mathrm{Cd}{ }^{2+}$ is the electroactive species. In Figure 5.10, the polarograms were measured without damping the current oscillation, and the current at the end of drop-life is measured. ${ }^{4)}$ In curve 1 , the anodic current due to the oxidation (anodic dissolution) of the Hg drop begins to flow at +0.1 V (versus
4) In tast polarography, only the current at the end of each drop is sampled and recorded on the polarogram. Then, the current oscillation as in Figure 5.10 does not occur.

![](https://cdn.mathpix.com/cropped/2025_10_16_7c440fa85051e8b62e3ag-118.jpg?height=769&width=857&top_left_y=193&top_left_x=209)
Figure 5.9 A cell for polarographic measurements [1e].

$\mathrm{Ag} / \mathrm{AgCl}$ electrode) and the cathodic current due to the reduction of hydrogen ion begins to flow at about -1.1 V . Between the two potential limits, only a small current (residual current) flows. In curve 2, there is an S-shaped step due to the reduction of $\mathrm{Cd}^{2+}$, i.e. $\mathrm{Cd}^{2+}+2 \mathrm{e}^{-}+\mathrm{Hg} \rightleftarrows \mathrm{Cd}(\mathrm{Hg})$. In DC polarography, the

![](https://cdn.mathpix.com/cropped/2025_10_16_7c440fa85051e8b62e3ag-118.jpg?height=640&width=739&top_left_y=1314&top_left_x=212)
Figure 5.10 An example of a DC polarogram recorded without damping. Polarogram 1 in 0.1 M HCl supporting electrolyte and 2 in $1.0 \mathrm{mM} \mathrm{Cd}{ }^{2+}+0.1 \mathrm{M} \mathrm{HCl}$.

current-potential curve for the electrode reaction is usually S -shaped and is called a polarographic wave.

The limiting current is proportional to the concentration of the electroactive species, whereas the half-wave potential is specific to the electroactive species, being close to the standard potential of the electrode reaction. Thus, by measuring polarographic waves, we can run qualitative and quantitative analyses. In DC polarography, many inorganic and organic substances (ions, complexes and molecules), which are reduced or oxidized at the DME, can be determined at concentration ranges between $5 \times 10^{-6}$ and $10^{-2} \mathrm{M}$. Moreover, when several kinds of electroactive species coexist in the solution, they give step-wise waves and can be determined simultaneously (Figure 5.11). The DME has two major advantages: one is the extraordinarily large hydrogen overpotential, which widens the cathodic limit of the potential window (for the anodic potential limit, see p. 129); the other is that, due to the continuous renewal of the Hg drop, the DME needs no pretreatment. With solid electrodes, the surface must be pretreated chemically or by mechanical polishing. However, the DME must be used with great care because of the high toxicity of mercury.

The reversible polarographic waves for the reduction and oxidation processes can be expressed by Eqs. (5.15) and (5.16), respectively.

Reduction wave : $\quad E=E_{1 / 2}+\frac{R T}{n F} \ln \frac{i_{\mathrm{d}}-i}{i}\left(=E_{1 / 2}+\frac{0.0592}{n} \log \frac{i_{\mathrm{d}}-i}{i}, 25{ }^{\circ} \mathrm{C}\right)$

Oxidation wave : $E=E_{1 / 2}-\frac{R T}{n F} \ln \frac{i_{\mathrm{d}}-i}{i}\left(=E_{1 / 2}-\frac{0.0592}{n} \log \frac{i_{\mathrm{d}}-i}{i}, 25{ }^{\circ} \mathrm{C}\right)$

![](https://cdn.mathpix.com/cropped/2025_10_16_7c440fa85051e8b62e3ag-119.jpg?height=525&width=693&top_left_y=1360&top_left_x=350)
Figure 5.11 An example of DC polarogram for a multicomponent system. Electroactive species: $\mathrm{Cu}^{2+}, \mathrm{Pb}^{2+}, \mathrm{Cd}^{2+}$ and $\mathrm{Zn}^{2+}$ in 1.0 mM each; supporting electrolyte: 0.1 M tartaric acid +0.5 M ammonium acetate.

where $i_{\mathrm{d}}$ is the limiting diffusion current. ${ }^{5)}$ When the current at the end of a drop-life is measured (Figure 5.10), the limiting diffusion current $\left(i_{\mathrm{d}}\right)_{\text {max }}(\mu \mathrm{A})$ is given by the following Ilkovic equation:

$$
\left(i_{\mathrm{d}}\right)_{\max }=( \pm) 708 n D^{1 / 2} \mathrm{Cm}^{2 / 3} \tau^{1 / 6}
$$

Here, $D$ is the diffusion coefficient in $\mathrm{cm}^{2} \mathrm{~s}^{-1}, C$ is the concentration in $\mathrm{mM}, m$ is the mercury flow rate in $\mathrm{mg} \mathrm{s}^{-1}, \tau$ is the lifetime of the mercury drop in s and ( + ) in $( \pm)$ is for reduction and $(-)$ is for oxidation. Equation (5.17) is the basis of quantitative polarographic analysis, showing that $\left(i_{\mathrm{d}}\right)_{\text {max }}$ is proportional to the concentration of the electroactive species. Moreover, it is used to obtain the values of diffusion coefficient.

Equations (5.15) and (5.16) show that, for reversible processes, the $\log \left[\left(i_{\mathrm{d}}-i\right) / i\right]$ versus $E$ relation is linear and its slope is $(59.2 / n) \mathrm{mV}$ at $25^{\circ} \mathrm{C}$. We can confirm the reversibility of the electrode reaction if these criteria are satisfied experimentally, we can get the value of $n$ from the slope if the reaction is known to be reversible. This procedure is called wave analysis.

We can obtain various physicochemical information from the half-wave potentials of reversible polarographic waves, as described below.

1. The half-wave potential $E_{1 / 2}\left(\right.$ at $\left.25^{\circ} \mathrm{C}\right)$ for the process $\mathrm{Ox}+n \mathrm{e}^{-} \rightleftarrows \operatorname{Red}$ is given by

$$
E_{1 / 2}=E^{0^{\prime}}+\frac{0.0592}{n} \log \left(\frac{D_{\mathrm{Red}}}{D_{\mathrm{Ox}}}\right)^{1 / 2}\left(\approx E^{0^{\prime}}\right)
$$

From this relation, we can obtain the formal redox potential ( $E^{0^{\prime}}$ ) accurately by taking the second term on the right-hand side into account or approximately by neglecting it. In order to get $E^{0^{\prime}}$ by potentiometry, both Ox and Red must be fairly stable in the solution, even when one of them is generated by redox titration. In the polarographic method, Ox or Red is contained in the solution and the other is generated in situ at the DME. A lifetime of several seconds is enough for the generated species.
2. $E_{1 / 2}$ for the process $\mathrm{Ox}+n \mathrm{e}^{-}+m \mathrm{H}^{+} \rightleftarrows \operatorname{Red}$ is given by

$$
E_{1 / 2}=E^{0^{\prime}}+\frac{0.0592}{n} \log \left(\frac{D_{\mathrm{Red}}}{D_{\mathrm{Ox}}}\right)^{1 / 2}-\left(\frac{0.0592 m}{n}\right) \mathrm{pH}
$$

The value of $(m / n)$ is determined from the relation between $E_{1 / 2}$ and pH . If $n$ is known, we can get the value of $m$. Then, using the values of $m$ and $n$, we get the value of $E^{0^{\prime}}$.
5) The mass transfer from the bulk solution to the electrode surface occurs in three modes, i.e.
(i) diffusion caused by concentration gradient,
(ii) migration caused by gradient of electric potential, and (iii) convection caused by stirring
or by temperature gradient in the solution. In polarography, the influence of migration is removed by the addition of supporting electrolyte. Thus, the mass transfer to the DME is mainly diffusion controlled.
3. $E_{1 / 2}$ for the process $\mathrm{M}^{n+}+n \mathrm{e}^{-}+\mathrm{Hg} \rightleftarrows \mathrm{M}(\mathrm{Hg})$ is given by

$$
\left(E_{1 / 2}\right)_{\mathrm{s}}=E_{M^{n+} / \mathrm{M}(\mathrm{Hg})}^{0^{\prime}}+\frac{0.0592}{n} \log \left(\frac{D_{\mathrm{M}(\mathrm{Hg})}}{D_{\mathrm{M}^{n+}}}\right)^{1 / 2}\left(\approx E_{M^{n+} / \mathrm{M}(\mathrm{Hg})}^{0^{\prime}}\right)
$$

We can get the formal potential for the amalgam formation by Eq. (5.18). Data on the diffusion coefficients of metals in mercury ( $D_{\mathrm{M}(\mathrm{Hg})}$ ) are available in the IUPAC report (Galus, Z. (1984) Pure Appl. Chem., 56, 636).
4. $E_{1 / 2}$ for the process $\mathrm{ML}_{p}^{(n+b p)+}+n \mathrm{e}^{-}+\mathrm{Hg} \rightleftarrows \mathrm{M}(\mathrm{Hg})+p \mathrm{~L}^{b}$ ( $\mathrm{L}^{b}$ : ligand anion or molecule) is given by

$$
\left(E_{1 / 2}\right)_{\mathrm{c}}=\left(E_{1 / 2}\right)_{\mathrm{s}}-\frac{0.0592}{n} \log K-\frac{0.0592 p}{n} \log \left[\mathrm{~L}^{b}\right]
$$

Here, $K$ is the formation constant for $\mathrm{M}^{n+}+p \mathrm{~L}^{b} \rightleftarrows \mathrm{ML}_{p}^{(n+p b)+}$. We can determine $p$ and $K$ from Eq. (5.19), i.e. we obtain the value of $p$ from the linear relation between $\left(E_{1 / 2}\right)_{\mathrm{c}}$ and $\log \left[\mathrm{L}^{b}\right]$ and then the value of $K$ from $\left[\left(E_{1 / 2}\right)_{\mathrm{c}}-\left(E_{1 / 2}\right)_{\mathrm{s}}\right]$ at a given [ $\mathrm{L}^{b}$ ] value. When a consecutive complex formation ( $\mathrm{M}^{n+} \rightleftarrows \mathrm{ML}^{(n+b)} \rightleftarrows \mathrm{ML}_{2}^{(n+2 b)} \rightleftarrows \cdots \rightleftarrows \mathrm{ML}_{p}^{(n+p b)}$ ) occurs, we can determine the consecutive formation constants by analyzing the relation between $\left(E_{1 / 2}\right)_{\mathrm{c}}$ and $\log \left[\mathrm{L}^{b}\right]$ more closely, based on the principle similar to those described in Section 6.3.3. Thus, polarography has been widely used in coordination chemistry.

The wave for the totally irreversible one-electron reduction is expressed by Eq. (5.20).

$$
\begin{aligned}
& E=E_{1 / 2}+\frac{0.916 R T}{\alpha F} \ln \frac{i_{\mathrm{d}}-i}{i}\left(=E_{1 / 2}+\frac{0.0542}{\alpha} \log \frac{i_{\mathrm{d}}-i}{i}, 25^{\circ} \mathrm{C}\right) \\
& E_{1 / 2}=E^{0^{\prime}}+\frac{0.0592}{\alpha} \log \left(1.349 \frac{k_{\mathrm{s}} \tau^{1 / 2}}{D_{\mathrm{Ox}}^{1 / 2}}\right)
\end{aligned}
$$

where $\alpha$ is the transfer coefficient, $E^{0 \prime}$ is the formal potential, $k_{\mathrm{s}}$ is the standard rate constant and $\tau$ is the drop time. The $\alpha$ value is obtained by wave analysis that plots the relation of $\log \left[\left(i_{\mathrm{d}}-i\right) / i\right]$ versus $E$. If the value of $E^{0^{\prime}}$ is known, $k_{\mathrm{s}}$ can be obtained from Eq. (5.21). Roughly speaking, the DC polarographic wave appears reversible if $k_{\mathrm{s}}>2 \times 10^{-2} \mathrm{~cm} \mathrm{~s}^{-1}$ but behaves totally irreversible if $k_{\mathrm{s}}<3 \times 10^{-5} \mathrm{~cm} \mathrm{~s}^{-1}$.

Several items that need further explanations are described below:
Polarograph The instrument for measuring the current-potential curves in polarography. The first polarograph, invented by Heyrovský and Shikata in 1924, was a two-electrode device (Figure 5.8a) and could record the currentpotential curves automatically on photographic paper. It was the first analytical instrument that recorded analytical results automatically. Polarographs with three-electrode circuits became popular in the 1960s. Nowadays, most of the instruments for polarography and voltammetry are three-electrode devices. In the case of two-electrode devices, there is a relation $V=\left(E_{\mathrm{DME}}-E_{\mathrm{REF}}\right)+i R$, where $V$ is the voltage applied to the cell, $E_{\text {DME }}$ and $E_{\text {REF }}$ are the potentials of the DME and the counter electrode with a constant potential, $R$ is the cell resistance

![](https://cdn.mathpix.com/cropped/2025_10_16_7c440fa85051e8b62e3ag-122.jpg?height=577&width=928&top_left_y=196&top_left_x=212)
Figure 5.12 Current-time curve at a DME (solid curve) and the oscillation of the pen recorder measured without $(\bigcirc)$ and with $(\times)$ damping.

and $i$ is the current through the cell. If $R$ or $|i|$ is large, the current-potential curve is distorted due to the influence of the ohmic $(i R)$ drop. In the case of three-electrode device, the influence of the $i R$-drop is eliminated to a considerable extent (see Section 5.9).

Ilkovic equation The equation for the diffusion current at a DME. For each mercury drop, the diffusion current at time $t$ after the beginning of a drop-life $\left(i_{\mathrm{d}}\right)_{t}$ is given by

$$
\left(i_{\mathrm{d}}\right)_{t}=708 n D^{1 / 2} \mathrm{Cm}^{2 / 3} t^{1 / 6}
$$

The $\left(i_{\mathrm{d}}\right)_{t}-t$ relation is shown by the solid curve in Figure 5.12. When a pen recorder is used to record the current, the response will be as shown by open circles or by crosses, depending on whether the recorder is used without or with damping. In the case without damping, it is appropriate to measure the current at the end of each drop-life. Then, the diffusion current is given by Eq. (5.17), where $\tau$ is a drop time.

$$
\left(i_{\mathrm{d}}\right)_{\max }=708 n D^{1 / 2} C m^{2 / 3} \tau^{1 / 6}
$$

In the case with damping, the mid point of the oscillation corresponds well to the average current during a drop-life. Thus, we get the average diffusion current ( $\left.i_{\mathrm{d}}\right)_{\text {av }}$ as shown by Eq. (5.22).

$$
\left(i_{\mathrm{d}}\right)_{\mathrm{av}}=(1 / \tau) \int_{0}^{\tau}\left(i_{\mathrm{d}}\right)_{\mathrm{t}} \mathrm{~d} t=607 n D^{1 / 2} \mathrm{Cm}^{2 / 3} \tau^{1 / 6}
$$

Nowadays, it is usual to measure the current without damping and read the values at the end of each drop-life (see Figure 5.10).

Supporting electrolyte The electrolyte that is added to the electrolytic solution to make it electrically conductive as well as to control the reaction conditions. The supporting electrolyte also works to eliminate the migration current that flows in its

![](https://cdn.mathpix.com/cropped/2025_10_16_7c440fa85051e8b62e3ag-123.jpg?height=861&width=781&top_left_y=196&top_left_x=350)
Figure 5.13 (a) Electrocapillary curve at a DME, measured as drop time- or surface tension-potential curve, and a simplified model of the double layer. (b) Charging current-potential curve.

absence. It may be a salt, an acid, a base or a pH buffer, which is difficult to oxidize or to reduce. It is used in concentrations between 0.05 and 1 M , which is much higher than that of electroactive species (usually $10^{-5}-10^{-2} \mathrm{M}$ ). The supporting electrolyte sometimes has a great influence on the electrode reaction, changing the potential window of the solution, the double-layer structure, or reacting with the electroactive species (e.g. complex formation with metal ions). It must be selected carefully.

Residual current A small current that flows in the solution free of electroactive species (see curve 1 in Figure 5.10). The residual current in DC polarography is mainly the charging current, which is for charging the double layer on the surface of the DME (Figure 5.13). ${ }^{6)}$
6) Generally, the charging current ( $i_{\mathrm{cc}}, \mu \mathrm{A}$ ) at an electrode is expressed by

$$
i_{\mathrm{cc}}=\frac{\mathrm{d} q}{\mathrm{~d} t}=C_{\mathrm{d}}\left(E_{\mathrm{pzc}}-E\right) \frac{\mathrm{d} A}{\mathrm{~d} t}-A C_{\mathrm{d}} \frac{\mathrm{~d} E}{\mathrm{~d} t}
$$

where $q$ is the charge at the double layer ( $\mu \mathrm{C}$ ), $C_{\mathrm{d}}$ is the double-layer capacity ( $\mu \mathrm{F} \mathrm{cm}^{-2}$ ), $A$ is the electrode area $\left(\mathrm{cm}^{2}\right), E_{\mathrm{pzc}}$ is the potential of zero charge $(\mathrm{V})$ and $t$ is the time $(\mathrm{s})$. Under polarographic conditions, the potential of the DME during a drop-life is practically constant
$(\mathrm{d} E / \mathrm{d} t \approx 0)$ and the charging current is due to the change in the electrode area. Thus, the charging current at $t(\mathrm{~s})$ after the beginning of a drop-life is $\left(i_{\mathrm{cc}}\right)_{\mathrm{t}}=5.7 \times 10^{-3} m^{2 / 3} t^{-1 / 3} C_{\mathrm{d}} \times$ ( $E_{\mathrm{pzc}}-E$ ) and that at the end of a drop-life is $\left(i_{\mathrm{cc}}\right)_{\text {max }}=5.7 \times 10^{-3} m^{2 / 3} \tau^{-1 / 3} C_{\mathrm{d}}\left(E_{\mathrm{pzc}}-E\right) . C_{\mathrm{d}}$ at a DME is on the order of $10-20 \mu \mathrm{Fcm}^{-2}$ but changes appreciably with the electrode potential and with the solution composition. The charging current is nonfaradaic, the electrolytic current is faradaic.

Polarography and voltammetry Both methods are the same in that currentpotential curves are measured. According to the IUPAC recommendation, the term 'polarography' is used when the indicator electrode is a liquid electrode whose surface is periodically or continuously renewed, like a dropping or streaming mercury electrode. When the indicator electrode is some other electrode, the term 'voltammetry' is used. However, there is some confusion in the use of these terms.

Indicator electrode and working electrode In polarography and voltammetry, both terms are used for the microelectrode at which the process under study occurs. The term 'working electrode' is somewhat more popular, but, according to the IUPAC report (Pure Appl. Chem., 1979, 51, 1159), 'indicator electrode' is more appropriate here. The term 'working electrode' is recommended for the case when the change in the bulk concentration of the substance under study occurs appreciably by the electrolysis at the electrode, while 'indicator electrode' for the case when the change is negligible.

The main analytical limitations of DC polarography and the methods to overcome them are as follows:

Lower limit of analytical determination Because of interference by the charging current, the lower limit of determination is at best $\sim 5 \times 10^{-6} \mathrm{M}$ for divalent metal ions. This limit is much reduced by eliminating the charging current appropriately (Section 5.4).

Tolerable amount of the substance electrolyzed before the analyte(s) In DC polarography, several electroactive species can be determined simultaneously because they give step-wise waves. However, if a substance that is easier to reduce or to oxide than the analyte(s) exists in high concentrations ( 50 times or more), the determination of the analyte(s) is difficult. This problem is overcome by obtaining the derivative curve of the DC polarographic wave (Section 5.4).

Potential limit on the anodic side In DC polarography, the measurable potential limit on the anodic side is much more negative than the oxidation potential of water. It is caused by the anodic dissolution of the DME ( $\mathrm{Hg} \rightarrow \mathrm{Hg}^{2+}$ or $\mathrm{Hg}_{2}{ }^{2+}$ ). This problem is overcome by using platinum or carbon electrodes (Section 5.5).

## 5.4 <br> New Types of Polarography - Methods that Electrolyze Electroactive Species Only Partially (2)

In order to overcome the drawbacks of DC polarography, various new types of polarography and voltammetry were developed. Some new polarographic methods are dealt with in this section. They are useful in chemical analyses as well as in studying electrode reactions.

![](https://cdn.mathpix.com/cropped/2025_10_16_7c440fa85051e8b62e3ag-125.jpg?height=762&width=772&top_left_y=191&top_left_x=350)
Figure 5.14 The DC and AC polarographic circuits (a) and the current-potential curves for DC and AC polarographies (b).

### 5.4.1 <br> AC Polarography

In AC polarography [4], as shown in Figure 5.14a, AC voltage ( $\Delta E \sin \omega t$ ) of, for example, 10 mV in peak-to-peak amplitude and 100 Hz in frequency is superimposed on the DC voltage ( $E_{\mathrm{dc}}$ ) and the sum is applied to the DME. Then, from the current that flows through the circuit, the AC component is sampled and recorded against the DC voltage, after being amplified, rectified and filtered. For reversible electrode reactions, the AC current that flows through the circuit $(I(\omega t))$ is correlated with the DC potential of the DME by Eq. (5.23):

$$
I(\omega t)=\frac{n^{2} F^{2} A C(\omega D)^{1 / 2} \Delta E}{4 R T \cosh ^{2}(j / 2)} \sin \left(\omega t+\frac{\pi}{4}\right)
$$

Here, $A$ is the electrode area, $C$ and $D$ are the concentration and the diffusion coefficient of the electroactive species, $\Delta E$ and $\omega(=2 \pi f)$ are the amplitude and the angular frequency of the AC applied voltage, $t$ is the time and $j=n F\left(E_{\mathrm{dc}}-E_{1 / 2}\right) / R T$. For reversible processes, the AC polarographic wave has a symmetrical bell shape and corresponds to the derivative curve of the DC polarographic wave (Figure 5.14b). The peak current $i_{\mathrm{p}}$, expressed by Eq. (5.24), is proportional to the concentration of electroactive species and the peak potential is almost equal to the half-wave potential in DC polarography.

$$
i_{\mathrm{p}}=\frac{n^{2} F^{2} A C(\omega D)^{1 / 2} \Delta E}{(32)^{1 / 2} R T}
$$

However, the peak current in AC polarography markedly depends on the reversibility of the electrode process, being very small for an irreversible process. We can apply this dependence to study the kinetics of the electrode reactions.

The AC current measured in AC polarography contains, in addition to the faradaic current caused by the electrode reaction, the charging current caused by the charging-discharging of the double layer at the electrode surface. Due to the interference of the charging current, the lower limit of determination in AC polarography is about the same as that in DC polarography. However, there are two AC polarographic methods that eliminate the charging current. One is phase-sensitive AC polarography and the other is second harmonic AC polarography. The former is based on the fact that the AC component of the faradaic current is $45^{\circ}$ out of phase with the applied AC voltage ( $E_{\mathrm{ac}}=\Delta E \sin \omega t$ ), while that of the charging current is $90^{\circ}$ out of phase with $E_{\mathrm{ac}}$. The charging current is eliminated by measuring the inphase component of the AC current using a lock-in amplifier. In the latter, the $2 \omega$-component of the AC current is measured using a lock-in amplifier, here the $2 \omega$-component being free from the charging component. Both methods are highly sensitive, the lower limit of determination being $\sim 10^{-7} \mathrm{M}$, and are useful in studying the kinetics of electrode reactions. ${ }^{7)}$

### 5.4.2 <br> SW Polarography

Instead of the sine-wave voltage in AC polarography, square-wave (SW) voltage of small amplitude is superposed on DC voltage ( $E_{\mathrm{dc}}$ ) and the sum is applied to the DME. For each cycle of the applied SW voltage, the faradaic current and the charging current as in Figure 5.15 flow through the circuit. The charging current decreases rapidly (exponentially with time $t$ ) and is practically zero near the end of the half cycle. On the other hand, the faradaic current ( $\propto t^{-1 / 2}$ ) decreases rather slowly and still remains considerably at the end of half cycle. The feature of this method is that the current near the end of each half cycle is sampled to eliminate the charging current [5]. SW polarography gives a bell-shaped wave, as in AC method, and is useful for chemical analyses. Its lower limit of determination is $10^{-7} \mathrm{M}$ or less. Moreover, a readily reducible or oxidizable substance is tolerable up to 10000 times or more. However, this method is not sensitive to species that undergo irreversible electrode reactions.

### 5.4.3 <br> Pulse Polarography

This method is classified into normal pulse polarography (NPP) and differential pulse polarography (DPP), based on the modes of applied voltage [6].

[^15]![](https://cdn.mathpix.com/cropped/2025_10_16_7c440fa85051e8b62e3ag-127.jpg?height=1019&width=761&top_left_y=186&top_left_x=340)
Figure 5.15 Square-wave voltage (e.g. $200 \mathrm{~Hz}, 10 \mathrm{mV}$ ) (upper) and the faradaic current (solid curve) and the charging current (dashed curve) (lower) in SW polarography. The currents after attenuation of the charging current (shown by small circles) are sampled.

Normal pulse polarography As shown in Figure 5.16a, for each drop of the DME, the potential is kept for a fixed time ( $2-4 \mathrm{~s}$ ) at an initial potential $E_{\mathrm{i}}$, at which no electrolysis occurs, and then, near the end of the drop-life, a pulse voltage ( $V_{\text {pulse }}$ ) is applied for a duration of $5-100 \mathrm{~ms}$. $V_{\text {pulse }}$ is increased from one drop to the next. At the beginning of each voltage pulse, both the faradaic and charging currents are large. However, due to the rapid decrease in the charging current, the current near the end of the pulse contains only the faradaic component. This situation resembles that in SW polarography (see Figure 5.15). In this method, the current near the end of the pulse is sampled and recorded against the potential of the DME during the pulse, i.e. $\left(E_{\mathrm{i}}+V_{\text {pulse }}\right)$. The polarographic wave is S-shaped, as in DC polarography. However, because the influence of charging current has been eliminated, the lower limit of determination is $\sim 10^{-7} \mathrm{M}$. In the inverse NPP method, the initial potential $E_{\mathrm{i}}$ is set at the limiting current region of a substance under study and the pulse potential is varied inversely. This method is used to measure the inverse reaction (reoxidation for reduction and rereduction for oxidation) to study the electrode kinetics.

![](https://cdn.mathpix.com/cropped/2025_10_16_7c440fa85051e8b62e3ag-128.jpg?height=651&width=839&top_left_y=196&top_left_x=209)
Figure 5.16 Applied voltages in normal pulse (a) and differential pulse (b) polarographies.

Differential pulse polarography As shown in Figure 5.16b, the potential before the pulse changes from one drop to the next. However, the pulse voltage $\Delta E$, which is applied near the end of a drop-life, is the same ( $5-20 \mathrm{mV}$ ) for each drop. The current that flows before the pulse is the same as that in DC polarography. When the pulse voltage is applied, both the faradaic and charging currents suddenly increase. But the charging current decreases rapidly and, near the end of the pulse, only the faradaic component remains. In this method, the current just before the pulse and the current near the end of the pulse ( $\tau_{\mathrm{s}}(\mathrm{s})$ after the beginning of the pulse) are sampled and the difference is recorded against the potential before the pulse. The polarogram is bell-shaped, with the peak current expressed by Eq. (5.25). The peak potential is similar to the half-wave potential in DC polarography.

$$
i_{\mathrm{p}}=\frac{n F A D^{1 / 2} C}{\pi^{1 / 2} \tau_{\mathrm{s}}^{1 / 2}} \cdot \frac{1-\sigma}{1+\sigma} \quad\left[\sigma=\exp \left(\frac{n F \Delta E}{2 R T}\right)\right]
$$

This method is the most sensitive of the polarographic methods now available and the lower limit of determination is $\sim 5 \times 10^{-8} \mathrm{M}$. It is fairly sensitive even for substances that undergo irreversible electrode reactions. DPP is very useful in trace analyses.

## 5.5 <br> Voltammetry and Related New Techniques - Methods that Electrolyze Electroactive Species Only Partially (3)

Voltammetry is a term used to include all the methods that measure currentpotential curves (voltammograms) at small indicator electrodes other than the

![](https://cdn.mathpix.com/cropped/2025_10_16_7c440fa85051e8b62e3ag-129.jpg?height=663&width=850&top_left_y=191&top_left_x=341)
Figure 5.17 Examples of voltammetric indicator electrodes. (a) Disk electrode (GC, platinum, gold, etc.); (b) carbon paste electrode; (c) simple hanging mercury drop electrode.

DME [7]. There are various types of voltammetric indicator electrodes, but disk electrodes, as shown in Figure 5.17, are popular. The materials used for disk electrodes are platinum, gold, graphite, glassy carbon (GC), boron-doped diamond, ${ }^{8)}$ carbon paste, etc. and they can be modified in various ways. For electrode materials other than mercury, the potential windows are much wider on the positive side than for mercury. However, electrodes of stationary mercury drop, mercury film and mercury pool are also applicable in voltammetry. In some cases, voltammograms are recorded in flowing solutions or by rotating the indicator electrodes (see Section 5.5.3). Moreover, all the polarographic methods (DC, AC, SW and pulse methods) are used in voltammetry. Voltammetry is dealt with in Ref. [1] and, in more detail, in the books of Ref. [8].

### 5.5.1 <br> Linear Sweep Voltammetry

This method is sometimes abbreviated to LSV. In this method, a static indicator electrode ( $A \mathrm{~cm}^{2}$ in area) is used and its potential is scanned at constant rate $v\left(\mathrm{~V} \mathrm{~s}^{-1}\right)$
8) The boron-doped diamond-film electrode is a new type of voltammetric indictor electrodes. It is promising because of its high chemical stability, low background currents and wide potential windows (high overpotentials for the oxidation and the reduction of water). See the
book by Fujishima, A., Einaga, Y., Rao, T.N. and Tryk, D.A. (2005) Diamond Electrode, Elsevier, Amsterdam, and an article by Kulandainathan, M.A., Hall, C., Wolverson, D., Foord, J.S., MacDonald, S.M. and Marken, F. (2007) J. Electroanal. Chem., 606, 150.

![](https://cdn.mathpix.com/cropped/2025_10_16_7c440fa85051e8b62e3ag-130.jpg?height=317&width=841&top_left_y=189&top_left_x=207)
Figure 5.18 Applied voltage in (a) linear sweep voltammetry and (b) cyclic voltammetry.

![](https://cdn.mathpix.com/cropped/2025_10_16_7c440fa85051e8b62e3ag-130.jpg?height=616&width=751&top_left_y=655&top_left_x=214)
Figure 5.19 Linear sweep voltammogram for a reversible process. $E_{\mathrm{p}}$, peak potential; $E_{\mathrm{p} / 2}$, half-peak potential; $E_{1 / 2}$, half-wave potential; $i_{\mathrm{p}}$, peak current.

from an initial value $\left(E_{\mathrm{i}}\right)$ to the positive or negative direction (Figure 5.18). A typical linear sweep voltammogram is shown in Figure 5.19. In contrast to DC polarography, there is no limiting current region. After reaching a peak, the current decreases again. ${ }^{9)}$ For a reversible reduction process, the peak current $i_{\mathrm{p}}(\mathrm{A})$ is expressed by Eq. (5.26), where $D$ and $C$ are the diffusion coefficient $\left(\mathrm{cm}^{2} \mathrm{~s}^{-1}\right)$ and the concentration ( $\mathrm{mol} \mathrm{cm}^{-3}$ ) of the electroactive species:

$$
i_{\mathrm{p}}=0.446 n F A C\left(\frac{n F}{R T}\right)^{1 / 2} v^{1 / 2} D^{1 / 2}=\left(2.69 \times 10^{5}\right) n^{3 / 2} A D^{1 / 2} v^{1 / 2} C
$$

9) The current decrease after the peak occurs because the thickness of the diffusion layer increases with time (see footnote 3 ). Even if the
potential scan is stopped after the peak, the current continues to decrease with time in the same way.

The peak potential $E_{\mathrm{p}}$ and the half-peak potential $E_{\mathrm{p} / 2}$ are related to the half-wave potential $E_{1 / 2}$ in DC polarography by Eqs. (5.27)-(5.29).

$$
\begin{aligned}
& E_{\mathrm{p}}=E_{1 / 2}-1.11 \frac{R T}{n F}=E_{1 / 2}-\frac{0.0285}{n} \quad\left[\mathrm{~V}, 25^{\circ} \mathrm{C}\right] \\
& E_{\mathrm{p} / 2}=E_{1 / 2}+1.09 \frac{R T}{n F}=E_{1 / 2}+\frac{0.0280}{n} \quad\left[\mathrm{~V}, 25^{\circ} \mathrm{C}\right] \\
& \left|E_{\mathrm{p}}-E_{\mathrm{p} / 2}\right|=2.2 \frac{R T}{n F}=\frac{0.0565}{n} \quad\left[\mathrm{~V}, 25^{\circ} \mathrm{C}\right]
\end{aligned}
$$

$i_{\mathrm{p}}$ and $E_{\mathrm{p}}$ (or $E_{\mathrm{p} / 2}$ ) give quantitative and qualitative information on the electroactive species. $\left.{ }^{\mathbf{1 0}}\right) i_{\mathrm{p}}$ is proportional to $v^{\mathbf{1} / 2}(v=$ voltage scan rate $)$, while the charging current $i_{\mathrm{cc}}$ is proportional to $v$. Thus, the $i_{\mathrm{p}} / i_{\mathrm{cc}}$ ratio decreases with $v$.

Equations (5.30)-(5.32) are for a totally irreversible reduction process:

$$
\begin{aligned}
& i_{\mathrm{p}}=\left(2.99 \times 10^{5}\right) n\left(\alpha n_{\mathrm{a}}\right)^{1 / 2} A D^{1 / 2} v^{1 / 2} \mathrm{C} \\
& E_{\mathrm{p}}=E^{0^{\prime}}-\left(\frac{R T}{\alpha n_{\mathrm{a}} F}\right)\left[0.780+\ln \left(\frac{D^{1 / 2}}{k_{\mathrm{s}}}\right)+\ln \left(\frac{\alpha n_{\mathrm{a}} F v}{R T}\right)^{1 / 2}\right] \\
& \left|E_{\mathrm{p}}-E_{\mathrm{p} / 2}\right|=1.857 \frac{R T}{\alpha n_{\mathrm{a}} F}=\frac{0.0477}{\alpha n_{\mathrm{a}}} \quad\left[\mathrm{~V}, 25^{\circ} \mathrm{C}\right]
\end{aligned}
$$

where $\alpha$ is the transfer coefficient, $n_{\mathrm{a}}$ is the number of electrons that participate in the rate determining step, $E^{0^{\prime}}$ is the formal potential, $k_{\mathrm{s}}$ is the standard rate constant and $R T / F=0.0257$ at $25^{\circ} \mathrm{C}$. For irreversible process, the value of $i_{\mathrm{p}}$ depends on $\alpha$ and, if $\alpha=0.5$, it is about $20 \%$ smaller than that for a reversible process. The peak potential $E_{\mathrm{p}}$ depends on the scan rate $(v)$ and becomes $\left(30 / \alpha n_{\mathrm{a}}\right) \mathrm{mV}$ more negative for each 10-fold increase in $v$.

In this method, a wide range of scan rate $(v)$ is possible, i.e. from $1 \mathrm{mVs}^{-1}$ to $1000 \mathrm{~V} \mathrm{~s}^{-1}$ with a conventional apparatus, and up to $1000000 \mathrm{~V} \mathrm{~s}^{-1}$ or even more with a combination of a sophisticated apparatus and an ultramicroelectrode.

### 5.5.2 <br> Cyclic Voltammetry

Cyclic voltammetry is often abbreviated CV. In this method, the potential is linearly scanned forward from $E_{1}$ to $E_{2}$ and then backward from $E_{2}$ to $E_{1}$, giving a triangular
10) When two or more electroactive species are reduced (or oxidized) or when one electroactive species is reduced (or oxidized) in two or more steps in LSV, the analysis of the voltammogram becomes difficult. For example, in Figure 5.20, it is difficult to accurately measure the current for the second peak ( $i^{\prime} p$ ). Two methods are applicable in such a case: (i) we stop the potential sweep at point $S$ after the
first peak, wait until the current decreases almost to zero and then restart the sweep to measure the second peak (curve 2 ). (ii) We mathematically transform the linear sweep voltammogram into an S-shaped voltammogram by the convolution or semi-integral method. Then, two-step S-shaped waves are obtained for a two-component system.

![](https://cdn.mathpix.com/cropped/2025_10_16_7c440fa85051e8b62e3ag-132.jpg?height=516&width=764&top_left_y=193&top_left_x=212)
Figure 5.20 Linear sweep voltammogram for a two-component system (see footnote 10).
