Repository: cunyu-liu/electrolyte_ailab

File: fine-tune/bookData/Electrolytes, Interfaces and Interphases Fundamentals and Applications in Batteries.md (part 11 of 47)
## 1 What Is an Electrolyte?
Thus, at a constant rate of consuming or producing an interfacial species, the interfacial concentration of the species would eventually reach either infinity ( $+\infty$ ) or negative infinity ( $-\infty$ ) when $t$ is sufficiently large ( $t \approx \infty$ ). In reality, however, practical limits always step in and apply additional restrictions to keep these values realistic.

For example, in the consumption scenario, the interfacial concentration of the species will become infinitesimally small, which means that as soon as a reactant ion or molecule appears at the OHP, it will participate in the reaction, be consumed and be converted into other species. This is similar to the metastable reaction intermediates in a series of reactions. At this time, we often treat the interfacial concentration of the species as zero.

Such a specific time $\tau$, where the concentration of this species drops to zero, is known as Sand's time ( $\tau_{\text {Sand }}$ ), ${ }^{1}$ which could be obtained from the follow relation:

$$
\begin{gathered}
c_{x=0}=c_{0}-\frac{2 i_{\mathrm{CT}}}{n F} \sqrt{\frac{\tau_{\mathrm{Sand}}}{D \pi}}=0 \\
\tau_{\mathrm{Sand}}=\pi D\left(\frac{n F c_{0}}{2 i_{\mathrm{CT}}}\right)^{2}
\end{gathered}
$$

In the electrodeposition phenomenon, Sand's time is an important parameter that will affect the morphology of the nascent metal species deposited on the electrode surface, such as the dendritic deposition of metals. However, in that scenario, since a metallic cation is the only conducting species that contributes to the charge transfer, while anions would accumulate at the other electrode surface, creating an additional concentration gradient as well as an internal electric field that is opposite to the externally applied electric field, some adjustment will have to be made to reflect the interactions between the cation and anion. In particular, when a supporting electrolyte is absent, which is most likely the case in most real electrochemical devices, the ambipolar diffusion of the cations and anions should be taken into account, resulting in a different Sand's time. We will discuss this adjustment in Section 7.5.

On the other hand, for the production scenario, the interfacial concentration of the species produced will increase with time, while its diffusion away from the OHP into the electrolyte bulk will try to decrease it. The net result of these two competing processes will determine whether the interfacial concentration can reach an equilibrium. In the case that an excessive overpotential is applied on the electrode so that the diffusion cannot transport the produced species away fast enough, the accumulation of the species at the OHP will encounter its solubility limitation, and the product leaves the OHP in the form of precipitation.

Now let us consider if, instead of a constant flux, a constant potential (i.e. potentiostatic) is applied at the interface to drive the consumption or production of a given species, how would the interfacial concentration and current density change? Cottrell ${ }^{2}$ applied such potentiostatic constraints on Fick's second law and obtained the cor- responding concentration profile as a function of time and distance from the interface:

$$
c_{x, t}=c_{0} \operatorname{erf}\left[\frac{x}{\sqrt{4 D t}}\right]
$$

where $c_{0}$ is the concentration of the species in the bulk electrolyte.
The corresponding flux depends on the concentration of the species at the OHP of the interface, i.e. $x=0$, and should follow Fick's first law as

$$
J_{\mathrm{D}}=-D \frac{\partial c_{x, t}}{\partial x}=-D\left[\frac{c_{0}}{\sqrt{\pi D t}} \mathrm{e}^{-\frac{x^{2}}{4 D t}}\right]_{x=0}=-c_{0} \sqrt{\frac{D}{\pi t}}
$$

while the current density $i_{\text {CT }}$ is related to the diffusional flux by

$$
i_{\mathrm{CT}}=-n F A J_{\mathrm{D}}=n F A c_{0} \sqrt{\frac{D}{\pi t}}=K t^{-\frac{1}{2}}
$$

This is the Cottrell equation, ${ }^{2}$ which states that, under a potentiostatic condition, the diffusion-control current density would decay with the reciprocal square root of time.

Note that neither the concentration profile nor the current density relies on the overpotential applied, but rather on the capability of the bulk electrolyte to provide the reactant (via the terms $c_{0}$ and $D)$.

The Sand and Cottrell equations describe in a quantitative manner how concentration, interfacial potential and charge-transfer current density change under galvanostatic and potentiostatic conditions, respectively. One can observe a similarity between the two: the square root of time $(\sqrt{t})$. These two ideal scenarios represent the most important electrochemical elements that one could apply to control the reactions, and they are present, in varying manners, in most advanced electrochemical techniques such as potentiometry, coulometry, voltammetry and their variations, including cyclic voltammetry, chronoamperometry, polarography, etc. As a consequence, the factor $\sqrt{t}$ often appears in the quantitative treatments of transient responses of either concentration, current or voltage.

### 7.3 Nernst Diffusion Layer

From Figure 7.2, one can easily see that, under galvanostatic conditions, at a given time, the concentration of the species under investigation experiences a continuous increase from $c_{x=0, t}$ at the OHP all the way into the bulk electrolyte, where it reaches a bulk concentration
value of $c_{t=0}$. Note that the former ( $c_{x=0, t}$ ) is a function of time, whereas the latter ( $c_{t=0}$ ) is a constant. Between these two boundary values there is a transition region defined by eqn (7.13). Nernst proposed a simplified quantification of this transition region. He extrapolated the linear section of the concentration profile at the interface as well as the line representing bulk concentration value. The two lines intersect, and Nernst defined the distance from the OHP to this intersection as the "diffusion layer". ${ }^{3}$ It is hence called the "Nernst diffusion layer", the thickness of which is denoted $\delta$ and illustrated in Figure 5.7. Apparently $\delta$ also changes with time.

What is the physical significance of that straight line at the OHP? Its slope, i.e. $(\mathrm{d} c / \mathrm{d} x)_{x=0}$, is in fact the concentration gradient at the interface:

$$
\left(\frac{\mathrm{d} c}{\mathrm{~d} x}\right)_{x=0}=\frac{c_{t=0}-c_{x=0, t}}{\delta}
$$

According to Fick's first law, this concentration gradient determines the flux and the charge-transfer current density across the interface:

$$
J_{\mathrm{D}}=-D\left(\frac{\mathrm{~d} c}{\mathrm{~d} x}\right)_{x=0}=\frac{i_{\mathrm{CT}}}{n F}
$$

Hence

$$
J_{\mathrm{D}}=-D \frac{c_{t=0}-c_{x=0, t}}{\delta}=\frac{i_{\mathrm{CT}}}{n F}
$$

which can be rearranged to

$$
c_{t=0}-c_{x=0, t}=-\frac{\delta i_{\mathrm{CT}}}{n D F}
$$

On the other hand, we have shown earlier that, under galvanostatic conditions, the concentration at the OHP should be

$$
c_{x=0, t}=c_{t=0}+\frac{2 i_{\mathrm{CT}}}{n F} \sqrt{\frac{t}{D \pi}}
$$

Combining these two expressions, we obtain

$$
\frac{\delta i_{\mathrm{CT}}}{n D F}=\frac{2 i_{\mathrm{CT}}}{n F} \sqrt{\frac{t}{D \pi}}
$$

One can then easily obtain the expression for $\delta$ :

$$
\delta=2 \sqrt{\frac{D t}{\pi}}
$$

In other words, the Nernst diffusion layer also increases with the square root of time, which is represented by the solid curve on the distance-time plane at $c_{t=0}$ (Figure 7.2).

Similarly, one can obtain the expression for the Nernst diffusion layer under potentiostatic conditions:

$$
\delta=\sqrt{\pi D t}
$$

In both cases the diffusion layer thickness increases with the square root of time. For most practical electrochemical devices, after a short transient time, the diffusion layer would prevail over the entire cell, until diffusion control steps in and interferes. Thus, how fast the ions can transport across the electrolyte often determines whether mass transport would become the rate-determining step of the cell reaction.

### 7.4 Limiting Current

Consider an electrode under either galvanostatic or potentiostatic polarization for a while: when equilibrium is reached all the mass-transport and charge-transfer steps proceed at the same rate, as we discussed at the beginning of this chapter, and the concentration of the species that is consumed at the interface becomes essentially infinitesimally small. In this case, at a given time, the concentration gradient at the OHP, i.e. $(\mathrm{d} c / \mathrm{d} x)_{x=0}$, reaches its maximum at that given time:

$$
\left(\frac{\mathrm{d} c}{\mathrm{~d} x}\right)_{x=0}=\frac{c_{t=0}-c_{x=0, t}}{\delta}=\frac{c_{t=0}}{\delta}
$$

The maximum concentration gradient corresponds to a maximum flux and maximum charge-transfer current density, as defined by

$$
i_{\mathrm{CT}}=-n F J_{\mathrm{D}}=-n F D\left(\frac{\mathrm{~d} c}{\mathrm{~d} x}\right)_{x=0}=-n F D \frac{c_{t=0}}{\delta}
$$

We call this maximum current density at a given time the limiting current ( $i_{\mathrm{L}}$ ):

$$
i_{\mathrm{L}}=-n F D \frac{c_{t=0}}{\delta}
$$

In any electrochemical system, the current density cannot be higher than this value, because it is the maximum flux that mass transport can provide.

### 7.5 Ambipolar Ionic Transport at an Interface

Now we should recall that the interfacial quantities such as surface concentration, diffusion layer thickness and limiting current derived in earlier sections of this chapter were all based on Fick's laws under the assumption that all ionic transport is carried by ionic diffusion, and that migration under the applied electric field does not exist.

Experimentally, the latter condition can often be met with the use of a stable supporting electrolyte (Section 5.2.1.5). However, in reallife electrolytes, such as those used in advanced batteries, it is neither practical nor possible to use supporting electrolytes. Hence most of the equations presented in the earlier sections no longer hold true because of the presence of ionic migration. The new complications that arise from ionic migration are not only an additional driving force for ionic transport, but also bring the difference between cationic and anionic responses to the externally applied electric field (as reflected by their respective ionic mobility or transport numbers) and their coupling due to Coulombic interactions.

One practical approach to resolve the complications induced by ionic migration in a binary electrolyte was briefly discussed in Section 5.2.6.4, where it was shown that it is possible, under a series of simplifications and assumptions, to describe the ionic transport driven by both diffusion and migration in a form as if it is a neat diffusional process:

$$
J_{\mathrm{MT}}^{\mathrm{c}}=J_{\mathrm{MT}}^{\mathrm{a}}=-\left[\frac{\mu_{\mathrm{c}} D_{\mathrm{a}}-\mu_{\mathrm{a}} D_{\mathrm{a}}}{\mu_{\mathrm{c}}+\mu_{\mathrm{a}}}\right] \frac{\partial}{\partial x} c_{0}
$$

where the term in front of the concentration gradient can be viewed as an imaginary diffusion coefficient called the ambipolar diffusion coefficient ( $D_{\text {ambp }}$ ):

$$
D_{\text {ambp }}=\frac{\mu_{\mathrm{c}} D_{\mathrm{a}}+\mu_{\mathrm{a}} D_{\mathrm{c}}}{\mu_{\mathrm{c}}+\mu_{\mathrm{a}}}
$$

Such a quantity represents the combined effects of diffusion and migration as well as the coupled movement of cations and anions, hence providing a convenient tool to investigate the interfacial charge-transfer process. Benefiting from this simplification, we could rewrite both Fick's laws in the forms

$$
J=-D_{\operatorname{ambp}} \frac{\partial c}{\partial x}
$$

and

$$
\frac{\partial c}{\partial t}=D_{\text {ambp }} \frac{\partial^{2} c}{\partial x^{2}}
$$

Application of eqn (7.30) and (7.31) allows us to study the interfacial scenarios that are closer to real-life electrochemical devices, instead of the idealized charge-transfer scenarios that are induced by pure ionic diffusions as described in Figure 7.2.

For example, we can now look at the electrodeposition problem of a metallic ion from a binary electrolyte, such as $\mathrm{Cu}^{0}$ deposition from an aqueous electrolyte consisting of $\mathrm{CuSO}_{4}$ in the Daniell cell described in Figure 6.1, or $\mathrm{Li}^{0}$ deposition from an ether-based polymeric electrolyte. In these scenarios, the electrodeposition of $\mathrm{M}^{n+}$ is driven by both diffusional and migrational movement of cations and anions, in the absence of any supporting electrolyte. For $\mathrm{Cu}^{0}$ deposition, the charge transfer occurs at an interface that can be considered as a classical electrified double layer, because the potential of $\mathrm{Cu}^{0}$ sits well within the electrochemical stability window of aqueous electrolytes. However, $\mathrm{Li}^{0}$ deposition presents a new complication because of its reactivity with electrolyte components and the formation of an interphase (see Chapter 8), which constitutes an independent existence between the $\mathrm{Li}^{0}$ electrode and electrolyte, and insulates electron exchange. Hence the real charge-transfer sites in this case should be underneath the interphase and near the $\mathrm{Li}^{0}$ metal surface.

Nevertheless, we can temporarily ignore the existence of an interphase and assume that the interface between $\mathrm{Li}^{0}$ metal and an ether-based polymer electrolyte remains classical. This assumption has its basis in the fact that, among all the non-aqueous electrolytes investigated so far, ether-based polymers demonstrated the least reactivity with $\mathrm{Li}^{0}$, hence the presence of an interphase thereon should be minimal.

At the surface of the metallic electrode ( $x=0$ ), the current (or flux) should arise only from the cationic movement, and the anion would not participate in the charge transfer. Hence

$$
\begin{aligned}
& i_{\mathrm{CT}}=i^{\mathrm{c}}=n F J_{\mathrm{MT}}^{\mathrm{c}} \\
& i^{\mathrm{a}}=n F J_{\mathrm{MT}}^{\mathrm{a}}=0
\end{aligned}
$$

Therefore, for the two fluxes at a metallic electrode surface described by eqn (5.168), we could have

$$
\begin{gathered}
J_{\mathrm{MT}}^{\mathrm{c}}=\mu_{\mathrm{c}} c_{\mathrm{c}} \frac{\partial V}{\partial x}-D_{\mathrm{c}} \frac{\partial}{\partial x} c_{\mathrm{c}} \\
J_{\mathrm{MT}}^{\mathrm{a}}=-\mu_{\mathrm{a}} c_{\mathrm{a}} \frac{\partial V}{\partial x}-D_{\mathrm{a}} \frac{\partial}{\partial x} c_{\mathrm{a}}=0
\end{gathered}
$$

Again, we solve for the potential-dependent term $\partial V / \partial x$ from eqn (7.35):

$$
\frac{\partial V}{\partial x}=-\frac{D_{\mathrm{a}}}{\mu_{\mathrm{a}} c_{\mathrm{a}}} \frac{\partial}{\partial x} c_{\mathrm{a}}
$$

Inserting eqn (7.36) into eqn (7.34), and assuming that, under qua-si-equilibrium conditions, the electroneutrality ensures that $c_{\mathrm{c}}=c_{\mathrm{a}}$, we will have

$$
J_{\mathrm{MT}}^{\mathrm{c}}=-D_{\mathrm{a}} \frac{\mu_{\mathrm{c}} c_{\mathrm{c}}}{\mu_{\mathrm{a}} c_{\mathrm{a}}} \frac{\partial}{\partial x} c_{\mathrm{a}}-D_{\mathrm{c}} \frac{\partial}{\partial x} c_{\mathrm{c}}=-\frac{\mu_{\mathrm{a}} D_{\mathrm{c}}-\mu_{\mathrm{c}} D_{\mathrm{a}}}{\mu_{\mathrm{a}}} \frac{\partial}{\partial x} c_{\mathrm{c}}
$$

or we can rewrite it as an expression for the cationic concentration gradient at the interface ( $x=0$ ), so that it could be conveniently used in Fick's first law:

$$
\left[\frac{\partial}{\partial x} c_{\mathrm{c}}\right]_{x=0}=-J_{\mathrm{MT}}^{\mathrm{c}} \frac{\mu_{\mathrm{a}}}{\mu_{\mathrm{a}} D_{\mathrm{c}}-\mu_{\mathrm{c}} D_{\mathrm{a}}}
$$

Remember the definition of ambipolar diffusion coefficient $D_{\text {ambp }}$ in eqn (5.172), which can be introduced into eqn (7.38) by divid- ing both the numerator and denominator by ( $\mu_{\mathrm{a}}+\mu_{\mathrm{c}}$ ) followed by rearrangement:

$$
\left[\frac{\partial}{\partial x} c_{\mathrm{c}}\right]_{x=0}=-\frac{J_{\mathrm{MT}}^{\mathrm{c}}}{D_{\text {ambp }}\left(1+\frac{\mu_{\mathrm{c}}}{\mu_{\mathrm{a}}}\right)}=-\frac{i^{\mathrm{c}}}{n F D_{\text {ambp }}\left(1+\frac{\mu_{\mathrm{c}}}{\mu_{\mathrm{a}}}\right)}
$$

Using this new boundary condition for electrodeposition, we could revisit the solution of Fick's second law under galvanostatic conditions as we did in Section 7.2. Without going into details, the new expression for the cationic concentration profile at the interface $(x=0)$, or Sand's equation, becomes

$$
c_{x=0}=c_{0}-\frac{2 i^{\mathrm{c}}}{n F} \frac{\mu_{\mathrm{a}}}{\mu_{\mathrm{a}}+\mu_{\mathrm{c}}} \sqrt{\frac{t}{D_{\text {ambp }} \pi}}
$$

or in a simpler form

$$
c_{x=0}=c_{0}-\frac{2 i^{\mathrm{c}} t_{\mathrm{a}}}{n F} \sqrt{\frac{t}{D_{\mathrm{ambp}} \pi}}
$$

where $t_{\mathrm{a}}$ is the anion transport number as defined in eqn (5.96) in Section 5.2.1.5.

Interestingly, we see again in the product term $i^{c} t_{\mathrm{a}}$ that the deposition of a metallic cation is coupled with the movement of an anion.

### 7.6 Further Caution When Applying DiffusionOriginated Equations

Before we conclude this chapter, a few words must be said about applying these charge-transfer and mass-transport equations to practical electrochemical devices, especially those devices whose electrodes operate beyond the electrochemical stability limits of the electrolytes, such as lithium-ion batteries, lithium-metal batteries and any advanced batteries working at high voltages.

One must remember that an important assumption adopted while deriving these equations is that all mass transports between interface and bulk electrolyte are diffusion driven, without a contribution from migration. While electroanalytical chemists can approximate their investigated systems to such an assumption with the help of supporting electrolytes (see Section 5.2.1.5 and discussions earlier in this chapter), such a "luxury" is often not available for many practical elec- trochemical reactions, because in those cases a qualifying supporting electrolyte simply does not exist. Lithium-metal and lithium-ion battery electrolytes represent typical examples.

To serve as a qualified supporting electrolyte, all components of such an electrolyte (solvent molecule, salt cation and anion) must
remain inert to any electrochemical reactions while providing high ion conduction, so that the migrational contribution from the species under investigation could be suppressed to a negligible level.

However, the extreme potentials of most reactions related to either $\mathrm{Li}^{+}$reduction ( -3.04 V vs. SHE), $\mathrm{Li}^{+}$intercalation in graphite ( -2.94 V vs. SHE) or silicon hosts ( -2.60 V vs. SHE) exclude almost any known electrolyte component, because at those potentials no known electrolyte component can withstand the reduction and remain inert.

Hence, when investigating the mass-transport and charge-transfer processes in lithium or lithium-ion batteries, one must keep in mind that the basic assumption that mass transport is dictated by diffusional movements of species does not hold, as the movement of charge carriers such as $\mathrm{Li}^{+}$is not only driven by a concentration gradient, but is also affected (assisted or resisted) by the electrostatic forces exerted by the electrode potentials. The combined effect of such interactions is ambipolar diffusion, which provides a remedy to resolve such convoluted cation and anion movements in a binary electrolyte system, as we have briefly shown in Section 7.5. However, such a remedy still over-simplifies the complicated interactions among electrolyte components, especially in the concentrated or super-concentrated electrolytes that are gaining more and more importance in new applications.

What complicates the situation even more is the presence of interphases, which we will briefly discuss in Chapter 8, and then discuss in a more thorough manner in Part B.

Because of the presence of interphases, charge transfer no longer occurs at the location where the electrode and electrolyte meet, and the ion transport across the interphases introduces an additional step in the consecutive mass-transport and charge-transfer steps as shown in Figure 7.1. More importantly, the step at an interphase is often the rate-determining-step.

Nevertheless, the equations that we derived in the previous two chapters are still extensively used to model, calculate, predict and explain behaviors in lithium and lithium-ion batteries, in both the bulk electrode and bulk electrolyte or across the interfaces, with varying degrees of modification to correct the departures induced by the disturbances from both the migration-driven transport and the presence of interphases. Examples include the direct application of Sand's time to the growth of dendritic $\mathrm{Li}^{0}$ (Chapter 10, Section 10.2.2) and that of the modification of the Butler-Volmer equation to $\mathrm{Li}^{+}$intercalation/de-intercalation at a graphitic anode [Section 6.5.9, eqn (6.128)].

However, one must keep in mind that most of these corrections are semiempirical, and are no longer built on the solid mathematical and thermodynamic foundations that the classical ionics and electrodics were.

For these semiempirical efforts applying modifications of classical theories to approach reality, perhaps an interesting analogy can be found in astronomy. Before Copernicus revealed that the Earth orbits around the Sun, the Ptolemaic model based on geocentrism could explain essentially everything we observe in the sky, and predict within a certain accuracy most of the astronomic events such as solar and lunar eclipses. Those explanations and predictions were made computationally equivalent with what the Copernican model of heliocentrism can generate, by sheer mathematical tricks, but they are grounded on completely wrong scientific foundations.

Such approaches work to a certain extent, but eventually we need to develop new and more scientifically correct models, now that we know about the existence of interphases.

## References

1. H. J. S. Sand, On the concentration at the electrodes in a solution, with special reference to the liberation of hydrogen by electrolysis of a mixture of copper sulphate and sulphuric acid, Proc. Phys. Soc., London, 1899, 17, 496-534.
2. F. G. Cottrell, Der Reststrom bei galvanischer Polarisation, betrachtet als ein Diffusionsproblem, Z. Phys. Chem., 1903, 42U(1), 385.
3. W. Nernst, Studies in chemical thermodynamics, Nobel Lecture, 12 December 1921, https://www.nobelprize.org/uploads/2018/06/nernst-lecture.pdf.

## 8 When an Electrode Operates Beyond Electrolyte Stability Limits: Interphase

When the potential of an electrode ventures beyond what the electrolyte components can withstand, reactions occur. In some but not all cases the reactions are irreversible decompositions of various electrolyte components (solvent molecules, cations, anions, etc.), and they may generate solid products, which consequently deposit on the surface of the electrode, forming a physical layer with inhomogeneity in chemical composition, morphology and thickness.

Furthermore, some but not all of these solid depositions may constitute such a unique physical barrier on the electrode surface that it insulates electrons from traveling across, hence stopping the undesired irreversible reactions of the electrolytes from going further, while at the same time still allowing certain ions that are essential to the cell reactions to travel across. Such a selective insulation/conduction property, i.e. insulating to electrons so that undesired charge transfer is blocked but still conductive to ions so that the mass transfer needed for the desired charge transfer can still proceed, makes this solid deposition layer an interphase. ${ }^{1,2}$

An interphase does not always form - it forms only when a set of conditions are simultaneously met, and we cannot yet predict precisely when and how it can be formed.

As a relatively new electrochemical concept, the interphase was not discovered until 1979, when Peled attempted to explain why alkali and alkaline earth metals can remain stable in certain non-aqueous

[^8]and aprotic solvents despite the thermodynamics. ${ }^{3}$ More thorough studies on interphases, however, would not start until the commercialization of lithium-ion batteries in the 1990s. Most of the fundamental knowledge about interphases was obtained thereafter. ${ }^{4,5}$ However, so far, we still do not fully understand what it is, how it is structured, how ions transport across it and under what conditions it can be constructed.

What we do know is that there is a closely intertwined relation between electrolytes and interphases.

Given its importance in modern electrochemical devices, we will discuss the concept of the interphase from a few different perspectives here, but leave the detailed knowledge about its formation mechanism and chemistries to Chapter 16.

### 8.1 Interface vs. Interphase

The interface that we have discussed so far in preceding chapters is merely a location where two different phases (i.e. electrode and electrolyte) meet. It is electrified and structured as a double layer because both phases experience a sudden discontinuity in their chemical composition, morphology and charge distribution at the junction.

However, such an interface does not have a fixed chemical composition and structure. Its structure is dynamic, and is responsive to changes of the externally applied overpotential for rather short time lengths (usually $<10^{-3} \mathrm{~s}$ ). The double-layer structure may even disappear, if the applied potential falls on the point of zero charge ("pzc") potential (Section 6.3).

In other words, the interface is transient and reversible in terms of both structure and chemical composition (Figure 8.1a).

Differing from the interface, the interphase is an independent phase between electrode and electrolyte. It has a relatively permanent chemistry, morphology and structure. In some cases, its chemistry and structure could still evolve, but do so in a much longer time period (hours to days or even months). Most importantly, an interphase must conduct ions while insulating electrons. In other words, the charge transfer across an interface as shown in Figure 6.10 cannot occur across an interphase by principle.

Interphases form as the consequence of irreversible reactions, which are induced by overpolarizing an electrode beyond the electrochemical stability window of the electrolyte (Figure 8.1b). Therefore, the electrochemical stability window of an electrolyte is an important
(a)

![](https://cdn.mathpix.com/cropped/2025_10_16_c9f804f118ee3f949b1eg-209.jpg?height=1194&width=833&top_left_y=294&top_left_x=351)
Figure 8.1 Comparison between interface and interphase. (a) At the "pzc" the interface is not electrified, hence the double-layer structure does not exist. As the electrode departs from the "pzc" owing to the applied overpotential, the interface is electrified, and a double-layer structure arises. At this stage, the electrode remains in the electrochemical stability window of the electrolyte, hence the interface is dynamic and reversible. Both the structure and chemical composition of the double layer change with the applied potential. (b) As the electrode potential ventures beyond the electrochemical stability window of the electrolyte, irreversible reactions occur, which may form a solid product deposited on the electrode surface. If such solid deposition has selective conduction, i.e. conductive to ions but insulating to electrons, it constitutes an interphase. Thus, the interphase has a relatively permanent structure and chemical composition.

descriptor that helps us to determine whether an interface or an interphase exists.

However, one must remember that, for an interphase to actually form, going beyond the electrochemical stability window is a necessary but not sufficient condition, because not all irreversible reactions lead to solid decomposition products, while even fewer lead to solid products with selective conductivity to ions.

### 8.2 Electrochemical Stability Window

The electrochemical stability window is an extensively used descriptor that reflects how much electrochemical stress (i.e. overpotential) an electrolyte can withstand before irreversible decomposition occurs. In a simple definition, it is the voltage range between its reduction limit and oxidation limit. Cyclic voltammetry, a potentiodynamic technique, is often used to determine these stability limits because it can express such limits in the most visual manner (Figure 8.2), although other electroanalytical techniques (coulometry, titration, potentiostatic or galvanostatic/dynamic, etc.) could also be used.

It must be pointed out that the electrochemical stability window is not a mathematically rigorous quantity, because its determination, no matter what technique is used, often depends on some arbitrary standards set by the user. In cyclic voltammetry, such an arbitrary standard is the "threshold current density level", above which a decomposition reaction should be considered as "significant", hence the limit should be considered "reached".

Despite its non-rigorous nature, the electrochemical stability window is a very useful quantity. For example, if an electrolyte is intended for battery applications, its electrochemical stability window would set an upper limit on the battery voltage that it can support, because the cathode (positive electrode) material should not operate beyond its anodic (oxidation) limit, and the anode (negative electrode) material should not operate beyond its cathodic (reduction) limit. Such requirements become more stringent if the electrochemical device needs to operate on reversible cell reactions, such as in rechargeable batteries.

As mentioned above, all the interfacial charge-transfer processes discussed in the preceding chapters apply only to interfaces, which should be "clean", in the absence of any additional phase or barrier caused by solid depositions. In other words, the charge-transfer kinetics described by the Butler-Volmer equation or its derivatives should not be valid in presence of any interphase. For those equations to

![](https://cdn.mathpix.com/cropped/2025_10_16_c9f804f118ee3f949b1eg-211.jpg?height=595&width=1179&top_left_y=227&top_left_x=180)
Figure 8.2 The electrochemical stability window is defined by the oxidation and reduction limits of the most reactive components in the electrolyte. An aqueous solution of lithium bis(trifluoromethanesulfonyl)imide (LiTFSI) has an electrochemical stability window of $\sim 1.23 \mathrm{~V}$, because TFSI is a stable anion that can be oxidized only at potentials higher than the oxygen evolution reaction (OER), whereas $\mathrm{Li}^{+}$is a stable cation that can be reduced to $\mathrm{Li}^{\circ}$ only at potentials lower than the hydrogen evolution reaction (HER). Hence the upper and lower limits of the window in this case are defined by the decomposition reactions of the electrolyte solvent, water. However, the electrochemical stability window of aqueous sodium iodide solution is only $\sim 0.60 \mathrm{~V}$ because iodide is much easier to oxidize than water, thus imposing a lower oxidation limit. Also shown as comparison are the reversible intercalation/de-intercalation processes of lithium ion with a graphite host at the cathodic side, and with a high-voltage cathode material, lithium nickel manganese oxide $\left(\mathrm{LiNi}_{0.5} \mathrm{Mn}_{1.5} \mathrm{O}_{4}\right)$, at the anodic side.

remain true, the only reaction occurring there should be the investigated charge-transfer process and its corresponding electrochemical reaction. In most cases, such reactions are reversible upon reversal of the applied overpotential.
To satisfy these requirements for a clean and reversible interface, which has a dynamic double-layer structure and a surface chemistry in the absence of irreversible reactions, a particular condition has to be met: the electrode must stay within the stability limits of the electrolyte components. Otherwise, the interface could be (although not always) replaced by an interphase.
We have learned that an electrolyte consists of solvents and salts. The latter, upon dissolution, dissociate into discrete cations and anions. Each of these components may undergo their own electrochemical
reactions, provided that they see a sufficiently high overpotential applied on the electrode in either a positive (anodic) or negative (cathodic) direction.

In other words, any specific electrolyte component can be electrochemically decomposed, provided that the overpotential applied on the electrode is high enough, in either a negative or positive direction. Hence, in order to maintain a strictly clean interface so that the charge-transfer equations in Chapters 6 and 7 could remain true, the overpotentials on the interface must be applied with caution such that not only do no other undesired electrochemical reactions occur apart from the investigated reaction, but also the investigated reaction itself occurs within the electrochemical stability window of the electrolyte.

The electrochemical stability window for an electrolyte is often defined by the onset of oxidative and reductive decompositions of its most vulnerable components, although such a definition is in fact not rigorous owing to the arbitrary choice of where the onset is. We call these onsets "oxidation limit" and "reduction limit", respectively. The oxidative and reductive limits do not necessarily come from the same species.

To illustrate how the electrochemical stability window is correlated with the interface and interphase, we will use two typical electrolytes as examples.

### 8.2.1 Electrochemical Stability Windows of Aqueous and Non-aqueous Electrolytes

As briefly discussed in Section 5.2.7, aqueous electrolytes based on inorganic or organic salts dissolved in water have an electrochemical stability window of $\sim 1.23 \mathrm{~V}$ (Figure 5.12), which is essentially set by the oxidation and reduction of the solvent therein, i.e. the water molecule.

On the cathodic side, the limit is set by the hydrogen evolution reaction (HER) produced by the reductive decomposition of water, and the corresponding chemical equation depends on the pH value of the aqueous electrolyte:
In acidic ( $\mathrm{pH}<7.0$ ) aqueous electrolytes:

$$
2 \mathrm{H}^{+}+2 \mathrm{e}^{-} \rightarrow \mathrm{H}_{2}
$$

In alkaline ( $\mathrm{pH}>7.0$ ) aqueous electrolytes:

$$
2 \mathrm{H}_{2} \mathrm{O}+2 \mathrm{e}^{-} \rightarrow \mathrm{H}_{2}+2 \mathrm{OH}^{-}
$$

The HER usually needs very little overpotential to occur. In other words, the interface that corresponds to the equilibrium between proton and hydrogen gas is highly non-polarizable. This is the main reason why the standard hydrogen electrode (SHE) serves as a reliable reference electrode.

On the anodic side, the limit is set by the oxygen evolution reaction (OER) produced by oxidative decomposition of water. Again, the exact chemical equation depends on the pH value of the aqueous electrolyte: In acidic ( $\mathrm{pH}<7.0$ ) aqueous electrolytes:

$$
2 \mathrm{H}_{2} \mathrm{O} \rightarrow \mathrm{O}_{2}+4 \mathrm{H}^{+}+4 \mathrm{e}^{-}
$$

In alkaline ( $\mathrm{pH}>7.0$ ) aqueous electrolytes:

$$
4 \mathrm{OH}^{-} \rightarrow \mathrm{O}_{2}+2 \mathrm{H}_{2} \mathrm{O}+4 \mathrm{e}^{-}
$$

Unlike the HER, the kinetics of the OER are much more sluggish owing to its higher activation energy barrier, and it therefore often requires a high overpotential to proceed. The main reason is that such a process involves the transfer of multiple electrons. Consequently, the interface corresponding to the equilibrium between oxygen gas and water or hydroxide is highly polarizable.

In fact, how to minimize the overpotential for both the OER and its reversible reaction, the oxygen reduction reaction (ORR), has been a central question in fuel cell as well as electrocatalysis research. It often requires expensive noble metals such as platinum as catalysts to reduce the energetic barriers between oxygen gas and water molecules.

Confined by the electrochemical stability of water, if researchers want to study the reduction of a very electropositive metal ion, such as lithium ion ( $\mathrm{Li}^{+}$) or sodium ion ( $\mathrm{Na}^{+}$), or the oxidative decomposition behavior of a very stable anion, such as bis(trifluoromethanesulfonyl)imide (TFSI), they should not choose an aqueous solution of this salt (LiTFSI or NaTFSI), because they will never see the deposition of lithium or sodium metal ( $\mathrm{Li}^{0}$ or $\mathrm{Na}^{0}$ ), or the oxidative decomposition of TFSI. Instead, on the cathodic side of the cyclic voltammogram, they will see only the HER, and on the anodic side only the OER, both being the result of the water decomposition (Figure 8.2).

In order to observe either the reduction of these alkali metal ions or the oxidation of a very stable chemical species like TFSI, one must avoid aqueous electrolytes and consider using electrolytes based on non-aqueous and aprotic solvents, so that the limits imposed by
the HER and OER would no longer intervene. For example, certain non-aqueous electrolytes based on sulfolane or alkane nitriles are sufficiently oxidation resistant to allow one to observe the oxidation process of salt anions. On the other hand, the reduction of alkali metal ions occurs at such low potentials that there is essentially no known electrolyte, even those based on non-aqueous and aprotic solvents, that can remain thermodynamically stable to support their reversible deposition. Hence an expanded electrochemical stability window is needed, with the help of interphases. This is especially true for lithium or lithium-based battery chemistries, in which non-aqueous and aprotic solvents have to be used despite the intrinsic issues associated with these solvents, such as high flammability, toxicity to the environment and cost.

However, if the researcher only wants to investigate the oxidative decomposition of iodide ( $\mathrm{I}^{-}$), then an aqueous electrolyte is a convenient choice, because the oxidation of iodide to triiodide ( $\mathrm{I}_{3}{ }^{-}$) or iodine ( $\mathrm{I}_{2}$ ) occurs at $c a .0 .55-0.60 \mathrm{~V}$, well below that of the OER and within the electrochemical stability window of water. Note that such an oxidation reaction of iodide, differing from the oxidative decomposition of water, is reversible, because the product $\mathrm{I}_{3}{ }^{-}$or $\mathrm{I}_{2}$ remains in the electrolyte. They can be readily reduced if the potential on the electrode is reversed, unlike oxygen, which escapes from the system. Such a reversible process in cyclic voltammetry is characterized by a closed shape (Figure 8.2), whose current peaks for anodic (shown as positive by convention) and cathodic (shown as negative by convention) processes are separated by only a narrow gap.

Accordingly, because the anodic limit of the electrolyte is now defined by the oxidation of iodide, not by the oxidation of water, the electrochemical stability window of an aqueous solution of sodium iodide narrows to only 0.60 V (Figure 8.2). Its applicability as an electrolyte becomes further limited.

### 8.2.2 Expanded Electrochemical Stability Window by an Interphase

As mentioned in the previous section, there is no known electrolyte that can provide a thermodynamically stable voltage range to accommodate the electrochemical reactions occurring at extreme potentials, such as the reduction of alkali metal ions. However, the fact is that reduction or intercalation reactions of these alkali metal ions do occur reversibly in selected non-aqueous electrolytes, upon which a few rechargeable battery chemistries, including the commercially mature lithium-ion battery, are based.

Why is there such a discrepancy? The answer is the interphase.
