Repository: cunyu-liu/electrolyte_ailab

File: fine-tune/bookData/Electrochemistry in Nonaqueous Solutions.md (part 12 of 31)
## Part One
potential cycle (Figure 5.18). Figure 5.21 shows some examples of cyclic voltammograms for the process $\mathrm{Ox}+n \mathrm{e}^{-} \rightleftarrows$ Red, where only Ox is in the solution. Curve 1 is when the process is reversible. In the forward scan, a cathodic peak is obtained by the reduction of Ox to Red, as in LSV . In the backward scan, an anodic peak appears due to the reoxidation of the Red, which was generated during the forward scan. For a reversible process, the cathodic and anodic peak currents are equal in magnitudes $\left(\left|i_{\mathrm{pc}}\right|=\left|i_{\mathrm{pa}}\right|\right)$ and the cathodic peak potential $\left(E_{\mathrm{pc}}\right)$ is $(58 / n) \mathrm{mV}$ more negative than the anodic peak potential ( $E_{\mathrm{pa}}$ ). These are important criteria for reversibility. Moreover,

![](https://cdn.mathpix.com/cropped/2025_10_16_7c440fa85051e8b62e3ag-132.jpg?height=607&width=742&top_left_y=1280&top_left_x=209)
Figure 5.21 Cyclic voltammograms for the electrode reaction $\mathrm{Ox}+n \mathrm{e}^{-} \rightleftarrows$ Red, which is reversible (curve 1), irreversible but $\alpha=0.5$ (curve 2) and reversible but accompanied by a conversion of Red to an electroinactive species (curve 3 ). $E_{1 / 2}$ is for reversible process.

the half-wave potential, which is used to obtain the formal redox potential, is obtained by $E_{1 / 2}=\left(E_{\mathrm{pc}}+E_{\mathrm{pa}}\right) / 2$. By decreasing the reversibility, the difference between the two peak potentials increases. Curve 2 is for a process that is considerably irreversible. Compared with curve 1, the cathodic peak appears at much more negative potential, the anodic peak at much more positive potential. If the process is completely irreversible, the anodic peak does not appear in the measurable potential region. From the irreversible CV curve, we can obtain kinetic parameters (rate constant and transfer coefficient) for the electrode reaction, usually by a simulation method. Curve 3 is for the case in which $\mathrm{Ox} \rightleftarrows \operatorname{Red} \xrightarrow{k}$ A, i.e. Red can be reversibly reoxidized to Ox but, before the reoxidation, some part of the Red is converted to nonelectroactive species A. The cathodic peak appears in the same way as in curve 1, but the anodic peak current is smaller than that in curve 1. From the decrease in the anodic peak current, we can get the rate constant $k$. In CV, the voltage scan rate can be varied over a wide range, the highest scan rate reaching $10^{6} \mathrm{Vs}^{-1}$ or more. Thus, the CV method is applicable to study electrode processes, even when the products or intermediates are very short-lived ( $\leq 10 \mu \mathrm{~s}$ ). The CV method is often used in nonaqueous solutions, as described in Chapter 8.

### 5.5.3 <br> Voltammetry at Rotating Disk and Rotating Ring-Disk Electrodes

A rotating disk electrode (RDE) and a rotating ring-disk electrode (RRDE) [9] are used to study electrode reactions because the mass transfer at the electrode(s) can be treated theoretically by hydrodynamics. At the RDE, the solution flows toward the electrode surface as shown in Figure 5.22, bringing the substances dissolved in it. The current-potential curve at the RDE is S-shaped and has a potential-independent limiting current region, as in Figure 5.6. The limiting current $i_{1}(\mathrm{~A})$ is expressed by Eq. (5.33) if it is controlled by mass transfer:

$$
i_{1}=0.62 n F \pi r^{2} \omega^{1 / 2} v^{-1 / 6} D^{2 / 3} C
$$

where $r(\mathrm{~cm})$ is the radius of the disk electrode, $\omega\left(\mathrm{rad} \mathrm{s}^{-1}\right)$ is its angular velocity, $v\left(\mathrm{~cm}^{2} \mathrm{~s}^{-1}\right)$ is the kinematic viscosity of the solution, $D\left(\mathrm{~cm}^{2} \mathrm{~s}^{-1}\right)$ is the diffusion coefficient of electroactive species and $C\left(\mathrm{~mol} \mathrm{~cm}^{-3}\right)$ is its concentration. The limiting current is proportional to the square root of the rate of rotation. On the other hand, the residual current, which is mainly charging current, does not depend on the rate of rotation. Thus, the increase in the rate of rotation increases the (limiting current)/(residual current) ratio, a favorable condition for analysis. ${ }^{11)}$ The rates of rotation can be controlled over a wide range ( $100-10000 \mathrm{rpm}$ ). The
11) In order to eliminate the influence of the charging current at an RDE, it is advisable to measure the current-potential curve manu-
ally so that the electrode potential for each point of the curve is kept constant (see footnote 6).

![](https://cdn.mathpix.com/cropped/2025_10_16_7c440fa85051e8b62e3ag-134.jpg?height=1189&width=520&top_left_y=189&top_left_x=207)
Figure 5.22 Streamlines near the rotating ring-disk electrode.

material of the disk electrode can be platinum, gold, mercury (plated on solid metal), carbon (graphite, glassy carbon and carbon paste), semiconductor or functional polymer.

The advantage of the RDE is doubled by the use of a RRDE. The RRDE consists of a central disk and a concentric ring surrounding it (Figure 5.22). The small gap between ring and disk is insulated by Teflon or epoxy resin. The materials of the ring and disk electrodes can be chosen separately so that best results are obtained at each electrode. The potentials of the two electrodes can be controlled independent of each other by using a bipotentiostat. The rotator and various types of ring-disk electrodes are also commercially available. When the RRDE is rotated, mass transfer occurs, as shown in Figure 5.22. Some fraction of the substance that reaches the disk electrode is then transported to the surface of the ring electrode. This fraction, called the collection efficiency and denoted by $N$, is a function of the electrode geometry but is
independent of the rate of rotation. ${ }^{12)}$ If a reaction occurs at the disk electrode, the fraction $N$ of the product will reach the ring electrode and will be detected. This makes the RRDE a powerful tool in studying electrode reactions. For example, if the product at the disk electrode is unstable and rapidly converted to a substance undetectable at the ring electrode, the experimental $N$ value will decrease. The time needed to transfer from the disk to the ring varies with the rate of rotation. If the experimental $N$ value is obtained as a function of the rate of rotation, the kinetics of the conversion reaction can be analyzed. In this respect, voltammetry at an RRDE somewhat resembles cyclic voltammetry.

### 5.5.4 <br> Ultramicroelectrodes

The conventional voltammetric indicator electrodes are $0.5-5 \mathrm{~mm}$ in diameter. However, ultramicroelectrodes (UME) [10] that have dimensions of $1-20 \mu \mathrm{~m}$ are also used as indicator electrodes. The tiny electrodes have some definite advantages over conventional ones:
(i) The small electrodes are suited for measurements in solutions of small volumes or in small spaces (e.g. intracellular measurements).
(ii) Because the electrode surface area is very small, the current that flows through the cell is very small ( pA to nA level). This keeps the ohmic drop very small and allows measurements in solutions of high electric resistance, e.g. in solutions without supporting electrolyte or in solvents of low permittivities. Moreover, it allows very rapid voltage scan rates, sometimes at $10^{6} \mathrm{Vs}^{-1}$ or more. If this electrode is used in CV, unstable products or intermediates can be detected or determined. These are extremely important in voltammetry in nonaqueous solutions, as discussed in Chapter 8.
(iii) Figure 5.23 shows the cyclic voltammograms of ferrocene recorded with a UME at high (a) and low (b) scan rates. The curve recorded at high scan rate has a shape expected for conventional cyclic voltammetry. However, when recorded at low scan rate, the forward and backward curves nearly overlap and the S-shaped waves have limiting current plateaus. A sketch of the diffusion layer at the UME is shown in Figure 5.24. If the duration of electrolysis is very short, the thickness of the diffusion layer is less than the size of the electrode. However, if it is long enough, the thickness of the diffusion layer becomes much larger than the size of the electrode; then, the mass transport to the electrode mainly occurs by radial diffusion, which is time independent. This is the reason why a limiting current plateau is obtained in the voltammogram at the UME. This characteristic is of practical importance when the electrode is used in solutions of small volume. In order to get a stationary
12) If the radius of the disk is $r_{1}$ and the inner and outer radii of the ring are $r_{2}$ and $r_{3}$, respectively, the calculated $N$ value depends on the values of $r_{2} / r_{1}$ and $r_{3} / r_{2}$. For example, $N=$

$$
\begin{aligned}
& 0.144 \text { for } r_{2} / r_{1}=1.04 \text { and } r_{3} / r_{2}=1.04, N= \\
& 0.289 \text { for } r_{2} / r_{1}=1.04 \text { and } r_{3} / r_{2}=1.14, N= \\
& 0.414 \text { for } r_{2} / r_{1}=1.04 \text { and } r_{3} / r_{2}=1.30 \text { and } \\
& N=0.270 \text { for } r_{2} / r_{1}=1.10 \text { and } r_{3} / r_{2}=1.14 \text {. }
\end{aligned}
$$

![](https://cdn.mathpix.com/cropped/2025_10_16_7c440fa85051e8b62e3ag-136.jpg?height=354&width=986&top_left_y=193&top_left_x=212)
$E, \mathrm{~V}$ vs SSCE

Figure 5.23 Influence of the scan rate on the cyclic voltammograms of ferrocene at an ultramicroelectrode. Electrode radius: $5 \mu \mathrm{~m}$; supporting electrolyte: $0.6 \mathrm{M} \mathrm{Et}_{4} \mathrm{NClO}_{4}$ in AN .

![](https://cdn.mathpix.com/cropped/2025_10_16_7c440fa85051e8b62e3ag-136.jpg?height=377&width=922&top_left_y=724&top_left_x=209)
Figure 5.24 Influence of electrolysis duration on diffusion at an ultramicroelectrode.

limiting current with a conventional electrode, the electrode must be rotated to keep the thickness of the diffusion layer constant (see above).

Recently, arrayed electrodes, which consist of several UMEs of the same type or of different types, are prepared and used in sophisticated ways [10e].

### 5.5.5 <br> Modified Electrodes

If the surface of a metal or carbon electrode is covered with a layer of some functional material, the electrode often shows characteristics that are completely different from those of the bare electrode. Electrodes of this sort are generally called modified electrodes [11] and various types have been developed. Some have a monomolecular layer that is prepared by chemical bonding (chemical modification). Some have a polymer coat that is prepared either by dipping the bare electrode in a solution of the polymer, by evaporating the solvent (ethanol, acetone, etc.) of the polymer solution placed on the electrode surface or by electrolytic polymerization of the monomer in solution. The polymers of the polymer-modified electrodes are conducting polymers, redox polymers or ion-exchange polymers and can perform various functions. The applications of modified electrodes are really limitless, as shown by some examples in Table 5.2. The use of modified electrodes in nonaqueous solvents will be discussed in Chapter 12 in connection with modern electrochemical technologies.

Table 5.2 Examples of applications of modified electrodes.
| Area | Applications |
| :--- | :--- |
| Energy | Fuel cell; polymer battery; photoelectric cell; capacitor |
| Information | Storage element; liquid crystal display device; electrochromic display device; electrochemiluminescence device; photoelectric transducer |
| Analysis | Biosensor; ion sensor; detector in HPLC and FIA; gas sensor; voltammetric indicator electrode; reference electrode |
| Synthesis | Asymmetric synthesis; selective electrolysis; electrochemical polymerization |


### 5.5.6 <br> Other Items Related to Voltammetry

## Electrochemical Impedance Spectroscopy

Electrochemical impedance spectroscopy (EIS) is a method to measure the cell or electrode impedance as a function of frequency (usually $10^{-2}-10^{5} \mathrm{~Hz}$ ) of the alternating signal of small amplitude (by varying the electrode potential). In order to get the standard rate constant ( $k_{\mathrm{s}}$ ) of an electron-transfer process, the faradaic impedance ( $R_{\mathrm{s}}$ and $C_{\mathrm{s}}$ ) is separated from the total impedance (Figure 5.25) and, by using the mathematical equations for $R_{\mathrm{s}}$ and $C_{\mathrm{s}}$, the value of $k_{\mathrm{s}}$ is calculated. The data in Table 8.6 were obtained by such impedance method. Earlier, impedance was measured with an impedance bridge but now more conveniently with lock-in amplifiers or frequency-response analyzers (FRA) and others. EIS is very useful in studying electrode dynamics and, in addition to the simple heterogeneous ET processes and double-layer structures, it is applicable to a variety of complex electrochemical processes associated with coupled homogeneous reactions, adsorption/ desorption, corrosion, electrodeposition, polymer film formation, semiconductor electrode, liquid-liquid interface, etc. Though EIS has a long history, its fundamentals and applications are still making a remarkable progress. But we do not discuss this topic anymore because the theories and the instrumentation are somewhat

![](https://cdn.mathpix.com/cropped/2025_10_16_7c440fa85051e8b62e3ag-137.jpg?height=278&width=622&top_left_y=1644&top_left_x=345)
Figure 5.25 Equivalent circuit of the cell for the measurement of electron transfer at the electrode. $R_{\mathrm{s}}$ and $C_{\mathrm{s}}$ are for the faradaic impedance, $C_{\mathrm{d} 1}$ is for the double-layer capacitance and $R_{\Omega}$ is for the solution resistance.

complicated to treat in this book. There are many books and review articles [12], of which Ref. [12a] is the latest and Ref. [12f] the most concise.

## Voltammetry at the Interface Between Two Immiscible Electrolyte Solutions

The electrodes used in conventional polarography and voltammetry are electronic conductors such as metals, carbons or semiconductors, and in an electrode reaction, an electron transfer occurs at the electrode/solution interface. However, polarography and voltammetry can measure the charge transfers (ion transfer, electron transfer and combination of ion transfer and electron transfer) at the interface between two immiscible electrolyte solutions (ITIES). Typical such interfaces are water/nitrobenzene and water/1,2-dichloroethane. Moreover, water/hydrophobic ionic liquids are also the target interfaces.

Extensive studies have been carried out [13]. Polarography and voltammetry at liquid-liquid interfaces are of analytical importance because they are applicable to ionic species that are neither reducible nor oxidizable at the conventional electrodes. They are also useful in studying the charge transfer processes at liquid-liquid interfaces or at membranes: solvent extractions, phase transfer catalyses, ion transports at biological membranes, etc. are included among such processes.

This topic is discussed in Chapter 14 because it is closely related to nonaqueous solvents and ionic liquids.

## Stripping Voltammetry and Electrochemical Biosensors

These are outlined in footnotes ${ }^{13)}$ and ${ }^{14)}$. They are very popular in aqueous solutions, but their applications in nonaqueous solutions are very rare, being limited to only a few cases.
13) Stripping voltammetry [14]: It is used when the analyte is too dilute to determine directly even with a polarographic method of highest sensitivity. In the anodic stripping voltammetry (ASV) of a metal ion, it is cathodically deposited (preconcentrated) onto an indicator electrode as metal or metal amalgam and is then determined voltammetrically by scanning the potential to positive direction. In the cathodic stripping voltammetry (CSV), which is often applied to anions and organic analytes, the voltammetric measurement after preconcentration is carried out by scanning the potential to negative direction. Various indicator electrodes (hanging mercury drop electrode, mercury film electrode, glassy carbon electrode, modified electrode, etc.) are used. In addition to electrodeposition, such processes as adsorption, ion-exchange and extraction are possible for preconcentration. The method has been applied to many inorganic, organic and biological analytes of down to $10^{-10} \mathrm{M}$ or less and is one of the most sensitive analytical methods. Coetzee et al. [14d]
applied the anodic stripping method to determine electropositive alkali and alkaline earth metals using organic solvents such as DMSO.
14) Electrochemical biosensors [15]: Here we mean biomimetic sensors, which utilize the ability of biological materials (enzymes, antibodies, etc.) to recognize specific compounds and to catalyze their reactions with great specificity. Many of the biosensors are electrochemical sensors, based on amperometric or potentiometric measurements. For example, in the case of an amperometric glucose sensor, glucose oxidase immobilized on a platinum electrode catalyzes the oxidation of glucose:

Glucose $+\mathrm{O}_{2} \xrightarrow{\text { glucoseoxidase }}$ Gluconic acid $+\mathrm{H}_{2} \mathrm{O}_{2}$
Glucose is determined amperometrically by the decrease in the reduction current of $\mathrm{O}_{2}$ or by the increase in the oxidation current of $\mathrm{H}_{2} \mathrm{O}_{2}$. For an example of the study on electrochemical biosensors in nonaqueous systems, see Ref. [15c].

### 5.5.7 <br> Combination of Voltammetry and Nonelectrochemical Methods

Voltammetric current-potential curves are important in elucidating electrode processes. However, if the electrode process is complicated, they cannot provide enough information to interpret the process definitely. Moreover, they cannot give direct insight into what is happening on a microscopic or molecular level at the electrode surface. To overcome these problems, many characterization methods that combine voltammetry and nonelectrochemical techniques have appeared in the past 30 years. Many review articles on combined characterization methods [16] are available. Only four examples are described here. For applications of these combined methods in nonaqueous solutions, see Chapter 9.

## Measurement of Mass Change at the Electrode Surface by the Use of QCM

The quartz crystal microbalance (QCM) uses the property that makes the resonance frequency of a quartz crystal sensitive to mass changes at the nanogram level at the surface of the electrode attached to the crystal. There is a linear relation between the mass change ( $\Delta m$ ) and the frequency change ( $\Delta F$ ) as shown by $\Delta F=-k \Delta m$, where $k$ is a constant (Sauerbrey equation). The QCM, originally used only in the gas phase, was found in 1980 applicable also in electrolyte solutions [17a] and soon it was combined with voltammetry to measure the current-potential curves simultaneously with the frequency-potential curves and to run in situ microelectrogravimetry [17b]. The electrochemical use of the QCM is now very popular and is referred to as EQCM (electrochemical quartz crystal microbalance) [18]. The electrode on the crystal (platinum, gold or silver; bare or modified) is used as the voltammetric indicator or working electrode, as shown in Figure 5.26. Information about the mass change at the electrode is very useful in elucidating the phenomena at or near the electrode surface. The EQCM is now used to study phenomena such as underpotential metal deposition, adsorption of substances on the electrode and surface processes on the modified electrodes.

![](https://cdn.mathpix.com/cropped/2025_10_16_7c440fa85051e8b62e3ag-139.jpg?height=513&width=1090&top_left_y=1448&top_left_x=345)
Figure 5.26 Apparatus for combining QCM measurement and cyclic voltammetry (left) and a cyclic voltammogram (a) and a frequency-potential curve (b) obtained simultaneously (right).

Electrogravimetry in the order of microgram is also possible with the EQCM. Moreover, the QCM responds to such properties as permittivity, viscosity, conductivity and density of electrolyte solutions. The apparatus for EQCM are now commercially available. For the use of EQCM in nonaqueous solutions, see Section 9.2.4.

## Measurements of UV/vis Absorbances

By using an optically transparent or a gauze indicator electrode, it is possible to measure an absorbance-potential curve, simultaneously with a voltammetric current -potential curve, for the product or intermediate of an electrode reaction that absorbs UV or visible light [19]. Optically transparent electrodes (OTEs) are prepared either by coating a glass or quartz plate or a plastic film with optically transparent oxide (tin oxide, indium tin oxide) or with vapor-deposited metal (platinum, gold and silver). The tin oxide electrode, which is the most popular, is an n-type semiconductor doped with antimony and is $\sim 1 \mu \mathrm{~m}$ in thickness. It has a wider potential range than a platinum electrode on the anodic side, although the cathodic side is rather narrow due to the reduction of the tin oxide. Figure 5.27 shows the absorption spectrum at various OTEs. The fields that combine electrochemistry with spectroscopies of UV/vis, IR, ESR, etc. are called spectroelectrochemistry. For the use in nonaqueous solutions, see Section 9.2.1.

## ESR Measurements

When a substance with an unpaired electron (such as a radical ion) is generated by an electrode reaction, it can be detected and its reactivity studied by ESR measurement [20]. This method is very important in electrochemistry in nonaqueous solutions and is discussed in Section 9.2.2.

## Scanning Electrochemical Microscopy

Recently, scanning probe techniques have played important roles in the field of nanotechnologies; scanning tunneling microscopy (STM), invented by Binning and

![](https://cdn.mathpix.com/cropped/2025_10_16_7c440fa85051e8b62e3ag-140.jpg?height=556&width=824&top_left_y=1407&top_left_x=205)
Figure 5.27 UV/vis absorption curves for OTEs coated on the quartz plate. 1: $\mathrm{SnO}_{2}\left(20 \Omega \mathrm{~cm}^{-2}\right)$, 2: $\mathrm{Au}-\mathrm{PbO}_{2}\left(11 \Omega \mathrm{~cm}^{-2}\right), 3: \mathrm{Pt}$ ( $20 \Omega \mathrm{~cm}^{-2}$ ).

![](https://cdn.mathpix.com/cropped/2025_10_16_7c440fa85051e8b62e3ag-141.jpg?height=760&width=972&top_left_y=198&top_left_x=350)
Figure 5.28 SCEM apparatus [21].

Rohrer in 1982, is a high-resolution tool for studying atomic- or molecular-scale structures of surfaces in vacuum and the electrode-electrolyte interfaces in solution; atomic force microscopy (AFM), another scanning probe technique, is used to study surface topography and surface forces. Scanning electrochemical microscopy (SECM), developed by Bard and based on STM, is powerful in measuring currents and current-potential relations caused by electrochemical reactions in microscopic spaces [21]. A schematic diagram of an SECM apparatus is shown in Figure 5.28; the bipotentiostat is used to control the potentials of the tip and the substrate, while the piezo controller is used to move the tip and to control the distance (d) between the tip and the substrate. The principles of SECM are shown in Figure 5.29.

![](https://cdn.mathpix.com/cropped/2025_10_16_7c440fa85051e8b62e3ag-141.jpg?height=485&width=860&top_left_y=1483&top_left_x=345)
Figure 5.29 Three illustrations of SECM. (a) Hemispherical diffusion to the disk-shaped tip far from the substrate; (b) blocking by insulating substrate; (c) feedback from conductive substrate [21].

In (a), hemispherical diffusion occurs and the limiting current $i_{\mathrm{T}, \infty}$ is expressed by $i_{\mathrm{T}, \infty}=4 n F D C a$, where $a$ is the radius of the tip disk electrode; in (b), the substrate is a blocking insulator and the limiting current $i_{\mathrm{T}}$ is less than $i_{\mathrm{T}, \infty}$; in (c), the substrate is conductive and R formed at the tip is reoxidized there to regenerate O and to give $i_{\mathrm{T}}>i_{\mathrm{T}, \infty}$. By analyzing the relation between ( $i_{\mathrm{T}} / i_{\mathrm{T}, \infty}$ ) and ( $d / a$ ) values, it is possible to study the reaction kinetics of both heterogeneous and homogeneous processes. Examples of the applications of SCEM are described in Section 9.2.5 in connection with the electrochemical studies in nonaqueous solutions.

## 5.6 <br> Electrogravimetry and Coulometry - Methods that Completely Electrolyze Electroactive Species

A method that completely electrolyzes the substances under study is used in electrogravimetry and coulometry. The method is also useful in electrolytic separations and electrolytic syntheses. Electrolysis is carried out either at a controlled potential or at a controlled current.

### 5.6.1 <br> Controlled-Potential Electrolysis and Controlled-Current Electrolysis

We consider the case in which substance Ox in the solution is completely reduced to Red at the electrode. During the electrolysis, the concentration of Ox gradually decreases and approaches zero. This process is illustrated in Figure 5.30 by the current-potential curves: the decrease in the limiting current corresponds to the decrease in the concentration of Ox [22].

![](https://cdn.mathpix.com/cropped/2025_10_16_7c440fa85051e8b62e3ag-142.jpg?height=594&width=843&top_left_y=1360&top_left_x=212)
Figure 5.30 Current-potential relations for the electrolytic reduction of Ox , at the instants of $0,20,40,60,80$ and $99 \%$ electrolysis.

![](https://cdn.mathpix.com/cropped/2025_10_16_7c440fa85051e8b62e3ag-143.jpg?height=425&width=741&top_left_y=191&top_left_x=341)
Figure 5.31 The circuits for (a) controlled-potential electrolysis and (b) controlled-current electrolysis (for the circuits based on operational amplifiers, see Figs. 5.42 and 5.43).

## Controlled-Potential Electrolysis

Three electrodes are used in controlled-potential electrolysis, i.e. a working electrode, a reference electrode and a counter electrode (Figure 5.31a). During the electrolysis, the potential of the working electrode is kept constant against the reference electrode (e.g. $E_{\mathrm{c}}$ in Figure 5.30), with the aid of a potentiostat. $E_{\mathrm{c}}$ is usually in the limiting current region and the current decreases in the order 1 to 6 . Here, if we express the initial concentration and the initial current by $C_{0}$ and $i_{0}$, respectively, the concentration and the current after $t$ seconds, $C_{t}$ and $i_{t}$, are expressed by

$$
C_{\mathrm{t}}=C_{0} \exp (-k t) \quad \text { and } \quad i_{\mathrm{t}}=i_{0} \exp (-k t)
$$

$k$ is a constant and is given by $k=A m_{\mathrm{Ox}} / V$, where $A$ is the electrode area, $V$ is the solution volume and $m_{\mathrm{Ox}}$ is the mass transfer coefficient of Ox , which is equal to $D_{\mathrm{Ox}} / \delta$ (p. 119). The value of $k$ depends on the particular cell geometry and the rate of stirring. From Eq. (5.34), it is apparent that the concentration and the current decrease exponentially with time. By increasing the $k$ value, we can decrease the time needed for complete electrolysis. On the other hand, by controlling the electrode potentials appropriately, we can perform electrolytic depositions, separations and/or syntheses as desired.

## Controlled-Current Electrolysis

Two electrodes are used in controlled-current electrolysis, i.e. a working electrode and a counter electrode (Figure 5.31b). During the electrolysis, the current through the cell is kept constant (e.g. $i_{\mathrm{c}}$ in Figure 5.30) with the aid of a galvanostat. The potential of the working electrode changes in the order $1^{\prime}-6^{\prime}$. When the potential is at $1^{\prime}, 2^{\prime}$ or $3^{\prime}$, only the reduction of Ox occurs at the working electrode. However, the concentration of Ox gradually decreases, and it becomes impossible to supply current $i_{\mathrm{c}}$ solely by the reduction of Ox. Then, in order to make up for the deficiency, the working electrode shifts its potential to $4^{\prime}, 5^{\prime}$ and $6^{\prime}$, and the next reduction process (hydrogen generation in an acidic solution) occurs. This is the disadvantage of the con-trolled-current method. However, it is sometimes used because the apparatus and the electrolytic cell needed are simpler than in the controlled-potential method.

![](https://cdn.mathpix.com/cropped/2025_10_16_7c440fa85051e8b62e3ag-144.jpg?height=598&width=852&top_left_y=198&top_left_x=212)
Figure 5.32 Current-potential relations for the electrolytic reduction of metal ion $\mathrm{M}^{n+}$, at the instants of $0,20,40,60,80$, and $99 \%$ electrolysis.

### 5.6.2 <br> Electrogravimetry

In electrogravimetry [22], the analyte, mostly metal ion, is electrolytically deposited quantitatively onto the working electrode and is determined by the difference in the mass of the electrode before and after the electrolysis. A platinum electrode is usually used as a working electrode. The electrolysis is carried out by the controlledpotential or the controlled-current method. The change in the current-potential relation during the process of metal deposition is shown in Figure 5.32. The curves in Figure 5.32 differ from those in Figure 5.30 in that the potentials at $i=0$ (closed circles) are equal to the equilibrium potential of the $\mathrm{M}^{n+} / \mathrm{M}$ system at each instant. To apply the curves in Figure 5.32 to the case of a platinum working electrode, the electrode surface must be covered with at least a monolayer of metal M. Then, if the potential of the electrode is kept more positive than the equilibrium potential, the metal ( M ) on the electrode is oxidized and is dissolved into solution. On the other hand, if the potential of the electrode is kept more negative than the equilibrium potential, the metal ion ( $\mathrm{M}^{n+}$ ) in the solution is reduced and is deposited on the electrode.

In order to deposit more than $99.9 \%$ of the metal ion $\mathrm{M}^{n+}$ by controlled-potential electrolysis, the potential of the working electrode should be kept more negative than the equilibrium potential at $\left[\mathrm{M}^{n+}\right]=C_{0} / 1000\left(C_{0}\right.$ : initial concentration). Thus, the electrode potential $E_{\mathrm{c}}(\mathrm{V})$ should be

$$
E_{\mathrm{c}}<E^{0^{\prime}}+\frac{0.059}{n} \log \left(\frac{C_{0}}{1000}\right)=E_{\mathrm{eq}}-\left(\frac{0.059 \times 3}{n}\right)
$$

When the solution contains two metal ions, $\mathrm{M}_{1}^{n 1+}$ and $\mathrm{M}_{2}^{n 2+}$ (initial concentrations $C_{10}$ and $C_{20}$, respectively) and when it is necessary to deposit more than $99.9 \%$ of
$\mathrm{M}_{1}^{n 1+}$ on the electrode, leaving all of $\mathrm{M}_{2}^{n 2+}$ in the solution, the potential $E_{\mathrm{c}}$ should be

$$
E_{1}^{0^{\prime}}+\frac{0.059}{n_{1}} \log \left(\frac{C_{10}}{1000}\right)>E_{\mathrm{c}}>E_{2}^{0^{\prime}}+\frac{0.059}{n_{2}} \log C_{20}
$$

where $E_{1}^{0^{\prime}}$ and $E_{2}^{0^{\prime}}$ are the formal potentials of $\mathrm{M}_{1}^{n 1+} / \mathrm{M}_{1}$ and $\mathrm{M}_{2}^{n 2+} / \mathrm{M}_{2}$, respectively. The condition in Eq. (5.35) can predict the appropriate potential range for separating the two metal ions.

When metal ion $\mathrm{M}^{n+}$ is deposited by the controlled-current method, the electrode potential during the electrolysis changes in the order $1^{\prime}, 2^{\prime}, 3^{\prime}, 4^{\prime}, 5^{\prime}, 6^{\prime}$ in Figure 5.32, and the next reduction process occurs near the end of the electrolysis. If the solution is acidic and the next reduction process is hydrogen generation, its influence on the metal deposition is not serious. However, if other metal is deposited in the next reduction process, metal $M$ is contaminated with it. To separate the two metal ions $\mathrm{M}_{1}^{n 1+}$ and $\mathrm{M}_{2}^{n 2+}$ by the controlled-current method, the solution must be acidic and the reduction of hydrogen ion must occur at the potential between the reductions of the two metal ions. An example of such a case is the separation of $\mathrm{Cu}^{2+}$ and $\mathrm{Zn}^{2+}$ in acidic solutions. If two metal ions are reduced more easily than a hydrogen ion (e.g. $\mathrm{Ag}^{+}$and $\mathrm{Cu}^{2+}$ ), they cannot be separated by the controlled-current method and the controlled-potential method must be used.

### 5.6.3 <br> Coulometry and Coulometric Titrations

In coulometry, the analyte is quantitatively electrolyzed, and from the quantity of electricity (in coulombs) consumed in the electrolysis, the amount of analyte is calculated using Faraday's law, where the Faraday constant is $9.6485309 \times 10^{4} \mathrm{C} \mathrm{mol}^{-1}$. Coulometry is classified into controlled-potential (or potentiostatic) coulometry and controlled-current (or galvanostatic) coulometry, based on the methods of electrolysis [22,23].

In controlled-potential coulometry, the analyte is electrolyzed quantitatively with $100 \%$ current efficiency, and the quantity of electricity $Q$ is measured with a coulometer:

$$
Q=\int i_{\mathrm{t}} \mathrm{~d} t=\frac{m}{(M / n F)}
$$

Here, $m$ and $M$ are the amount and the molar mass of the analyte. The coulometer is usually an electronic one that integrates the current during the electrolysis, although chemical coulometers, e.g. a silver coulometer and a gas coulometer, can also be used. In this method, the deposition of the analyte is not a necessary process. All substances that are electrolyzed with $100 \%$ current efficiency can be determined. They are, for example, metal ions that undergo a change in the oxidation state (e.g. $\mathrm{Fe}^{3+} \rightarrow \mathrm{Fe}^{2+}$ ) and organic compounds that are reduced or oxidized at the electrode. Moreover, the working electrode can be a platinum, gold, carbon or mercury electrode. The disadvantages of the controlled-potential coulometry are the long time the electrolysis takes $(20-60 \mathrm{~min})$ to complete and the non-negligible

![](https://cdn.mathpix.com/cropped/2025_10_16_7c440fa85051e8b62e3ag-146.jpg?height=940&width=695&top_left_y=193&top_left_x=212)
Figure 5.33 A column electrode cell for rapid electrolysis. WE: working electrode of carbon fiber or carbon powder; RE: reference electrode; CE: Pt counter electrode [24a].

effect of the charge consumed by impurities (e.g. oxygen introduced during electrolysis).

Recently flow coulometry, which uses a column electrode for rapid electrolysis, has become popular [24]. In this method, as shown in Figure 5.33, the cell has a columnar working electrode that is filled with a carbon fiber or carbon powder and the solution of the supporting electrolyte flows through it. If an analyte is injected from the sample inlet, it enters the column and is quantitatively electrolyzed during its stay in the column. From the peak that appears in the current-time curve, the quantity of electricity is measured to determine the analyte. Because the electrolysis in the column electrode is complete in less than 1 s , this method is convenient for repeated measurements and is often used in coulometric detection in liquid chromatography and flow injection analyses. Besides its use in flow coulometry, the column electrode is really versatile. The versatility can be expanded even more by connecting two (or more) of the column electrodes in series or in parallel. The column electrodes are used in a variety of ways in nonaqueous solutions, as described in Chapter 9.

Controlled-current coulometry is also called coulometric titration. An apparatus for controlled-current coulometry is shown in Figure 5.34 for the case of determination of an acid. It consists of a constant current source, a timer, an end point detector ( pH

![](https://cdn.mathpix.com/cropped/2025_10_16_7c440fa85051e8b62e3ag-147.jpg?height=582&width=878&top_left_y=196&top_left_x=350)
Figure 5.34 Apparatus for controlled-current coulometry. The case for neutralization titration of an acid by internal cathodic generation of $\mathrm{OH}^{-}$. GE: generating electrode; CE: counter electrode.

meter) and a titration cell, which contains a generating electrode, a counter electrode in a diaphragm, and two electrodes for pH detection. The timer is actuated when the constant current source is switched on, so that the total electrolysis time can be obtained. $\mathrm{OH}^{-}$is produced at the generating electrode by the electrolysis of water at constant current $i_{\mathrm{c}}(\mathrm{A})$ and is consumed to neutralize the $\mathrm{H}^{+}$in the solution. Near the end of the titration, the detector detects the rise in pH and the switch is turn off and on repeatedly until the end point is clearly detected. This procedure is like the manipulation of a burette stopcock in a volumetric titration. If the total duration of the current flow is $t(\mathrm{~s})$, the quantity of electricity $Q(\mathrm{C})$ is obtained by $Q=i_{\mathrm{c}} \times t$. The titrant can be generated either inside the titration cell (internal generation) or outside the titration cell (external generation), but it is essential that the current efficiency is $100 \%$. The end point is detected by such methods as potentiometry, amperometry and visual observation of the indicator. This method is applicable to all kinds of titrations, i.e. acid-base, redox, precipitation and complexometric (chelatometric) titrations. The advantages of this method over the classical titrations are that (a) minute amounts of analytes can be determined, (b) unstable titrants can be used by in situ generation and (c) the procedure can easily be automated. See Ref. [23] for details.

## 5.7 <br> Potentiometry - A Method that Does Not Electrolyze Electroactive Species

Potentiometry is a method of obtaining chemical information by measuring the potential of an indicator electrode under zero current flow. It is based on the Nernst equation, which expresses the electrode potential as a function of the activity (or activities) of the chemical species in solutions. The information obtained varies with indicator electrode, from the activity (concentration) of a chemical species to the
redox potential in the solution. The potential of the indicator electrode is measured against a reference electrode using a high input impedance $\mathrm{mV} / \mathrm{pH}$ meter. Potentiometric titration is a method of detecting the titration end point by potentiometry. It also provides various analytical and physicochemical information.

### 5.7.1 <br> Potentiometric Indicator Electrodes and Reference Electrodes [25]

## Potentiometric Indicator Electrodes

Potentiometric indicator electrodes are classified as follows:
Redox electrodes If a platinum electrode is immersed in a solution containing the oxidized and reduced forms ( Ox , Red) of a redox reaction $\mathrm{Ox}+n \mathrm{e}^{-} \rightleftarrows \operatorname{Red}$, its potential is given by the Nernst equation (Section 4.1.1):

$$
E=E^{0}+\frac{R T}{n F} \ln \frac{a_{\mathrm{ox}}}{a_{\mathrm{red}}}=E^{0^{\prime}}+\frac{R T}{n F} \ln \frac{[\mathrm{Ox}]}{[\mathrm{Red}]}
$$

where $E^{0}$ and $E^{0^{\prime}}$ are, respectively, the standard potential and the formal potential of the redox system. Platinum itself is not involved in the potential-determining reaction. This electrode is called a redox electrode and is used to measure the redox potential of a solution. It works as an indicator electrode for the activity of Ox or Red, if the activity of the other is kept constant. A hydrogen electrode $\left(\mathrm{H}^{+}\left|\mathrm{H}_{2}\left(p=10^{5} \mathrm{~Pa}\right)\right| \mathrm{Pt}\right)$, which responds to the pH of the solution with the Nernstian slope, is an example of such cases. Other inert electrode materials such as gold and carbon are also used for redox electrode.

Electrodes of the first kind The electrode of metal M, immersed in a solution of its cation $\mathrm{M}^{n+}$, shows a potential given by

$$
