Repository: cunyu-liu/electrolyte_ailab

File: fine-tune/bookData/Electrolytes, Interfaces and Interphases Fundamentals and Applications in Batteries.md (part 12 of 47)
## 1 What Is an Electrolyte?
An interphase has a selective conductivity nature, i.e. conductive to ions but insulating to electrons. In other words, it essentially acts as an additional electrolyte. The conduction of ions across it would ensure a continuous electrochemical reaction that involves these essential ions, while the insulation of electron transfer across it prevents electronation or de-electronation, i.e. reduction or oxidation, of the electrolyte components.

Hence, once an interphase is formed on an electrode, it in fact expands the effective electrochemical stability window of an electrolyte to frontiers where the thermodynamic stability of these electrolyte components would otherwise not be capable of withstanding. The cyclic voltammograms for the reversible intercalation/de-intercalation processes of lithium ion in a graphite host at the cathodic side (ca. -3.0 V vs. SHE), and in a high-voltage cathode material, lithium nickel manganese oxide ( $\mathrm{LiNi}_{0.5} \mathrm{Mn}_{1.5} \mathrm{O}_{4}$ ), at the anodic side ( $c a .1 .5 \mathrm{~V}$ vs. SHE), are shown in Figure 8.2. The expanded 4.5 V electrochemical stability window benefits from the kinetic stability provided by the interphases, which is the fruition of the electrode and electrolyte "working together".

Thanks to the existence of interphases, diverse lithium-ion intercalation reactions with various hosts could be realized in non-aqueous electrolytes, making it possible for one to construct lithium-ion batteries with a variety of chemistries (Figure 8.3).

An interphase used to be thought to be possible only in non-aqueous electrolytes based on either ether or carbonate esters as solvents,

![](https://cdn.mathpix.com/cropped/2025_10_16_c9f804f118ee3f949b1eg-215.jpg?height=469&width=930&top_left_y=1442&top_left_x=306)
Figure 8.3 Comparison between the operating potentials of a few typical anode and cathode chemistries used in state-of-the-art lithium-ion batteries, and lithium metal itself, and the electrochemical stability windows of the two classes of commonly used electrolytes: ethers and carbonate esters as marked by the shaded bands.

which serve as the chemical source for the formation of the solid products. However, more recent studies by Xu, Wang, Yamada and co-workers since 2015 demonstrated that, by guiding the chemical source of the interphase away from solvent molecules, it is possible to form interphases even in aqueous electrolytes. ${ }^{6-8}$

In advanced electrochemical systems with interphases, a new electrolyte is always accompanied by a new interphase. In fact, most of the electrolyte design and engineering research is actually the quest for new interphase chemistry.

The expanded electrochemical stability window makes it appear that reversible charge transfer can occur at extreme electrode potentials that would otherwise destroy electrolytes. However, one needs to keep in mind that, in such situations, these charge-transfer equations derived for interfaces no longer remain true, because the interphase as an independent phase of electrolyte nature has altered the foundation for the Butler-Volmer equation.

### 8.2.3 The Function of Interphases

The interphase has a major uniqueness for high-voltage devices such as lithium-ion batteries. By strict definition, interfaces as discussed in Chapters 6 and 7 do not exist in lithium-based batteries, or in any advanced electrochemical devices whose electrodes operate at potentials beyond the thermodynamic stability limits of the electrolyte components. Therefore, the mathematical treatments of the charge-transfer process as we have discussed in these chapters cannot be applied directly to those advanced devices. A rule of thumb is that, if an electrochemical device operates at an output voltage above 3 V , it is almost certain that some form of interphase will exist therein, on either the positive or negative electrode, or both.

The unique characteristics of the interphase enable certain electrochemical reactions to occur reversibly at potentials far beyond the equilibria required by the thermodynamic properties of the electrode materials or electrolyte materials. In other words, an interphase makes electrochemical reactions kinetically reversible at extreme potentials, where these same reactions would otherwise be irreversible if only thermodynamics is considered.

Electrochemical devices benefit from such kinetic stability. They can operate at these extreme potentials and deliver extraordinary performances not expected based on thermodynamic considerations.

The most prominent and successful example is lithium-ion batteries. Their impressively high energy densities and reversibility are realized at extreme potentials of the anode (ca. -3.00 V vs. SHE) and cathode (up to 1.5 V vs. SHE), with the kinetic stability provided by interphases (Figure 8.3).

In most cases, the interphase is produced by the irreversible reactions between the electrode and the electrolyte. Sometimes, with a sufficient understanding of the chemistry and morphology of the interphase, one can even design and apply artificial interphases on electrode surfaces.

Because of the commercial success of lithium-ion batteries, the most commonly investigated interphases are naturally those in such batteries. Those on the anode surface are often called "solid-electrolyte interphases" (SEI), while those on cathode surface are called "cathode-electrolyte interphases" (CEI). Both were named after the electrolyte nature of the interphases, i.e. conductive to ions essential to the electrochemical reactions, but insulating to electrons to prevent irreversible reductive or oxidative decompositions of the electrolytes, as defined in Section 8.1 (Figure 8.1b). SEI should come from reductive decomposition reactions of the electrolyte components, and CEI from oxidative decomposition reactions of electrolytes, although in some cases the "shuttling" of reduced or oxidized species across the cell complicates this clear classification.

In a more general context, a wide electrochemical stability window is by no means just a requirement for lithium-ion batteries. While any battery chemistry would favor a wider electrochemical stability window to maximize the energy that it can store, this requirement actually also comes from many other electrochemical processes, in which certain desired reactions occur only at extreme potentials forbidden by thermodynamics. In those cases, ensuring that the desired reaction will proceed while suppressing parasitic reactions becomes a major function of interphases, examples of which include electroplating, anti-corrosion and electrosynthesis.

Despite the facts that the awareness of interphases started with lithium metal, and a better understanding of them was achieved with lithium-ion batteries, interphases were a common component that existed in many electrochemical devices long before Peled discussed them, ${ }^{3}$ when they were collectively called "passivation layers". Therefore, understanding what an interphase is, how it is structured and how it is formed constitutes key knowhow in modern electrochemistry and materials science.

### 8.3 Correlation Between Electrochemical Stability Window and Interphases

Finally, let us examine the intertwined relation between the electrochemical stability window and interphases.

In Section 6.5.5.3, when discussing the high overpotential scenario for the Butler-Volmer equation, we mentioned that the Tafel behavior actually provides us with an extremely powerful tool to accelerate electrochemical reactions, where an increase in electrode potential could induce an exponential response in the latter:

$$
\begin{aligned}
& i_{\mathrm{c}}=i_{0} \mathrm{e}^{-\frac{\beta \eta F}{R T}} \\
& i_{\mathrm{a}}=i_{0} \mathrm{e}^{\frac{(1-\beta) \eta F}{R T}}
\end{aligned}
$$

Compared with conventional chemistry, where species concentration, temperature or pressure are used, applying an overpotential via an electric circuit is undoubtedly much more convenient.

However, this powerful tool is not always available - it only works under certain conditions. One such critical condition is a "clean" interface that was described in the previous chapter, because the presence of an additional phase, such as solid deposition on the electrode surface, will inevitably alter the foundation upon which the Butler-Volmer equation was derived. In other words, in order for the above Tafel relations to remain true, there should be no interphase present.

To be more precise, the condition of sufficiency for the above Tafel relations to remain true, or for any relations derived from the ButlerVolmer equation to remain true, is that the applied overpotential remains within the electrochemical stability window of the electrolytes.

However, it is not a condition of necessity, because when the potential of an electrode ventures beyond its electrochemical stability window, the irreversible reactions thus induced do not necessarily produce solid products that will deposit on the electrode surface. In such scenarios of no effective interphase formation, the Tafel relations may still remain true for the current-overpotential relation, although various side reactions could proceed simultaneously.

Based on the above discussions, a plausible correlation between the electrochemical stability window and interphase can be summarized as follows:

1. When an electrode operates within the electrochemical stability window of the electrolyte, interfaces prevail, and relations quantifying the charge-transfer kinetics, such as the Butler-Volmer equation and Tafel relations, remain true.
2. When an electrode operates beyond the electrochemical stability window of the electrolyte, irreversible reactions occur, which may or may not turn an interface into an interphase.

So, how can one determine which scenario is valid?
In the majority of cases, a reaction is made irreversible because of the nature of its products. If at least one of its products leaves the equilibrium or becomes inaccessible to electrons, the reaction cannot be reversed kinetically. This happens when the product is either a gas that escapes, a liquid that phase separates from the bulk electrolyte or a solid that deposits on the electrode surface but is an insulator to electrons. However, an irreversible reaction does not ensure the formation of an interphase.

Among these three scenarios, the first two, i.e. the generation of gas or phase-separated liquid products, may still keep an interface "clean", hence the rate of their production may still follow Tafel behavior. In the last scenario, a new solid phase emerges at the electrode/electrolyte interface which is an independent phase. However, it still is not necessarily an interphase, because it may conduct electrons. Examples include a metal deposition layer, as depicted in Figure 6.10a. Only if this solid deposition insulates electrons would it become an interphase.

Figure 8.1 shows schematically how an interface evolves into an interphase, which requires not only over-polarization of the electrode surface beyond the electrochemical stability window of the electrolyte, but also that the irreversible reaction must produce appropriate solid products of selective conductivity.

More details of electrolytes and the interphases accompanying them will be discussed as the central topic in Chapter 16.

## References

1. K. Xu, Non-aqueous liquid electrolytes for lithium-based rechargeable batteries, Chem. Rev., 2004, 104, 4303-4417.
2. K. Xu, Electrolytes and interphases in Li-ion batteries and beyond, Chem. Rev., 2014, 114, 11503-11618.
3. E. Peled, The Electrochemical Behavior of Alkali and Alkaline Earth Metals in Nonaqueous Battery Systems-The Solid Electrolyte Interphase Model, J. Electrochem. Soc., 1979, 126, 2047-2051.
4. R. Fong, U. von Sacken and J. Dahn, Studies of lithium intercalation into carbons using nonaqueous electrochemical cells, J. Electrochem. Soc., 1990, 137, 2009-2013.
5. D. Aurbach, M. D. Levi, E. Levi and A. Schechter, Failure and stabilization mechanisms of graphite electrodes, J. Phys. Chem. B, 1997, 2195-2206.
6. L. Suo, O. Borodin, T. Gao, M. Olguin, J. Ho, X. Fan, C. Luo, C. Wang and K. Xu, Water-in-Salt' Electrolyte Enables High Voltage Aqueous Li-ion Battery Chemistries, Science, 2015, 350, 938-943.
7. Y. Yamada, K. Usui, K. Sodeyama, S. Ko, Y. Tateyama and A. Yamada, Hydratemelt electrolytes for high-energy-density aqueous batteries, Nat. Energy, 2016, 1, 16129.
8. K. Xu and C. Wang, Batteries: widening voltage windows, Nat. Energy, 2016, 1, 1-2.

## PART B

## Applications: Electrolytes in Devices

In this Part, we introduce practical electrochemical devices and their characteristics, along with the uniqueness and commonality of the electrolytes used therein. In the days of Volta and Faraday, electrochemical devices were merely arcane contraptions for a handful of enthusiasts, often locked up in cryptic laboratories and only occasionally demonstrated as novelties to the curious public.

Nowadays, electrochemical devices are in everyone's hands, the most ubiquitous example of which is the lithium-ion battery. This invention of the 1990s now essentially rules how we lead our daily lives by powering our smartphones and electric vehicles, in addition to other lesser applications such as diverse electronic gadgets and grids. According to statistics from the Avicenne Consulting Group (http:// www.avicenne.com/reports_energy.php), in 2019 the world produced ca. 200 GWh lithium-ion batteries of various formats and chemistries, in which ca. 230000 tonnes of liquid non-aqueous electrolytes serve as the "blood" in those devices. These numbers are still growing at an approximate rate of $20 \%$ per year, despite the Covid pandemic in 2020-2022. On the other hand, fuel cells and electrochemical dou- ble-layer capacitors, although dwarfed by the gigantic market of batteries, still occupy niche applications in various power systems, from tiny electronic gadgets to automobiles and to power grids. It is not an exaggeration to state that the future of our civilization depends on how efficiently we can produce and store energy electrochemically,
which dictates the decarbonization of human economy activity on this fragile planet.

Beyond applications related to energy, electrochemical sensors are also becoming pervasive in our lives, used as high-precision detectors to monitor the blood glucose level of diabetic patients, to guard us against a multitude of toxic gases in natural environments and buildings and to identify drunken drivers through the electrochemical oxidation of ethanol. Electrocardiography and electroencephalography represent the zenith of electrochemical devices in medical applications.

Electrochemical processes also offer elegant surface treatments for various materials via electroplating (deposition of metals) or electropolishing (removal of metals), which constitute a toolkit of vital importance for microfabrications in the semiconductor and electronics industry. Most importantly, almost all metal structures in architecture require electrochemical principles to suppress corrosion, especially those on oil-drilling platforms standing in the ocean, where high salt and high humidity (hence aqueous electrolytes) make the electrochemical oxidation of metal materials especially facile.

Finally, we rely on the electrochemical synthesis of many basic chemical materials in astronomical quantities that feed the global industry, which include alkali metal hydroxides, halogens, oxygen, hydrogen peroxide, aluminum, titanium, etc., and most of which would eventually make it into the products that we use every day. In fact, certain chemicals, such as alkali metals (lithium, sodium, potassium, etc.) have to be produced via electrolysis, because chemically there are no alternative approaches to make them: these metals are such electropositive elements that there are hardly any other chemicals that can reduce them from ionic to elemental form, as reflected by their extremely negative potentials.

Looking into the future, numerous technologies still under development evolve around electrochemistry as the nexus: new battery chemistries and fuel cells, solar-to-electricity conversion in diverse photo-electrochemical junctions, thermal, bio- and acoustic ener-gy-harvesting devices, water desalination and purification, etc.

Electrochemistry is and will continue to be an indispensable part of our lives, and so are the electrolytes and interphases as indispensable components in these electrochemical devices.

## 9 Electrochemical Devices

An electrochemical device performs chemical reactions and manipulates how the reactions proceed by controlling the direction and quantity of electron flows. For this purpose, all reactions employed by an electrochemical device involve the electronation (reduction) or de-electronation (oxidation) of species, aka redox reactions. Other chemical reactions that do not involve electron exchange between reactants, such as acid-base neutralization, precipitation caused by simple ion exchange and complexation between ion and ligands, are usually very difficult, if not completely impossible, to conduct in an electrochemical manner.

In order to conduct a redox reaction, the electrochemical device must separate such a reaction into two half-reactions, so that the reactants do not interact directly with each other. Instead, all electron exchanges between the reactants must occur at the electrode/electrolyte interface (Figure 6.1), followed by directional flows of electrons through an external circuit. The role of the electrolyte and interfaces/ interphases there is (1) to ensure the physical separation of the reactants so that electrons do not "leak" directly between the reactants and (2) to maintain the mass transport so that the species needed can be sufficiently supplied or the species produced can be immediately removed (Figure 6.10).

Depending on the spontaneity of the reaction, the device either generates electric energy, which drives an external load, or requires a feed of electric energy, which is supplied by an external source.

[^9]The contemporary nomenclature for the electrodes in an electrochemical device adopted the names suggested by Faraday in his famous treatise of 1834 (Chapter 1), with the more accurate definition that the cathode is where reduction reactions occur and the anode is where oxidation reactions occur.

In a not very rigorous classification, there are generally four types of electrochemical devices according to their designed purposes:

1. An electrochemical device that produces materials by consuming electric energy.
Examples of this type include electrolysis or electrosynthetic devices that produce chemicals that are otherwise impossible or too expensive to produce, such as lithium, sodium and aluminum, or electroplating devices that form metallic depositions in unique morphologies so that exquisite decorative or functional properties can be displayed. In the electronics industry, copper, gold and other rare metals electroplated into sophisticated 2D and 3D geometric shapes to construct circuits of micrometer-level resolution on printed circuit boards represent the apex of such technology.
2. An electrochemical device that produces electric energy by consuming materials.
Examples of this type include fuel cells and primary (non-rechargeable) batteries. The traditional distinction between a fuel cell and a primary battery used to be whether the electrochemical device adopts an open configuration. A fuel cell is open, so that the reactants can be continuously fed into the system, and the electric energy can be produced as long as the "fuel tank" maintains the supply; a battery is closed, so that the materials cannot be replenished, making the energy contained in a battery limited. However, this demarcation becomes obscure in some "batteries" that deviate from the traditional closed configuration, examples of which include some metal-air batteries, in which the cathode material, oxygen, comes from the air, while the metal anode such as zinc can be replaced, and "flow batteries" that are equipped with external and removable tanks that contain the reactants.

The colloquial name for this class of electrochemical devices is "power generation devices".
3. An electrochemical device that is reversible (rechargeable), so that in one direction of the reaction it produces electric energy by consuming materials, while in the other direction it produces materials by consuming electric energy.
Rechargeable batteries and capacitors belong to this group, although by strict definition the electrochemical double-layer
capacitor does not consume any materials, as no chemical reaction is involved.

Since the reaction/process therein can be reversed, such devices actually cause a "nomenclature crisis" in the above-mentioned convention that the cathode is where reduction reactions occur and the anode is where oxidation reactions occur. A given electrode in such rechargeable devices could be the cathode during discharge, but it will inevitably become the anode during charge, and vice versa for its counter-electrode.

To avoid such possible nightmarish confusion, the rechargeable battery community adopted a nomenclature that is decoupled from the nature of the reactions on the electrode: the electrode that always operates at higher potential (i.e. positive electrode) is called the cathode, and the electrode that always operates at lower potential (i.e. negative electrode) is called the anode. The consequence of this alternative nomenclature is that the Faraday convention only applies during the discharge of a rechargeable battery, i.e. when it is doing work. When the battery is being charged, the Faraday convention does not apply because the device is considered to be "on vacation". Although the terms "positive electrode" and "negative electrode" would cause less confusion, they are rarely used in the scientific literature.

The colloquial name for this class of electrochemical devices is "energy storage devices". They differ from power generation devices in that they can store energy and release it on demand, similarly to a container of electricity, whereas the latter behave more similarly to a thermal engine that continuously converts materials into energy.
4. An electrochemical device that detects the electric current generated from specific reactions with the purpose of monitoring certain substances, phenomena or processes.
Electrochemical sensors belong to this group. Differing from all the devices mentioned above, electrochemical sensors require high sensitivity, real-time response and a precise relation between species concentration and current/voltage, rather than high conversion efficiency, high capacity for energy or high reaction rates that are essential to the electrochemical energy and power devices.

In this book, we will only discuss the electrolytes, interfaces and interphases in electrochemical energy and power devices, with the focus placed on rechargeable batteries.

### 9.1 How Does an Electrochemical Energy Device Work?

Electrochemical energy and power devices harness the energy changes via charge separation and charge recombination. ${ }^{1}$ Such separation and recombination processes could be realized through a pure physical process, such as in electrochemical double-layer capacitors, where no chemical reaction is invoked and no new chemical species is produced, or through a chemical process, such as in batteries, where the redox reactions are forced to proceed in an electrochemical manner, and whose free energy change is forced to be expressed in the form of electron flow when charges are separated or recombined.

A good example of the latter was shown in Figure 6.1, which depicts how a conventional redox chemistry between zinc metal and cupric ion ( $\mathrm{Cu}^{2+}$ ) is turned into an electrochemistry that forms a battery, while correspondingly the energy released from this spontaneous reaction is turned into electric work. In the process of turning chemistry into electrochemistry, the role of the electrolyte is critical, because it is the presence of an electrolyte that creates the presence of interfaces with the electrodes, which split the redox reaction into two separate half-reactions, and serve as the only "legitimate" locations for electron exchange.

Hence electrolytes and interfaces enforce a detour of electrons into orientational flow through an external circuit.

We discussed in Chapter 8 how the interface becomes an interphase when the electrodes in an advanced electrochemical device must operate at extreme potentials. The interphase is usually an electronic insulator. In this unique case, the electron exchange (or charge transfer) can no longer occur at the interphase separating the electrode from the electrolyte. Instead, the actual electron exchange should occur at the junction region where the ions meet with the electrode bulk, i.e. the first encounter of the ions with the electrode material after the ions migrate across the interphase. This difference was outlined in Figure 8.1. However, despite this difference, the important fact remains that, no matter whether there exists an interface or interphase in an electrochemical device, the electron exchange must not occur within the electrolyte, as it does in the chemical redox reaction depicted in Figure 6.1a, so that an orderly flow of electrons could be ensured.

On a very fundamental level, the energy change involved in the charge-separation and charge-recombination processes is basically related to the electric work that a charged particle does when traveling across a certain potential difference.

Let us suppose that a single particle (ion or electron) carrying an elemental charge travels across a potential difference $\Delta V$, then the corresponding electric work ( $W_{\mathrm{e}}$ ) is

$$
W_{\mathrm{e}}=e \Delta V
$$

Accordingly, if 1 mol of charged particles, each of which carries a valence $n$, make the same travel across $\Delta V$, then the work involved becomes

$$
W_{\mathrm{e}}=q \Delta V=n F \Delta V
$$

where $F$ is the Faraday constant ( $96485 \mathrm{C} \mathrm{mol}^{-1}$ ).
In eqn (9.1) there is actually a hidden assumption that the potential difference ( $\Delta V$ ) remains constant despite the movement of the charge. In reality, $\Delta V$ will inevitably change if the charge separation is physical as in an electrochemical double-layer capacitor, unless the charge involved is infinitesimally small. However, in a battery or fuel cell, where the charge separation is mainly determined by the difference between the eigenpotentials of the anode $\left(\overline{\mu_{\mathrm{A}}}\right)$ and cathode $\left(\overline{\mu_{\mathrm{C}}}\right)$, i.e. the difference between the energy levels of the electrons in the anode and cathode materials, respectively, there is a unique case that $\Delta V$ could remain nearly constant despite the large amount of charge traveling, which we will discuss in Section 9.1.3.3.

If such electric work is done at constant temperature and pressure, then according to thermodynamic laws, this electric work reflects the change in Gibbs free energy ( $\Delta G$ ) in the electrochemical system:

$$
\Delta G=-W_{\mathrm{e}}=-n F \Delta V
$$

In fact, we encountered this equation back in Section 6.1.
As we briefly discussed in Section 6.1, in electrochemistry the potential difference between two electrodes in a device is named the electromotive force (emf) when these electrodes are at equilibrium with the electrolytes when the net current is zero. The emf is often denoted by $\mathscr{E}$.

Hence eqn (9.2) would take a more famous form:

$$
\Delta G=-n F
$$

This relation in fact translates the energy change in chemistry into electrochemistry. It is the mathematical expression of Figure 6.1b.

Differing from the units recommended in the Système International (SI), the energy in electrochemistry is often expressed in units of watthours ( W h ) instead of joules ( J ): 1 W h is defined as the electric work done by $3.73296 \times 10^{-2} \mathrm{~mol}$ of charges (ions or electrons) traveling across a potential difference of 1.0 V , which is equivalent to 3600 J . When evaluating the capability of an electrochemical device to produce or store energy, energy densities by weight or volume are often used, denoted gravimetric ( $\mathrm{W} \mathrm{h} \mathrm{kg}^{-1}$ ) or volumetric energy densities ( $\mathrm{W} \mathrm{h} \mathrm{L}^{-1}$ ), respectively.

### 9.1.1 Fuel Cells

It was mentioned earlier that a fuel cell is often called a "power conversion device" because it acts more like a combination of thermal engine and generator, with its open configuration designed to consume materials to produce electric energy. However, there is one fundamental difference between a fuel cell and any thermal engine, be it internal combustion, steam or Sterling, etc., namely that a fuel cell is not subject to the Carnot limit as those thermal engines are, because the fuel fed into a fuel cell experiences no direct combustion but instead direct electrochemical reactions. For this reason, the power conversion efficiency of a fuel cell could theoretically be $100 \%$. In reality, however, numerous factors such as kinetics, parasitic reactions, etc., prevent an actual fuel cell from reaching this ideal efficiency. The highest conversion efficiencies of fuel cells that operate on hydrogen gas normally range between 60 and $70 \%$, which is already an amazing value compared with the 20-30\% efficiencies known for most thermal engines.

All fuel cells use a "free" cathode material from atmospheric air. i.e. oxygen gas, whereas the fuel, which is actually the active anode material, varies from hydrogen gas to various alcohols, aldehydes and even hydrocarbon compounds. ${ }^{2}$ Each of these cathode and anode materials is a well-defined chemical with its own characteristic eigenpotential, and the difference between the eigenpotentials of the cathode and anode materials sets the upper limit of the cell emf. The actual voltage of the cell is determined by more complicated factors, as the energy levels of the electrons in each electrode material are unique, which accordingly confers upon the electrode a unique eigenpotential when the electrode establishes chemical equilibrium with the electrolytes, as described by the Nernst equation. Additionally, the activation
energy barrier to the charge transfer across the interfaces further affects the above equilibrium.

The simplest fuel cell chemistry is based on hydrogen gas, and the cell reaction therein is just the reverse of the electrochemical decomposition reaction of water as shown in eqn (8.1) and (8.3) in Section 8.2.1, i.e. the electrochemical recombination of hydrogen and oxygen into water in their respective half-reactions.

In order for these gaseous reactants to be fully utilized, both electrodes not only require pre-engineered channels to guide the gas flow, but also must be constructed from porous materials, so that oxygen and hydrogen gases can remain fully in contact with the electrolyte (liquid or polymer saturated with water) and the electrode (solid) in a triphasic manner. Catalysts also have to be used at the electrodes with the purpose of accelerating the reactions, which are especially necessary for the sluggish four-electron reduction process of oxygen gas. The most effective catalysts are platinum and other rare metals neighboring platinum in the Periodic Table. The expense of these catalysts constitutes a major barrier in the extensive commercialization of room-temperature fuel cells.

Most hydrogen fuel cells operate under acidic conditions, therefore the corresponding half-reactions on each electrode should proceed as follows:

At the anode side:

$$
\mathrm{H}_{2}-2 \mathrm{e}^{-} \rightarrow 2 \mathrm{H}^{+}
$$

At the cathode side:

$$
\mathrm{O}_{2}+4 \mathrm{H}^{+}+4 \mathrm{e}^{-} \rightarrow 2 \mathrm{H}_{2} \mathrm{O}
$$

Note that since the reactants in both the cathode and anode halfreactions are in a gaseous state, the physical "anode" and "cathode" in a fuel cell only serve as charge-transfer media. They must provide channels to allow access by these gaseous reactants, and must also conduct electrons to or from the reactants. However, they do not par- ticipate in the electrochemical reactions.

The electrolyte in a fuel cell must satisfy the needs of charge transfer and mass transfer from these reactions. The most popular electrolyte used in hydrogen fuel cells is based on the polymeric material Nafion, which was invented by du Pont in the 1960s. Nafion is a highly fluorinated polyolefin material with sulfonic anion groups covalently

![](https://cdn.mathpix.com/cropped/2025_10_16_c9f804f118ee3f949b1eg-230.jpg?height=699&width=1179&top_left_y=222&top_left_x=180)
Figure 9.1 Schematic illustration of a hydrogen fuel cell and its polymeric electrolyte membrane based on Nafion. The single-ion electrolyte is actually aqueous in nature, which conducts hydrated protons ( $\mathrm{H}_{3} \mathrm{O}^{+}$) via hopping between neighboring sulfonate sites. Since both electrodes are made porous to allow gaseous access, the real electrode/electrolyte interfaces are within the interior of both electrodes, instead of on the planar geometric surfaces of these electrodes.

attached to the macromolecular skeleton (Figure 9.1), so that protons (or any cation) could transport through the polymeric electrolyte membrane, whereas anions are immobile due to their covalent bond with the polymeric chain.

The nature of the Nafion-based electrolyte membrane used in a fuel cell remains aqueous, because the actual conducting species therein are hydrated protons ( $\mathrm{H}_{3} \mathrm{O}^{+}$), hence the Nafion polymer electrolyte membrane could only work under certain humidity conditions to ensure sufficient proton conductivity. In fact, one could view it as an aqueous solution of one special sulfonic acid whose anion (the sulfonate group) is too large to move, therefore the only ion conductivity available from such an electrolyte is from the cation, i.e. proton. Such an electrolyte is known as a "single-ion electrolyte" or "polyelectrolyte".

Single-ion electrolytes can be made from polymer materials, in which one of the ions is covalently immobilized to the polymer skeleton as Nafion. They can also be obtained from inorganic materials, in which the immobile lattice consists of one ion, either cation or anion, while the other ions are free to hop between neighboring sites, such as the inorganic solid electrolytes (Figure 2.1).

In Section 8.2.1 we mentioned that the electrochemical stability window of most aqueous electrolytes is only ca. 1.23 V , whose anodic and cathodic limits are imposed by the oxidative and reductive decomposition onsets of water (Figure 8.2). Correspondingly, an electrochemical device that is intended to produce energy based on the recombination reaction of hydrogen and oxygen cannot operate at a cell voltage higher than 1.23 V . In fact, owing to kinetic and other losses, most fuel cells offer an open-circuit voltage in the vicinity of 1.0 V . Since such a voltage resides comfortably within the electrochemical stability window of aqueous electrolytes, including Nafion, no interphase is formed in fuel cells. In other words, most of the kinetics-based equations such as the Butler-Volmer equation still hold true at the electrolyte/electrode interfaces in fuel cells.

Just as the water decomposition could occur under either acidic or alkaline conditions [eqn (8.2) and (8.4) in Section 8.2.1], the electrochemical recombination reaction of hydrogen and oxygen could also proceed in alkaline electrolytes:

At the anode side:

$$
\mathrm{H}_{2}+2 \mathrm{OH}^{-}-2 \mathrm{e}^{-} \rightarrow 2 \mathrm{H}_{2} \mathrm{O}
$$

At the cathode side:

$$
\mathrm{O}_{2}+2 \mathrm{H}_{2} \mathrm{O}+4 \mathrm{e}^{-} \rightarrow 4 \mathrm{OH}^{-}
$$

Obviously, the cell reaction now requires the mass transport of hydroxide anions ( $\mathrm{OH}^{-}$) across the cell, hence Nafion can no longer serve as the electrolyte. Alkaline electrolytes have to be used in this case, the most popular form of which consists of ammonium or other cations covalently attached to various polymeric skeletons, so that its corresponding anion ( $\mathrm{OH}^{-}$) could be mobile.

Such alkaline electrolytes are still aqueous in nature, and for the same reason mentioned above no interphase is formed where either electrode meets the electrolytes.

The eigenpotentials of both cathode (oxygen) and anode (hydrogen) materials depend on the pH of the electrolyte. However, their dependences on pH are identical, as represented by the two parallel lines in the Pourbaix diagram (Figure 5.12), which could be easily derived from eqn 8.1, 8.2, 8.3 and 8.4 as follows:

For hydrogen:

$$
E_{\mathrm{H}}^{\circ}=0.00-0.0591 \times \mathrm{pH}
$$

For oxygen:

$$
E_{\mathrm{O}}^{\circ}=1.228-0.0591 \times \mathrm{pH}
$$

Therefore, the cell voltage for both acidic and alkaline fuel cells is a constant of 1.228 V at equilibrium and under standard conditions (i.e. $25^{\circ} \mathrm{C}, 1.0 \mathrm{~atm}$ partial pressure for all gaseous species and an activity of 1.0 for all reactants in solution). In reality, however, various kinetic factors will reduce this cell voltage to $\sim 1.0 \mathrm{~V}$.

Compared with acidic fuel cells, alkaline electrolytes encounter one challenge that its acidic cousin (Nafion) does not, namely carbon dioxide ( $\mathrm{CO}_{2}$ ) poisoning. The fuel cell is often an open system that uses oxygen from the ambient air as the cathode material, but ambient air contains not just oxygen. In addition to dust and other impurities that could clog the air channels in the cathode or deactivate the catalysts, $\mathrm{CO}_{2}$ presents the most severe challenge to alkaline electrolytes because it reacts readily with hydroxide and forms often insoluble carbonate salts.

Finally, one might wonder why polymeric single-ion electrolytes are used so extensively in fuel cells, as represented by Nafion for proton-exchange membrane fuel cells operating under acidic conditions, but are rather rare elsewhere in other electrochemical devices such as capacitors and batteries.

In fact, all electrochemical devices would desire a single-ion electrolyte if it were available. Such an electrolyte would be ideal because it allows only the ion essential to the cell reaction to move, while blocking the other ions not directly involved in the cell reaction, such as the counterions of the essential ions. The resultant advantage is a transport number of unity (e.g. $t_{\mathrm{H}}+1.0$ ), in the absence of any concentration polarization caused by the migrational movement of the counterions.

However, the problem is that single-ion electrolytes are not available for all cell reactions. Taking Nafion as an example, if one replaces the protons in the polymer matrix with $\mathrm{Li}^{+}$ions, the ion conductivity would experience a precipitous drop of 10000 -fold, i.e. from the typical range of $0.1-0.2 \mathrm{~S} \mathrm{~cm}^{-1}$ for protons at room temperature to $10^{-5} \mathrm{~S} \mathrm{~cm}^{-1}$ at room temperature or $10^{-4} \mathrm{~S} \mathrm{~cm}^{-1}$ at $70{ }^{\circ} \mathrm{C}$ for $\mathrm{Li}^{+}$ions! Although the transport number of the $\mathrm{Li}^{+}$ion now becomes 1.0, such a low ion conductivity cannot support cell reactions at meaningful rates.

What is the reason behind such a drastic drop? The answer was in fact already given in Section 5.2.8 (Figure 5.14).
