Repository: cunyu-liu/electrolyte_ailab

File: fine-tune/bookData/Electrochemistry in Nonaqueous Solutions.md (part 13 of 31)
## Part One
E=E^{0}+\frac{R T}{n F} \ln a\left(\mathrm{M}^{n+}\right)=E^{0^{\prime}}+\frac{R T}{n F} \ln \left[\mathrm{M}^{n+}\right]
$$

The potential is determined by reaction $\mathrm{M}^{n+}+n \mathrm{e}^{-} \rightleftarrows \mathrm{M}$ and the electrode material M is involved in it. The electrodes of this type are called electrodes of the first kind. In principle, these electrodes can indicate the metal ion activities (or concentrations). However, only a few metal ion/metal electrodes work satisfactorily as potentiometric indicator electrodes. $\mathrm{An} \mathrm{Ag}^{+} / \mathrm{Ag}$ electrode is an example of such electrodes. The potential, determined by reaction $\mathrm{Ag}^{+}+\mathrm{e}^{-} \rightleftarrows \mathrm{Ag}$, is

$$
E=E^{0}+\frac{R T}{F} \ln a\left(\mathrm{Ag}^{+}\right)=E^{0^{\prime}}+\frac{R T}{F} \ln \left[\mathrm{Ag}^{+}\right]
$$

Electrodes of the second kind A typical example is a silver-silver chloride electrode $\left[\mathrm{Cl}^{-}(\mathrm{aq})|\mathrm{AgCl}(\mathrm{s})| \mathrm{Ag}\right]$. To prepare the electrode, a silver wire is coated with AgCl and dipped into a solution containing chloride ions [11g]. Its potential is primarily determined by the reaction $\mathrm{Ag}^{+}+\mathrm{e}^{-} \rightleftarrows \mathrm{Ag}$, and thus by Eq. (5.36). However, because of the relation $K_{\mathrm{sp}}(\mathrm{AgCl})=a\left(\mathrm{Ag}^{+}\right) \cdot a\left(\mathrm{Cl}^{-}\right)$, the potential is
determined by the activity of the chloride ion:

$$
\begin{aligned}
E & =E^{0}\left(\mathrm{Ag}^{+} / \mathrm{Ag}\right)+0.0592 \log K_{\mathrm{sp}}-0.0592 \log a\left(\mathrm{Cl}^{-}\right) \\
& =E^{0}(\mathrm{AgCl} / \mathrm{Ag})-0.0592 \log a\left(\mathrm{Cl}^{-}\right) \quad\left[25^{\circ} \mathrm{C}\right]
\end{aligned}
$$

where $E^{0}(\mathrm{AgCl} / \mathrm{Ag})$ is the standard potential of the silver-silver chloride electrode. The silver-silver chloride electrode is an indicator electrode for chloride ion activity (or concentration). However, more importantly, the silver-silver chloride electrode in saturated (or 3.5 M$) \mathrm{KCl}$ is the most popular reference electrode (see below).

Ion-selective electrodes [25a,b] Ion-selective electrodes (ISEs) are usually electrochemical half-cells, consisting of an ion-selective membrane, an internal filling solution and an internal reference electrode (Eq. (5.37)).

$$
\begin{array}{l|l|l}
\begin{array}{l}
\text { external reference } \\
\text { electrode }
\end{array} & \begin{array}{l}
\text { sample } \\
\text { solution }
\end{array} & \underbrace{\begin{array}{l}
\text { ion-selective } \\
\text { membrane }
\end{array}}_{\text {ion-selective electrode }}\left|\begin{array}{l}
\text { internal } \\
\text { solution }
\end{array}\right| \begin{array}{l}
\text { internal reference } \\
\text { electrode }
\end{array}
\end{array}
$$

They are classified by membrane material into glass membrane electrodes, crystalline (or solid-state) membrane electrodes and liquid membrane electrodes. Liquid membrane electrodes are further classified into liquid ion-exchange membrane electrodes and neutral carrier-based liquid membrane electrodes. Some examples are shown in Figure 5.35 and Table 5.3. If the membrane is

![](https://cdn.mathpix.com/cropped/2025_10_16_7c440fa85051e8b62e3ag-149.jpg?height=601&width=1055&top_left_y=1291&top_left_x=343)
Figure 5.35 Various types of ion-selective electrodes: (a) internal reference electrode; (b) silver wire for direct contact to the membrane; (c) internal solution; (d) glass membrane; (e) solidstate membrane; (f) ion-exchanger filled at the tip of capillary; (g) ion-exchanger incorporated in PVC membrane.

Table 5.3 Examples of ion-selective electrodes for aqueous solutions.
| Type of ISE | lons | Membrane material |
| :--- | :--- | :--- |
| Glass membrane electrodes | $\mathrm{H}^{+}$ | $\mathrm{Na}_{2} \mathrm{O}-\mathrm{CaO}-\mathrm{SiO}_{2}$ |
|  |  | $\mathrm{Li}_{2} \mathrm{O}-\mathrm{Cs}_{2} \mathrm{O}-\mathrm{La}_{2} \mathrm{O}_{3}-\mathrm{SiO}_{2}$ |
|  | $\mathrm{Na}^{+}$ | $\mathrm{Na}_{2} \mathrm{O}-\mathrm{Al}_{2} \mathrm{O}_{3}-\mathrm{SiO}_{2}$ |
|  | $\mathrm{K}^{+}$ | $\mathrm{Na}_{2} \mathrm{O}-\mathrm{Al}_{2} \mathrm{O}_{3}-\mathrm{SiO}_{2}$ |
| Solid membrane electrodes | $\mathrm{F}^{-}$ | $\mathrm{LaF}_{3}$ |
|  | $\mathrm{Cl}^{-}$ | $\mathrm{AgCl} ; \mathrm{AgCl}-\mathrm{Ag}_{2} \mathrm{~S}$ |
|  | $\mathrm{Br}^{-}$ | $\mathrm{AgBr} ; \mathrm{AgBr}-\mathrm{Ag}_{2} \mathrm{~S}$ |
|  | $\mathrm{I}^{-}$ | $\mathrm{AgI} ; \mathrm{AgI}-\mathrm{Ag}_{2} \mathrm{~S}$ |
|  | $\mathrm{CN}^{-}$ | AgI |
|  | $\mathrm{S}^{2-}$ | $\mathrm{Ag}_{2} \mathrm{~S}$ |
|  | $\mathrm{Cu}^{2+}$ | $\mathrm{CuS}-\mathrm{Ag}_{2} \mathrm{~S}$ |
|  | $\mathrm{Cd}^{2+}$ | CdS- $\mathrm{Ag}_{2} \mathrm{~S}$ |
|  | $\mathrm{Pb}^{2+}$ | $\mathrm{PbS}-\mathrm{Ag}_{2} \mathrm{~S}$ |
| Liquid membrane electrode | $\mathrm{Cl}^{-}$ | Dimethyldistearylammonium $/ \mathrm{Cl}^{-}$ |
|  | $\mathrm{ClO}_{4}{ }^{-}$ | 1,10-phenanthroline $\mathrm{Fe}(\mathrm{II}) / \mathrm{ClO}_{4}{ }^{-}$ |
|  | $\mathrm{Ca}^{2+}$ | Didecylphosphate/ $\mathrm{Ca}^{2+}$ |
|  | Bivalent cation ( $\mathrm{M}^{2+}$ ) | Didecylphosphate/ $\mathrm{M}^{2+}$ |
|  | $\mathrm{K}^{+}$ | Valinomycin/ $\mathrm{K}^{+}$ |
|  | Alkali metal ions ( $\mathrm{M}^{+}$) | Crown ether $/ \mathrm{M}^{+}$ |
| Gas-sensing electrode | $\mathrm{CO}_{2}$ | $\mathrm{H}^{+}$glass electrode// $/ \mathrm{NaHCO}_{3} / \mathrm{GPM}^{a}$ |
|  | $\mathrm{NH}_{3}$ | $\mathrm{H}^{+}$glass membrane/ $\mathrm{NH}_{4} \mathrm{Cl} / \mathrm{GPM}^{a}$ |
|  | $\mathrm{SO}_{2}$ | $\mathrm{H}^{+}$glass electrode/ $/ \mathrm{NaHSO}_{3} / \mathrm{GPM}^{a}$ |
| Enzyme electrode | Urea | $\mathrm{NH}_{4}{ }^{+}$glass electrode/urease membrane |


${ }^{a}$ GPM: gas-permeable membrane.
sensitive to ion $i$ of charge $z_{i}$ and the activities of $i$ in the sample and internal solutions are equal to $a_{1}(i)$ and $a_{2}(i)$, respectively, the membrane potential, $E_{\mathrm{m}}$, which is developed across the membrane is

$$
E_{\mathrm{m}}=\frac{R T}{z_{i} F} \ln \frac{a_{1}(i)}{a_{2}(i)}
$$

In the ISE, $a_{2}(i)$ is kept constant. If we express the potential of the ISE by $E_{\text {ISE }}$, that of the external reference electrode by $E_{\text {ref }}$, and the liquid junction potential between the sample solution and the external reference electrode by $E_{j}$, the emf of cell (5.37) is given by

$$
E=E_{\mathrm{ISE}}-E_{\mathrm{ref}}+E_{j}
$$

If $E_{j}$ is negligible or constant, $E$ can be expressed by

$$
E=E^{\prime}+\frac{R T}{z_{i} F} \ln a_{1}(i)
$$

$E^{\prime}$ is a constant that depends on the cell configuration.

If the ISE is sensitive to ion $i$ and other ion(s) $j$, the EMF of the cell is represented by the Nicolsky-Eisenman equation:

$$
E=E^{\prime}+\frac{R T}{z_{i} F} \ln \left\{a_{1}(i)+\sum_{j \neq i} K_{i j}^{\mathrm{pot}} a_{1}(j)\right\}
$$

where $K_{i j}^{\text {pot }}$ is the selectivity constant [26]. If $K_{i j}^{\text {pot }} \ll 1$, the ISE is much more sensitive to ion $i$ than to ion $j$.
The most popular ISE is a pH glass electrode. However, a great number of ISEs have been developed and widely used in such fields as clinical and environmental analyses. For the use of ISEs in nonaqueous solutions, see Chapter 6.

Ion-selective field effect transistors [25c-e] An ion-selective field effect transistor (ISFET) is a hybrid of an ion-selective electrode and a metal-oxide semiconductor field effect transistor (MOSFET), the metal gate of the MOSFET being replaced by or contacted with a thin film of a solid or liquid ion-sensitive material. The ISFETand a reference electrode are immersed in the solution containing ion $i$, to which the ISFET is sensitive, and electrically connected as in Figure 5.36. A potential $\phi$ that varies with the activity of ion $i, a(i)$, as in Eq. (5.38), is developed at the ion-sensitive film:

$$
\phi=\text { const. }+\frac{0.059}{z_{i}} \log a(i)
$$

In order to keep the drain current $\left(I_{\mathrm{D}}\right)$ constant in Figure 5.36, the sum of the gate voltage $V_{\mathrm{G}}$ and $\phi$ must be kept constant. Thus, if $\phi$ changes with the ionic

![](https://cdn.mathpix.com/cropped/2025_10_16_7c440fa85051e8b62e3ag-151.jpg?height=714&width=843&top_left_y=1247&top_left_x=350)
Figure 5.36 An ion-selective field effect transistor. 1, drain; 2, source; 3, substrate; 4, insulator; 5, metal lead; 6, reference electrode; 7, solution; 8, membrane; 9, encapsulant [25c].

Table 5.4 Reference electrodes for aqueous solutions and their potentials $\left(25^{\circ} \mathrm{C}\right) .^{a}$
| Reference electrode | Half-cell | Condition | E/V versus SHE |
| :--- | :--- | :--- | :--- |
| Standard hydrogen electrode | $\mathrm{H}^{+}\left\|\mathrm{H}_{2}\left(10^{5} \mathrm{~Pa}\right)\right\| \mathrm{Pt}$ | $a\left(\mathrm{H}^{+}\right)=1$, $p\left(\mathrm{H}_{2}\right)=10^{5} \mathrm{~Pa}$ (SHE) | 0.0000 |
| Silver-silver chloride electrode | $\mathrm{Cl}^{-}\|\mathrm{AgCl}\| \mathrm{Ag}$ | $a\left(\mathrm{Cl}^{-}\right)=1$ | +0.2223 |
|  |  | Saturated KCl | +0.1976 |
|  |  | 1 M KCl | +0.2368 |
|  |  | 0.1 M KCl | +0.2894 |
| Calomel electrode | $\mathrm{Cl}^{-}\left\|\mathrm{Hg}_{2} \mathrm{Cl}_{2}\right\| \mathrm{Hg}$ | $a\left(\mathrm{Cl}^{-}\right)=1$ | +0.2682 |
|  |  | Saturated KCl (SCE) | +0.2415 |
|  |  | Saturated NaCl (SSCE) | +0.2360 |
|  |  | 1 M KCl | +0.2807 |
|  |  | 0.1 M KCl | +0.3337 |
| Mercury sulfate electrode | $\mathrm{SO}_{4}{ }^{2-}\left\|\mathrm{Hg}_{2} \mathrm{SO}_{4}\right\| \mathrm{Hg}$ | $a\left(\mathrm{SO}_{4}{ }^{2-}\right)=1$ | +0.6158 |
|  |  | Saturated $\mathrm{K}_{2} \mathrm{SO}_{4}$ | +0.650 |
| Mercury oxide electrode | $\mathrm{OH}^{-}\|\mathrm{HgO}\| \mathrm{Hg}$ | $a\left(\mathrm{OH}^{-}\right)=1$ | +0.097 |
|  |  | 0.1 M NaOH | +0.165 |


${ }^{a}$ Ref. [27a]. $\mathrm{M}=\mathrm{mol} \mathrm{dm}^{-3}$.
activity $a(i)$, we can determine the change by measuring the change in $V_{\mathrm{G}}$. The advantage of the ISFET is that it is easy to miniaturize. ISFETs have been developed for various ions. Among them, pH -ISFETs with a gate of $\mathrm{Si}_{3} \mathrm{~N}_{4}, \mathrm{Ta}_{2} \mathrm{O}_{5}$ or $\mathrm{Al}_{2} \mathrm{O}_{3}$ are commercially available, combined with the $\mathrm{pH} / \mathrm{mV}$ meters for use with them. Recently, pH -ISFETs have been used in routine pH measurements in aqueous solutions. Very promising features of pH -ISFETs in nonaqueous solutions will be described in Chapter 6.

Reference electrodes The primary reference electrode for aqueous solutions is the standard hydrogen electrode (SHE), expressed by $\mathrm{H}^{+}(a=1)\left|\mathrm{H}_{2}\left(p=10^{5} \mathrm{~Pa}\right)\right|$ Pt (see footnote 1 in Section 4.1). Its potential is defined as zero at all temperatures. In practical measurements, however, other reference electrodes that are easier to handle are used [27]. Examples of such reference electrodes are shown in Table 5.4, with their potentials against the SHE. All of them are electrodes of the second kind. The saturated calomel electrode (SCE) used to be widely used, but today the saturated silver-silver chloride electrode is the most popular.

### 5.7.2 <br> Potentiometric Titrations

Acid-base, redox, precipitation and chelometric titrations are usually dealt with in textbooks on analytical chemistry. The titration curves in these titrations can be obtained potentiometrically by using appropriate indicator electrodes, i.e. a pH glass electrode or pH -ISFET for acid-base titrations, a platinum electrode for redox titrations, a silver electrode or ISEs for precipitation titrations and ISEs for
chelometric titrations. Potentiometric titration curves are often measured with the aid of an automatic burette or an automatic titrator. Measurements of potentiometric titration curves are useful not only for chemical analyses but also for elucidating reaction stoichiometry and for obtaining physicochemical data, such as acid dissociation constants, complex formation constants, solubility products and standard redox potentials. Potentiometric titrations play important roles in chemical studies in nonaqueous solutions, as described in Chapter 6.

## 5.8 <br> Conductimetry - A Method that Is Not Based on Electrode Reactions

Conductimetry is a method of obtaining analytical and physicochemical information by measuring the conductivities of electrolyte solutions [28]. Conductivity cells have two or four electrodes, but the processes that occur at or near the electrodes are not directly related to the information obtained by conductimetric measurements.

Figure 5.37 shows an electrolyte solution between two plane electrodes. The conductivity of the solution ( $\kappa$ ) is expressed by $\kappa=L / A R$, where $L$ is the distance between the two electrodes (cm), $A$ is the electrode area $\left(\mathrm{cm}^{2}\right)$ and $R$ is the electrical resistance of the solution $(\Omega)$. For dilute electrolyte solutions, the conductivity $\kappa$ is proportional to the concentrations of the constituent ions, as in Eq. (5.39):

$$
\kappa=\sum\left|z_{i}\right| F u_{i} c_{i}=\sum \lambda_{i} c_{i}
$$

Here, $u_{i}$ is the electric mobility of ion $i$ and the proportionality constant $\lambda_{i}\left(=\left|z_{i}\right| F u_{i}\right)$ is the ionic conductivity or the molar conductivity of ion $i$.

If a strong electrolyte, consisting of $v_{+}$pieces of cation $\mathrm{B}^{z+}$ and $v_{-}$pieces of anion $\mathrm{B}^{z-}$, is dissolved to prepare a solution of concentration $c$, the following relations exist:

$$
v_{+} z_{+}=-v_{-} z_{-}=v_{-}\left|z_{-}\right|, \quad c=\frac{c_{+}}{v_{+}}=\frac{c_{-}}{v_{-}}
$$

where $c_{+}$and $c_{-}$are the concentrations of $\mathrm{B}^{z+}$ and $\mathrm{B}^{z-}$, respectively. By substituting these relations in Eq. (5.39), we get

$$
\kappa=\left(u_{+}+u_{-}\right) z_{+} v_{+} F c=\left(u_{+}+u_{-}\right)\left|z_{-}\right| v_{-} F c=\left(v_{+} \lambda_{+}+v_{-} \lambda_{-}\right) c
$$

![](https://cdn.mathpix.com/cropped/2025_10_16_7c440fa85051e8b62e3ag-153.jpg?height=296&width=737&top_left_y=1723&top_left_x=350)
Figure 5.37 Ionic conductivity in electrolyte solutions.

The value $\Lambda$, given by Eq. (5.40), is the molar conductivity of an electrolyte:

$$
\Lambda=\kappa / c=\left(u_{+}+u_{-}\right) z_{+} v_{+} F=\left(u_{+}+u_{-}\right)\left|z_{-}\right| v_{-} F=v_{+} \lambda_{+}+v_{-} \lambda_{-}
$$

If the conductivity $\kappa$ and the electrolyte concentration $c$ are expressed in the respective SI units $\left(\mathrm{S} \mathrm{m}^{-1}\right.$ and $\left.\mathrm{mol} \mathrm{m}^{-3}\right)$, the unit for the molar conductivity $\Lambda$ is $\mathrm{S} \mathrm{m}^{2} \mathrm{~mol}^{-1}$. However, $\kappa, c$ and $\Lambda$ are often expressed in the respective cgs units $\left(\mathrm{S} \mathrm{cm}^{-1}, \mathrm{~mol} \mathrm{dm}^{-3}\right.$ and $\mathrm{S} \mathrm{cm}^{2} \mathrm{~mol}^{-1}$ ). In this case, Eq. (5.40) should be replaced by Eq. (5.41):

$$
\Lambda\left(\mathrm{S} \mathrm{~cm}^{2} \mathrm{~mol}^{-1}\right)=1000 \kappa\left(\mathrm{~S} \mathrm{~cm}^{-1}\right) /\left\{c\left(\mathrm{~mol} \mathrm{dm}^{-3}\right)\right\}
$$

If $\Lambda, \lambda_{+}$and $\lambda_{-}$at an infinite dilution are expressed by $\Lambda^{\infty}, \lambda_{+}^{\infty}$ and $\lambda_{-}^{\infty}$, respectively,

$$
\Lambda^{\infty}=v_{+} \lambda_{+}^{\infty}+v_{-} \lambda_{-}^{\infty}
$$

The values of $\Lambda, \lambda_{+}$and $\lambda_{-}$decrease with increasing electrolyte concentration due to the influence of ion-ion interactions. Kohlrausch found the following experimental relation for dilute solutions of strong electrolytes:

$$
\Lambda=\Lambda^{\infty}-k c^{1 / 2}
$$

where $k$ is a constant. A similar relation has been obtained theoretically. According to Debye-Hückel-Onsager limiting law.

$$
\Lambda=\Lambda^{\infty}-\left(A \Lambda^{\infty}+B\right) c^{1 / 2}
$$

where $A$ and $B$ are parameters that depend on ionic charges, viscosity and relative permittivity of solvent and temperature (see footnote 1 in Chapter 7). If we plot the value of $\Lambda$ against $c^{1 / 2}$, we get the approximate value of $\Lambda^{\infty}$ (for method of obtaining more reliable $\Lambda^{\infty}$ value, see Chapter 7). In order to get the values of $\lambda_{+}^{\infty}$ and $\lambda_{-}^{\infty}$, we use transport numbers. The transport number is the fraction of the current carried by a given ion. The transport number of ion $i, t_{i}$, is expressed by

$$
t_{i}=\frac{\left|z_{i}\right| u_{i} c_{i}}{\sum\left|z_{i}\right| u_{i} c_{i}}=\frac{\lambda_{i} c_{i}}{\sum \lambda_{i} c_{i}}
$$

For 1: 1 electrolyte:

$$
t_{+}=\frac{u_{+}}{u_{+}+u_{-}}=\frac{\lambda_{+}}{\lambda_{+}+\lambda_{-}}, \quad t_{-}=1-t_{+}
$$

For example, if we know the values of $t_{\mathrm{K}}$ and $t_{\mathrm{Cl}}$ for a KCl solution at infinite dilution, we can get $\lambda_{\mathrm{K}}^{\infty}$ and $\lambda_{\mathrm{Cl}}^{\infty}$ from the value of $\Lambda_{\mathrm{KCl}}^{\infty}$. Once $\lambda_{\mathrm{K}}^{\infty}$ and $\lambda_{\mathrm{Cl}}^{\infty}$ are obtained, we can get the $\lambda^{\infty}$ values for other ions by using Kohlrausch's law of independent ionic migration. For example, the value of $\lambda_{\mathrm{Na}}^{\infty}$ can be obtained by the relation $\lambda_{\mathrm{Na}}^{\infty}=\left(\Lambda_{\mathrm{NaCl}}^{\infty}-\Lambda_{\mathrm{KCl}}^{\infty}+\lambda_{\mathrm{K}}^{\infty}\right)$. Thus, only data on transport numbers for $\mathrm{K}^{+}$and $\mathrm{Cl}^{-}$ in the KCl solution are needed.

For the solution of a weak electrolyte, the $\Lambda-c^{1 / 2}$ relation is quite different from that for the solution of a strong electrolyte. Figure 5.38 shows the $\Lambda-c^{1 / 2}$ relations for $\mathrm{CH}_{3} \mathrm{COOH}$ (weak electrolyte) and HCl (strong electrolyte). The value of $\Lambda$ for

![](https://cdn.mathpix.com/cropped/2025_10_16_7c440fa85051e8b62e3ag-155.jpg?height=963&width=643&top_left_y=193&top_left_x=352)
Figure $5.38 \Lambda-c^{1 / 2}$ relationship in aqueous solutions of strong acid HCl and weak acid $\mathrm{CH}_{3} \mathrm{COOH}$.

$\mathrm{CH}_{3} \mathrm{COOH}$ decreases abruptly with increase in concentration. If a weak electrolyte consists of $v_{+}$of cation $\mathrm{B}^{z+}$ and $v_{-}$of anion $\mathrm{B}^{z-}$, the following relations exist:

$$
\kappa=\alpha\left(v_{+} \lambda_{+}+v_{-} \lambda_{-}\right) c, \quad \Lambda=\alpha\left(v_{+} \lambda_{+}+v_{-} \lambda_{-}\right)
$$

where $\alpha$ is the degree of dissociation of the electrolyte. If $\alpha$ is small enough, the dissociated ions are dilute and behave ideally. In that case

$$
\alpha \approx \Lambda / \Lambda^{\infty}
$$

For a 1: 1 electrolyte, the apparent dissociation constant $K^{\prime}$ is given by

$$
K^{\prime}=\frac{a^{2} c}{1-\alpha} \approx \frac{\Lambda^{2} c}{\Lambda^{\infty}\left(\Lambda^{\infty}-\Lambda\right)}
$$

We can get an approximate value of $K^{\prime}$ from Eq. (5.43) by measuring $\Lambda$ and $c$. If we consider the effect of concentration on the behavior of dissociated ions, we get Eqs. (5.44) from Eq. (5.42):

$$
\alpha=\Lambda /\left[\Lambda^{\infty}-\left(A \Lambda^{\infty}+B\right)(\alpha c)^{1 / 2}\right]
$$

The conductivity of a solution is measured using an AC bridge with a two-electrode conductance cell on one arm (Figure 5.39a); a balance is sought, manually or automatically, by adjusting the variable resistance and capacitance in another arm

![](https://cdn.mathpix.com/cropped/2025_10_16_7c440fa85051e8b62e3ag-156.jpg?height=511&width=942&top_left_y=186&top_left_x=207)
Figure 5.39 Circuits for conductivity measurements with twoelectrode cell (a) and four-electrode cell (b). (a) S: AC voltage source; D: detector; I, II, III: bridge elements. (b) S: constant current source; POT: potentiometer; $R_{\mathrm{s}}$ : variable resistor; C and $\mathrm{C}^{\prime}$ : electrodes for current flow; P and $\mathrm{P}^{\prime}$ : electrodes for voltage measurement.

of the bridge. Usually, AC voltage of a few volts and $\sim 1 \mathrm{kHz}$ is applied to the cell. The impedance caused by the double-layer capacity at the electrodes does not affect the measured values of conductivity. In some cases, the conductance is measured with a four-electrode cell, as shown in Figure 5.39b. For practical methods of measurement, see the reviews in Ref. [28].

Conductimetry is used to detect and determine ionic species in solution. It plays important roles in environmental analyses and in the detection of ion chromatography. It is also used in acid-base, precipitation and chelometric titrations to detect end points. However, the biggest advantage of conductimetry is displayed in the fundamental studies of solution chemistry. Its applications to chemical studies in nonaqueous solutions will be discussed in Chapter 7.

## 5.9 <br> Electrochemical Instrumentation - Roles of Operational Amplifiers and Microcomputers

The previous sections outlined various electrochemical techniques. For most of these techniques, instruments are commercially available and we can use them conveniently. The common features of modern electrochemical instruments are that operational amplifiers and microcomputers play important roles in them. These are discussed in this section.

### 5.9.1 <br> Application of Operational Amplifiers in Electrochemical Instrumentation

Operational amplifiers, which are the main components of an analogue computer, were first used in electrochemical instrumentation at the beginning of the 1960s [29].

![](https://cdn.mathpix.com/cropped/2025_10_16_7c440fa85051e8b62e3ag-157.jpg?height=356&width=765&top_left_y=196&top_left_x=350)
Figure 5.40 An operational amplifier.

Because they are extremely useful in measuring and controlling the electrode potentials and the currents that flow at the electrodes, electrochemical instruments were completely modernized by their introduction. Today, most electrochemical instruments are constructed using operational amplifiers. Knowledge of operational amplifiers will help the reader to understand electrochemical instruments and to construct a simple apparatus for personal use.

1. Basic operational amplifier circuits An operational amplifier is generally a differential amplifier, as shown in Figure 5.40, with an inverting input (-), a noninverting input ( + ) and an output. Ideally, it has the following characteristics: (i) an infinite input impedance (actually $\sim 10^{15} \Omega$ maximum), (ii) an almost infinite gain $A$ (actually $A=10^{4}-10^{6}$ ), (iii) an output voltage $E_{\mathrm{o}}$ given by $E_{\mathrm{o}}=A\left(E_{+}-E_{-}\right)$ and (iv) a large (but finite) output voltage and a high output current (e.g. $\pm 10 \mathrm{~V}$ and $\pm 10 \mathrm{~mA}$ ). From these characteristics, the following can be concluded:
(1) At each of the two inputs, almost no current flows from the external circuit.
(2) The value of ( $E_{+}-E_{-}$) is very close to zero (typically $< \pm 0.1 \mathrm{mV}$ ) and, if the noninverting input ( + input) is grounded, the inverting input (- input) is held at virtual ground.
Some important circuits constructed with an operational amplifier are shown in Figure 5.41. Their functions are easily understood by use of (1) and (2) above.

Inverting, multiplying or dividing circuit In Figure 5.41a, point $s$ is held at virtual ground, i.e. the potential at point $s$ is actually equal to zero from (2) above. The current $i_{\mathrm{i}}$, which is equal to ( $E_{\mathrm{i}} / R_{\mathrm{i}}$ ), flows through the resistor $R_{\mathrm{i}}$ and then, by (1), through the resistor $R_{\mathrm{f}}$. Thus,

$$
E_{\mathrm{o}}=-E_{\mathrm{i}} \times\left(\frac{R_{\mathrm{f}}}{R_{\mathrm{i}}}\right)
$$

Circuit (a) works as an inverter of the input voltage because $E_{\mathrm{o}}=-E_{\mathrm{i}}$ for $R_{\mathrm{i}}=R_{\mathrm{f}}$. It also works as a multiplying (or dividing) circuit if the values of $R_{\mathrm{i}}$ and $R_{\mathrm{f}}$ are selected appropriately.

Summing circuit In Figure 5.41b, because point s is held at virtual ground, the currents $i_{1}=\left(E_{1} / R_{1}\right), i_{2}=\left(E_{2} / R_{2}\right)$ and $i_{3}=\left(E_{3} / R_{2}\right)$ flow through the resistors $R_{1}$,

![](https://cdn.mathpix.com/cropped/2025_10_16_7c440fa85051e8b62e3ag-158.jpg?height=1043&width=1145&top_left_y=189&top_left_x=205)
Figure 5.41 Feedback circuits for mathematical operations with an operational amplifier.

$R_{2}$ and $R_{3}$, respectively, and join at the summing point s to flow through $R_{\mathrm{f}}$. Thus,

$$
E_{\mathrm{o}}=-\left\{E_{1}\left(\frac{R_{\mathrm{f}}}{R_{1}}\right)+E_{2}\left(\frac{R_{\mathrm{f}}}{R_{2}}\right)+E_{3}\left(\frac{R_{\mathrm{f}}}{R_{3}}\right)\right\}
$$

If $R_{1}=R_{2}=R_{3}=R_{\mathrm{f}}$,

$$
E_{o}=-\left(E_{1}+E_{2}+E_{3}\right)
$$

This summing circuit is used in polarography and voltammetry to superimpose AC, SW or pulse voltage to DC applied voltage.

Integrating and differentiating circuits In Figure 5.41c, the capacitor $C$ is charged by current $i_{\mathrm{i}}=\left(E_{\mathrm{i}} / R\right)$. Thus, the quantity of charged electricity is expressed by $Q=\int_{0}^{t} i_{\mathrm{i}} \mathrm{d} t=(1 / R) \int_{0}^{t} E_{\mathrm{i}} \mathrm{d} t$. Because point s is a virtual ground, the output voltage is

$$
E_{\mathrm{o}}=-\frac{1}{C} \int_{0}^{t} i_{\mathrm{i}} \mathrm{~d} t=-\frac{1}{R C} \int_{0}^{t} E_{\mathrm{i}} \mathrm{~d} t
$$

This integrating circuit is used to give linear and cyclic voltage scans in polarography and voltammetry. It is also used as a coulometer in coulometry.
A simple differentiating circuit is shown in Figure 5.41d. If the capacitor in Figure 5.41c and d is replaced by a diode, logarithmic and exponential circuits can be obtained.

Voltage and current followers Figure 5.41e shows a circuit for a voltage follower. From (1) and (2) above, $E_{\mathrm{o}}=E_{\mathrm{i}}$. Moreover, by using an appropriate operational amplifier, the impedance of the noninverting input can be kept very high ( $\sim 10^{13} \Omega$ or more). Thus, the voltage $E_{\mathrm{i}}$ of a high-impedance source can be transmitted to a low-impedance circuit, keeping its magnitude and sign unchanged. This circuit is often used in constructing $\mathrm{mV} / \mathrm{pH}$ meters of high input impedance. It is also used as a voltage follower in a potentiostat. It can prevent a current flowing through the reference electrode, keeping the potential unchanged (VF in Figure 5.42b). The circuit in Figure 5.41f is a current follower and converts the input current to the output voltage $E_{\mathrm{o}}=-R_{\mathrm{f}} i_{\mathrm{i}}$, which can be measured or recorded. Because point s is a virtual ground, the circuit can be inserted in the grounded current-carrying circuit, as CF in Figure 5.42b, without introducing any impedance.
2. Potential and current controls in electrochemical instrumentation by use of operational amplifiers It is usual in electrochemical measurements to control the potential of the working (or indicator) electrode or the electrolytic current that flows through the cell. A potentiostat is used to control electrode potential and a galvanostat is used to control electrolytic current. Operational amplifiers play important roles in both of these.

Circuit for potential control and a potentiostat Figure 5.42a shows a potential control circuit. By (1) and (2) above, point s is held at virtual ground and current $i \left(=E / R_{1}\right)$ flows through resistor $R_{1}$ and then through $R_{2}$. If $R_{1}=R_{2}$, the potential at point $x$ is held equal to $-E$, irrespective of the values of impedance $Z_{1}$ and $Z_{2}$. This relation is used in the circuit of a potentiostat as in Figure 5.42b, where the potential of the RE is equal to $-E$ against ground. Because the working electrode (WE) is grounded, its potential is equal to $E$ against the RE, irrespective of the

![](https://cdn.mathpix.com/cropped/2025_10_16_7c440fa85051e8b62e3ag-159.jpg?height=421&width=1186&top_left_y=1545&top_left_x=286)
Figure 5.42 Voltage control circuit with the aid of an operational amplifier (a) and a circuit of potentiostat (b). VF: voltage follower; CF: current follower.

![](https://cdn.mathpix.com/cropped/2025_10_16_7c440fa85051e8b62e3ag-160.jpg?height=300&width=952&top_left_y=196&top_left_x=204)
Figure 5.43 Current control circuit with the aid of an operational amplifier (a) and a circuit of galvanostat (b).

impedance of the electrolytic solution and the reaction at the electrode. Here, VF inserted between the resistor $R_{2}$ and RE is a voltage follower, which prevents the current flow through RE. On the other hand, CF between WE and the ground is a current follower or a current-to-voltage converter. The current that flows at the WE is measured as a voltage. It should be noted that the performance of the potentiostat is unaffected by the insertion of voltage and current followers.

Circuit for current control and a galvanostat Figure 5.43a shows a current control circuit. The current $i(=E / R)$ flows through the resistor $R$ and then through the impedance $Z$. This circuit is used in a galvanostat as shown in Figure 5.43b. The current through the cell is controlled at $i(=E / R)$, irrespective of the cell impedance and the reaction at the electrode. When the potential of the working (or indicator) electrode WE is to be measured, an RE is inserted in the cell and the voltage between WE and RE is measured (Figure 5.31b) using a voltage follower and a millivolt meter.

Three-electrode instruments for polarography and voltammetry In Figure 5.44, if $E$ connected to point a is a DC voltage source that generates a triangular voltage cycle, we can use the circuit of Figure 5.44 for measurements in DC polarography as well as in linear sweep or cyclic voltammetry. An integrating circuit as in Figure 5.41c is applicable to generate a triangle voltage cycle. In Figure 5.44, bold lines show positive feedback $i R$ compensation. ${ }^{15)}$ When a sine-wave or squarewave voltage of small amplitude is to be superimposed on the DC voltage, its voltage source is connected to point $b$. Then, the potential of the indicator electrode (WE) is controlled at a value equal to the sum of the voltages at points a and b . Of course, appropriate modifications of the current measuring circuit are necessary to get AC or SW polarograms and voltammograms.
15) Positive feedback $i R$ compensation in threeelectrode measurements: As described in Section 5.3, the influence of $i R$ drop is significant in two-electrode polarography or voltammetry. The influence is eliminated considerably with three-electrode instruments if the tip of the reference electrode is placed near the surface of the indicator electrode. However, there still remains some $i R$ drop, which occurs by the residual resistance
at the indicator electrode or in the solution between the surface of the indicator electrode and the tip of the reference electrode. To eliminate the $i R$ drop, the positive feedback circuit as in Figure 5.44 is used. By adjusting $R_{\mathrm{c}}$, the voltage that is equal to the uncompensated $i R$ drop is added to the applied voltage. For more detailed method of overcoming the influence of solution resistance, see Ref. [30].

![](https://cdn.mathpix.com/cropped/2025_10_16_7c440fa85051e8b62e3ag-161.jpg?height=845&width=956&top_left_y=193&top_left_x=345)
Figure 5.44 Circuit for a three-electrode polarograph. The bold lines are for positive feedback $i R$ drop compensation. $C_{f}$ is a capacitor to decrease the current fluctuation.

![](https://cdn.mathpix.com/cropped/2025_10_16_7c440fa85051e8b62e3ag-161.jpg?height=834&width=645&top_left_y=1194&top_left_x=345)
Figure 5.45 A personal computer-aided electrochemical apparatus.

### 5.9.2 <br> Application of Personal Computers in Electrochemical Instrumentation

In modern instrumentation in polarography and voltammetry, a personal computer (PC) is often connected to a potentiostat, by inserting an analogue-to-digital converter (ADC) and a digital-to-analogue converter (DAC) between them (Figure 5.45) [31]. The DAC converts digital signals from the PC to analogue signals and transfers them to the potentiostat. The ADC, on the other hand, converts analogue signals from the potentiostat to digital signals and transfers them to the PC. This digital instrumentation offers various advantages.
(i) It is suitable for staircase, square-wave or pulse polarography and voltammetry. Using a simple computer program, the PC generates a staircase, square-wave or pulse voltage to be applied to the cell, and then it reads the current flowing through the cell circuit as digital signals and processes them in a variety of ways. In SW and pulse polarography and voltammetry, the program samples only the current that is solely faradaic (see Figure 5.15).
(ii) The digital instrumentation is useful in rapid-scan cyclic voltammetry. Data of the cyclic voltammogram are first stored in a memory device and then processed or graphically presented. With a sophisticated digital instrument and an ultramicroelectrode, potential sweeps of $1000000 \mathrm{Vs}^{-1}$ or more are possible.
(iii) The digital simulation makes mechanistic studies of electrode processes by cyclic voltammetry much easier. Cyclic voltammograms readily provide qualitative information about electrode processes but, without the simulation technique, it is rather difficult to get quantitative mechanistic information from them.

## References

1 For example, (a) Bard, A.J. and Faulkner, L.R. (2001) Electrochemical Method: Fundamentals and Applications, 2nd edn, John Wiley \& Sons, Inc., New York; (b) Delahay, P. (1954) New Instrumental Methods in Electrochemistry, Interscience Publishers, New York; (c) Rossiter, B.W. and Hamilton, J.F. (eds) (1986) Physical Methods of Chemistry, vol. 2, Electrochemical Methods, 2nd edn, John Wiley \& Sons, Inc., New York; (d) Koryta, J., Dvorák, J. and Kavan, K. (1993) Principles of Electrochemistry, 2nd edn, John Wiley \& Sons, Inc., New York; (e) Brett, C.M.A. and Brett, A.M.O. (1993) Electrochemistry, Principles, Methods, and Applications, Oxford University Press, Oxford; (f) Brett,
C.M.A. and Brett, A.M.O. (1998) Electroanalysis, Oxford University Press, Oxford; (g) Sawyer, D.T., Sobkowiak, A.J. and Roberts, J.L., Jr (1995) Electrochemistry for Chemists, 2nd edn, John Wiley \& Sons, Inc., New York; (h) Rubinstein, I. (ed.) (1995) Physical Electrochemistry, Marcel Dekker, New York; (i) Kissinger, P.T. and Heinemann, W.R. (eds) (1996) Laboratory Techniques in Electroanalytical Chemistry, 2nd edn, Marcel Dekker, New York; (j) Bard, A.J. (ed.) (1966-1998) Electroanalytical Chemistry, vols. 1-20, Marcel Dekker, New York; (k) Bard, A.J., Stratmann, M. and Unwin, P.R. (eds) (2003) Encyclopedia of Electrochemistry, vol. 3, Instrumentation and Electroanalytical

Chemistry, Wiley-VCH Verlag GmbH, Weinheim; (l) Wang, J. (2006) Analytical Electrochemistry, 3rd edn, John Wiley \& Sons, Inc., New York.
2 For example, (a) Kolthoff, I.M. and Lingane, J.J. (1952) Polarography, 2nd edn, Interscience Publishers, New York;
(b) Heyrovsky, J. and Kuta, J. (1966) Principles of Polarography, Academic Press, New York; (c) Bond, A.M. (1980) Modern Polarographic Methods in Analytical Chemistry, Marcel Dekker, New York;
(d) Ref. [1].

3 (a) Zuman, P. (2001) Crit. Rev. Anal. Chem., 31, 281; (b) Barek, J. and Zima, J. (2003) J Electroanalysis, 15, 467; (c) Bard, A.J. (2007) J. Chem. Ed., 84, 644.

4 Breyer, B. and Bauer, H.H. (1963) Alternating Current Polarography and Tensammetry, John Wiley \& Sons, Inc., New York; Refs [1] and [2].
5 Barker, G.C. and Jenkins, I.L. (1952) Analyst, 77, 685.
6 Barker, G.C. and Gardner, A.W. (1960) Z. Anal. Chem., 173, 79.

7 Laitinen, H.A. and Kolthoff, I.M. (1941) J. Phys. Chem., 45, 1079.

8 (a) Bond, A.M. (2002) Broadening Electrochemical Horizons, Principles and Illustration of Voltammetric and Related Techniques, Oxford University Press, Oxford; (b) Savéant, J.-M. (2006) Elements of Molecular and Biomolecular Electrochemistry, An Electrochemical Approach to Electron Transfer Chemistry, John Wiley \& Sons, Inc., NJ; (c) Compton, R.G. and Banks, C.E. (2007) Understanding Voltammetry, World Scientific, London.
9 For example, (a) Ref. [1a], Chapter 9;
(b) Galus, Z.,Ref. [1c], Chapter 3;
(c) Filinovsky, V.Yu. and Pleskov, Yu.V.
(1984) Comprehensive Treatise of Electrochemistry, 9, Electrodics: Experimental Techniques, (eds E. Yeager, J.O’M. Bockris, B.E. Conway and S. Sarangapani), Plenum Press, New York, 293.
10 (a) Wightman, R.M. and Wipf, D.O. (1989) Electroanalytical Chemistry, vol. 15 (ed. J.A. Bard), Marcel Dekker, New York, Chapter

3; (b) Michael, A.C. and Wightman, R.M., Ref. [1i], Chapter 12; (c) Amatore, C.,Ref. [1h], Chapter 4; (d) Štulik, K., Amoatore, C., Holub, K., Mareček, V. and Kutner, W. (2000) Pure Appl. Chem., 72, 1483; (e) Aoki, K., Morita, M., Horiuchi, T. and Niwa, O. (1998) Methods of Electrochemical Measurements with Microelectrodes, IEICE, Tokyo, (in Japanese).
11 (a) Ref. [1a], Chapter 14; (b) Martin, C.R. and Foss, C.A., Jr, Ref. [1i], Chapter 13; (c) Murray, R.W. (1988) Electroanalytical Chemistry, vol. 13 (ed. A.J. Bard), Marcel Dekker, New York, Chapter 3; (d) For recommended terminology, Durst, R.A., Bäumner, A.J., Murray, R.W., Buck, R.P. and Andrieux, C.P. (1997); Pure Appl. Chem., 69, 1317.
12 For example, (a) Orazem, M.E. and Tribollet, B. (2008) Electrochemical Impedance Spectroscopy, John Wiley \& Sons, Inc., Hoboke, N.J.;
(b) Sluyters-Rehbach, M. and Sluyters, J.H. (1970) Electroanalytical Chemistry, vol. 4 (ed. A.J. Bard), Marcel Dekker, New York; (c) Sluyters-Rehbach, M. and Sluyters, J.H. (1984) Comprehensive Treatise of Electrochemistry, 9, Electrodics: Experimental Techniques (eds E. Yeager, J.O'M. Bockris, B.E. Conway and S. Sarangapani), Plenum Press, New York, p. 177; (d) Lisia, A. (1999) Modern Aspects of Electrochemistry, vol. 32 (eds R.E. White, B.E. Conway and J.O'M. Bockris), Plenum Press, New York, Chapter 2; (e) Gabrielli, C.,Ref. [1h], Chapter 6; (f) Ref. [1a], Chapter 10.
13 (a) Girault, H.H.J. and Schiffrin, D.J. (1989) Electroanalytical Chemistry, vol. 15 (ed. A.J. Bard), Marcel Dekker, New York, Chapter 1; (b) Samec, Z. and Kakiuchi, T. (1995) Advances in Electrochemical Science and Engineering, vol. 4 (eds. H. Gerischer and C.W. Tobias), Wiley-VCH Verlag GmbH, Weinheim, Chapter 5; (c) Volkov, A.G. and Deamer, D.W. (eds) (1996) Liquid-Liquid Interfaces, Theory and Methods, CRC Press, New York;
(d) Volkov, A.G., Deamer, D.W., Tanelian, D.L. and Markin, V.S. (eds) (1998) Liquid

Interfaces in Chemistry and Biology, John Wiley \& Sons, Inc., New York; (e) Kihara, S. and Maeda, K. (1994) Prog. Surf. Sci., 47, 1.
14 (a) Wang, J.,Ref. [1k], Section 2.3;
(b) Wang, J. (1988) Electroanalytical Chemistry, vol. 16 (ed. A.J. Bard), Marcel Dekker, New York, Chapter 1;
(c) Brainina, Kh. and Neyman, E. (1993) Electroanalytical Stripping Methods, John Wiley \& Sons, Inc., New York; (d) Coetzee, J.F. Hussam, A. and Petrick, T.R. (1983) Anal. Chem., 55, 120.
15 (a) Kellner, R., Mermet, J.-M., Otto, M.and Widmer, H.M. (eds) (1998) Analytical Chemistry, Wiley-VCH Verlag GmbH, Weinheim, pp. 375-429; (b) Thévenot, D.R., Toth, K., Durst, R.A. and Wilson, G.S. (1999) Pure Appl. Chem., 71, 2333; (c) Nakamura, T. (2007) Anal. Sci., 23, 253.

16 For example, (a) Ref. [1a], Chapters 16 and 17; (b) Various sections in Ref. [1k]; (c) Abruña, H.D. (ed.) (1991) Electrochemical Interfaces, John Wiley \& Sons, Inc., New York.
17 (a) Nomura, T. and Minomura, A. (1980) Nippon Kagaku Kaishi, 1621; (b) Nomura, T., Nagamine, T., Izutsu, K. and West, T.S. (1981) Bunseki Kagaku, 30, 494, both in Japanese.
