Repository: cunyu-liu/electrolyte_ailab

File: fine-tune/bookData/Electrolytes, Interfaces and Interphases Fundamentals and Applications in Batteries.md (part 13 of 47)
## 1 What Is an Electrolyte?
Proton transport via the Grotthus mechanism (Section 5.2.8, Figure 5.14) was made possible by the preferred orientation of water molecules via the hydrogen network and the plausible probability of achieving quantum tunneling benefiting from the fact that proton is a simple nucleus. Therefore, its ultra-fast transport in aqueous electrolytes can afford a certain loss caused by the immobilization of its counterion to a polymeric skeleton. In other words, the application of polymeric single-ion electrolytes in fuel cells is a direct fruition from the unique proton transport mechanism.

However, for $\mathrm{Li}^{+}$, or any ion other than the proton, none of the above luxuries exists. Hence we have to employ electrolytes, in which both the cation ( $\mathrm{Li}^{+}$) and anion are mobile, for practical ion conductivity. Such a compromise exists in most electrochemical devices, where the need for a practical mass-transport rate often outweighs the consideration of transport number.

In addition to the consideration of ion conductivity and transport number, a more important factor for the use of polyelectrolytes in fuel cells is that any electrochemical device needs a physical barrier between its cathode and anode, so that the reactants do not have direct contact with each other and do not engage in a direct chemical reaction. In batteries and capacitors, such physical barriers are often provided by thin-film porous polymeric materials such as non-woven polyolefins or polyimides. However, the gaseous reactants in fuel cells, i.e. oxygen and hydrogen, could easily transport across such inert polymer materials. A single-ion conductor such as Nafion successfully resolves this challenge arising from the unique state of gases, as the barrier now only allows cations such as the proton to pass via an ion-exchange mechanism. This would minimize the reactant crossover.

### 9.1.2 Electrochemical Double-layer Capacitors

In Chapter 6, we showed that an interface between an electrode and an electrolyte is usually electrified into a double-layer structure, because of the charge accumulation or depletion caused by the sudden discontinuity of both phases (Figure 6.2). ${ }^{3}$

Assuming that the two sides of the interface carry a charge of $+q$ and $-q$, the electrostatic field ( $X$ ) across this interface would be given by Coulomb's law:

$$
X=\frac{q}{A \varepsilon}
$$

where $A$ and $\varepsilon$ are the area of the interface and the dielectric constant of the medium that sits between the two layers of opposite charges, respectively.

According to the Bockris-Devanathan-Müllen model (Figure 6.8), this dielectric medium should be the water or solvent molecules specifically adsorbed at the IHP. However, since these solvent molecules are "dielectrically saturated", their dielectric constants are substantially lower than those of their counterparts in the bulk. For example, the dielectric constant of water should be $\sim 6$, instead of 78 (Section 3.4).

The potential drop ( $\mathrm{d} V$ ) across this interface would be

$$
\mathrm{d} V=X d=\frac{q d}{A \varepsilon}
$$

where $d$ is the thickness of the interface, which should be defined as the distance from the electrode surface to the OHP. In most situations, this thickness is estimated to be $0.2-0.5 \mathrm{~nm}$.

The capacitance across such an interface is defined as

$$
C^{i}=\frac{q}{\Delta V}=\frac{A \varepsilon}{d}
$$

Note that eqn (9.12) is merely an isomeric form of eqn (6.31) in Section 6.4.1 if one lumps together the dielectric terms.

Now one must remember that eqn (9.12) only describes the capacitance for an individual electrode/electrolyte interface. A real electrochemical device consists of two electrodes, and each has an interface like this. The capacitance of the device ( $C_{\text {Total }}$ ) should therefore be

$$
\frac{1}{C_{\text {Total }}}=\frac{1}{C_{1}^{i}}+\frac{1}{C_{2}^{i}}
$$

Since such an electrified double layer is at an equilibrium, if one constructs an electrochemical cell using two identical electrodes the resultant symmetric capacitor does not produce any net voltage (Figure 9.2a), because the potential drops across the interfaces would cancel each other out:

$$
\frac{1}{C_{\text {Total }}}=\frac{1}{C_{1}^{i}}+\frac{1}{C_{2}^{i}}=\frac{q}{\Delta V_{1}^{i}}+\frac{q}{\Delta V_{2}^{i}}=0
$$

where $\Delta V_{1}^{i}=-\Delta V_{2}^{i}$.

![](https://cdn.mathpix.com/cropped/2025_10_16_c9f804f118ee3f949b1eg-235.jpg?height=705&width=1168&top_left_y=220&top_left_x=180)
Figure 9.2 An electrochemical double-layer capacitor consisting of two identical electrodes (a) at a non-charged state, where the two double layers are electrified but produce no voltage difference between the electrodes; (b) during charge, an external power source injects an electron into one electrode (negative electrode) and removes an electron from the other (positive electrode, where the electron deficiency is represented by dots) with a corresponding response from the electrolyte side that generates ionic assemblies; and (c) during discharge, the electronic and ionic assemblies dissipate, with the charges separated in the electrolyte resuming a Debye-Hückel distribution, and the electrons flowing from the negative electrode towards the positive electrode, driving the load.

### 9.1.2.1 How They Work

To make a useful device, one has to apply an external electric field, so that these interfaces are further charged, i.e. injecting electrons into one electrode while removing electrons from another electrode using an external power source (Figure 9.2b). Induced by such an overpotential $\eta$, excessive charges, $Q$, are hence accumulated at such interfaces:

$$
\begin{aligned}
& C_{1}^{i}=\frac{Q}{\eta_{1}}=\frac{A \varepsilon_{1}}{d_{1}} \\
& C_{2}^{i}=\frac{Q}{\eta_{2}}=\frac{A \varepsilon_{2}}{d_{2}}
\end{aligned}
$$

Note that, in addition to the surface area, the charges involved at both interfaces are also identical but of opposite sign.

In this way, we have separated excess charges by applying a voltage.
We can make further simplifications by assuming that the dielectric constant, potential drop and OHP thickness are also identical for these interfaces if the same electrode material is used to construct a symmetrical cell:

$$
\begin{aligned}
& \varepsilon_{1}=\varepsilon_{2}=\varepsilon_{i} \\
& \eta_{1}=\eta_{2}=\eta_{i} \\
& d_{1}=d_{2}=d_{i}
\end{aligned}
$$

In reality, such approximations can only be approached but can never be strictly true, because the assembly behaviors of cations and anions at electrode surfaces cannot be exactly the same. This fundamental difference between cation and anion is responsible for the asymmetry of the electrocapillary curves (Figure 6.6).

Can we now apply eqn (9.14) to derive the capacitance for the entire device?

Not quite.
One must remember that, upon application of an external electric field, charges (cations and anions) in the electrolyte also experience excessive polarization, hence a potential drop ( $\Delta V$ ) also now exists across the bulk electrolyte. This charge separation inside the bulk electrolyte actually creates an additional capacitance $C_{\text {Bulk }}$ that is of the same area and charge, but over a different potential difference and across a different length:

$$
C_{\text {Bulk }}=\frac{Q}{\Delta V}=\frac{A \varepsilon_{\text {Bulk }}}{L}
$$

where $\varepsilon_{\text {Bulk }}$ and $L$ are the dielectric constant of the bulk electrolyte and the cell thickness, respectively.

The total capacitance of the cell now can be expressed as

$$
\begin{aligned}
\frac{1}{C_{\text {Total }}} & =\frac{1}{C_{1}^{i}}+\frac{1}{C_{2}^{i}}+\frac{1}{C_{\text {Bulk }}}=\frac{\eta_{1}}{Q}+\frac{\eta_{2}}{Q}+\frac{\Delta V}{Q} \\
& =\frac{d_{1}}{A \varepsilon_{1}}+\frac{d_{2}}{A \varepsilon_{2}}+\frac{L}{A \varepsilon_{\text {Bulk }}}
\end{aligned}
$$

Applying eqn (9.17)-(9.19), and after algebraic operation and rearrangement, we obtain

$$
C_{\text {Total }}=\frac{A \varepsilon_{i} \varepsilon_{\text {Bulk }}}{2 d_{i} \varepsilon_{\text {Bulk }}+L \varepsilon_{i}}
$$

Since the interface thickness ( $l_{i}<1.0 \mathrm{~nm}$ ) is negligible compared with the cell thickness ( $L \gg 1000 \mathrm{~nm}$ ), and $\varepsilon_{i}$ and $\varepsilon_{\text {Bulk }}$ are fairly close on the order of magnitude scale ( $6 v s .78$ for water, for example), the above expression for the capacitance of a symmetrical electrochemical device further simplifies to

$$
C_{\text {Total }} \approx \frac{A \varepsilon_{i} \varepsilon_{\text {Bulk }}}{L \varepsilon_{i}}=\frac{A \varepsilon_{\text {Bulk }}}{L}=\frac{Q}{\Delta V}
$$

This approximation is very beneficial, as the interfacial quantities that are usually difficult to determine are eliminated. Thus, the capacitance of a device is equivalent to a simple capacitor with charge $Q$ separated over a voltage difference $\Delta V$ on the scale of the cell thickness. Nevertheless, we should always keep in mind that the actual charge separation occurs on a pair of electrified interfaces, each consisting of a layer of excessive charge with an electronic nature on the electrode side and a corresponding layer of excessive charge with an ionic nature on the electrolyte side (Figure 9.2b).

We can be more specific regarding the charge separation at each interface. At the negative electrode, the interface consists of a layer of excess electrons at the electrode side because of the injected electrons, and a layer of cations at the electrolyte side; while at the positive electrode the interface consists of a layer of electron deficiency (or holes) at the electrode side because of the removed electrons, and a layer of anions at the electrolyte side.

As discussed in Section 6.4.4, the ions that assemble on the interface should be solvated. In other words, the ions should be located at the OHP (Figure 6.8), and a layer of "dielectrically saturated" solvent molecules should construct an IHP, unless the ions can be specifically adsorbed on the electrode surface.

At extremely high salt concentrations, both the IHP and OHP could disappear, while discrete and fully solvated ions are replaced by a continuous liquid structure, as represented by super-concentrated electrolytes as well as ionic liquids.

Upon removal of the externally applied electric field, if one connects these charged electrodes with a load, both interfaces tend to resume
the original equilibrium state, which is accompanied by the dissipation of the ionic layers on both interfaces into the bulk electrolyte, as well as the electron flow via the external circuit from the negative electrode to the positive electrode. In other words, the discharge of the interfaces is realized with the electrons doing the electric work (Figure 9.2c).

Alternatively, if one places the charged electrodes at open circuit, i.e. making the load on the external circuit infinity ( $R_{\mathrm{L}}=\infty$ ), this electrochemical device would retain the excess charges at the two interfaces, which could be released later on demand, with a flip of the switch.

This is exactly what an energy storage device is designed to do.
The above mechanism of employing an electrified double layer to store electrochemical energy is known as an electrochemical double-layer capacitor or simply a double-layer capacitor. In some cases, the process that does not involve charge-transfer reactions is referred to as a "non-Faradaic process", and the electrochemical double-layer capacitor is a device that employs non-Faradaic processes to store energy.

Based on eqn (9.23), such a mechanism can be viewed as a process of separating the charges carried by the cations and anions in the electrolyte, during which these ions are pulled away from their distribution equilibrium as described by the Debye-Hückel model.

What one should note in particular is that, during the entire charging and discharging, there is only charge separation and no charge transfer. Hence, in a counterintuitive manner, no electrochemical reactions occur in an electrochemical double-layer capacitor.

According to what we have learned about the interfaces (Chapter 6 ), the length between the ionic and electronic charge layers should be on the same scale as the thickness of the outer-Helmholtz layer ( $\sim 0.5 \mathrm{~nm}$ ). Because neither charge transfer across the interface nor mass transfer within the solid electrode is involved, the reversible assembly and disassembly of these ionic and electronic charge layers often occurs extremely rapidly. For this reason, an electrochemical double-layer capacitor is considered as a device of high power density, not high energy density.

The amount of energy associated with such a storage mechanism depends on both the amount of charge separated $(Q)$ and the voltage difference ( $\Delta V$ ) by which they are separated, and is given by

$$
E=\frac{1}{2} C_{\text {Total }} \Delta V^{2}
$$

As a convention we use "positive electrode" and "negative electrode" instead of "cathode" or "anode" for capacitors, partly because
there is no charge transfer across the interfaces in such devices, hence the original definition of "cathode" and "anode", at the beginning of Chapter 8, based on reduction and oxidation no longer holds true.

It should be cautioned here that, although eqn (9.3) holds true for the energy change involved in all charge-separation processes, no matter whether redox reactions occur or not, the voltage in an electrochemical double-layer capacitor varies with the amount of charges separated. In other words, once there is current during the charge or discharge, the potential difference between the two electrodes, which is no longer emf, changes in a linear manner that is proportional to the charges separated.

This basic characteristic distinguishes an electrochemical doublelayer capacitor from other electrochemical devices such as batteries, the voltage of which is determined by the chemical natures (eigenpotentials) of the two electrodes, and remains almost constant even when the net current is not zero. We have witnessed such a constant cell voltage in fuel cells (Section 9.1.1), and will discuss this difference in more detail at the end of this chapter when comparing the electrochemical characteristics of capacitors and batteries.

To ensure that there are no charge-transfer reactions or formation of an interphase, the voltage applied on a capacitor must always remain within the electrochemical stability window of the electrolytes used therein. However, in reality it is often impossible to keep these interfaces perfectly clean. Certain irreversible reactions always occur in the very first few cycles, passivating the electrode surfaces with some deposits, and one could regard these as "interphases". Despite the presence of these plausible interphases, one major difference between an electrochemical double-layer capacitor and other electrochemical energy devices such as fuel cells or batteries remains that, in the former, there is only charge accumulation or depletion at these interfaces or interphases, without any charge-transfer reactions occurring or any new species produced.

### 9.1.2.2 Limiting Factors

According to the charge accumulation and depletion mechanism described in Figure 9.2, the assembly of electronic and ionic layers at the electrode/electrolyte interfaces depends not only on the polarization voltage, which directs charges to migrate in response to the electric field applied, but also on the quantity of ions that participate in the formation of the double layer.

The former factor (applied voltage) is restricted by the electrochemical stability window of the electrolyte, while the latter (ion quantity)
is restricted by the surface area of the electrodes, because the ionic assemblies could very likely prefer only a single layer of ions separated by proper distances, owing to the strong Coulombic repulsion among ions of the same charge.

Which of these two factors constitutes the limiting component on the energy of the whole device? The answer depends on the following.

If only the apparent geometric area of the electrodes is to be utilized, then the surface area would likely be the limiting factor, because that limited area will be rapidly populated by ions of the same charge. Even at a rather small voltage polarization, such a population could reach such an extent that Coulombic repulsion among these ions prevents any more ions from assembling, unless more voltage polarization is applied to overcome such resistance. This is the fundamental reason why there is a maximum capacitance on a unit area.

According to extensive experiments, the double-layer capacitance of most carbonaceous materials is almost constant within a narrow range of $10-40 \mu \mathrm{~F} \mathrm{~cm}^{-2}$, which means that, if one applies a voltage of 1 V across the interface, each $1 \mathrm{~cm}^{2}$ area of the electrode surface can only accommodate between $1.0 \times 10^{-10}$ and $4.0 \times 10^{-10} \mathrm{~mol}$ of ions, or $6.02 \times 10^{13}-2.4 \times 10^{14}$ ions.

Assuming that a solvated ion has a diameter of 0.5 nm (or $5 \times 10^{-8} \mathrm{cm})$, then each ion will have a sectional area of

$$
S_{i}=\pi r_{i}^{2}=3.14 \times\left(2.5 \times 10^{-8} \mathrm{~cm}\right)^{2}=1.96 \times 10^{-15} \mathrm{~cm}^{2}
$$

The total sectional area of all the ions on the surface will then be

$$
S_{\mathrm{T}}=N_{i} \times S_{i}=1.96 \times 10^{-15} \times 2.4 \times 10^{14} \mathrm{~cm}^{2}=0.47 \mathrm{~cm}^{2}
$$

In other words, about half of the area is actually populated by the ions, which are kept at the maximum "social distance" from each other by their Coulombic repulsion. According to MD simulations, the average distance between two neighboring ions is therefore $c a .1 .0 \mathrm{~nm}$, or about twice the radius of a solvated ion (Figure 9.3a). That will place all ions within the Coulombic field of their neighbors.

In order to increase the population of ions on a given surface area, one could increase the polarization voltage. However, as discussed in the preceding sections, there is a restriction on the maximum voltage that one can apply, which is set by the electrochemical stability window of the electrolytes.

![](https://cdn.mathpix.com/cropped/2025_10_16_c9f804f118ee3f949b1eg-241.jpg?height=622&width=1117&top_left_y=218&top_left_x=209)
Figure 9.3 Overcoming the factors that limit the ionic density at the electrolyte side of the interface. (a) The highest density of ions that can assemble at the interface is dictated by the Coulombic repulsion among the ions. At $1 \vee$ polarization, the average interionic distance between two neighboring ions is ca. 1.0 nm , which corresponds to a specific capacitance of $\sim 20 \mu \mathrm{Fm}^{-2}$. (b) To increase the overall capacitance of an electrochemical double-layer capacitor, one effective strategy is to increase the actual area of an electrode, so that the ionic density on a given geometric electrode area can be maximized without invoking interionic Coulombic repulsion. In this case, the reversible assembly and disassembly of electronic and ionic double layers actually occur at the electrode/electrolyte interfaces within the porous structure of the electrodes.

An alternative, and easier, approach without expanding the electrochemical stability window of the electrolytes is to maximize the actual electrode surface area that is accessible by the ions, so that a much larger ionic population could be accommodated by the limited geometric area of an electrode. In fact, this factor was already implied by eqn (6.31), which shows that the total capacitance is proportional to the accessible electrode surface.

For this fundamental reason, porous electrode materials based on carbon became the perfect candidates, thanks to their huge surface area along with exceptional electronic conductivity and low cost. Now the ions can assemble and disassemble on the vast electrode/electrolyte interface without saturating the electrode surface (Figure 9.3b).

Because of its extremely high surface area of up to $1000 \mathrm{~m}^{2} \mathrm{~g}^{-1}$, activated charcoal has dominated the commercial market of
electrochemical double-layer capacitors, which can provide a specific capacitance of 150-200 F g ${ }^{-1}$.

Emerging materials such as graphene and metal-organic framework (MOF) compounds have been pushing the limit further, and surface areas as high as $3000-10000 \mathrm{~m}^{2} \mathrm{~g}^{-1}$ have been reported. In other words, the surface area provided by 1 g of such materials would be larger than the area of a football field ( $5350 \mathrm{~m}^{2}$ ). Consequently, the highest energy density of the corresponding electrochemical dou-ble-layer capacitors has been claimed to be approaching those of typical batteries ( $\sim 10^{2} \mathrm{~W} \mathrm{~h} \mathrm{~kg}^{-1}$ ).

With these huge surface areas, the electrodes are capable of accommodating a high ionic population without reaching interionic repulsion, while the voltage polarization limit, imposed by the electrochemical stability window of the electrolyte, becomes the new limiting factor. This shift has induced a transition from aqueous to non-aqueous electrolytes in recent decades.

On the other hand, the advances in nanostructure science and engineering achieved in recent decades have also made diverse candidate materials available, with porous structures under 1 nm , a length close to or even smaller than the radii of most solvated ions. Hence, in order to access these subnanometer pores, the solvation sheaths of ions in electrolytes would have to be stripped or deformed, which leads to abnormal capacitance behaviors differing from the classical capacitance behaviors described by the Helmholtz, Gouy-Chapman, Stern and Bockris models. This emerging front has remained little explored thus far, and could provide opportunities for new science applicable to electrodes, electrolytes and interfaces.

### 9.1.2.3 Electrolytes

The electrolytes used in electrochemical capacitors could be either aqueous or non-aqueous.

The former, represented by aqueous solutions of sulfuric acid or potassium hydroxide at high concentrations, offer higher ion conductivities, hence enabling these interfaces to store and release charges extremely rapidly. Such capacitors are being used for high power density applications such as pulse discharges (up to $10^{4} \mathrm{~W} \mathrm{~kg}^{-1}$ ).

The latter, represented by ammonium salts dissolved in ester, ether or nitrile solvents, offer a much wider electrochemical stability window ( $\sim 3.0 \mathrm{~V}$ vs. $<1.5 \mathrm{~V}$ for aqueous capacitors), hence they can be charged to much higher voltage limits than their aqueous counterparts. Remember that, for capacitors, the energy stored is proportional
to the square of the device voltage [eqn (9.24)], hence an expansion of the electrochemical stability window would bring exponential benefits to energy density. However, the typical energy density that can be achieved by electrochemical double-layer capacitors ( $10 \mathrm{~W} \mathrm{~h} \mathrm{~kg}^{-1}$ ) is still very small in comparison with batteries. For example, a state-of-the-art lithium-ion battery could deliver an energy density approaching $400 \mathrm{~Wh} \mathrm{~kg}^{-1}$ at the cell level.

Therefore, up to 2020, electrochemical double-layer capacitors have still been viewed as high-power instead of high-energy devices, despite the overly optimistic reports in the literature where emerging materials based on graphene or MOFs are used as electrodes.

Nevertheless, electrochemical double-layer capacitors enjoy two advantages that batteries do not: extremely high power density ( $10^{3}-10^{4} \mathrm{~W} \mathrm{~kg}^{-1}$ ) and an essentially indefinite cycle life ( $10^{5}-10^{6}$ cycles). Both of these advantages accrue from the nature of the non-Faradaic charge-separation mechanism, which occurs only at the interfaces and does not involve the often sluggish processes of either charge transfer across the interfaces or mass transport within the solid electrode materials.

### 9.1.3 Batteries

Unlike electrochemical double-layer capacitors, the energy storage of which is realized via the physical assembly and disassembly of charges on the electrode surfaces on two-dimensional interfaces without redox reactions, batteries operate with redox reactions, in which the original chemical species are consumed and new chemical species are produced. ${ }^{4}$ These Faradaic processes go beyond the two-dimensional interfaces and penetrate further into the interior and bulk of the electrode materials.

Like fuel cells, batteries consume materials and produce electric energy during their application (discharge). However, for rechargeable batteries, this process could be reversed during the charging process, where energy provided by an external power source is consumed to produce materials that are the original electrochemical active species in those batteries before discharging. In other words, the electrochemical process at the charging stage of a rechargeable battery is similar to what occurs in an electrolysis or electrochemical synthesis.

Historically, this reversible mechanism in rechargeable batteries led to complications regarding the nomenclature of electrodes, as the cathode and anode had been defined according to the nature of the
reactions happening thereon, i.e. reduction on the cathode and oxidation on the anode.

Now let us look at Figure 6.1b again and use the Daniell cell as an example. Upon discharge, the zinc plate loses electrons, passes them through the external circuit, where they become zinc ions ( $\mathrm{Zn}^{2+}$ ), and eventually these $\mathrm{Zn}^{2+}$ ions travel across the zinc/electrolyte interface to become solvated in the bulk electrolyte. This half-reaction is an oxidation reaction:

$$
\mathrm{Zn}^{0}+\mathrm{SO}_{4}{ }^{2-}-2 \mathrm{e}^{-} \rightarrow \mathrm{Zn}^{\mathrm{II}} \mathrm{SO}_{4}
$$

Meanwhile, the copper plate receives electrons from the external circuit and passes them, across the interface between the copper plate and the electrolyte, to the cupric ions ( $\mathrm{Cu}^{2+}$ ) at the interface. The cupric ions are thus reduced to the elemental form ( $\mathrm{Cu}^{0}$ ), which is deposited on the copper plate.

This half-reaction is a reduction:

$$
\mathrm{Cu}^{\mathrm{II}} \mathrm{SO}_{4}+2 \mathrm{e}^{-} \rightarrow \mathrm{Cu}^{0}+\mathrm{SO}_{4}{ }^{2-}
$$

Hence one is justified in calling the copper plate the "cathode" and the zinc plate the "anode".

However, the Daniell cell is actually a rechargeable cell. If one applies an external power source, such as another battery or a galvanostat/potentiostat to the copper and zinc electrodes in such a way that the potential of the copper electrode is raised to a more positive value, and the potential of zinc is driven to a more negative value, then the above reactions would be reversed.

Thus, on the copper plate $\mathrm{Cu}^{0}$ will be oxidized to cupric ions ( $\mathrm{Cu}^{2+}$ ), whereas on the zinc plate the zinc ions ( $\mathrm{Zn}^{2+}$ ) are reduced to the elemental form ( $\mathrm{Zn}^{0}$ ), which is deposited on the zinc plate:

$$
\begin{aligned}
& \mathrm{Zn}^{\mathrm{II}} \mathrm{SO}_{4}+2 \mathrm{e}^{-} \rightarrow \mathrm{Zn}^{0}+\mathrm{SO}_{4}{ }^{2-} \\
& \mathrm{Cu}^{0}+\mathrm{SO}_{4}{ }^{2-}-2 \mathrm{e}^{-} \rightarrow \mathrm{Cu}^{\mathrm{II}} \mathrm{SO}_{4}
\end{aligned}
$$

Now copper should be called the "anode", and zinc the "cathode".
Therefore, in all rechargeable batteries, the same electrode would experience both reduction and oxidation reactions, during charge and discharge, respectively, and serve as both cathode and anode accordingly.

In real-life situations, however, it would be very confusing if an electrode is called a "cathode" during its charge and "anode" during its discharge, and vice versa for the other electrode. Eventually, as a commonly accepted convention, the electrodes in rechargeable batteries came to be named the "cathode" if its operating potential is higher than that of the other electrode and the electrode of lower potential is the "anode".

Hence the copper electrode in a Daniell cell would always be the "cathode", no matter what reaction is happening there, because the potential of the half-reaction expressed in eqn (6.4) is at +0.337 V vs. SHE, which is always higher than the potential of the half-reaction expressed in eqn (6.3) for zinc ( -0.763 V vs. SHE). For the same reason, the zinc electrode would always be the "anode" in a Daniell cell.

This nomenclature actually corresponds to the nature of the reactions during discharge. A simpler alternative is to call these electrodes "positive electrode" and "negative electrode", because their relative potentials are never reversed even when the reactions on the electrodes are reversed.

Finally, unlike fuel cells, most batteries are closed systems, with the active materials (anode and cathode) pre-sealed in the system. These materials cannot be replenished upon consumption. Therefore, the energy contained in a battery is a fixed number.

There are exceptions, though, as represented by certain open-configuration batteries such as redox flow batteries and metal-air batteries. The latter in particular blur the borderline between fuel cells and batteries, because the cathode material is also the oxygen gas from the ambient air, while one can consider the metal anode (such as aluminum, magnesium or zinc) as a "solid fuel" that can be replenished when consumed.

### 9.1.3.1 How They Work

Since the reductant (anode) and oxidant (cathode) that participate in redox reactions are chemically well-defined species, they already have their own eigenpotentials. Hence a battery upon assembly would have a characteristic voltage that is determined by the difference between the eigenpotentials of these materials.

Using the Daniell cell as an example again, the cathode would be situated at an eigenpotential of +0.337 V vs. SHE and the anode at an eigenpotential of -0.763 V vs. SHE, when there is no net current between the two electrodes. Hence the Daniell cell has a standard emf of 1.10 V .

When the cell experiences discharge, i.e. when the current between the two electrodes is no longer zero, these potentials would change, which would drag the cathode potential lower and the anode potential higher. Therefore the actual cell voltage would be lower than the emf. Such a change is referred to as "polarization", the extent of which depends on how polarizable the electrode/electrolyte interface is, as discussed in Section 6.2.2, and on various kinetic barriers encountered by the reactions, such as the rate of charge transfer at the interfaces and the rate of mass transport within the bulk of both electrodes and electrolyte.

Nevertheless, the cell voltage is determined by the nature of both electrodes, or on the reaction equilibria established at the electrode/ electrolyte interfaces, and would remain almost constant during the charge or discharge of the battery, until one of the active electrode materials is completely consumed.

In addition to our favorite example of the Daniell cell, batteries containing a lithium-metal anode would strongly exemplify how the cell voltage depends on the eigenpotential of the electrodes, because lithium not only represents an extremely non-polarizable electrode, it is also the most electropositive metal in the whole Periodic Table, with a redox potential of -3.04 V vs. SHE at room temperature.

Thus, a thin lithium foil is already at such an eigenpotential once it has been assembled into a cell. Upon oxidation during the cell discharge, lithium turns into $\mathrm{Li}^{+}$, but its potential remains relatively constant despite the current. Here we emphasize "relatively" because, depending on the discharge rate, the lithium metal will be more or less polarized towards positive potentials, but such a shift is negligible (usually within 10 mV ).

However, the potential would experience a sudden change, such as a jump towards positive values, once the lithium has been completely consumed. If the lithium electrode is sitting on a metallic substrate such as copper, then the electrode would immediately display the eigenpotential of that substrate material at the instant the lithium is completely dissolved.

When both electrodes in a battery act in such a manner, i.e. being relatively non-polarizable while displaying their own eigenpotentials, the voltage of the battery would be relatively constant.

We mentioned at the beginning of this chapter that the energy change relating to an electrochemical device is realized via charge separation as described by eqn (6.5) or (9.3). If the voltage of a cell is maintained at a nearly constant value, then the energy released from a battery would be delivered at an almost constant voltage until
the active material at one of the electrodes is completely consumed, which is a three-dimensional process that goes well into the interiors of these electrodes, such as the bulk of zinc, copper or lithium metal.

This is a major difference from capacitors, which deliver energy not at a constant but at a constantly changing voltage.

### 9.1.3.2 Thermodynamics Behind Batteries: Nernst Equation

Now let us consider a generalized battery consisting of a cathode, an anode and an electrolyte that contains ions that are at equilibria with both the cathode and anode (Figure 9.4). This battery is now in an open-circuit state, where the difference between the eigenpotentials of the cathode ( $\varphi_{\mathrm{C}}$ ) and anode ( $\varphi_{\mathrm{A}}$ ) is the emf ( $\mathscr{E}$ ) as expressed in eqn (9.3).

![](https://cdn.mathpix.com/cropped/2025_10_16_c9f804f118ee3f949b1eg-247.jpg?height=939&width=1101&top_left_y=870&top_left_x=218)
Figure 9.4 A generalized battery without interphases consisting of a cathode, an anode and an electrolyte in the open-circuit state. The reactions at both the cathode/electrolyte interface and anode/electrolyte interface are assumed to be single-electron processes, both of which are at equilibrium. Inset: The energy barriers to the electronation reaction and its counter reaction de-electronation at the cathode/electrolyte interface. There is a similar equilibrium at the anode/interface, not shown here.

Thus, we have the following reactions at the cathode/electrolyte interface and anode/electrolyte interface, respectively:

$$
\begin{aligned}
& {[\mathrm{O}]_{\mathrm{C}}+\mathrm{e} \rightleftharpoons[\mathrm{R}]_{\mathrm{C}}} \\
& {[\mathrm{R}]_{\mathrm{A}}-\mathrm{e} \rightleftharpoons[\mathrm{O}]_{\mathrm{A}}}
\end{aligned}
$$

where $[\mathrm{O}]$ and $[\mathrm{R}]$ represent the activities of the oxidized and reduced species for the reactions at each electrode, and the subscripts A and C denote cathode and anode, respectively.

For the established equilibria at each electrode, an exchange current as described by the Butler-Volmer equation [eqn (6.87)] always exists in both directions (if we do not consider factors such as interphases), which forms the foundation for the charge transfers across the interfaces. Therefore, both of these cathodic and anodic reactions are reversible, and the equilibria require that the rates of reactions in reverse directions must be equal.

We will now look at the cathode/electrolyte interface only. Suppose that the free energy barrier to the electronation of $[\mathrm{O}]_{\mathrm{C}}$ is $\mu_{\mathrm{C}}^{\mathrm{O}}$, and that to the de-electronation of $[\mathrm{R}]_{\mathrm{C}}$ is $\mu_{\mathrm{C}}^{\mathrm{R}}$, then the rates of the electronation ( $v_{\mathrm{e}}$ ) and de-electronation ( $v_{\mathrm{d}}$ ) reactions should be, respectively

$$
\begin{aligned}
& v_{\mathrm{e}}=k_{\mathrm{e}}[\mathrm{O}]_{\mathrm{C}} \mathrm{e}^{-\frac{\mu_{\mathrm{C}}^{\mathrm{O}}}{k_{\mathrm{B}} T}} \\
& v_{\mathrm{d}}=k_{\mathrm{d}}[\mathrm{R}]_{\mathrm{C}} \mathrm{e}^{-\frac{\mu_{\mathrm{C}}^{\mathrm{R}}}{k_{\mathrm{B}} T}}
\end{aligned}
$$

where $k_{\mathrm{e}}$ and $k_{\mathrm{d}}$ are the rate constants for the electronation and deelectronation reactions, respectively, and $k_{\mathrm{B}}$ is Boltzmann's constant.

At equilibrium, $v_{\mathrm{e}}$ and $v_{\mathrm{d}}$ should be equal, therefore

$$
k_{\mathrm{e}}[\mathrm{O}]_{\mathrm{C}} \mathrm{e}^{-\frac{\mu_{\mathrm{C}}^{\mathrm{O}}}{k_{\mathrm{B}} T}}=k_{\mathrm{d}}[\mathrm{R}]_{\mathrm{C}} \mathrm{e}^{-\frac{\mu_{\mathrm{C}}^{\mathrm{R}}}{k_{\mathrm{B}} T}}
$$

Rearranging this equation, we obtain

$$
\frac{[\mathrm{R}]_{\mathrm{C}}}{[\mathrm{O}]_{\mathrm{C}}}=\frac{k_{\mathrm{e}}}{k_{\mathrm{d}}} \mathrm{e}^{-\frac{\left(\mu_{\mathrm{C}}^{\mathrm{O}}-\mu_{\mathrm{C}}^{\mathrm{R}}\right)}{k_{\mathrm{B}} T}}
$$

Applying natural logarithms on both sides, the above equation becomes

$$
\ln \frac{[\mathrm{R}]_{\mathrm{C}}}{[\mathrm{O}]_{\mathrm{C}}}=\ln \frac{k_{\mathrm{e}}}{k_{\mathrm{d}}}-\frac{\left(\mu_{\mathrm{C}}^{\mathrm{O}}-\mu_{\mathrm{C}}^{\mathrm{R}}\right)}{k_{\mathrm{B}} T}=K+\frac{\Delta G_{\mathrm{C}}}{k_{\mathrm{B}} T}
$$

where the constant $K$ is introduced to merge the two rate constants, and $\Delta G_{\mathrm{C}}$ is the free energy change corresponding to the electronation reaction (or the negative value for the free energy change for the de-electronation reaction):

$$
\Delta G_{\mathrm{C}}=\mu_{\mathrm{C}}^{\mathrm{R}}-\mu_{\mathrm{C}}^{\mathrm{O}}
$$

In the ideal state where $[\mathrm{R}]_{\mathrm{C}}=[\mathrm{O}]_{\mathrm{C}}=1.0$, the change in free energy becomes the change in standard free energy $\Delta G_{\mathrm{C}}^{\circ}$, hence the constant $K$ can be solved:

$$
K=-\frac{\Delta G_{\mathrm{C}}^{\circ}}{k_{\mathrm{B}} T}
$$

Inserting eqn (9.37) into eqn (9.35), we now have

$$
\ln \frac{[\mathrm{R}]_{\mathrm{C}}}{[\mathrm{O}]_{\mathrm{C}}}=-\frac{\Delta G_{\mathrm{C}}^{\circ}}{k_{\mathrm{B}} T}+\frac{\Delta G_{\mathrm{C}}}{k_{\mathrm{B}} T}
$$

which can be rearranged to give

$$
\Delta G_{\mathrm{C}}=\Delta G_{\mathrm{C}}^{\circ}+k_{\mathrm{B}} T \ln \frac{[\mathrm{R}]_{\mathrm{C}}}{[\mathrm{O}]_{\mathrm{C}}}
$$

Remember that Boltzmann's constant $k_{\mathrm{B}}$ and the gas constant $R$ are related by

$$
k_{\mathrm{B}}=\frac{R}{N_{\mathrm{A}}}
$$

where $N_{\mathrm{A}}$ is Avogadro's number, which is further related to the Faraday constant $F$ and elemental charge $e_{0}$ by

$$
F=N_{\mathrm{A}} e_{0}
$$

We can turn eqn (9.39) into a very well-known form:

$$
\Delta G_{\mathrm{C}}=\Delta G_{\mathrm{C}}^{\circ}+\frac{R T}{F} e_{0} \ln \frac{[\mathrm{R}]_{\mathrm{C}}}{[\mathrm{O}]_{\mathrm{C}}}
$$

Dividing both sides of this equation by the elemental charge $e_{0}$ :

$$
\frac{\Delta G_{\mathrm{C}}}{e_{0}}=\frac{\Delta G_{\mathrm{C}}^{\circ}}{e_{0}}+\frac{R T}{F} \ln \frac{[\mathrm{R}]_{\mathrm{C}}}{[\mathrm{O}]_{\mathrm{C}}}
$$

Here we need to recall that $\Delta G_{\mathrm{C}}^{\circ}$ and $\Delta G_{\mathrm{C}}$ represent the change in free energy across the cathode/electrolyte interface under ideal and non-ideal conditions, respectively. Assuming that the corresponding potential change across this interface is $\delta V_{\mathrm{C}}$, then the work done by a single charge across such an interface ( $W_{\mathrm{e}}$ ) should be

$$
W_{\mathrm{e}}=q \mathrm{~d} V=e_{0} \delta V_{\mathrm{C}}=-\Delta G
$$

Therefore, eqn (9.43) becomes

$$
\delta V_{\mathrm{C}}=\delta V_{\mathrm{C}}^{0}-\frac{R T}{F} \ln \frac{[\mathrm{R}]_{\mathrm{C}}}{[\mathrm{O}]_{\mathrm{C}}}
$$
