Repository: cunyu-liu/electrolyte_ailab

File: fine-tune/bookData/Electrochemistry in Nonaqueous Solutions.md (part 14 of 31)
## Part One
18 (a) Bruckenstein, S. and Shay, M. (1985) Electrochim. Acta, 30, 1295; (b) Buttry, D.A. (1991) Electroanalytical Chemistry, vol. 17 (ed. A.J. Bard), Marcel Dekker, New York, Chapter 1; (c) Buttry, D.A., Ref. [16c], Chapter 10; (d) Buck, R.P., Lindner, E., Kutner, W. and Inzelt, G. (2004) Pure Appl. Chem., 76, 1139; (e) Ward, M.D.,Ref. [1h], Chapter 7; (f) Hillman, R.,Ref. [1k], Section 2.7.

19 (a) Ref. [1a], Chapter 17; (b) McCreery, R.L., Ref. [1c], Chapter 7; (c) Crayston, J.A.,Ref. [1k], Section 3.4; (d) Kuwana, T. and Winograd, N. (1974) Electroanalytical Chemistry, vol. 7 (ed. A.J. Bard), Marcel Dekker, New York, Chapter 1; (e) Heineman, W.H., Hawkridge, F.M. and Blount, H.N. (1988) Electroanalytical Chemistry, vol. 13 (ed. A.J. Bard), Marcel

Dekker, New York, Chapter 1; (f) Kaim, W. and Klein, A. (2008) Spectroelectrochemistry, RSC Publishing, Cambridge.
20 (a) McKinney, T.M. (1977) Electroanalytical Chemistry, vol. 10 (ed. A.J. Bard), Marcel Dekker, New York, Chapter 2;
(b) Goldberg, I.B. and McKinney, T.M.,Ref. [1i], Chapter 29; (c) Wadhawan, J. and Compton, R.G. (2003) Encyclopedia of Electrochemistry, vol. 2, Interfacial Kinetics and Mass Transport, (eds A.J. Bard, M. Stratmann and E.J. Calvo), Wiley-VCH Verlag GmbH, Weinheim, Section 3.2.
21 For example, (a) Ref. [1a], Chapter 16; (b) Bard, A.J., Fan, F.-R. and Mirkin, M., Ref. [1h], Chapter 5; (c) Horrocks, B.R., Ref. [1k], Section 3.3; (d) Bard, A.J., Denuault, G., Lee, C., Mandler, D. and Wipf, D.O. (1990) Acc. Chem. Res., 23, 357; (e) Bard, A.J. and Mirkin, M.V. (2001) Scanning Electrochemical Microscopy, Marcel Dekker, New York.
22 Ref. [1a], Chapter 11.
23 Curran, D.J.,Ref. [1i], Chapter 25.
24 (a) Fujinaga, T. and Kihara, S. (1977) CRC Crit. Rev. Anal. Chem., 6, 223; (b) Sioda, R.E. and Keating, K.B. (1982) Electroanalytical Chemistry, vol. 12 (ed. A.J. Bard), Marcel Dekker, New York, Chapter 1.
25 For example, (a) Koryta, J. and Stulik, K. (1983) Ion-Selective Electrodes, 2nd edn, Cambridge University Press, Cambridge;
(b) Evans, A. (1987) Potentiometry and Ionselective Electrodes, John Wiley \& Sons, Inc., New York; (c) Kissel, T.R.,Ref. [1c], Chapter 2; (d) Janta, J. (1990) Chem. Rev., 90, 691; (e) Covington, A.K. (1994) Pure Appl. Chem., 66, 565.
26 (a) Umezawa, Y., Umezawa, K. and Sato, H. (1995) Pure Appl. Chem., 67, 507;
(b) Umezawa, Y., Bühlmann, P., Umazawa, K., Tohda, K. and Amemiya, S. (2000) Pure Appl. Chem., 72, 1851; (c) Umezawa, Y. (ed.) (1990) Handbook of Ion-Selective Electrodes: Sensitivity Coefficients, CRC Press, Boca Raton, FL.
27 (a) Ives, D.J.G. and Janz, G.J. (eds) (1961) Reference Electrodes, Academic Press, New York; (b) Ref. [1g], Chapter 5.

28 For example, (a) Spiro, M.,Ref. [1c], Chapter 8; (b) Holler, F.J. and Enke, C.G., Ref. [1i], Chapter 8.
29 For example, (a) Ref. [1a], Chapter 15; (b) Kissinger, P.T.,Ref. [1i], Chapter 6; (c) Mattson, J.S., Mark, H.B., Jr and MacDonald, H.C., Jr (eds) (1972)
Electrochemistry: Calculations, Simulations
and Instrumentation, Marcel Dekker, New York; (d) Kalvoda, R. (1975) Operational Amplifiers in Chemical Instrumentation, Ellis Horwood, Chichester.
30 Roe, D.K.,Ref. [1i], Chapter 7.
31 (a) Wipf, D., Ref. [1k], Section 1.2;
(b) He, P., Avery, J.P. and Faulkner, L.R. (1982) Anal. Chem., 54 1313A.

## 6 <br> Potentiometry in Nonaqueous Solutions

Just as in aqueous solutions, potentiometry is the most fundamental and powerful method of measuring pH , ionic activities and redox potentials in nonaqueous solutions. In this chapter, we deal with the basic techniques of potentiometry in nonaqueous solutions and then discuss how potentiometry is applicable to studies of chemistry in nonaqueous solutions. Some topics in this field have been reviewed in Ref. [1a].

## 6.1 <br> Basic Techniques of Potentiometry in Nonaqueous Solutions

In potentiometry, we measure the emf of a cell consisting of an indicator electrode and a reference electrode. For emf measurements, we generally use a $\mathrm{pH} / \mathrm{mV}$ meter of high input impedance. The potential of the reference electrode must be stable and reproducible. If there is a liquid junction between the indicator electrode and the reference electrode, we should take the liquid junction potential (LJP) into account.

In aqueous solutions, the method of measuring electrode potentials has been well established. The standard hydrogen electrode (SHE) is the primary reference electrode and its potential is defined as zero at all temperatures. Practical measurements employ reference electrodes that are easy to use, the most popular ones being a silver-silver chloride electrode and a saturated calomel electrode (Table 5.4). The magnitude of the liquid junction potential between two aqueous electrolyte solutions can be estimated by the Henderson equation. However, it is usual to keep the LJP small either by adding the same indifferent electrolyte in the two solutions or by inserting an appropriate salt bridge between the two solutions.

In contrast, in nonaqueous solutions, the method of measuring electrode potential has not been well established. The most serious problem is the reference electrode; there is no primary reference electrode such as the SHE in aqueous solutions and no reference electrode as reliable as the aqueous $\mathrm{Ag} / \mathrm{AgCl}$ electrode. Thus, various reference electrodes have been employed in practical measurements, making the comparison of potential data difficult. As will be described later, various efforts are being made to improve this situation.

Table 6.1 Potentiometric indicator electrodes for use in nonaqueous solutions.
| Property measured | Indicator electrodes |
| :--- | :--- |
| Redox potential | Inert redox electrodes (Pt, Au, glassy carbon, etc.) |
| pH | pH glass electrode; pH-ISFET; iridium oxide pH sensor |
| Ionic activities | Electrodes of the first kind ( $\mathrm{M}^{n+} / \mathrm{M}$ and $\mathrm{M}^{n+} / \mathrm{M}(\mathrm{Hg})$ electrodes); univalent cation-sensitive glass electrode (alkali metal ions, $\mathrm{NH}_{4}{ }^{+}$); solid-membrane ion-selective electrodes ( $\mathrm{F}^{-}$, halide ions, heavy metal ions); polymermembrane electrodes ( $\mathrm{F}^{-}, \mathrm{CN}^{-}$, alkali metal ions, alkaline earth metal ions) |


### 6.1.1 <br> Potentiometric Indicator Electrodes for Nonaqueous Solutions

Potentiometric indicator electrodes for aqueous solutions were dealt with in Section 5.7.1. Some of them are also applicable in nonaqueous solutions, if they are durable and can respond appropriately. Examples of such indicator electrodes are given in Table 6.1. A platinum electrode and other inert electrodes are used to measure the redox potential. Metal and metal amalgam electrodes are used to measure the activities of the corresponding metal ions. Univalent cation-sensitive glass electrodes and some solid-membrane ion-selective electrodes (ISEs) are useful to measure the activities of the cations and anions to which they respond. The conventional pH glass electrode is the most popular for pH measurements in nonaqueous solutions, but other pH sensors such as pH -ISFETs are also applicable. Although various types of liquid-membrane ISEs have been developed for aqueous solutions, most of them are not applicable in nonaqueous solutions, because either their sensing membrane or supporting body is destroyed in organic solvents. However, as shown in Table 6.1 and Section 6.3.2, new polymer-membrane ISEs have been developed and used successfully in nonaqueous solutions [2]. Applications of ISEs in nonaqueous solutions have been reviewed [3] and will be discussed in Sections 6.2 and 6.3.

### 6.1.2 <br> Reference Electrodes for Nonaqueous Solutions

The reference electrodes used in nonaqueous systems can be classified into two types. One type uses, in constructing a reference electrode, the same solvent as that of the solution under study. The other type is an aqueous reference electrode, usually an aqueous $\mathrm{Ag} / \mathrm{AgCl}$ electrode or SCE. Some reference electrodes are listed in Table 6.2 and are briefly discussed below. For other types of reference electrodes used in nonaqueous solutions, see Ref. [4].

## Reference Electrodes that Use the Same Solvent as the Solution Under Study

Silver-silver ion electrode This is the most popular reference electrode used in nonaqueous solutions. Since Pleskov employed it in acetonitrile (AN) in 1948, it has been used in a variety of solvents. It has a structure as shown in Figure 6.1a

Table 6.2 Reference electrodes for use in nonaqueous solutions.
| Reference electrodes | MeOH | AN | PC | NM | TMS | DMSO | DMF | NMP |
| :--- | :--- | :--- | :--- | :--- | :--- | :--- | :--- | :--- |
| $\mathrm{Ag}^{+}(\mathrm{S}) \mid \mathrm{Ag}$ | G | G | F | F | F | G | F | F |
| $\operatorname{AgCryp}(22)^{+}$, Cryp(22)(S)\|Ag | G | G | G | G | G | G | G | G |
| $\mathrm{Cl}^{-}(\mathrm{S})\|\mathrm{AgCl}\| \mathrm{Ag} ; \mathrm{AgCl}_{2}{ }^{-}(\mathrm{S}) \mid \mathrm{Ag}$ | G | G | G | G | G | G | G | G |
| $\mathrm{I}_{3}{ }^{-}, \mathrm{I}^{-}(\mathrm{S}) \mid \mathrm{Pt}$ | G | G | G | G | G | G | G | G |
| Aq. SCE; aq. $\mathrm{Cl}^{-}\|\mathrm{AgCl}\| \mathrm{Ag}+$ salt bridge(S) | $\mathrm{F}^{a}$ | $\mathrm{F}^{a}$ | $\mathrm{F}^{a}$ | $\mathrm{F}^{a}$ | $\mathrm{F}^{a}$ | $\mathrm{F}^{a}$ | $\mathrm{F}^{a}$ | $\mathrm{F}^{a}$ |


G: good for general use and F : applicable under limited conditions (see text).
${ }^{a}$ Liquid junction potential (in millivolt) at 'satd. $\mathrm{KCl}\left(\mathrm{H}_{2} \mathrm{O}\right) / 0.1 \mathrm{M} \mathrm{Et}_{4} \mathrm{NPic}(\mathrm{S})$ ' estimated in Diggle, J.W., Parker, A.J. (1974) Aust. J. Chem., 27, 1617: S = MeOH 25, AN 93, PC 135, NM 59, DMSO 172, DMF 174.
and is easy to construct. Its potential is usually reproducible within 5 mV if it is prepared fresh using pure solvent and electrolyte. The stability of the potential, however, is not always good enough. The potential is stable in AN because $\mathrm{Ag}^{+}$is strongly solvated in it. In propylene carbonate (PC) and nitromethane (NM), however, $\mathrm{Ag}^{+}$is solvated only weakly and the potential is easily influenced by the presence of trace water and other impurities. ${ }^{\mathbf{1})}$ In dimethylformamide (DMF),

![](https://cdn.mathpix.com/cropped/2025_10_16_7c440fa85051e8b62e3ag-168.jpg?height=707&width=1005&top_left_y=1081&top_left_x=209)
Figure 6.1 Reference electrodes for nonaqueous solutions.
(a) $\mathrm{Ag} / \mathrm{Ag}^{+}$electrode and (b) $\mathrm{Pt} / \mathrm{I}_{3}{ }^{-}, \mathrm{I}^{-}$electrode [7] $\left(\mathrm{TEAP}=\mathrm{Et}_{4} \mathrm{NClO}_{4}\right)$.

1) If the solvation of $\mathrm{Ag}^{+}$is weak, adding 1 or $2(\mathrm{v} / \mathrm{v}) \% \mathrm{AN}$ to the $\mathrm{Ag}^{+}$solution is effective in improving the stability of the potential of the $\mathrm{Ag}^{+} / \mathrm{Ag}$ electrode (Ref. [24b]).
however, $\mathrm{Ag}^{+}$is slowly reduced to $\mathrm{Ag}^{0}$, causing a gradual potential shift to the negative direction. ${ }^{2)}$ The shift reaches several tens of millivolts after a few days.

Silver-silver cryptate electrode This type of electrode was developed by this author in order to improve the stability of the silver-silver ion electrode [5]. It has a structure of $\mathrm{Ag} / 5 \mathrm{mM} \mathrm{AgCrypClO}{ }_{4}, 5 \mathrm{mM}$ Cryp, $50 \mathrm{mM} \mathrm{Et}_{4} \mathrm{NClO}_{4}(\mathrm{~S})$, where Cryp and $\mathrm{AgCryp}{ }^{+}$denote cryptand(22) and its complex with $\mathrm{Ag}^{+}$, respectively, and can be prepared in various solvents. Its potential is given by $E=E^{0}\left(\mathrm{Ag}^{+} /\right. \mathrm{Ag})-0.059 \log K+0.059 \log \left(\left[\mathrm{AgCryp}^{+}\right] /[\right.$Cryp $\left.]\right)$( $K$ : formation constant of $\mathrm{AgCryp}{ }^{+}$). Because the electrolyte solution is an $\mathrm{Ag}^{+}$ion buffer, the potential is stable if the ratio $\left[\mathrm{AgCryp}{ }^{+}\right] /[\mathrm{Cryp}]$ is kept constant. Thus, the potential is less influenced by solvent impurities than in the case of an $\mathrm{Ag}^{+} / \mathrm{Ag}$ electrode. Moreover, as shown in Table 4.3, the potential of this electrode is not so much influenced by the solvent. Recently, Lewandowski et al. used cryptand(222) to develop a similar reference electrode [6].

Silver-silver chloride electrode In protic solvents such as methanol, this type of electrode can be constructed similarly as in aqueous solutions. In aprotic solvents, however, it is difficult to prepare a silver-silver chloride electrode of high $\mathrm{Cl}^{-}$ concentrations. The $\mathrm{Ag}^{+}$ion in aprotic solvents strongly interacts with chloride ion to form $\mathrm{AgCl}_{2}{ }^{-}$complex (Section 2.4). Thus, the precipitate of AgCl is easily dissolved in solutions of high $\mathrm{Cl}^{-}$concentrations. When we construct a silver-silver chloride electrode in an aprotic solvent, we keep the free $\mathrm{Cl}^{-}$ concentration low, using a solution of a chloride salt that is either sparingly soluble or of dilute concentration, and saturate AgCl in it. Examples of such electrodes are listed in Table 6.3. Though it takes some time to prepare the AgCl -saturated solution, electrodes of this type work well with a long-term potential stability.

Pt $/ \mathbf{I}_{3}{ }^{-}, \mathbf{I}^{-}$electrode This electrode, proposed by Coetzee and Gardner [7], is of a double-junction type as shown in Figure 6.1b. It is easy to construct in many solvents, and the potential is stable and reproducible. Because the electrode reaction has a high exchange current, the potential shift caused by the current flow

Table 6.3 Silver-silver chloride electrodes in nonaqueous solvents.
| Solvents | Electrodes [salt bridge] |
| :--- | :--- |
| AN | $\mathrm{AgCl}($ satd. $)+\mathrm{Me}_{3} \mathrm{EtNCl}($ satd. $)\|\mathrm{AgCl}\| \mathrm{Ag}$ |
| NM | $\mathrm{AgCl}($ satd. $)+\mathrm{Me}_{4} \mathrm{NCl}($ satd. $)\|\mathrm{AgCl}\| \mathrm{Ag},\left[0.1 \mathrm{M} \mathrm{Me}_{4} \mathrm{NClO}_{4}\right]$ |
| PC | AgCl (satd.) +LiCl (satd.)\|AgCl\|Ag |
| TMS | $\mathrm{AgCl}($ satd. $)+\mathrm{Et}_{4} \mathrm{NCl}($ satd. $)\|\mathrm{AgCl}\| \mathrm{Ag},\left[0.1 \mathrm{M} \mathrm{Et}_{4} \mathrm{NClO}_{4}\right]$ |
| DMSO | AgCl (satd.) $+0.01 \mathrm{M} \mathrm{LiCl}+1 \mathrm{M} \mathrm{LiClO}_{4}\|\mathrm{AgCl}\| \mathrm{Ag}$ |
| DMF | $\mathrm{AgCl}($ satd. $)+\mathrm{KCl}($ satd. $)+0.8 \mathrm{M} \mathrm{KClO}_{4}\|\mathrm{AgCl}\| \mathrm{Ag}$ |


2) DMF works as a reducing agent $\left(2 \mathrm{Ag}^{+}+\right. \mathrm{HCONMe}_{2}+\mathrm{H}_{2} \mathrm{O} \rightarrow 2 \mathrm{Ag}^{0}+\mathrm{Me}_{2} \mathrm{NCOOH} 2 \mathrm{H}^{+}$). The reduction process has been used to produce monolayers and stable colloids of
silver nanoparticles (Pastoriza-Santos, I. and Liz-Marzán, L.M. (2000) Pure Appl. Chem., 72, 83).
is relatively small and the potential quickly returns to the equilibrium value when the current is stopped. This is an advantage over a silver-silver ion electrode.

We have previously found that for each of the above reference electrodes, if we construct several pieces at a time and in the same way, their potentials agree to within 1 mV for 1-2 days and their potential shifts are $\sim 0.1 \mathrm{mV} / 5 \mathrm{~h}$ or less [5]. Thus, under well-controlled conditions, all of the above reference electrodes work well as reference electrodes. However, even among the electrodes of the same type, the potentials may differ by 10 mV or more, if they are constructed or used under different conditions. It is difficult to compare such potential data to within $10 \mathrm{mV} .^{\left.2^{\prime}\right)}$

## Use of Aqueous Reference Electrodes

Aqueous reference electrodes, such as SCE and Ag/AgCl electrodes, are often used in nonaqueous systems by dipping their tips into nonaqueous solutions of the salt bridge. The tip should not be dipped directly into the solution under study because the solution is contaminated with water and the electrolyte (usually KCl ). When we use such aqueous reference electrodes, we must take the liquid junction potential between aqueous and nonaqueous solutions (see the footnote in Table 6.2) into account. If we carefully reproduce the composition of the solutions at the junction, the LJP is usually reproducible within $\pm 10 \mathrm{mV}$. This is the reason why aqueous reference electrodes are often used in nonaqueous systems. However, the LJP sometimes exceeds 200 mV and it is easily influenced by the electrolytes and the solvents at the junction (Section 6.4). The use of aqueous reference electrodes should be avoided, if possible.

### 6.1.3 <br> Method of Reporting Electrode Potentials in Nonaqueous Solutions (IUPAC Recommendation)

Because there is no truly reliable reference electrode for use in nonaqueous solutions, various reference electrodes have so far been used. Thus, accurate mutual comparison of the potential data in nonaqueous systems is often difficult. To improve the situation, the IUPAC Commission on Electrochemistry proposed a method for reporting electrode potentials [8]. It can be summarized as follows:

1. Either $\mathrm{Fc}^{+} / \mathrm{Fc}$ or $\mathrm{BCr}^{+} / \mathrm{BCr}$ couple is selected as reference redox system and the electrode potentials in any solvent and at any temperature are reported as values referred to the (apparent) standard potential of the system. Which of the two couples to select depends on the potential of the system under study; the potential of the reference redox system should not overlap that of the system under study. Because the difference between the standard potentials of the two couples is almost solvent independent $(1.132 \pm 0.012 \mathrm{~V}$, see Table 6.4), the potential referred to one system can be converted to the potential referred to the other.
$2^{\prime}$ ) Various other reference electrodes exist. Among them, the $\mathrm{Li}^{+} / \mathrm{Li}$ reference electrode is used very often in studying lithium batteries.

Table 6.4 Potentials of the $\mathrm{Ag} / \mathrm{Ag}^{+}$and $\mathrm{Hg} / \mathrm{Hg}^{2+}$ reference electrodes and $\mathrm{Fc} / \mathrm{Fc}^{+}$reference system in various organic solvents ( $V$ versus $B C r$ reference redox system; in $0.1 \mathrm{M} \mathrm{Bu}_{4} \mathrm{NClO}_{4}$ unless otherwise stated in footnote; at $25^{\circ} \mathrm{C}$ ).
| Solvents | $E(\mathrm{Ag})^{a}$ | $E(\mathrm{Hg})^{b}$ | $\mathrm{Fc}^{c}$ |
| :--- | :--- | :--- | :--- |
| Alcohols |  |  |  |
| Methanol | 1.337 |  | $1.134{ }^{d}$ |
| Ethanol | 1.275 | 1.349 | $1.134{ }^{d}$ |
| Ethylene glycol | $1.217{ }^{\text {e }}$ |  | $1.132{ }^{\text {e }}$ |
| Ketones |  |  |  |
| Acetone | 1.315 |  | $1.131^{d, f}$ |
| Ethers |  |  |  |
| Tetrahydrofuran | 1.297 | 1.367 | $1.209^{f}$ |
| Esters, lactones |  |  |  |
| $\gamma$-Butyrolactone | 1.364 |  | $1.112{ }^{d}$ |
| Propylene carbonate | 1.514 | 1.606 | $1.114{ }^{d}$ |
| Amides, lactams, ureas |  |  |  |
| Formamide | 1.200 |  | 1.135 |
| $N$-Methylformamide | $1.120{ }^{d}$ |  | 1.135 |
| $N, N$-Dimethylformamide | 1.112 | 1.144 | $1.127{ }^{\text {d }}$ |
| $N, N$-Diethylformamide | 1.143 |  | 1.142 |
| $N, N$-Dimethylacetamide | 1.025 |  | 1.135 |
| $N, N$-Diethylacetamide | 1.027 |  | 1.137 |
| N-Methyl-2-pyrrolidinone | 1.032 | 1.118 | $1.126{ }^{\text {d }}$ |
| 1,1,3,3-Tetramethylurea | 1.036 |  | $1.129^{g}$ |
| Nitriles |  |  |  |
| Acetonitrile | 1.030 | 1.336 | 1.119 |
| Propionitrile | 1.026 | 1.423 | 1.132 |
| Butyronitrile | 1.059 | 1.427 | $1.145^{g}$ |
| Isobutylnitrile | 1.071 |  | $1.131^{f}$ |
| Benzonitrile | 1.112 | 1.448 | 1.149 |
| Phenylacetonitrile | 1.136 | 1.469 | 1.150 |
| Nitro compounds |  |  |  |
| Nitromethane | 1.571 | 1.686 | $1.112{ }^{d}$ |
| Nitrobenzene | 1.546 | 1.601 | $1.140^{f}$ |
| Aromatic heterocyclic compounds |  |  |  |
| Pyridine | 0.611 | 0.783 | 1.149 |
| Halogen compounds |  |  |  |
| Dichloromethane | 1.562 |  | $1.148^{f}$ |
| 1,2-Dichloroethane | 1.503 |  | 1.131 |
| Sulfur compounds |  |  |  |
| Dimethyl sulfoxide | 0.958 | 1.022 | $1.123{ }^{\text {d }}$ |
| Sulfolane (tetramethylsulfone) ${ }^{h}$ | 1.349 |  | $1.114{ }^{d}$ |
| 2,2'-Thiodiethanol | 0.691 | 0.979 | 1.121 |
| Tetrahydrothiophene | 0.700 | 0.784 | - |
| $N, N$-Dimethylthioformamide | 0.261 | 0.501 |  |
| $N$-Methyl-2-thiopyrrolidone | 0.181 | 0.452 |  |
| Hexamethylthiophosphoric triamide | 0.445 | 0.699 | 1.153 |
| Phosphorus compounds |  |  |  |


Table 6.4 (Continued)
| Solvents | $\mathbf{E}(\mathbf{A g})^{\boldsymbol{a}}$ | $\mathbf{E}(\mathbf{H g})^{\boldsymbol{b}}$ | $\mathbf{F c}^{\boldsymbol{c}}$ |
| :--- | :---: | :---: | :--- |
| Trimethylphosphate | 1.179 | 1.292 | 1.131 |
| Hexamethylphosphoric triamide | 0.891 | 0.929 | 1.140 |


From Gritzner, G. (1990) Pure Appl. Chem., 62, 1839.
${ }^{a} \mathrm{Ag} / 0.01 \mathrm{M} \mathrm{Ag}^{+}$( $0.1 \mathrm{M} \mathrm{Bu}_{4} \mathrm{NClO}_{4}$ ) electrode.
${ }^{b} \mathrm{Hg} / 0.01 \mathrm{M} \mathrm{Hg}^{2+}\left(0.1 \mathrm{M} \mathrm{Bu}_{4} \mathrm{NClO}_{4}\right)$ electrode.
${ }^{c}$ Cyclic voltammetric ( $E_{\mathrm{pc}}+E_{\mathrm{pa}}$ ) / 2 of ferrocene.
${ }^{d} 0.1 \mathrm{M} \mathrm{Et}_{4} \mathrm{NClO}_{4}$.
${ }^{e} 0.05 \mathrm{M} \mathrm{Bu}_{4} \mathrm{NClO}_{4}$.
${ }^{f}$ Polarographic $E_{1 / 2}$.
${ }^{\text {g }}$ Pulse-polarographic $E_{\mathrm{p}}$.
${ }^{h} 30^{\circ} \mathrm{C}$.
2. In fact, the potentiometric or voltammetric measurement is carried out using a conventional reference electrode (e.g. $\mathrm{Ag}^{+} / \mathrm{Ag}$ electrode). ${ }^{3)}$ After the measurement in the test solution, Fc or $\mathrm{BCr}^{+}\left(\mathrm{BPh}_{4}{ }^{-}\right.$salt) is added to the solution and the half-wave potential of the reference system is measured by polarography or voltammetry. Here, the half-wave potential for the reference system is almost equal to its formal potential. Thus, the potential for the test system is converted to the value versus the formal potential of the reference system. The example in Figure 6.2 is for the situation where both the test and the reference systems are measured by cyclic voltammetry, where $E_{1 / 2}=\left(E_{\mathrm{pc}}+E_{\mathrm{pa}}\right) / 2$. Curve 1 was obtained before the addition of Fc and curve 2 was obtained after the addition of Fc . It is essential that the half-wave potential of the test system is not affected by the addition of the reference system.
3. In reporting the potential data, the reference redox system used should be indicated by such symbols as $E_{1 / 2(\mathrm{BCr})}$ and $E_{(\mathrm{FC})}^{0}$. Detailed information should also be given concerning the cell construction, solvent purification, impurities in the solution, etc.

For the $\mathrm{Fc}^{+} / \mathrm{Fc}$ and $\mathrm{BCr}^{+} / \mathrm{BCr}$ couples, the electrode reactions are reversible or nearly reversible in most nonaqueous solvents and the half-wave potentials are not much influenced by solvent impurities such as water. Thus, the half-wave potentials will not vary widely even when they are measured by different persons or at different laboratories. Moreover, the potentials of the $\mathrm{Fc}^{+} / \mathrm{Fc}$ and $\mathrm{BCr}^{+} / \mathrm{BCr}$ couples are considered almost solvent independent. This justifies the comparison of the potential data in different solvents as far as they are based on this proposal. The data in Table 6.4
3) The reference electrode of the $\mathrm{Fc}^{+} / \mathrm{Fc}$ couple can be prepared in PC and AN by inserting a platinum wire in the equimolar solution of Fc and $\mathrm{Fc}^{+}\left(\mathrm{Pic}^{-}\right)$. But it is impossible in DMF
and DMSO, because $\mathrm{Fc}^{+}$is rapidly reduced to Fc in those solvents. The $\mathrm{Fc}^{+}$/ Fc couple is useful as a reference redox system rather than as a reference electrode.

![](https://cdn.mathpix.com/cropped/2025_10_16_7c440fa85051e8b62e3ag-173.jpg?height=696&width=758&top_left_y=193&top_left_x=345)
Figure 6.2 Use of the method recommended by IUPAC for the measurement of electrode potentials: the case of cyclic voltammetry. (a) The system under study (M) only; (b) after addition of the reference system (Fc). If $E_{\mathrm{M}}$ and $E_{\mathrm{Fc}}$ are the halfwave potentials $\left[=\left(E_{\mathrm{pc}}+E_{\mathrm{pa}}\right) / 2\right]$ against the $\mathrm{Ag}^{+} / \mathrm{Ag}$ reference electrode; the half-wave potential of $M$ referred to the Fc reference system, $E_{1 / 2(\mathrm{Fc})}$, is obtained by $E_{1 / 2(\mathrm{Fc})}=E_{\mathrm{M}}-E_{\mathrm{Fc}}$.

are useful in determining the mutual relations between the potentials of the $\mathrm{Ag}^{+} / \mathrm{Ag}$ and $\mathrm{Hg}^{2+} / \mathrm{Hg}$ electrodes and the $\mathrm{Fc}^{+} / \mathrm{Fc}$ and $\mathrm{BCr}^{+} / \mathrm{BCr}$ couples [9].

### 6.1.4 <br> Liquid Junction Potential Between Electrolyte Solutions in the Same Solvent

If two electrolyte solutions that are of different concentrations but in the same solvent contact each other at a junction, ion transfers occur across the junction (Figure 6.3). If the rate of transfer of the cation differs from that of the anion, a charge separation occurs at the junction and a potential difference is generated. The potential difference tends to retard the ion of higher rate and accelerate the ion of lower rate. Eventually, the rates of both ions are balanced and the potential difference reaches a constant value. This potential difference is called the liquid junction potential [10]. As for the LJP between aqueous solutions, the LJP between nonaqueous solutions can be estimated using the Henderson equation. Generally, the LJP, $E_{\mathrm{j}}$, at the junction $c_{1} \operatorname{MX}(\mathrm{~s}) \mid c_{2}$ NY(s) can be expressed by Eq. (6.1).

$$
E_{\mathrm{j}}=-\frac{R T}{F} \cdot \frac{\sum z_{i} u_{i}\left[c_{i}(2)-c_{i}(1)\right]}{\sum z_{i}^{2} u_{i}\left[c_{i}(2)-c_{i}(1)\right]} \ln \frac{\sum z_{i}^{2} u_{i} c_{i}(2)}{\sum z_{i}^{2} u_{i} c_{i}(1)}
$$

![](https://cdn.mathpix.com/cropped/2025_10_16_7c440fa85051e8b62e3ag-174.jpg?height=794&width=615&top_left_y=196&top_left_x=207)
Figure 6.3 Liquid junction potential between two solutions in the same solvent.

where $z_{i}, u_{i}$ and $c_{i}$ denote, respectively, the charge number, mobility and concentration of ion $i$ and $\Sigma$ denotes the sum over all ionic species. Table 6.5 lists some LJP values calculated from Eq. (6.1).

In electrochemical measurements, the LJP is usually kept small or at a constant value. There are two ways of doing this. One is to add an indifferent electrolyte or a

Table 6.5 lonic molar conductivities ( $\lambda^{\infty}$ ) in some organic solvents and LJPs between solutions in the same solvent $\left(E_{\mathrm{j}}\right)$ calculated by the Henderson equation.
| lons and electrolytes at the junction | Concentration ratios | $\lambda^{\infty}$ and $E_{\mathrm{j}}(\mathrm{mV})$ |  |  |  |  |  |
| :--- | :--- | :--- | :--- | :--- | :--- | :--- | :--- |
|  |  | AN | TMS | DMF | DMSO | NMA | MeOH |
| $\lambda^{\infty}\left(\mathrm{Et}_{4} \mathrm{~N}^{+}\right)$ |  | 84.8 | 3.94 | 35.4 | 17.5 | 11.5 | 60.5 |
| $\lambda^{\infty}\left(\mathrm{Pic}^{-}\right)$ |  | 77.7 | 5.32 | 37.4 | 16.8 | 11.9 | 47.0 |
| $\lambda^{\infty}\left(\mathrm{ClO}_{4}{ }^{-}\right)$ |  | 103.7 | 6.69 | 52.4 | 24.1 | 16.9 | 70.8 |
| $\mathrm{Et}_{4} \mathrm{NPic} / \mathrm{Et}_{4} \mathrm{NPic}\left(E_{\mathrm{j}}\right)^{a}$ | 1/10 | -2.5 | 8.8 | 1.6 | -1.2 | 1.1 | -7.4 |
|  | 1/100 | -5.2 | 17.6 | 3.2 | -2.4 | 2.3 | -14.8 |
| $\mathrm{Et}_{4} \mathrm{NClO}_{4} / \mathrm{Et}_{4} \mathrm{NClO}_{4}\left(\mathrm{E}_{\mathrm{j}}\right)^{a}$ | 1/10 | 5.9 | 15.2 | 11.4 | 9.4 | 11.2 | 4.6 |
|  | 1/100 | 11.8 | 30.6 | 22.9 | 18.7 | 22.5 | 9.3 |
| $\mathrm{Et}_{4} \mathrm{NPic} / \mathrm{Et}_{4} \mathrm{NClO}_{4}\left(E_{\mathrm{j}}\right)$ | 1/1 | 3.8 | 3.5 | 4.8 | 4.9 | 4.9 | 5.1 |
|  | 10/1 | 3.4 | -7.5 | -0.3 | 2.4 | 0.2 | 8.3 |
|  | 100/1 | 5.2 | -16.9 | -2.9 | 2.6 | -1.9 | 14.4 |
|  | 1/10 | 7.2 | 16.9 | 13.3 | 11.2 | 13.1 | 6.2 |


[^16]supporting electrolyte of the same concentration to solutions 1 and 2 . The other is to insert, between solutions 1 and 2, a salt bridge of the concentrated solution of an electrolyte whose cationic and anionic mobilities are approximately the same. In aqueous solutions, KCl and $\mathrm{KNO}_{3}$ are used as such a salt bridge electrolyte. In nonaqueous solutions, tetraethylammonium picrate ( $\mathrm{Et}_{4} \mathrm{NPic}$ ) is often a candidate for such a salt bridge electrolyte because, in various solvents, the molar conductivity of $\mathrm{Et}_{4} \mathrm{~N}^{+}$is close to that of $\mathrm{Pic}^{-}$(see Table 6.5). However, there are solvents in which the molar conductivities of $\mathrm{Et}_{4} \mathrm{~N}^{+}$and $\mathrm{Pic}^{-}$are considerably different (e.g. TMS and MeOH). In such cases, we use electrolytes such as (i-Am) ${ }_{3} \mathrm{BuNBPh}_{4}$ instead (Section 7.2).

In electrochemical measurements in nonaqueous systems, we sometimes use a cell with a junction between electrolyte solutions in different solvents. The problem of the LJP between different solvents is rather complicated and is discussed in Section 6.4.

## 6.2 <br> pH Measurements in Nonaqueous and Mixed Solvents

pH measurements in nonaqueous and mixed solvents were briefly discussed in Chapter 3. In this section, practical methods of pH measurements in nonaqueous and mixed solvent systems are considered, emphasizing the difference from those in aqueous solutions.

### 6.2.1 <br> IUPAC Method of pH Measurements in Aqueous Solutions

Before the adoption of the new IUPAC recommendation (Recommendation 2002) [11], the old recommendation (Recommendation 1985) [12] served as a guideline for pH measurement in dilute aqueous solutions. However, the old one was criticized as being metrologically unsatisfactory [13] and was replaced with the new one that is metrologically sound.

According to Recommendation 2002, the pH of dilute aqueous solutions ( $\leq 0.1 \mathrm{mol} \mathrm{kg}^{-1}$ ) can be determined by the following procedure:

The first step of the procedure is to define pH notionally by

$$
\mathrm{pH}=-\log a_{\mathrm{H}}=-\log m_{\mathrm{H}} \gamma_{\mathrm{H}} / m^{0}
$$

where $a$ is relative activity, $m$ is molality, $\gamma$ is activity coefficient and $m^{0}$ is standard molality. Because pH is a single-ion quantity and is thermodynamically immeasurable, a convention is necessary for its evaluation.

Thus, the second step is to determine primary pH standards or $\mathrm{pH}(\mathrm{PS})$ values by means of an absolute method, which requires no reference, by using a Harned cell without transference (I).

$$
\mathrm{Pt}\left|\mathrm{H}_{2}\right| \text { buffer } \mathrm{S}, \mathrm{Cl}^{-}|\mathrm{AgCl}| \mathrm{Ag}
$$

The reaction and the Nernst equation for cell I are expressed by

$$
\begin{aligned}
& (1 / 2) \mathrm{H}_{2}+\mathrm{AgCl} \rightarrow \mathrm{Ag}(\mathrm{~s})+\mathrm{H}^{+}+\mathrm{Cl}^{-} \\
& E_{\mathrm{I}}=E_{\mathrm{Ag} / \mathrm{AgCl}}^{0}-k \log \left[\left(m_{\mathrm{H}} \gamma_{\mathrm{H}} / m^{0}\right)\left(m_{\mathrm{Cl}} \gamma_{\mathrm{Cl}} / m^{0}\right)\right]
\end{aligned}
$$

where $E_{\mathrm{I}}$ is the emf of cell $\mathrm{I}, E_{\mathrm{Ag} / \mathrm{AgCl}}^{0}$ is the standard potential of the $\mathrm{Ag} / \mathrm{AgCl}$ electrode, $\gamma_{\mathrm{Cl}}$ is the activity coefficient of the $\mathrm{Cl}^{-}$ion and $k=(R T / F) \ln$ 10. The equation can be rearranged to give the acidity function, $\mathrm{p}\left(a_{\mathrm{H}} \gamma_{\mathrm{Cl}}\right)$, since $a_{\mathrm{H}}=m_{\mathrm{H}} \gamma_{\mathrm{H}} / m^{0}$.

$$
\mathrm{p}\left(a_{\mathrm{H}} \gamma_{\mathrm{Cl}}\right)=-\log \left(a_{\mathrm{H}} \gamma_{\mathrm{Cl}}\right)=\left(E_{\mathrm{I}}-E_{\mathrm{Ag} / \mathrm{AgCl}}^{0}\right) / k+\log \left(m_{\mathrm{Cl}} / m^{0}\right)
$$

The values of pH for the primary buffer solutions can be obtained in the following way: (1) Fill the Harned cell with HCl at, for example, $m_{\mathrm{HCl}}=0.01 \mathrm{~mol} \mathrm{~kg}^{-1}$ and determine the value of $E_{\mathrm{Ag} / \mathrm{AgCl}}^{0}$; (2) Fill the Harned cell with a buffer at a known ionic strength and measure $\mathrm{p}\left(a_{\mathrm{H}} \gamma_{\mathrm{Cl}}\right)$ for at least three molarities of $\mathrm{Cl}^{-}$to determine $\mathrm{p}\left(a_{\mathrm{H}} \gamma_{\mathrm{Cl}}\right)^{0}$ by extrapolation $m_{\mathrm{Cl}} \rightarrow 0$ and (3) Use the Bates-Guggenheim convention $\left\{\log \gamma_{\mathrm{Cl}}^{0}=-A\left(I_{\mathrm{s}}^{0}\right)^{1 / 2} /\left[1+1.5\left(\left(I_{\mathrm{s}}^{0}\right) / m^{0}\right)^{1 / 2}\right]\right.$, where A is the Debye-Hückel limiting slope and $\left(I_{\mathrm{s}}^{0}\right)$ the ionic strength of the buffer with zero added chloride\} to get $\gamma_{\mathrm{Cl}}^{0}$ and calculate pH .

Seven pH buffers have hitherto been designated as primary standards: they are (i) saturated (at $25^{\circ} \mathrm{C}$ ) potassium hydrogen tartrate, (ii) $0.1 \mathrm{~mol} \mathrm{~kg}^{-1}$ potassium dihydrogen citrate, (iii) $0.05 \mathrm{~mol} \mathrm{~kg}^{-1}$ potassium hydrogen phthalate, (iv) $0.025 \mathrm{~mol} \mathrm{~kg}^{-1}$ disodium hydrogen phosphate $+0.25 \mathrm{~mol} \mathrm{~kg}^{-1}$ potassium dihydrogen phosphate, (v) $0.03043 \mathrm{~mol} \mathrm{~kg}^{-1}$ disodium hydrogen phosphate $+0.008695 \mathrm{~mol} \mathrm{~kg}^{-1}$ potassium dihydrogen phosphate, (vi) $0.01 \mathrm{~mol} \mathrm{~kg}^{-1}$ disodium tetraborate and (vii) $0.025 \mathrm{~mol} \mathrm{~kg}^{-1}$ sodium hydrogen carbonate $+0.025 \mathrm{~mol} \mathrm{~kg}^{-1}$ sodium carbonate. The values of $\mathrm{pH}(\mathrm{PS})$ for these buffers between 0 and $50^{\circ} \mathrm{C}$ have been given, though with an uncertainty of 0.004 .

The third step is to get secondary pH standards $(\mathrm{SS})$ or $\mathrm{pH}(\mathrm{SS})$ values that are obtained by comparing with primary standards or $\mathrm{pH}(\mathrm{PS})$. Several cells with liquid junction are used: for example, $\mathrm{Pt}\left|\mathrm{H}_{2}\right|$ buffer $\mathrm{S}_{2}{ }^{\prime} \mathrm{KCl}\left(\geq 3.5 \mathrm{~mol} \mathrm{dm}^{-3}\right)_{1}$ 'buffer $\mathrm{S}_{1}\left|\mathrm{H}_{2}\right| \mathrm{Pt}$ and $\mathrm{Ag}|\mathrm{AgCl}| \mathrm{KCl}\left(\geq 3.5 \mathrm{~mol} \mathrm{dm}^{-3}\right)$ 'buffer $\mathrm{S}_{1}$ or $\mathrm{S}_{2}\left|\mathrm{H}_{2}\right| \mathrm{Pt}$ are with uncertainties of pH $(\mathrm{SS}) \sim 0.015$ and $\mathrm{Ag}|\mathrm{AgCl}| \mathrm{KCl}\left(\geq 3.5 \mathrm{~mol} \mathrm{dm}^{-3}\right)$ 'buffer $\mathrm{S}_{1}$ or $\mathrm{S}_{2}$ glass electrode is with an uncertainty of $\mathrm{pH}(\mathrm{SS}) \sim 0.02$.

The fourth step is the practical pH measurement. The cell assembly for pH measurement is the cell, $\mathrm{Ag}|\mathrm{AgCl}| \mathrm{KCl}\left(\geq 3.5 \mathrm{~mol} \mathrm{dm}^{-3}\right)$ 'solution $\mathrm{pH}(\mathrm{S})$ or $\mathrm{pH}(\mathrm{X}) \mid$ glass electrode and a pH meter. The uncertainty of the measurement is different by the calibration method: 0.3 for 1-point calibration, 0.02-0.03 for 2-point calibration and 0.01-0.03 for 5-point calibration.

The pH measurement is thus represented by the traceability chain $\mathrm{pH}(\mathrm{X}) \rightarrow \mathrm{pH} (\mathrm{SS}) \rightarrow \mathrm{pH}(\mathrm{PS}) \rightarrow \mathrm{pH}$ as defined, and each step has stated uncertainties.

In Recommendation 1985, the notional pH in aqueous solutions is defined by $\mathrm{pH}=-\log a_{\mathrm{H}}$. But, this equation can be rewritten by $\mathrm{pH}=-\log m_{\mathrm{H}} \gamma_{\mathrm{H}} / m^{0}$ or $\mathrm{pH}=-\log c_{\mathrm{H}} \gamma_{\mathrm{H}} / c^{0}$, depending on whether molal concentration, $m_{\mathrm{H}}\left[\mathrm{mol} \mathrm{kg}^{-1}\right]$, or
molar concentration, $c_{\mathrm{H}}\left[\mathrm{moll}^{-1}\right]$, is used. The operational pH is defined by the following (1) and (2):

1. Cell (II) contains a sample solution $X$ of $\mathrm{pH}(\mathrm{X})$ and its emf is equal to $E(\mathrm{X})$, while cell (III) contains the standard solution S of $\mathrm{pH}(\mathrm{S})$ and its emf is equal to $E(\mathrm{~S})$ :

$$
\begin{aligned}
& \text { Reference electrode } \mid \mathrm{KCl}\left(\mathrm{aq} ., \geq 3.5 \mathrm{~mol} \mathrm{~kg}^{-1}\right){ }_{11}^{11} \text { solution } \mathrm{X}\left|\mathrm{H}_{2}\right| \mathrm{Pt} \\
& \text { Reference electrode } \mid \mathrm{KCl}\left(\mathrm{aq} ., \geq 3.5 \mathrm{~mol} \mathrm{~kg}^{-1}\right){ }_{11}^{11} \text { solution } \mathrm{S}\left|\mathrm{H}_{2}\right| \mathrm{Pt}
\end{aligned}
$$

The relation among $\mathrm{pH}(\mathrm{X}), \mathrm{pH}(\mathrm{S}), E(\mathrm{X})$ and $E(\mathrm{~S})$ is given by

$$
\mathrm{pH}(\mathrm{X})=\mathrm{pH}(\mathrm{~S})+\{E(\mathrm{~S})-E(\mathrm{X})\} / \ln 10(R T / F)
$$

2. The $0.05 \mathrm{~mol} \mathrm{~kg}^{-1}$ potassium hydrogen phthalate solution is defined as the Reference Value pH Standard (RVS), and the reference pH values, $\mathrm{pH}(\mathrm{RVS})$, at various temperatures between 0 and $95^{\circ} \mathrm{C}$ are assigned to it. Six other buffer solutions are also used as primary pH standards and the values of $\mathrm{pH}(\mathrm{PS})$ are also designated. In addition to RVS and PS, operational pH standards (OS) may be used; the values of $\mathrm{OS}, \mathrm{pH}(\mathrm{OS})$, are obtained with a cell $\mathrm{Pt}\left|\mathrm{H}_{2}\right| \mathrm{OS}{ }_{\|}^{\|} \mathrm{KCl} \geq 3.5 \mathrm{~mol} \mathrm{dm}^{-3}{ }_{\|} \mathrm{RVS}\left|\mathrm{H}_{2}\right| \mathrm{Pt}$ at $0-95^{\circ} \mathrm{C}$.

Here, the solutions of the RVS plus six PSs in Recommendation 1985 coincide with those of seven PSs in Recommendation 2002. Moreover, the values of $\mathrm{pH}(\mathrm{RVS})$ and pH (PS) had been obtained by the same method as the primary method in Recommendation 2002. Therefore, the pH values of the primary standards in Recommendation 2002 and those of $\mathrm{pH}(\mathrm{RVS})$ plus $\mathrm{pH}(\mathrm{PS})$ in Recommendation 1985 are quite the same.

Practically, the pH measurements are conducted by using pH -sensitive glass electrode or some other pH sensors. The difference in pH between the sample and the standard solutions, $\mathrm{pH}(\mathrm{X})-\mathrm{pH}(\mathrm{S})$, is given by (1). and the value of $\mathrm{pH}(\mathrm{S})$ is given by (2).; thus, we can know the value of $\mathrm{pH}(\mathrm{X})$. For dilute aqueous solutions ( $\leq 0.1 \mathrm{~mol} \mathrm{~kg}^{-1}$ ), pH determined by this method agrees with the notional pH by $\mathrm{pH}=-\log a\left(\mathrm{H}^{+}\right) \pm 0.02$. For solutions of ionic strength appreciably higher than $0.1 \mathrm{~mol} \mathrm{~kg}^{-1}$, as in the case of seawater, the above method needs slight modification [14].

### 6.2.2 <br> Methods of pH Measurements in Nonaqueous and Mixed Solvents

The following two methods may be considered for measuring pH in nonaqueous and aqueous-organic solvent mixtures.

## Method Recommended by IUPAC

Expansion of the applicability of IUPAC Recommendation 2002, which is for dilute aqueous solutions, to nonaqueous and aqueous-organic solvent mixtures has been
discussed [15]. Primary and secondary methods of assigning pH values to primary and secondary standards have been considered. ${ }^{4)}$ But, the document seems to need some more discussion. Thus, the IUPAC recommendation now available for nonaqueous and aqueous-organic solvent mixtures is described here. It is based on Recommendation 1985 and was proposed by the IUPAC Commission on Electroanalytical Chemistry for pH measurements in organic solvents of high permittivities and in various aqueous-organic solvent mixtures [16,17].

The pH in nonaqueous solvents or solvent mixtures is notionally defined by

$$
