Repository: cunyu-liu/electrolyte_ailab

File: fine-tune/bookData/Electrolytes, Interfaces and Interphases Fundamentals and Applications in Batteries.md (part 14 of 47)
## 1 What Is an Electrolyte?
We mentioned in Section 6.2.1 that the potential change across an individual interface is actually immeasurable. However, its relative value against a non-polarizable interface can be measured experimentally, similarly to the imaginary reference points/planes in physics. Therefore, it can be replaced with the single-electrode potential $\varphi_{\mathrm{C}}$, which is measurable against a certain common reference point, such as the bulk electrolyte. Thus eqn (9.45) turns into

$$
\phi_{\mathrm{C}}=\phi_{\mathrm{C}}^{0}-\frac{R T}{F} \ln \frac{[\mathrm{R}]_{\mathrm{C}}}{[\mathrm{O}]_{\mathrm{C}}}
$$

where $\varphi_{\mathrm{C}}^{0}$ is the standard electrode potential, i.e. the activities of all species involved are 1.0 , the temperature is 298 K , the pressure is 1 standard atmosphere, etc. This equation is the Nernst equation for an individual electrode, the isomeric form of which was derived in Section 6.5.5.1 when applying the special scenario of zero overpotential, i.e. at equilibrium, to the Butler-Volmer equation.

Eqn (9.46) describes the equilibrium between electronation and de-electronation reactions at the cathode/electrolyte interface. A similar equilibrium also exists at the anode/electrolyte interface, for which we will skip the step-by-step derivation and jump directly to the corresponding Nernst equation:

$$
\phi_{\mathrm{A}}=\phi_{\mathrm{A}}^{0}-\frac{R T}{F} \ln \frac{[\mathrm{R}]_{\mathrm{A}}}{[\mathrm{O}]_{\mathrm{A}}}
$$

Note the subscripts A now indicate the location of the equilibrium at the anode/electrolyte interface.

In the generalized half-reactions shown in eqn (9.29) and (9.30), we assumed both reactions to be single electron for simplicity. For reactions involving multiple electrons (such as $\mathrm{Zn}^{2+} / \mathrm{Zn}^{0}$ and $\mathrm{Cu}^{2+} / \mathrm{Cu}^{0}$ in the Daniell cell), we would have

$$
\begin{aligned}
& {[\mathrm{O}]_{\mathrm{C}}+n \mathrm{e} \rightleftharpoons[\mathrm{R}]_{\mathrm{C}}} \\
& {[\mathrm{R}]_{\mathrm{A}}-n \mathrm{e} \rightleftharpoons[\mathrm{O}]_{\mathrm{A}}}
\end{aligned}
$$

Then, the electric work done by a charge $n e_{0}$ across a potential change $\delta V_{\mathrm{C}}$ should be

$$
W_{\mathrm{e}}=q \mathrm{~d} V=n e_{0} \delta V_{\mathrm{C}}=-\Delta G
$$

Accordingly, we divide both sides of eqn (9.42) by $n e_{0}$, and eventually obtain the corresponding potential change across the electrode/electrolyte interfaces as

$$
\begin{aligned}
& \phi_{\mathrm{C}}=\phi_{\mathrm{C}}^{0}-\frac{R T}{n F} \ln \frac{[\mathrm{R}]_{\mathrm{C}}}{[\mathrm{O}]_{\mathrm{C}}} \\
& \phi_{\mathrm{A}}=\phi_{\mathrm{A}}^{0}-\frac{R T}{n F} \ln \frac{[\mathrm{R}]_{\mathrm{A}}}{[\mathrm{O}]_{\mathrm{A}}}
\end{aligned}
$$

where $n$ represents the valence of the ions involved.
The emf of the battery shown in Figure 9.4 should be given by the difference of the electrode potentials at the equilibria, where the net current across the battery is zero:

$$
\mathscr{E}=\phi_{\mathrm{C}}-\phi_{\mathrm{A}}=\left(\phi_{\mathrm{C}}^{0}-\phi_{\mathrm{A}}^{0}\right)-\frac{R T}{n F} \ln \frac{\left[R_{\mathrm{C}}\right]\left[\mathrm{O}_{\mathrm{A}}\right]}{\left[\mathrm{O}_{\mathrm{C}}\right]\left[\mathrm{R}_{\mathrm{A}}\right]}
$$

We now define the term $\left(\varphi_{\mathrm{C}}^{0}-\varphi_{\mathrm{A}}^{0}\right)$ as the standard emf $\mathscr{E}^{0}$, which is the cell open-circuit voltage under standard conditions, and eqn (9.53) would take the famous form of the Nernst equation for a full battery:

$$
\mathscr{E}=\mathscr{C}^{0}-\frac{R T}{n F} \ln \frac{\left[\mathrm{R}_{\mathrm{C}}\right]\left[\mathrm{O}_{\mathrm{A}}\right]}{\left[\mathrm{O}_{\mathrm{C}}\right]\left[\mathrm{R}_{\mathrm{A}}\right]}=\mathscr{C}^{0}-\frac{R T}{n F} \ln Q
$$

where $Q$ is called the reaction quotient, which represents the activities of all species involved that participate in the cell reactions in a battery.

We will now use eqn (9.54) as the basis to analyze how energy is stored in or released from a battery.

### 9.1.3.3 What Does the Nernst Equation Teach Us?

What does the Nernst equation teach us about a battery?
First, although at the beginning of this chapter we started to examine the reaction equilibria in a generalized battery configuration, it is apparent that the applicability of the Nernst equation goes beyond just batteries: it describes the thermodynamic properties of any electrochemical system that involves a redox reaction. However, the applicability of the Nernst equation excludes electrochemical double-layer capacitors, which only involve the physical separation of charges, without chemical reactions and charge transfers at the interfaces.

Second, the equilibria required by the Nernst equation correspond to zero current. In real life, a working electrochemical device cannot be at perfect equilibrium because it must deliver a current flow. However, the Nernst equation still approximates and approaches real electrochemical devices near equilibria provided that the current is infinitesimally small.

Third, the Nernst equation predicts the upper limit of the voltage that a battery could generate if its electrodes are known. We have done so for the electrode pair of $\mathrm{Zn}^{0}$ vs. $\mathrm{Cu}^{2+}$ in a Daniell cell (Section 9.1.3.1) or $\mathrm{H}_{2}$ vs. $\mathrm{O}_{2}$ in a fuel cell (Section 9.1.1). Furthermore, via eqn (9.3), the upper limit of the energy that could be delivered by a battery is also predicted by the Nernst equation. Such limits can be approached but never exceeded. Most importantly, via eqn (9.3), we can calculate the theoretical energy available from almost any battery consisting of an electrode pair, provided that the standard Gibbs free energy of
formation ( $\Delta G_{\mathrm{f}}$ ) is known for each species involved. This is made possible by a rich database of $\Delta G_{\mathrm{f}}$ values available for millions of chemical species, thanks to the development of thermodynamics over the past two centuries.

Last, the Nernst equation tells us that the upper limits for both battery voltage and energy are determined by the natures of the electrodes only. This is the reason why in the battery community and industry the electrode materials are often referred to as "battery chemistries".

But what do the electrolyte and interface affect? They determine both battery voltage and energy at non-equilibria, i.e. when the battery is working in real-life situations. This is because, provided that there is a non-zero current flowing across the cell, both the battery voltage and energy as predicted by the Nernst equation would suffer losses. Such kinetic losses, usually called "cell polarization", are mostly contributed to by transport factors occurring within the bulk electrolyte and in particular at the interfaces, such as the mass transport across the bulk electrolyte, the charge transfer across the interfaces and ion migrations across interphases.

And what about interphases? The presence of an interphase, as briefly discussed in Sections 8.2.2 and 8.2.3 (Figure 8.3), allows the use of electrode materials the operating potentials of which reside outside the electrochemical stability window of the electrolytes. Therefore, an interphase would enable a higher voltage and energy that would otherwise be impossible because of the electrolyte instability. Since an interphase is located between the electrode and electrolyte, its presence also inevitably contributes to the cell polarization.

In summary, although electrolytes, interfaces and interphases do not directly determine the voltage and energy of a battery, they do so indirectly via cell polarization and stabilization of the electrode/electrolyte at extreme potentials.

### 9.1.3.4 Revisiting "Charge Separation"

Before we proceed further to explore more specific characterizations of batteries, it is time to examine the "charge separation" concept once again and try to understand how it applies to batteries.

We have mentioned that the energy storage and release in an electrochemical device are realized through charge separation and charge recombination. Although this concept can be easily (and visually) understood for electrochemical double-layer capacitors (Figure 9.2), in which the charges are physically pulled away from, and subsequently returned to, the equilibrium state of the bulk electrolyte as
described by the Debye-Hückel model, during charging and discharging, respectively, it is much less apparent for batteries and fuel cells, in which each electrode already possesses its own eigenpotential upon assembly into a battery, and the charge separation seems to be predetermined by the chemistries of the electrodes even before they are placed in an electrochemical cell.

In a battery or a fuel cell, charge separation occurs only when the electrodes are paired in an electrochemical cell.

For example, a standalone zinc plate does not feel any "charge separation", nor would it feel such if it is paired with another zinc plate in an electrochemical cell. However, the instant when it is paired with another electrode of different eigenpotential (copper, lithium, etc.), in an electrochemical cell that contains electrolytes with proper ions ( $\mathrm{Cu}^{2+}, \mathrm{Zn}^{2+}$ or $\mathrm{Li}^{+}$) for corresponding electrolyte/electrode equilibria, it would immediately "feel" the charge separation, even when the electrochemical cell is at open circuit.

Therefore, if the other electrode is copper, the $\mathrm{Zn}^{0} / \mathrm{Zn}^{2+}$ equilibrium at the zinc/electrolyte interface would be at a more negative potential ( -0.763 V vs. SHE) compared with the $\mathrm{Cu}^{0} / \mathrm{Cu}^{2+}$ equilibrium at the copper/electrolyte interface ( 0.337 V vs. SHE). Such a potential difference attracts the electrons carried by a zinc atom and makes it break free, leaving $\mathrm{Zn}^{2+}$ behind:

$$
\mathrm{Zn}^{0}-2 \mathrm{e}^{-} \rightarrow \mathrm{Zn}^{2+}
$$

while these two electrons, driven by the potential difference, combine with $\mathrm{Cu}^{2+}$ at the other interface:

$$
\mathrm{Cu}^{2+}+2 \mathrm{e}^{-} \rightarrow \mathrm{Cu}^{0}
$$

Hence, at this near-equilibrium state (it is no longer a perfect equilibrium as these electrons travel from zinc to copper, making the current non-zero), these two electrons travel across a potential difference of 1.10 V , releasing electric work that corresponds to the energy stored during the original "charge separation". In this case, zinc is the anode (negative electrode), and copper is the cathode (positive electrode).

If the other electrode is lithium, then the $\mathrm{Zn}^{0} / \mathrm{Zn}^{2+}$ equilibrium at the zinc/electrolyte interface would be at a more positive potential ( -0.763 V vs. SHE) compared with the $\mathrm{Li}^{0} / \mathrm{Li}^{+}$equilibrium ( -3.04 V vs. SHE) at the lithium/electrolyte interface. Such a potential difference
attracts the electrons carried by a lithium atom and makes it break free, leaving $\mathrm{Li}^{+}$behind:

$$
\mathrm{Li}^{0}-\mathrm{e}^{-} \rightarrow \mathrm{Li}^{0}
$$

while this electron, driven by the potential difference, combines with $\mathrm{Zn}^{2+}$ at the other interface:

$$
1 / 2 \mathrm{Zn}^{2+}+\mathrm{e}^{-} \rightarrow 1 / 2 \mathrm{Zn}^{0}
$$

Accordingly, at this near-equilibrium state, this electron travels across a potential difference of 2.277 V , releasing electric work that corresponds to the energy stored during the original "charge separation". In this case, zinc is the cathode (positive electrode), and lithium is the anode (negative electrode).

Because of its extremely low potential, lithium is almost always the anode in electrochemical cells.

Now we can see that the "charge separation" in a battery is caused by a "virtual chemical reaction" that would occur if the two electrodes are paired in an electrochemical device, and how the charges are separated is a relative term depending on how the electrodes are paired.

### 9.1.3.5 Capacity and Energy

Hence the energy involved in a battery is determined by the charge separation created by the difference in eigenpotentials between the two electrodes. In the near-equilibrium state, where the current flow is non-zero but infinitesimally small, the energy stored or released, corresponding to $n \mathrm{~mol}$ of ions with a valence of $z$ being separated or recombined across a potential difference $\Delta V$, would be given by the electric work done by these charges:

$$
W_{\mathrm{e}}=q \Delta V=n z F \Delta V
$$

Note that the potential difference ( $\Delta V$, or cell voltage at open circuit, or emf) is an intensive quantity, which is independent of the amount of the electrode materials unless they completely disappear due to consumption, whereas the amount of charge carried by the ions ( $n z F$ ) is an extensive quantity, which reflects the amount of the active species available from the electrode materials, and is normally known as capacity.

It is important to differentiate capacity as defined here from capacitance as defined earlier in Section 9.1.2 [eqn (9.12)]. Confusion sometimes arises because in the older literature these two terms were sometimes used interchangeably. Capacitance is the relative ratio between the amount of charges accumulated on the electrode surface (an extensive quantity) and the overpotential applied across the electrodes (an intensive quantity), therefore it is apparently an intensive quantity itself that is independent of the amount of electrode materials.

If the potential difference $\Delta V$ remains constant during the entire movement of the $n \mathrm{~mol}$ of charge, then the energy expected from such an ideal battery would be the simple product of cell voltage (or emf) and capacity:

$$
E_{\mathrm{Cell}}=q \times \Delta V=q \times \mathscr{E}
$$

In this case, if one plots the cell voltage of a battery against the cell capacity, one would obtain the dashed line in Figure 9.5a, which is a constant until the capacity reaches $n z F$, i.e. all of the active species in one of the electrodes has been completely consumed. The corresponding energy would be represented by the area of the shaded rectangle.

However, as already mentioned, the cell voltage would suffer from kinetic losses provided that the current is non-zero, and such kinetic losses would deteriorate when the current flow becomes more substantial. As the result, the cell voltage would depart from the emf represented by the dashed line and become a curve, which is lower than what the emf would produce, while the capacities that can be accessible under such kinetic polarization also depart from the theoretical value of $n z F$ (Figure 9.5a). The combination of the two factors is reflected in the amount of energy available from the battery, which, as represented by the various shaded areas under the corresponding cell voltage curves, decreases with increase in current, and can be expressed as

$$
E_{\text {Cell }}=\int_{0}^{n z F} V(q) \mathrm{d} q
$$

where $V(q)$ indicates that the cell voltage is a function of capacity.

The capacity by its nature is the quantity of charge, therefore it can be expressed in moles of ions whose valence is known, or in coulombs $(n z F)$. Thus, a redox reaction involving 1 mol of $\mathrm{Li}^{+}$corresponds to 1 mol of elementary charge, which is

$$
C_{\mathrm{Li}}=N_{\mathrm{A}} e_{0}=6.0221 \times 10^{23} \times 1.6022 \times 10^{-19}=96485.333 \text { coulombs }
$$

![](https://cdn.mathpix.com/cropped/2025_10_16_c9f804f118ee3f949b1eg-257.jpg?height=1225&width=1097&top_left_y=227&top_left_x=220)
Figure 9.5 (a) Schematic plots of the cell voltage of a battery against its capacity at both equilibrium/near-equilibrium and working states of varying currents. The energy released from the battery is represented by the shaded areas under the corresponding cell voltage curves. (b) Comparison between Coulombic efficiency and energy efficiency, and the accompanying potential hysteresis, for an imagined rechargeable battery. The voltage profile of the charging process is plotted inversely against the capacity axis for convenience of comparison.

which is Faraday's constant by definition.
However, another more popular (and more convenient) unit is often used in electrochemistry and battery communities, namely amperehours (A h) or milliampere-hours ( mA h ). Remember that 1 coulomb in SI units is 1 ampere-second, hence the capacity corresponding to the redox reaction of 1 mol of $\mathrm{Li}^{+}$is

$$
C_{\mathrm{Li}}=96485.333(\mathrm{As}) \times \frac{1000\left(\frac{\mathrm{~mA}}{\mathrm{~A}}\right)}{3600\left(\frac{\mathrm{~s}}{\mathrm{~h}}\right)}=26801.481 \mathrm{mAh}
$$

Naturally, a redox reaction involving 1 mol of $\mathrm{Zn}^{2+}$ or 1 mol of $\mathrm{Al}^{3+}$ would correspond to twice ( 192970 coulombs or 53602.962 mA h ) or three times ( 289456 coulombs or 80404.444 mA h ) as much capacity, respectively, which has been the primary driving force recently behind efforts to explore battery chemistries employing multivalent cations such as $\mathrm{Zn}^{2+}, \mathrm{Ca}^{2+}, \mathrm{Mg}^{2+}$ and $\mathrm{Al}^{3+}$.

When considering the valence of the active species, a generalized form of eqn (9.61) is

$$
C_{\mathrm{M}}=z_{\mathrm{M}} N_{\mathrm{A}} e_{0}=z_{\mathrm{M}} F(\text { coulombs })=0.2778 z_{\mathrm{M}} F(\mathrm{~mA} \mathrm{~h})
$$

where $z_{\mathrm{M}}$ is the valence of M and $F$ is the Faraday constant.
Although the multivalence of these ions allows a higher capacity (and possibly energy), they are much heavier than $\mathrm{Li}^{+}$, which raises the question of which ion provides the more efficient way to store energy. In other words, from a practical perspective, what matters to a battery is not only how much total capacity and energy it delivers, but also how much capacity and energy per unit weight or per unit volume of the materials could be provided by the materials. Therefore, we will define the specific capacity corresponding to the redox of a unit mass $(1 \mathrm{~g})$ of $\mathrm{Li}^{+}\left(\right.$or $\left.\mathrm{Li}^{0}\right)$ as

$$
C_{\mathrm{Li}}^{\mathrm{s}}=\frac{0.2778 z_{\mathrm{Li}} F}{M_{\mathrm{Li}}}=\frac{26801.481 \mathrm{mAhmol}^{-1}}{6.95 \mathrm{~mol}^{-1}}=3856 \mathrm{~g}^{-1}
$$

Likewise, we can obtain the specific capacities for $\mathrm{Zn}^{2+}$ and $\mathrm{Al}^{3+}$ as

$$
\begin{aligned}
& C_{\mathrm{Zn}}^{\mathrm{s}}=\frac{0.2778 z_{\mathrm{Zn}} F}{M_{\mathrm{Zn}}}=\frac{53602.962 \mathrm{mAhmol}^{-1}}{65.38 \mathrm{gmol}^{-1}}=820 \mathrm{mAh} \mathrm{~g}^{-1} \\
& C_{\mathrm{Al}}^{\mathrm{s}}=\frac{0.2778 z_{\mathrm{Al}} F}{M_{\mathrm{Al}}}=\frac{80404.444 \mathrm{mAhmol}^{-1}}{26.98 \mathrm{gmol}^{-1}}=2980 \mathrm{mAhg}^{-1}
\end{aligned}
$$

Apparently, $\mathrm{Li}^{+}$is the more efficient ion that one could employ to do electric work! However, $\mathrm{Li}^{+}$is not the most efficient ion, because beryllium (Be), which provides divalent chemistry, reaches the perfect balance between low atomic weight and high valence and produces the highest specific capacity known for all electrode materials:

$$
C_{\mathrm{Be}}^{\mathrm{s}}=\frac{0.2778 z_{\mathrm{Be}} F}{M_{\mathrm{Be}}}=\frac{53602.962 \mathrm{mAh} \mathrm{~mol}^{-1}}{9.0122 \mathrm{~g} \mathrm{~mol}^{-1}}=5948 \mathrm{mAh} \mathrm{~g}^{-1}
$$

Despite this impressive capacity, the extremely high toxicity and low abundance of Be actually make it an impractical choice as an electrode material. Hence Li became the "winner", often referred to as the "Holy Grail", for battery anodes, and has been driving most of the efforts seeking new battery chemistries.

Now, we must remember that the specific capacities expressed in eqn (9.64)-(9.67) were only normalized against the weight of a single electrode material. These "single-electrode" specific capacities are often used to quantify the potential significance of a given material. However, a single electrode cannot make a battery, which should consist of at least two electrodes.

So, how does one calculate the capacity of an electrochemical cell that consists of two electrodes?

One must always remember that, in an electrochemical cell, the reaction occurring at one electrode is only a half-reaction, hence it must have a corresponding half-reaction at another electrode, so that both the charge transfer and mass transport that a sustained whole reaction needs could be provided. For example, let us consider a conceptual rechargeable battery consisting of an $\mathrm{Li}^{0}$ anode and an oxygen cathode. Let us further assume that oxygen has to be provided in a closed-cell environment, i.e. oxygen is not from the ambient air, so that carbon dioxide and other impurities could be kept away to ensure the cell reversibility. In this case, the masses of both anode and cathode active materials contribute to the overall mass of the cell.

How should we construct the cell to achieve the optimum capacity and energy?

In such an enclosed lithium/oxygen battery, the anode half-reaction was already given by

$$
\mathrm{Li}^{0}-\mathrm{e}^{-} \rightarrow \mathrm{Li}^{+}
$$

and the cathode half-reaction would be

$$
\mathrm{O}_{2}+2 \mathrm{Li}^{+}+2 \mathrm{e}^{-} \rightarrow \mathrm{Li}_{2} \mathrm{O}_{2}
$$

Note that the reduction of oxygen here is a two-electron process leading to the formation of peroxide ( $\mathrm{O}_{2}{ }^{2-}$ ), which differs from the
four-electron process as represented in eqn (9.5) and (9.7), where oxygen experienced a complete reduction to the oxide state ( $\mathrm{O}^{2-}$ ). This partial reduction of oxygen is necessary for better reversibility of the Li/oxygen battery.

In this battery, every mole of $\mathrm{Li}^{0}$ reduction at the anode would require only 0.5 mol of oxygen oxidation at the cathode. If one constructs such a battery using equimolar amounts of $\mathrm{Li}^{0}$ and oxygen, then half of the cathode would be in excess, which does not participate in the cell reaction and remains as an inert mass. Since the battery is a closed system, the presence of inert materials always comes at the expense of the specific capacity and energy density of the whole cell.

Following this logic, the capacity of a whole battery is actually determined by the electrode that has a smaller capacity. In order to optimize the capacity (and energy) that a cell could deliver, one should try to minimize the inert mass caused by the excessive electrode material. In the ideal situation, such a mass should be zero, and the capacities of the anode and cathode should be exactly matched.

At this optimum state, what is the relation between the specific capacity for the whole cell (i.e. normalized against the whole cell mass) and the specific capacities of the two electrodes?

Let us consider a generalized battery consisting of an anode and cathode, whose specific capacities, $C^{\mathrm{s}}{ }_{\mathrm{A}}$ and $C^{\mathrm{s}}{ }_{\mathrm{C}}$, respectively, are given by definition as

$$
\begin{aligned}
& C_{\mathrm{A}}^{\mathrm{s}}=n_{\mathrm{A}} z_{\mathrm{A}} F=\frac{0.2778}{M_{\mathrm{A}}} z_{\mathrm{A}} F \\
& C_{\mathrm{C}}^{\mathrm{s}}=n_{\mathrm{C}} z_{\mathrm{C}} F=\frac{0.2778}{M_{\mathrm{C}}} z_{\mathrm{C}} F
\end{aligned}
$$

At the ideally optimized state mentioned above, the masses of the anode ( $w_{\mathrm{A}}$ ) and cathode ( $w_{\mathrm{C}}$ ) are so arranged that the capacities from each are identical, hence there is no excess mass at either electrode. Such capacities from each electrode would be given by

$$
\begin{aligned}
& C_{\mathrm{A}}=\frac{0.2778 w_{\mathrm{A}}}{M_{\mathrm{A}}} z_{\mathrm{A}} F \\
& C_{\mathrm{C}}=\frac{0.2778 w_{\mathrm{C}}}{M_{\mathrm{C}}} z_{\mathrm{C}} F
\end{aligned}
$$

while the capacity for the whole cell ( $C_{\text {cell }}$ ) should be the same as $C_{\mathrm{A}}$ and $C_{\mathrm{C}}$ :

$$
C_{\text {cell }}=C_{\mathrm{A}}=C_{\mathrm{C}}
$$

Now, remember that the total mass of the cell should be

$$
w_{\text {cell }}=w_{\mathrm{A}}+w_{\mathrm{C}}
$$

Hence the specific capacity of the whole cell should be given by

$$
C_{\text {cell }}^{\mathrm{s}}=\frac{C_{\text {cell }}}{w_{\text {cell }}}=\frac{C_{\text {cell }}}{w_{\mathrm{A}}+w_{\mathrm{C}}}
$$

Note that the total mass of the whole cell does not include the masses of the electrolytes and other inactive materials, such as separator, current collector, cell packaging, etc. To make it more rigorous, eqn (9.75) should be modified to

$$
C_{\text {cell }}^{\mathrm{s}}=\frac{C_{\text {cell }}}{w_{\text {cell }}}=\frac{C_{\text {cell }}}{w_{\mathrm{A}}+w_{\mathrm{C}}+w_{\mathrm{I}}}
$$

where $w_{\mathrm{I}}$ represents the sum of all other inactive masses. However, eqn (9.75) and its derivative forms are still used by most workers for simplicity.

We rewrite eqn (9.75) in its reciprocal form so that it will be easier to simplify:

$$
\frac{1}{C_{\text {cell }}^{\mathrm{s}}}=\frac{w_{\mathrm{A}}+w_{\mathrm{C}}}{C_{\text {cell }}}=\frac{w_{\mathrm{A}}}{C_{\text {cell }}}+\frac{w_{\mathrm{C}}}{C_{\text {cell }}}
$$

Substituting eqn (9.73) into eqn (9.77), we obtain

$$
\frac{1}{C_{\text {cell }}^{\mathrm{s}}}=\frac{w_{\mathrm{A}}}{C_{\mathrm{A}}}+\frac{w_{\mathrm{C}}}{C_{\mathrm{C}}}=\frac{w_{\mathrm{A}} M_{\mathrm{A}}}{0.2778 w_{\mathrm{A}} F}+\frac{w_{\mathrm{C}} M_{\mathrm{C}}}{0.2778 w_{\mathrm{C}} z_{\mathrm{C}} F}=\frac{M_{\mathrm{A}}}{0.2778 z_{\mathrm{A}} F}+\frac{M_{\mathrm{C}}}{0.2778 z_{\mathrm{C}} F}
$$

Inserting eqn (9.69) and (9.70), we obtain the relation between the specific capacity of the whole cell and the specific capacities of the two individual electrodes:

$$
\frac{1}{C_{\mathrm{cell}}^{\mathrm{s}}}=\frac{1}{C_{\mathrm{A}}^{\mathrm{s}}}+\frac{1}{C_{\mathrm{C}}^{\mathrm{s}}}
$$

or, in a form that can be directly used for practical examples:

$$
C_{\mathrm{cell}}^{\mathrm{s}}=\frac{C_{\mathrm{A}}^{\mathrm{s}} C_{\mathrm{C}}^{\mathrm{s}}}{C_{\mathrm{A}}^{\mathrm{s}}+C_{\mathrm{C}}^{\mathrm{s}}}
$$

For example, applying this equation to the Li/oxygen battery, we can obtain the cell-level theoretical specific capacity as

$$
C_{\mathrm{cell}}^{\mathrm{s}}=\frac{C_{\mathrm{Li}}^{\mathrm{s}} C_{\mathrm{o}}^{\mathrm{s}}}{C_{\mathrm{Li}}^{\mathrm{s}}+C_{\mathrm{o}}^{\mathrm{s}}}=\frac{3856 \times 1675}{3856+1675}=1167.74 \mathrm{mAhg}^{-1}
$$

What else does eqn (9.80) tell us? It also indicates that, in a battery (or any electrochemical device), the whole cell capacity is determined by the specific capacities of the two individual electrodes in a coupled manner. This coupling implies that the best way to improve the specific capacity of a battery is through simultaneous improvements of both electrodes.

For example, if one individual electrode has a far higher specific capacity than the other, the specific capacity and energy density of the corresponding battery are mostly dictated by the specific capacity of the other electrode, which serves as a "bottleneck". It is immediately apparent if one assumes an extreme case where the specific capacity of an ideal anode is infinity ( $C^{s}{ }_{\mathrm{A}}=\infty$ ), then

$$
C_{\text {cell }}^{\mathrm{s}}=\frac{C_{\mathrm{A}}^{\mathrm{s}} C_{\mathrm{C}}^{\mathrm{s}}}{C_{\mathrm{A}}^{\mathrm{s}}+C_{\mathrm{C}}^{\mathrm{s}}}=\frac{C_{\mathrm{A}}^{\mathrm{s}} C_{\mathrm{C}}^{\mathrm{s}}}{C_{\mathrm{A}}^{\mathrm{s}}}=C_{\mathrm{C}}^{\mathrm{s}}
$$

This is the major reason why in lithium-ion battery research the development of cathode materials has dominated most resources and attention, because the anode (graphitic carbon) already has a much higher specific capacity ( $372 \mathrm{~mA} \mathrm{~h} \mathrm{~g}^{-1}$, or $339 \mathrm{~mA} \mathrm{~h} \mathrm{~g}^{-1}$ if one counts the overall mass of $\mathrm{LiC}_{6}$; see Section 9.1.3.6) than most of the cathode materials based on transition metal oxides ( $<250 \mathrm{~mA} \mathrm{~h} \mathrm{~g}^{-1}$ ).

A more quantitative understanding of this issue can be achieved by considering an imaginary cell that consists of two electrodes with different capacities. Here let us use three model anode materials with different specific capacities as templates, i.e. graphite ( 339 mA $\mathrm{h} \mathrm{g}^{-1}$ ), silicon ( $2010 \mathrm{~mA} \mathrm{~h} \mathrm{~g}^{-1}$; see Section 9.1.3.6) and lithium metal ( $3856 \mathrm{~mA} \mathrm{~h} \mathrm{~g}^{-1}$ ), and allow the cathode capacity to vary. The resultant full cell capacities governed by eqn (9.80) would be represented by three distinct curves as shown in Figure 9.6.

![](https://cdn.mathpix.com/cropped/2025_10_16_c9f804f118ee3f949b1eg-263.jpg?height=613&width=784&top_left_y=229&top_left_x=384)
Figure 9.6 The specific capacity of a full cell consisting of imaginary cathode materials with varying capacity that are coupled with three different anode materials, graphite, silicon and lithium metal.

Apparently, thanks to the coupling between the cathode and anode, once the specific capacity of a cathode exceeds that of the anode, any gain in the full cell capacity induced by an increase in the capacity of the cathode would slow and eventually become suppressed. Conversely, for a cathode with a high specific capacity, coupling it with an anode of moderate capacity would also reduce its contribution to increase the full cell capacity.

Hence the optimum improvement of the full cell capacity would be achieved in the scenario when the cathode and anode have identical specific capacities. For example, the ideal match for a cathode of 1000 $\mathrm{mA} \mathrm{h} \mathrm{g}^{-1}$ would be an anode of the same specific capacity, the consequence of which is a maximized gain in the full cell capacity. Of course, in reality there is always a mismatch between the two.

Finally, from a different perspective, eqn (9.80) also implies that the specific capacity or energy output of a whole battery consisting of two given electrodes would be optimized if the capacities of each electrode are completely matched. Any excess capacity above the matched value, no matter which electrode, would be useless in the whole cell operation, and the excess amount of the electrode would just become "dead weight", dragging down the energy density of the whole cell.

Knowing the theoretical capacity at cell level allows us to estimate the maximum theoretical specific energy (MTSE) for batteries, provided that the theoretical cell voltage is known, which can be calculated as
emf based on thermodynamic data such as the Gibbs free energy of formation under standard conditions:

$$
E_{\text {cell }}^{\mathrm{s}}=C_{\mathrm{C}}^{\mathrm{s}} \times \mathscr{E}
$$

However, materials researchers more frequently use a similar equation to estimate the MTSE of individual electrode materials:

$$
E_{\mathrm{M}}^{\mathrm{s}}=C_{\mathrm{M}}^{\mathrm{s}} \times \ell_{\mathrm{M}}
$$

where ${ }_{\mathrm{M}}$ represents the estimated cell potential if one couples this electrode with an imaginary counter-electrode. This will be especially convenient if one needs to evaluate the potential significance of a new material. Examples include the typical cathode materials used in lith-ium-ion batteries, such as lithium cobalt oxide ( $\mathrm{LiCoO}_{2}, 3.8 \mathrm{~V}, \sim 1000 \mathrm{W} \mathrm{h} \mathrm{kg}^{-1}$ ), lithium nickel manganese cobalt oxide ( $\mathrm{LiNi}_{x} \mathrm{Mn}_{y} \mathrm{Co}_{z} \mathrm{O}_{2}$, $4.0 \sim 4.3 \mathrm{~V}, \sim 700 \mathrm{~W} \mathrm{~h} \mathrm{~kg}^{-1}$ ) or lithium iron phosphate ( $\mathrm{LiFePO}_{4}, 3.5 \mathrm{~V}$, $\sim 500 \mathrm{~W} \mathrm{~h} \mathrm{~kg}^{-1}$ ), where the voltages were all versus the $\mathrm{Li}^{0}$ potential.

Caution must be exercised here, because these MTSE numbers were calculated using the mass of a single electrode, without even considering the mass of the other electrode, hence they do not reflect the energy available from a full battery. In fact, the highest cell-level energy density of lithium-ion batteries achieved as of 2022 is still below $400 \mathrm{~Wh} \mathrm{~kg}^{-1}$ based on a cathode with a high nickel content and an anode with a high silicon content. Normally, the inert mass of the electrolyte, separator and cell packaging materials would reduce the MTSE of the single electrode by at least half!

### 9.1.3.5.1 Rechargeable Batteries: Coulombic and Energy Efficiencies

If a battery is rechargeable, its chemistry must be reversible. That is, when the cell reaction proceeds spontaneously, the battery releases energy to the user, and when the user applies a voltage that is higher in value but opposite in direction to the battery, the cell reaction is forced to go backwards, and in principle all starting materials (active species in both the anode and cathode) will be regenerated.

Not all cell chemistries are reversible. In fact, since Volta invented the first battery more than 200 years ago, fewer than two dozen rechargeable battery chemistries have been discovered. Among them, the lithium-ion battery is the newest, the most energetic and the most efficient.

There are two separate quantities that describe the reversibility of cell chemistries in rechargeable batteries, corresponding to capacity and energy, respectively.

The most popular quantity is Coulombic efficiency (CE\%). Basically, it counts how many electrons one puts into a battery during charging, and then how many electrons one can obtain from the spontaneous cell reaction during discharging. The ratio of these two quantities, often expressed as a percentage, is $\mathrm{CE} \%$, which is by nature the capacity ratio of the discharging and charging processes:

$$
\mathrm{CE} \%=\frac{\text { capacity released during discharging }}{\text { capacity injected during charging }}
$$

A less frequently used quantity is energy efficiency (EE\%), sometimes known as round trip energy efficiency. Basically, it is the ratio between the energy one injects into a battery during charging and the energy the battery releases during discharging:

$$
\mathrm{EE} \%=\frac{\text { energy released during discharging }}{\text { energy injected during charging }}
$$

We have mentioned before that, once the cell current is non-zero, the cell voltage departs from the ideal cell voltage that the emf would produce (Figure 9.5a). This actually applies to both charging and discharging processes. The only difference is that during the charging process, such a deviation is positive, which results in a higher potential curve than the dashed line representing emf, whereas during the discharging process the deviation is negative (Figure 9.5b). In other words, when using a rechargeable battery, one would always obtain less energy during discharging than what is entered into the battery during charging.

In most cases, $\mathrm{EE} \%$ is lower than $\mathrm{CE} \%$, because the former is subjected to not only the lower capacity accessible when the cell current is non-zero, but also the voltage loss caused by the same kinetic barriers.

Most of the time, we do not really care what the ideal cell voltage predicted from the emf is, but instead care more about the difference between the charging and discharging voltages. Such a difference, which varies at difference capacities, is called voltage hysteresis ( $\Delta \eta$ ). Voltage hysteresis directly affects $\mathrm{EE} \%$.

Finally, as an example to differentiate what $\mathrm{CE} \%$ and $\mathrm{EE} \%$ represent, let us examine the charging/discharging behavior of an imaginary
rechargeable battery as shown in Figure 9.5b. At different discharging currents, the reversible capacity accessed in this battery is almost constant and approaches the theoretical value, which would predict a $\mathrm{CE} \%$ of $\sim 100 \%$. However, owing to the reduction in discharging voltage when the discharging current is high, the $\mathrm{EE} \%$ could be much smaller, because the actual energy delivered, as represented by the shaded areas under the voltage curves, becomes increasingly smaller.

Such interesting behavior is by no means fictitious. It is frequently encountered in certain scenarios such as chemistries involving oxygen redox reactions, the four-electron process of which becomes sluggish at high current densities, or multivalent chemistries, where the movement of cations bearing formal charges higher than +1 faces extra resistances from their environment (solvation sheath, lattice coordination, etc.).

When this scenario arises, CE\% alone would provide deceptive information regarding the reversibility of the battery chemistry. Instead, one should look at EE\% as a basis to judge how rechargeable the battery is.

One might wonder, at $100 \mathrm{CE} \%$, which obviously hints that the original chemical state of the battery (i.e. the starting materials at both the cathode and anode) has been completely restored after complete utilization of all active materials, what a much lower $\mathrm{EE} \%$ represents?

It tells us that extra energy has to be consumed, during both charging and discharging, in order to utilize the active materials completely and restore the original chemical state of the battery completely. The extra energy, which is defined as the difference between the charging and discharging energies, is mostly lost in the form of heat, which is created by the movement of ions in a highly resistive environment.

### 9.1.3.6 A Mistake Often Made

A persistent yet usually overlooked error regarding specific capacities deserves a separate section for clarification.

The specific capacity that has been expressed in eqn (9.64)-(9.67) and eqn (9.69) and (9.70) can be generalized for any species $i$ in the following form:

$$
C_{i}^{\mathrm{s}}=\frac{0.2778}{M_{i}} z_{i} F
$$

where $M_{i}$ and $z_{i}$ represent the molecular weight and valence of the redox species, respectively.

For simple elemental materials such as metallic lithium, zinc, aluminum and beryllium, the meaning of $M_{i}$ is unambiguous: the atomic weight of the corresponding metals [eqn (9.64)-(9.67)]. However, when the species is a compound consisting of multiple elements, the situation becomes more ambiguous and, to make things more confusing, two separate standards have been adopted by the materials community. Both are correct and have their own justifications, but their mixed use could create confusion.

For example, the accepted theoretical specific capacity of the typical cathode material in a lithium-ion battery, $\mathrm{LiCoO}_{2}$ (LCO), is $273.87 \mathrm{~mA} \mathrm{~h} \mathrm{~g}^{-1}$, calculated as

$$
C_{\mathrm{LCO}}^{\mathrm{s}}=\frac{0.2778}{M_{\mathrm{LCO}}} z_{\mathrm{LCO}} F=\frac{0.2778}{97.883} \times 96485.33=273.87 \mathrm{mAhg}^{-1}
$$

which is based on an assumed electrochemical lithiation/de-lithiation (i.e. oxidation/reduction) of $\mathrm{LiCoO}_{2}$ :

$$
\mathrm{LiCo}^{\text {III }} \mathrm{O}_{2} \underset{+\mathrm{e}}{\stackrel{-\mathrm{e}}{\rightleftharpoons}} \mathrm{Co}^{\text {IV }} \mathrm{O}_{2}+\mathrm{Li}^{+}
$$

and the molecular weight of the whole compound $\mathrm{LiCoO}_{2}$ (97.883).
On the other hand, the accepted theoretical specific capacity of the typical anode material in a lithium-ion battery, graphite (GR), is $372 \mathrm{~mA} \mathrm{~h} \mathrm{~g}^{-1}$, calculated as

$$
C_{\mathrm{GR}}^{\mathrm{s}}=\frac{0.2778}{M_{\mathrm{GR}}} z_{\mathrm{GR}} F=\frac{0.2778}{72} \times 96485.33=372 \mathrm{mAhg}^{-1}
$$

and based on an assumed electrochemical lithiation/de-lithiation (i.e. oxidation/reduction) of graphite:

$$
6 \mathrm{C}^{0}+\mathrm{Li}^{+} \underset{-\mathrm{e}}{\stackrel{+\mathrm{e}}{\rightleftharpoons}} \mathrm{C}_{6}^{-\mathrm{I}} \mathrm{Li}^{+\mathrm{I}}
$$

where every six carbons can stoichiometrically accommodate up to one $\mathrm{Li}^{+}$, hence the molecular weight of $\mathrm{C}_{6}$ (72) was used.
