Repository: cunyu-liu/electrolyte_ailab

File: fine-tune/bookData/The C.R.C Handbook of solid state electrochemistry.md (part 14 of 48)
## INTRODUCTION
Up to their melting points $\mathrm{CeO}_{2}$ and $\mathrm{ThO}_{2}$ adopt the cubic fluorite ( $\mathrm{CaF}_{2}$ ) type of structure which can be derived from the CsCl structure by removing its cations alternately. Thus the packing of oxygens in these compounds is not close and there are 8-coordinated cubic interstices. Probably due to such structural looseness, they easily form solid solutions with alkaline earth or rare earth oxides in an unusually wide range of composition. In the case of the $\mathrm{CeO}_{2}-\mathrm{Gd}_{2} \mathrm{O}_{3}$ system, for example, the range for a single fluorite-type phase extends to a composition of $\mathrm{Gd} /(\mathrm{Ce}+\mathrm{Gd})=0.5$ (in molar ratio). Pure $\mathrm{ZrO}_{2}$ has three polymorphs as a function of temperature: a monoclinic form ( $<1100^{\circ} \mathrm{C}$ ), a tetragonal form with a distorted

![](https://cdn.mathpix.com/cropped/2025_10_16_72ceac0a8fd0baa16477g-193.jpg?height=1001&width=689&top_left_y=155&top_left_x=434)
FIGURE 6.1 Conductivity ( $\sigma$ ) of some oxide ion conductors plotted against 1/T. (Adapted from Arai, H., Bull. Ceram. Soc. Jpn., 1992, 27, 100. With permission.)

1. $\left(\mathrm{ZrO}_{2}\right)_{0.9}\left(\mathrm{Y}_{2} \mathrm{O}_{3}\right)_{0.1}$
2. $\left(\mathrm{ZrO}_{2}\right)_{0.87}(\mathrm{CaO})_{0.13}$
3. $\left(\mathrm{ThO}_{2}\right)_{0.93}\left(\mathrm{Y}_{2} \mathrm{O}_{3}\right)_{0.07}$
4. $\left(\mathrm{CeO}_{2}\right)_{0.8}\left(\mathrm{GdO}_{15}\right)_{0.2}$
5. $\left(\mathrm{CeO}_{2}\right)_{0.8}\left(\mathrm{SmO}_{15}\right)_{0.2}$
6. $\left(\mathrm{HfO}_{2}\right)_{0.88}(\mathrm{CaO})_{0.12}$
7. $\left(\mathrm{Bi}_{2} \mathrm{O}_{3}\right)_{0.75}\left(\mathrm{Y}_{2} \mathrm{O}_{3}\right)_{0.25}$
8. $\left(\mathrm{Bi}_{2} \mathrm{O}_{3}\right)_{0.75}\left(\mathrm{WO}_{3}\right)_{0.25}$
fluorite structure ( $<2400^{\circ} \mathrm{C}$ ), and a cubic form at higher temperature. However, incorporation of 15 to $25 \mathrm{~mol} \%$ of CaO gives a cubic fluorite-type solid solution which is structurally stable up to its melting point and is thus called stabilized zirconia. Similar stabilized cubic phases are also formed with $\mathrm{Y}_{2} \mathrm{O}_{3}$ or other rare earth oxides.

In these solid solutions aliovalent guest cations such as $\mathrm{Ca}^{2+}$ or $\mathrm{Y}^{3+}$ reside on the sites for host cations ( $\mathrm{Zr}^{4+}$ ), generating oxide ion vacancies ( $\mathrm{V}_{\mathrm{O}}^{\bullet \bullet}$ ) for electrical neutrality. Therefore, they can be formulated, for instance, as $\mathrm{Zr}_{1-\mathrm{x}} \mathrm{Ca}_{\mathrm{x}} \mathrm{O}_{2-\mathrm{x}}$ and $\mathrm{Zr}_{1-\mathrm{x}} \mathrm{Y}_{\mathrm{x}} \mathrm{O}_{2-\mathrm{x} / 2}$, containing x and $\mathrm{x} / 2$ mole of $\mathrm{V}_{\mathrm{O}}^{\bullet \bullet}$ per formula unit, respectively. High oxide ion conductivity is found at high temperature, as shown in Figure 6.1. ${ }^{1}$ The latter is due to a highly defective anion sublattice and, in addition, its loose structure is far from close packed. As shown in Figure 6.2, ${ }^{2}$ the conductivity is accordingly increased with increasing the concentration of aliovalent guest cations at the initial stage of doping. However, further doping decreases conductivity after a relatively sharp maximum. This phenomenon, i.e., leveling off of the ionic conductivity, is often explained as due to the formation of defect pairs according to

$$
V_{O}^{\bullet \bullet}+C a_{Z r}^{\prime \prime}=\left(C a_{Z r}-V_{O}\right)^{x}
$$

which cannot contribute to electric conduction because they are effectively neutral. A drastic decrease in the heavily doped region may be interpreted as caused by ordering of vacancies or formation of a superstructure in the anion sublattice, equivalent to the arrangement in the

![](https://cdn.mathpix.com/cropped/2025_10_16_72ceac0a8fd0baa16477g-194.jpg?height=1046&width=765&top_left_y=164&top_left_x=396)
FIGURE 6.2 Composition dependency of conductivity ( $800^{\circ} \mathrm{C}$ ) of solid solutions in the $\mathrm{ZrO}_{2}-\mathrm{M}_{2} \mathrm{O}_{3}$ (or -MO) system. (Adapted from Tannenberger, H., Proc. J. Int. Etude Piles Combust., 1965, 19.)

C-type rare earth oxide like $\mathrm{Y}_{2} \mathrm{O}_{3}$. The conductivity of $\mathrm{Y}_{2} \mathrm{O}_{3}$ is orders of magnitude lower than that of the stabilized zirconia phases. In fact, there is a compound $\mathrm{CaZr}_{2} \mathrm{O}_{5}$, resembling the C-type oxide in structure, and calcia-stabilized zirconia (CSZ) tends to disproportionate very slowly into a $\mathrm{ZrO}_{2}$ phase, and this compound at high temperature. ${ }^{3}$

The ionic conductivity of $\mathrm{CeO}_{2}$-based solid solutions such as $\mathrm{Ce}_{1-\mathrm{x}} \mathrm{Gd}_{\mathrm{x}} \mathrm{O}_{2-\mathrm{x} / 2}$ is remarkably higher than that of CSZ and yttria-stabilized zirconia (YSZ), as shown in Figure 6.1. However, their ionic transference number $\mathrm{t}_{\mathrm{O}^{2-}}$ starts to decrease at relatively high oxygen partial pressure $\left(\mathrm{P}_{\mathrm{O}_{2}}\right)$, because $\mathrm{Ce}^{4+}$ is reduced much more easily than $\mathrm{Zr}^{4+}$, generating conduction electrons by the following defect reaction:

$$
O_{O}^{x}=1 / 2 O_{2}+V_{O}^{\bullet \bullet}+2 e^{\prime}
$$

Applying the law of mass action to this reaction, the electron concentration in equilibrium is given by

$$
\left[e^{\prime}\right]=k(T) P_{O_{2}}^{-1 / 4}
$$

where $\mathrm{k}(\mathrm{T})$ is a parameter depending solely on the temperature, because [ $\mathrm{V}_{\mathrm{O}}^{\bullet \bullet}$ ] can be regarded as substantially unchanged with reduction for doped $\mathrm{CeO}_{2}$ in which a great number of vacancies are already generated by the dopant addition. In such a case, the ionic conductivity is independent of $\mathrm{P}_{\mathrm{O}_{2}}$ for the same reason, and the ionic transference number $\mathrm{t}_{\mathrm{O}^{2-}}\left(=\sigma_{\mathrm{i}} /\left(\sigma_{\mathrm{i}}+\right.\right. \sigma_{\mathrm{e}}$ )) may be expressed in a form,

TABLE 6.1
$\mathrm{Po}_{2}{ }^{*}$ (Pressure at which $\boldsymbol{t}_{0^{2-}}=\mathbf{1} / \mathbf{2}$ ) of Mixed Conductors Based on CeO
| Composition | $P_{O_{2}}{ }^{*}(\mathrm{~atm})$ |  |  |  |
| :--- | :--- | :--- | :--- | :--- |
|  | $\mathbf{5 0 0}^{\boldsymbol{\circ}} \mathbf{C}$ | $700^{\circ} \mathrm{C}$ | $850^{\circ} \mathrm{C}$ | $\mathbf{1 , 0 0 0}^{\boldsymbol{\circ}} \mathrm{C}$ |
| $\mathrm{Ce}_{0.9} \mathrm{Ca}_{0.1} \mathrm{O}_{1.9}$ | $10^{-20}$ | $-10^{-13}$ | $10^{-9}$ | - |
| $\mathrm{Ce}_{0.905} \mathrm{Y}_{0.095} \mathrm{O}_{1.95}$ | $10^{-26}$ | $10^{-17}$ | $10^{-13}$ | $10^{-10}$ |
| $\mathrm{Ce}_{0.9} \mathrm{Gd}_{0.1} \mathrm{O}_{1.95}$ | - | $1.2 \times 10^{-19}$ | $1.7 \times 10^{-15}$ | - |
| $\mathrm{Ce}_{0.5} \mathrm{Gd}_{0.5} \mathrm{O}_{1.75}$ | - | $1.5 \times 10^{-16}$ | $6.5 \times 10^{-14}$ | - |
| (CSZ) |  | $-10^{-34}$ | $-10^{-30}$ | $-10^{-26}$ |
| $t_{O^{2-}}=1+\left(P_{O_{2}} / P_{O_{2}}^{*}\right)^{-1 / 4-1}$ |  |  |  |  |


where $\mathrm{P}_{\mathrm{O}_{2}}^{*}$ is a parameter associated with $\mathrm{k}(\mathrm{T})$. As is evident from Equation (6.4), $\mathrm{P}_{\mathrm{O}_{2}}^{*}$ at a given temperature corresponds to the oxygen partial pressure at which $\mathrm{t}_{\mathrm{O}^{2-}}=1 / 2$. As given in Table 6.1, ${ }^{4}$ the value of $\mathrm{P}_{\mathrm{O}_{2}}^{*}$ for $\mathrm{CeO}_{2}$-based solid solutions at $850^{\circ} \mathrm{C}$ is higher than $10^{-15} \mathrm{~atm}$, while that for CSZ is estimated to be as low as $10^{-30} \mathrm{~atm}$. This is the reason why CSZ and YSZ are more useful for fuel cell application than the more conductive $\mathrm{CeO}_{2}$-based solid electrolytes. The latter are useful, for example, as electrocatalysts, in which mixed conduction plays an essential role. ${ }^{5}$

Bismuth sesquioxide, $\mathrm{Bi}_{2} \mathrm{O}_{3}$, exhibits a high oxide ion conductivity at high temperature without doping of aliovalent cations. The oxide transforms from the monoclinic $\alpha$ form to the cubic $\delta$ form at $729^{\circ} \mathrm{C}$. This transition is accompanied by a jump of conductivity from $\sim 10^{-3}$ to $\sim 1 \mathrm{~S} \mathrm{~cm}^{-1}$. The $\delta$ phase has a structure related to fluorite, but with a complicated disorder in the oxygen sublattice. It is a kind of statistical distribution of oxygen vacancies which gives rise to the high ionic conductivity of $\delta-\mathrm{Bi}_{2} \mathrm{O}_{3} .{ }^{6}$ This highly conductive phase can be stabilized to lower temperatures by incorporation with $\mathrm{Y}_{2} \mathrm{O}_{3}, \mathrm{Gd}_{2} \mathrm{O}_{3}, \mathrm{WO}_{3}$, etc., as shown in Figure 6.1. Of these $\left(\mathrm{Bi}_{2} \mathrm{O}_{3}\right)_{0.75}\left(\mathrm{Y}_{2} \mathrm{O}_{3}\right)_{0.25}$ exhibits an oxide ion conductivity as high as $\sim 10^{-2} \mathrm{~S} \mathrm{~cm}^{-1}$ at a temperature as low as $500^{\circ} \mathrm{C}$. Unfortunately, these materials undergo reduction as easily as $\mathrm{CeO}_{2}$-based solid electrolytes, and their ionic transference number is decreased rapidly in reducing atmospheres. An oxygen pressure higher than $10^{-13} \mathrm{~atm}$ is needed for $\left(\mathrm{Bi}_{2} \mathrm{O}_{3}\right)_{0.75}\left(\mathrm{Y}_{2} \mathrm{O}_{3}\right)_{0.25}$ to maintain $\mathrm{t}_{\mathrm{O}^{2-}}>0.99$ at $600^{\circ} \mathrm{C}$.

Some $\mathrm{ABO}_{3}$ compounds with the perovskite-type structure exhibit relatively high oxide ion conductivity or diffusivity due to their oxygen deficient nonstoichiometry. They are built of a $\mathrm{ReO}_{3}$-type framework, in which a larger A ion is accommodated in an interstice coordinated by 12 oxygens while a smaller B ion resides on a 6 -coordinated Re-site. This arrangement is structurally very stable so that a large part of the A and/or B ions can be replaced by various aliovalent ions without a change in the basic structure, and thus a large number of oxygen vacancies can be generated.

The ionic conductivity of perovskite ( $\mathrm{CaTiO}_{3}$ ) itself has been reported ${ }^{7}$ to be about $10^{-3} \mathrm{~S} \mathrm{~cm}^{-1}$ at $1000^{\circ} \mathrm{C}$, which is lower than that of fluorite-type solid solutions like YSZ, but much higher than oxides based on close-packed oxygen arrays. A nonstoichiometric, but isostructural compound, $\mathrm{CaTi}_{0.7} \mathrm{Al}_{0.3} \mathrm{O}_{2.85}$, formed by substituting Al for Ti in the mother perovskite, shows a high conductivity almost comparable to CSZ. ${ }^{8}$ As reported previously by Takahashi and Iwahara, ${ }^{9}$ a series of perovskite-type compounds based on $\mathrm{LaAlO}_{3}$, in which oxygen vacancies are generated by the replacement of its A ion (La) with an aliovalent cation like Ba, also show a high ionic conductivity. This was probably the first report about
perovskite-type oxide ion conductors. Recently, it has been found that a similar type of compound, $\mathrm{Nd}_{0.9} \mathrm{Ca}_{0.1} \mathrm{Al}_{0.5} \mathrm{Ga}_{0.5} \mathrm{O}_{3}$, exhibits a conductivity as high as $0.1 \mathrm{~S} \mathrm{~cm}^{-1}$ at $1000^{\circ} \mathrm{C} .^{10}$ It is interesting to note that compounds like $\mathrm{BaCe}_{0.9} \mathrm{Nd}_{0.1} \mathrm{O}_{3-\delta}$, known as a proton conductor, turn into an oxide ion conductor under a certain condition at elevated temperature ( $\sim 1000^{\circ} \mathrm{C}$ ).

Some perovskite-type oxides composed of lanthanide elements (as an A-site cation) and transition metals (B-site) show relatively fast oxide ion transport properties, though their electronic conductivities are very high (often even metallic). Electrochemically measured chemical diffusion coefficients of oxide ions in $\mathrm{Nd}_{0.8} \mathrm{Sr}_{0.2} \mathrm{CoO}_{3}$ and $\mathrm{La}_{0.8} \mathrm{Sr}_{0.2} \mathrm{CoO}_{3}$ are $\sim 10^{-11} \mathrm{~cm}^{2} \mathrm{~s}^{-1}$ at $25^{\circ} \mathrm{C}^{11}$ and $\sim 10^{-13}$ at $76^{\circ} \mathrm{C},{ }^{12}$ respectively. It has also been reported that $\mathrm{La}_{0.79} \mathrm{Sr}_{0.2} \mathrm{MnO}_{3}$, which is used as an interconnector material for solid oxide fuel cells, shows a chemical diffusion coefficient in the range of $10^{-8}$ to $10^{-6} \mathrm{~cm}^{2} \mathrm{~s}^{-1}$ between 700 and $860^{\circ} \mathrm{C} .^{13}$ For that purpose, such a high diffusivity of oxide ions is considered to be a problem. Mixed conduction of these perovskites is discussed in more detail in Chapters 7 and 14 of this handbook.

The crystal structure of brownmillerite ( $\mathrm{Ca}_{2} \mathrm{AlFeO}_{5}$ ) is closely related to that of perovskite, being an oxygen-deficient perovskite structure with vacancies ordered along the [101] direction. Some compounds with this structure have been investigated as an oxide ion conductor. However, they do not show a high conductivity until they experience a transition from a vacancy ordered state to a statistically disordered state. For example, $\mathrm{Ba}_{2} \mathrm{In}_{2} \mathrm{O}_{5}$ shows a conductivity jump of about 2 orders of magnitude at the transition temperature $\left(930^{\circ} \mathrm{C}\right) .{ }^{14}$ The ionic conductivity after transition is as large as $0.1 \mathrm{~S} \mathrm{~cm}-1$. On the other hand, the conductivity of $\mathrm{Sr}_{2} \mathrm{Fe}_{2} \mathrm{O}_{5}$ at $1000^{\circ} \mathrm{C}$ is as low as that of stoichiometric perovskite compounds, because its oxygen sublattice is not completely disordered up to this temperature. ${ }^{7}$ It is interesting to note that $\mathrm{BaBi}_{4} \mathrm{Ti}_{3} \mathrm{MO}_{14.5}(\mathrm{M}=\mathrm{Ga}$, In, and Sc$)$ compounds that consist of intergrowths between the Aurivillius phase ( $\mathrm{Bi}_{4} \mathrm{Ti}_{3} \mathrm{O}_{12}$ ) and brown millerite layers of $\mathrm{BaMO}_{2.5}$ show a high conductivity ( $10^{-2}$ to $10^{-1} \mathrm{~S} \mathrm{~cm}-1$ at $900^{\circ} \mathrm{C}$ ) after a similar order-disorder transition. ${ }^{15}$

## III. FLUORIDE ION CONDUCTORS

In general, the fluoride ion is thought to be more mobile in the solid state than the oxide ion because it is monovalent and its radius is smaller. Indeed, a fluorite-type solid solution of fluorite ( $\mathrm{CaF}_{2}$ ) itself with $1 \mathrm{~mol} \% \mathrm{NaF}$ shows a $\mathrm{F}^{-}$conductivity of $2 \times 10^{-4} \mathrm{~S} \mathrm{~cm}^{-1}$ at $350^{\circ} \mathrm{C},{ }^{16}$ which is far higher than the $\mathrm{O}^{2-}$ conductivity of CSZ at the same temperature. It is noted that, as shown in Figure 6.3, ${ }^{17}$ even pure $\mathrm{CaF}_{2}$ exhibits considerable conductivity.

The $\beta$ form of $\mathrm{PbF}_{2}$, also having the fluorite structure and consisting of cations ( Pb ) with high polarizability, exhibits a much higher conductivity ( $\sim 1 \mathrm{~S} \mathrm{~cm}^{-1}$ at $400^{\circ} \mathrm{C}$ ) than $\mathrm{CaF}_{2}$. As shown in Figure 6.4, ${ }^{18} \beta$ - $\mathrm{PbF}_{2}$ undergoes a diffuse transition from a low- to a high-conductive phase at around $300^{\circ} \mathrm{C}$, the conductivity of the latter being almost the same as that of its molten phase. During this transition its basic crystal structure is unchanged. According to neutron diffraction, ${ }^{19}$ there is a large number of anti-Frenkel pairs in $\beta-\mathrm{PbF}_{2}$ at low temperature. It is therefore believed that the conduction in the low-conductive phase is due to $\mathrm{F}^{-}$hopping via such defects. On the other hand, the "super ionic" behavior in the highconductive phase is interpreted as due to a semifused state of the $\mathrm{F}^{-}$sublattice associated with large anharmonic thermal vibrations along the [111] direction. ${ }^{20}$ In fact, a specific heat anomaly accompanying the transition has also been observed.

A variety of mixed fluorides with fluorite-type or related structures have been derived from $\mathrm{PbF}_{2}$. Of these, $\mathrm{PbSnF}_{4}$ is the best $\mathrm{F}^{-}$conductor to date in a relatively low-temperature region. As shown in Figure 6.3, its conductivity shows a kink around $80^{\circ} \mathrm{C}$, which was previously thought to be due to a structural transition. Recently, however, it has been attributed to the transition in the conduction mechanism as in the case of $\mathrm{PbF}_{2}$.

![](https://cdn.mathpix.com/cropped/2025_10_16_72ceac0a8fd0baa16477g-197.jpg?height=1121&width=898&top_left_y=155&top_left_x=333)
FIGURE 6.3 Conductivity of some fluoride ion conductors as a function of $1 / \mathrm{T}$. (Adapted from Kawamoto, Y., Bull. Ceram. Soc. Jpn., 1992, 27, 105. With permission.)

In contrast with their oxide counterparts, $\mathrm{CaF}_{2}$ and $\mathrm{PbF}_{2}$ can form fluorite-type solid solutions with fluorides of higher-valency metals such as $\mathrm{YF}_{3}, \mathrm{BiF}_{3}, \mathrm{UF}_{4}$, etc. They are expressed, for example, by $\mathrm{Ca}_{1-\mathrm{x}} \mathrm{Y}_{\mathrm{x}} \mathrm{F}_{2+\mathrm{x}}$, in which the excess $\mathrm{F}^{-}$ions are accommodated in the interstitial sites, forming various kinds of clusters with $\mathrm{V}_{\mathrm{F}}^{*}$, depending on the concentration of $\mathrm{F}_{\mathrm{i}}{ }^{\prime}$. They are usually good $\mathrm{F}^{-}$solid electrolytes, and the conductivity of $\mathrm{Pb}_{1-\mathrm{x}} \mathrm{Bi}_{\mathrm{x}} \mathrm{F}_{2+\mathrm{x}}(\mathrm{x}=$ 0.25 ) is shown in Figure 6.3 as an example.

Another class of crystalline $\mathrm{F}^{-}$conductors consists of the rare earth trifluorides with the tysonite-type structure as represented by $\mathrm{LaF}_{3}$, which exhibits a conductivity of $3 \times 10^{-6} \mathrm{~S} \mathrm{~cm}^{-1}$ already at room temperature. ${ }^{21}$ In its trigonal structure, there are three crystallographically nonequivalent $\mathrm{F}^{-}$sites in a ratio of $12: 4: 2$. ${ }^{22}$ However, according to ${ }^{19} \mathrm{~F}$ NMR, ${ }^{23}$ two of these sites are equivalent for ionic motion; consequently two kinds of sites exist in a ratio of 12:6. At low temperature, $\mathrm{F}^{-}$diffusion takes place via Schottky-type defects generated in minority sites. At elevated temperatures, however, hopping between the two sites also takes place. Tysonite-type solid solutions are formed with divalent metal fluorides such as $\mathrm{BaF}_{2}$ or $\mathrm{EuF}_{2} ; \mathrm{La}_{1-\mathrm{x}} \mathrm{Eu}_{\mathrm{x}} \mathrm{F}_{3-\mathrm{x}}$, for example, has anion vacancies. The conductivity of these phases is higher than that of pure $\mathrm{LaF}_{3}$ as shown in Figure 6.3.

Apart from crystalline phases, various glassy solid $\mathrm{F}^{-}$conductors have also been developed. A glass in the $\mathrm{ZrF}_{4}-\mathrm{BaF}_{2}$ system, the first example of such conductors, exhibits a conductivity of $\sim 10^{-6} \mathrm{~S} \mathrm{~cm}^{-1}$ at $200^{\circ} \mathrm{C}$. ${ }^{24}$ Extensive studies have been performed with this system, including short-range structural analyses, ${ }^{19} \mathrm{~F}$ NMR, simulation based on molecular dynamics, etc. According to the results, there are basically two kinds of fluorine ions, i.e., a

![](https://cdn.mathpix.com/cropped/2025_10_16_72ceac0a8fd0baa16477g-198.jpg?height=868&width=654&top_left_y=159&top_left_x=453)
FIGURE 6.4 Conductivity of $\beta-\mathrm{PbF}_{2}$ as a function of 1/T. (Adapted from Benz, R., Z. Phys. Chem., N.F., 1975, 95, 25. With permission.)

bridging fluorine (forming a bonding $\mathrm{Zr}-\mathrm{F}-\mathrm{Zr}$ ) and a nonbridging one ( $\mathrm{Zr}-\mathrm{F}-\mathrm{Ba}$ ). The positional exchange takes place much easier between the latter fluorine-ions. ${ }^{25,26}$ It is therefore believed that $\mathrm{F}^{-}$can migrate in the glassy structure through channels connecting positions of the nonbridging fluorine.

Recently, high $\mathrm{F}^{-}$conductivities have been reported for glass phases based on $\mathrm{GaF}_{3}, \mathrm{FeF}_{3}$, and $\mathrm{InF}_{3}$. Of these, $35 \mathrm{InF}_{3} \cdot 30 \mathrm{SnF}_{2} \cdot 35 \mathrm{PbF}_{2}$ shows the highest conductivity to date, $\sim 10^{-3} \mathrm{~S} \mathrm{~cm}^{-1}$ at $200^{\circ} \mathrm{C}$, which is higher than that of $\beta-\mathrm{PbF}_{2}$ at the same temperature. ${ }^{27}$ Some oxyfluoride glasses, for example, the composition $45 \mathrm{PbF}_{2} \cdot 45 \mathrm{MnF}_{2} \cdot 10 \mathrm{SiO}_{2}$, also show good conductivity of $\sim 10^{-6} \mathrm{~S} \mathrm{~cm}^{-1}$ at $200^{\circ} \mathrm{C} .^{28,29}$

## IV. SILVER AND COPPER ION CONDUCTORS

Sodium chloride-type crystals of AgCl and AgBr show notable conductivity at relatively low temperature due to transport of $\mathrm{Ag}^{+}$via Frenkel defects. In a pure sample, conduction takes place mainly by migration or diffusion of interstitial $\mathrm{Ag}^{+}$( $\mathrm{Ag}_{\mathrm{i}}$ ), because its mobility is much higher than that of vacancies ( $\mathrm{V}_{\mathrm{Ag}}^{\prime}$ ). According to measurements of the correlation factor $\mathrm{f}\left(=\mathrm{D}_{\mathrm{T}} / \mathrm{D}\right)$, ${ }^{30}$ this is not by the direct interstitial mechanism, but the indirect one (interstitialcy mechanism) involving collinear jumps of interstitial and lattice silver ions. When doped with a small amount of aliovalent halides such as $\mathrm{CdBr}_{2}$, they decrease in conductivity because of the resulting shift (decrease) of the equilibrium concentration of $\mathrm{Ag}_{\mathrm{i}}$. Heavier doping increases the conductivity as the vacancy diffusion mechanism becomes more important than the interstitialcy mechanism.

Silver iodide, AgI , adopts the wurtzite-type structure at room temperature. This $\beta$ form of AgI transforms into the $\alpha$ form (bcc) at $147^{\circ} \mathrm{C}$ with a jump of conductivity over more than 3 orders of magnitude, as given in Figure 6.5. The silver ion conductivity after the transformation is $\sim 1 \mathrm{~S} \mathrm{~cm}^{-1}$, which is almost the same as that of the molten phase (m.p. $552^{\circ} \mathrm{C}$ ) and even comparable to an $\mathrm{H}_{2} \mathrm{SO}_{4}$ solution. Cuprous iodide, CuI , undergoes a similar

![](https://cdn.mathpix.com/cropped/2025_10_16_72ceac0a8fd0baa16477g-199.jpg?height=912&width=898&top_left_y=155&top_left_x=331)
FIGURE 6.5 Temperature dependency of conductivity for typical silver ion conductors, AgI and $\mathrm{RbAg}_{4} \mathrm{I}_{5}$, as compared with those for CSZ ( $\mathrm{O}^{2-}$ ) and an aqueous solution of $\mathrm{H}_{2} \mathrm{SO}_{4}\left(\mathrm{H}^{+}\right)$.

transition at $430^{\circ} \mathrm{C}$ and turns into a very good $\mathrm{Cu}^{+}$conductor. A common feature of both compounds is that they are composed of extremely polarizable ions.

The ionic conduction of $\alpha-\mathrm{AgI}$ (or CuI ) is quite different from that of AgBr or of CSZ . In the latter phases conduction is generated by point defects, whereas in the former it is due to partial occupation of crystallographic sites, which is sometimes called "structural disorder." Thus ionic conductivity is enabled without use of aliovalent dopants. Strock's ${ }^{31}$ model of $\alpha-\mathrm{AgI}$ proposed in 1934 is that the unit cubic cell (a $=5.0 \AA, \mathrm{z}=2$, space group: Im 3 m ) is constructed by the bcc arrangement of the $\mathrm{I}^{-}$sublattice and two $\mathrm{Ag}^{+}$ions are statistically distributed over 42 sites (i.e., 6b, 12d, and 24h) among anions (average structure model). Recent studies revealed that $\mathrm{Ag}^{+}$ions are normally situated on the tetrahedrally coordinated 12 d sites with a large amplitude anharmonic vibration, tending to move toward the adjacent 12d position via the 24 h intermediate sites. Such a structural situation in $\alpha-\mathrm{AgI}$ could be taken as a "half-fused" state where only the cation sublattice loses its crystallographic order. Indeed, AgI and CuI show extraordinarily large entropy changes when they transform from the $\beta$ - into the $\alpha$ form, as shown in Table 6.2, which are comparable to or even larger than those for melting. ${ }^{32}$ Very high cationic conductivity in the $\alpha$ (high-temperature) forms of $\mathrm{Ag}_{2} \mathrm{~S}, \mathrm{Ag}_{2} \mathrm{Se}, \mathrm{Ag}_{2} \mathrm{HgI}_{4}, \mathrm{CuBr}$, etc., is also explained as due to the average structure of the cation sublattice.

In 1961, $\mathrm{Ag}_{3} \mathrm{SI}$ was found to have a very high ionic conductivity ( $0.01 \mathrm{~S} \mathrm{~cm}^{-1}$ ) at room temperature. ${ }^{33}$ After this finding, various room-temperature silver and copper ion conductors have been developed based on either AgI or CuI . A typical example is $\mathrm{RbAg}_{4} \mathrm{I}_{5}(\mathrm{RbI} \cdot 4 \mathrm{AgI}),{ }^{34}$ which shows a conductivity as high as diluted $\mathrm{H}_{2} \mathrm{SO}_{4}$, as shown in Figure 6.5. According to single-crystal X-ray analysis, the compound has a complex structure called the $\beta$-Mn type (cubic, a = $11.2 \AA, \mathrm{z}=4$ ), in which $20 \mathrm{I}^{-}$ions form 56 tetrahedra sharing each face and in which $16 \mathrm{Ag}^{+}$ions are statistically distributed. ${ }^{35}$ Silver ions can migrate easily to adjacent vacant tetrahedral sites through a common face of the tetrahedra. This situation is therefore similar to $\alpha-\mathrm{AgI}$ in that the structure is composed of face-sharing coordination tetrahedra

Data from O'Keefe, M. and Hyde, B.G., Philos. Mag., 1976, 33, 219.
and the tetrahedral sites thus formed are only partially occupied by $\mathrm{Ag}^{+}$ions. Thermodynamically, $\mathrm{RbAg}_{4} \mathrm{I}_{5}$ is metastable below $27^{\circ} \mathrm{C}$, tending to disproportionate into $\mathrm{Rb}_{2} \mathrm{AgI}_{3}$ and AgI , though the rate is very low. A copper version of this compound has been synthesized by substituting partially Cl for I , i.e., $\mathrm{Rb}_{4} \mathrm{Cu}_{16} \mathrm{I}_{7} \mathrm{Cl}_{13},{ }^{36}$ exhibiting a conductivity higher than $\mathrm{RbAg}_{4} \mathrm{I}_{5}$ above $\sim 50^{\circ} \mathrm{C}$, as shown in Figure 6.6. Room-temperature conductivities of various silver and copper ion conductors are summarized in Table 6.3. ${ }^{37}$
$\Delta S_{\mathrm{t}}$ and $\Delta S_{\mathrm{m}}$ ) for AgI

TABLE 6.2
Entropy Changes for Phase Transition and Fusion ( and CuBr
| Transition temp. <br> $\left(\boldsymbol{T}_{\mathbf{t}} / \mathbf{K}\right)$ | $\Delta \boldsymbol{S}_{\mathbf{t}} / \mathbf{J K}^{-\mathbf{1}} \mathbf{m o l}^{-\mathbf{1}}$ | Melting point <br> $\left(\boldsymbol{T}_{\mathbf{m}} / \mathbf{K}\right)$ | $\Delta \boldsymbol{S}_{\mathbf{m}} / \mathbf{J K}^{-\mathbf{1}} \mathbf{m o l}^{-\mathbf{1}}$ |
| :---: | :---: | :---: | :---: |
| 419 | 14.5 | 830 | 11.3 |
| 664 | 9.0 | 761 | 12.6 |


TABLE 6.3
Room Temperature Conductivity of Silver and Copper Ion Conductors
| Compound | Conductivity (S/cm, $25^{\circ} \mathrm{C}$ ) | Ref. |
| :--- | :--- | :--- |
| $\mathrm{Ag}_{3} \mathrm{SI}$ | 0.01 | 33 |
| $\mathrm{RbAg}_{4} \mathrm{I}_{5}$ | 0.26 | 38 |
| $\left[\left(\mathrm{CH}_{3}\right)_{4} \mathrm{~N}\right]_{2} \mathrm{Ag}_{13} \mathrm{~L}_{15}$ | 0.04 | 39 |
| $\mathrm{Ag}_{15} \mathrm{I}_{15} \mathrm{P}_{2} \mathrm{O}_{7}$ | 0.09 | 40 |
| $\mathrm{Ag}_{7} \mathrm{I}_{4} \mathrm{PO}_{4}$ | 0.019 | 40 |
| $\mathrm{Ag}_{2} \mathrm{Hg}_{0.25} \mathrm{~S}_{0.5} \mathrm{I}_{1.5}$ | 0.07 | 41 |
| $\mathrm{Ag}_{6} \mathrm{I}_{4} \mathrm{WO}_{4}$ | 0.047 | 42 |
| $7 \mathrm{CuBr} \cdot \mathrm{C}_{6} \mathrm{H}_{12} \mathrm{~N}_{4} \mathrm{CH}_{4} \mathrm{Br}$ | 0.017 | 43 |
| $47 \mathrm{CuBr} \cdot 3 \mathrm{C}_{6} \mathrm{H}_{12} \mathrm{~N}_{2} \cdot 2 \mathrm{CH}_{3} \mathrm{Br}$ | 0.035 | 44 |
| $\mathrm{RbCu}_{3} \mathrm{Cl}_{4}$ | 0.0023 | 45 |
| $\mathrm{Rb}_{3} \mathrm{Cu}_{7} \mathrm{Cl}_{10}$ | 0.004 | 46 |
| $\mathrm{Rb}_{4} \mathrm{Cu}_{16} \mathrm{I}_{7} \mathrm{Cl}_{13}$ | 0.34 | 36 |
| $\mathrm{NH}_{4} \mathrm{Cu}_{4} \mathrm{Cl}_{3}\left(\mathrm{I}_{2-\mathrm{x}} \mathrm{Cl}_{\mathrm{x}}\right)$ | 0.21 | 47 |


Some glass phases based on AgI also show a high $\mathrm{Ag}^{+}$conduction at room temperature. For example, a glass with the composition $3 \mathrm{AgI} \cdot \mathrm{Ag}_{2} \mathrm{MoO}_{4}$ obtained by quenching a molten mixture of AgI and $\mathrm{Ag}_{2} \mathrm{MoO}_{4}$ exhibits a conductivity of $0.02 \mathrm{~S} \mathrm{~cm}^{-1}$ at $25^{\circ} \mathrm{C}$ with the $\mathrm{Ag}^{+}$ transference number being unity. ${ }^{48}$ Although details of the mechanism are not completely understood, the glassy structure itself is held responsible for the high conductivity because most of these compounds show a decrease in conductivity by 3 orders of magnitude when crystallized at high temperature. ${ }^{49}$ Conductivities of glassy silver conductors are listed in Table 6.4. ${ }^{50}$

## V. SODIUM AND POTASSIUM ION CONDUCTORS

The $\beta$-alumina family, a series of compounds in the $\mathrm{Na}_{2} \mathrm{O}-\mathrm{Al}_{2} \mathrm{O}_{3}$ system, is one of the most important groups of solid electrolytes not only because it is practically useful for advanced batteries, but also because it is a typical two-dimensional ionic conductor, from which or by analogy with which, various kinds of solid electrolyte materials can be derived.

![](https://cdn.mathpix.com/cropped/2025_10_16_72ceac0a8fd0baa16477g-201.jpg?height=717&width=718&top_left_y=155&top_left_x=422)
FIGURE 6.6 Conductivity of $\mathrm{RbAg}_{4} \mathrm{I}_{5}$ and $\mathrm{Rb}_{4} \mathrm{Cu}_{16} \mathrm{I}_{7} \mathrm{Cl}_{13}$ as a function of $1 / \mathrm{T}$. (Adapted from Yamamoto, O., Bull. Ceram. Soc. Jpn., 1992, 27, 128. With permission.)

TABLE 6.4
Conductivity and Transference Number of Typical Ag ${ }^{+}$Conductive Glasses
| Composition | $\sigma_{\mathrm{Ag}}+\left(\mathbf{2 5}^{\circ} \mathbf{C}\right) / \Omega^{-\mathbf{1}} \mathbf{c m}^{-\mathbf{1}}$ | $\boldsymbol{t}_{\text {ion }}$ | Ref. |
| :--- | :---: | :---: | :---: |
| $4 \mathrm{AgI}-\mathrm{Ag}_{2} \mathrm{Cr}_{2} \mathrm{O}_{7}$ | $2.2 \times 10^{-2}$ | 1.0 | 49 |
| $3 \mathrm{AgI}-\mathrm{Ag}_{4} \mathrm{P}_{2} \mathrm{O}_{7}$ | $4 \times 10^{-3}$ | $\sim 1.0$ | 51 |
| $3 \mathrm{AgI}-\mathrm{Ag}_{2} \mathrm{MoO}_{4}$ | $2.1 \times 10^{-2}$ | 1.00 | 40 |
| $3 \mathrm{AgI}-\mathrm{Ag}_{2} \mathrm{WO}_{4}$ | $3.6 \times 10^{-2}$ | 1.00 | 40 |
| $3 \mathrm{AgI}-\mathrm{Ag}_{4} \mathrm{SiO}_{4}$ | $5.4 \times 10^{-3}$ | - | 40 |
| $6 \mathrm{AgI}-3 \mathrm{Ag}_{2} \mathrm{O}-\mathrm{B}_{2} \mathrm{O}_{3}$ | $5.5 \times 10^{-3}$ | - | 40 |
| $6 \mathrm{AgI}-3 \mathrm{Ag}_{2} \mathrm{O}-\mathrm{B}_{2} \mathrm{O}_{3}$ | $\left(8.5 \times 10^{-3}\right)$ | 1.00 | 52 |


The principal members are the $\beta$ and $\beta^{\prime \prime}$ phase, the ideal compositions of which are $\mathrm{Na}_{2} \mathrm{O} \cdot 11 \mathrm{Al}_{2} \mathrm{O}_{3}\left(\mathrm{NaAl}_{11} \mathrm{O}_{17}\right)$ and $\mathrm{Na}_{2} \mathrm{O} \cdot 5 \cdot 33 \mathrm{Al}_{2} \mathrm{O}_{3}$, though they are usually nonstoichiometric. For $\beta$-alumina this is generally represented by $\mathrm{Na}_{1+\mathrm{x}} \mathrm{Al}_{11} \mathrm{O}_{17+\mathrm{x} / 2}$, where x is typically about 0.2. On the other hand, the $\beta^{\prime \prime}$ phase in the binary $\mathrm{Na}_{2} \mathrm{O}-\mathrm{Al}_{2} \mathrm{O}_{3}$ system is unstable, and incorporation of aliovalent cations such as $\mathrm{Mg}^{2+}$ is needed for stabilization; then, the composition is represented, for example, by $\mathrm{Na}_{1+\mathrm{x}} \mathrm{Mg}_{\mathrm{x}} \mathrm{Al}_{11-\mathrm{x}} \mathrm{O}_{17}$, where x is typically $2 / 3$.

The crystal structure of $\beta$-alumina was solved in 1937, ${ }^{53} 30$ years before the discovery of its high $\mathrm{Na}^{+}$conductivity in 1967. ${ }^{54,55}$ It is based on a hexagonal unit cell ( $\mathrm{a}=5.58 \AA, \mathrm{c}= 22.5 \AA$, space group: $\mathrm{P}_{3} / \mathrm{mmc}$ ), where the $\mathrm{Al}_{11} \mathrm{O}_{16}$ blocks in a spinel-like arrangement (spinel block) and the $\mathrm{NaO}^{+}$layers are stacked alternately along the c-axis. The $\beta^{\prime \prime}$ structure (a = $5.59 \AA, \mathrm{c}=33.95 \AA, \mathrm{z}=3$, space group: R 3 m ) is constructed of a similar alternate stacking of the spinel blocks and NaO layers, but the sequences of the oxygen layers in the spinel block are different. ${ }^{56,57}$ In both phases, migration of $\mathrm{Na}^{+}$takes place in the NaO layers, which is often expressed by a honeycomb arrangement, as shown in Figure 6.7. The sites marked with BR and $\mathrm{a}-\mathrm{BR}$ are nonequivalent for the $\beta$ phase due to the difference in their distances from oxygens in the spinel block, and its sodium ions are normally situated on the former. However, the excess $\mathrm{Na}^{+}$ions usually present in this phase are located on the mO (mid-

![](https://cdn.mathpix.com/cropped/2025_10_16_72ceac0a8fd0baa16477g-202.jpg?height=454&width=602&top_left_y=155&top_left_x=479)
FIGURE 6.7 Structure of the ( NaO ) layer in $\beta$-alumina and migration paths for sodium ions. Normally, $\mathrm{Na}^{+}$is situated on the BR site.

oxygen) sites with pairing with a $\mathrm{Na}^{+}$relocated from a BR site. It is believed that diffusion of $\mathrm{Na}^{+}$takes place in a manner such that a mO- $\mathrm{Na}^{+}$moves to the adjacent mO site via a-BR, to generate a new pair with a $\mathrm{Na}^{+}$pulled out from the BR. This is a kind of interstitialcy diffusion, the correlation factor for which has been calculated to be $3 / 5$, agreeing with the observed value of $\mathrm{f}=0.61$ for Ag-substituted $\beta$-alumina. ${ }^{58}$ The existence of ion pairs has also been confirmed by quasielastic light-scattering measurement. ${ }^{59}$ In contrast with the $\beta$ phase, the two kinds of sites ( $B R$ and a-BR) in the $\beta^{\prime \prime}$ phase are equivalent and $\mathrm{Na}^{+}$ions statistically occupy these sites. Diffusion for this case is believed to be due to the vacancy mechanism. ${ }^{60}$ Nevertheless, unusually fast ionic motion in this phase cannot be interpreted by a simple hopping model, as in the case of CSZ.

Conductivity of a typical single crystal of $\beta$-alumina is as high as $\sim 0.01 \mathrm{~S} \mathrm{~cm}^{-1}$ at $25^{\circ} \mathrm{C}$ along the conduction plane (perpendicular to the c-axis). ${ }^{61}$ It is anisotropic because of the two-dimensional nature of the structure and several orders of magnitude lower along the c-axis. The $\beta^{\prime \prime}$ phase exhibits a conductivity 1 order of magnitude higher than the $\beta$ phase. Sintered polycrystalline $\beta^{\prime \prime}$ phase, often used for the Na/S batteries, shows a poorer conductivity at room temperature, but its conductivity reaches a level high enough for practical use at high temperature ( $\sim 300^{\circ} \mathrm{C}$ ), as shown in Figure 6.8. ${ }^{62}$

Sodium ions in either the $\beta$ or the $\beta^{\prime \prime}$ phase can be easily exchanged for various cations because of fast ionic diffusion in the layer. Ion exchange is usually carried out by immersing sample crystals in a fused salt of the cation to replace $\mathrm{Na}^{+}$. For example, $\mathrm{Na}^{+}$in $\beta$-alumina is totally replaced by $\mathrm{K}^{+}$in fused $\mathrm{KNO}_{3}$ at 300 to $350^{\circ} \mathrm{C}$; K - $\beta$-alumina thus obtained shows a $\mathrm{K}^{+}$conductivity of $6.5 \times 10^{-4} \mathrm{~S} \mathrm{~cm}^{-1}$ at $25^{\circ} \mathrm{C}$. A variety of ionic conductors in the $\beta$-alumina family have been similarly obtained, as listed in Table 6.5. It is interesting to note that the conductivities of the mother compound and its Ag derivative ( Ag - $\beta$-alumina) are much higher than those of other derivatives of monovalent cations. This is explained by the barrier for diffusion having a minimum at an ionic radius near that of $\mathrm{Na}^{+}$or $\mathrm{Ag}^{+} .{ }^{60}$ A positive pressure effect on the conductivity has been observed for K - $\beta$-alumina, ${ }^{67}$ as the radius of K is too large for the spacing of the conduction layer.

In the $\beta^{\prime \prime}$ phase, trivalent cations like $\mathrm{Eu}^{3+}$ can also be substituted for $\mathrm{Na}^{+}$. For instance, when a slab of this crystal is heated in $\mathrm{EuCl}_{3}$ powder for 24 h , almost all the Na is replaced by Eu. ${ }^{68}$ This vapor-phase ion exchange utilizing fast ion transport is a typical example of materials synthesis by "soft chemistry." Unfortunately, rare earth $\beta$ "-aluminas are not good ionic conductors, but they are promising candidates as crystals for solid state lasers. ${ }^{69}$

As $\mathrm{Ga}_{2} \mathrm{O}_{3}$ and $\boldsymbol{\alpha}-\mathrm{Fe}_{2} \mathrm{O}_{3}$ are isostructural with $\mathrm{Al}_{2} \mathrm{O}_{3}$, they form Ga- (or Fe-) versions of $\beta$ - and $\beta^{\prime \prime}$-alumina. The ionic conductivity of $\mathrm{Na}-\beta^{\prime \prime}-\mathrm{Ga}_{2} \mathrm{O}_{3}$ is reported to be $6 \times 10^{-2} \mathrm{~S} \mathrm{~cm}^{-1}$ at $25^{\circ} \mathrm{C},{ }^{70}$ which is somewhat higher than that of its Al counterpart. However, compounds with $\beta$ - $\mathrm{Fe}_{2} \mathrm{O}_{3}$ are mixed conducting. ${ }^{71}$ Utilizing the volatile nature of $\mathrm{Ga}_{2} \mathrm{O}_{3}$-based compounds, a thin film form of Na- $\beta-\mathrm{Ga}_{2} \mathrm{O}_{3}$ has been obtained by sputtering a mixture of $\mathrm{Na}_{2} \mathrm{O}-4 \mathrm{Ga}_{2} \mathrm{O}_{3}$

![](https://cdn.mathpix.com/cropped/2025_10_16_72ceac0a8fd0baa16477g-203.jpg?height=818&width=635&top_left_y=155&top_left_x=462)
FIGURE 6.8 Conductivity of NASICON and sintered $\boldsymbol{\beta}^{\prime \prime}$-alumina as a function of $1 /$ T. (Adapted from Clearfield, A., Subramanian, M.A., Wang, W., and Jerus, P., Solid State Ionics, 1983, 9/10, 895. With permission.)

TABLE 6.5
Conductivity of Various $\quad \boldsymbol{\beta}$ (or $\boldsymbol{\beta}^{\prime \prime}$ )- $\mathbf{A l}_{2} \mathbf{O}_{3}$ Single Crystals (in conduction plane)
| Incorporated cation | Ionic radius of cation( $\boldsymbol{\AA}$ ) | $\sigma_{\mathrm{i}}\left(\Omega^{-1} \mathbf{c m}^{-1}, 25^{\circ} \mathrm{C}\right.$ or $\left.200^{\circ} \mathrm{C}\right)$ | Ref. |
| :--- | :--- | :--- | :--- |
| $\mathrm{Na}^{+}$ | 0.95 | $1.4 \times 10^{-2}\left(25^{\circ} \mathrm{C}\right)$ | 61 |
| $\mathrm{Li}^{+}$ | 0.60 | $1.3 \times 10^{-4}\left(25^{\circ} \mathrm{C}\right)$ | 63 |
| $\mathrm{K}^{+}$ | 1.33 | $6.5 \times 10^{-5}\left(25^{\circ} \mathrm{C}\right)$ | 63 |
| $\mathrm{Rb}^{+}$ | 1.48 | $\left(1.2 \times 10^{-6}\right)\left(25^{\circ} \mathrm{C}\right)$ | 63 |
| $\mathrm{Ag}^{+}$ | 1.26 | $0.67 \times 10^{-2}\left(25^{\circ} \mathrm{C}\right)$ | 61 |
| $\mathrm{TI}^{+}$ | 1.49 | $2 \times 10^{-6}\left(25^{\circ} \mathrm{C}\right)$ | 63 |
| $\mathrm{H}_{3} \mathrm{O}^{+}$ | 1.40 | $5 \times 10^{-3}\left(25^{\circ} \mathrm{C}\right)$ | 64 |
| $\mathrm{Ba}^{2+}$ | 1.35 | $2 \times 10^{-5}\left(200^{\circ} \mathrm{C}\right)$ | 65 |
| $\mathrm{Pb}^{2+}$ | 1.32 | $6 \times 10^{-2}\left(200^{\circ} \mathrm{C}\right)$ | 66 |
| $\mathrm{Gd}^{3+}$ | 1.11 | $4 \times 10^{-9}\left(200^{\circ} \mathrm{C}\right)$ | 65 |


and $\mathrm{NaGaO}_{2}$ under an $\mathrm{Ar} / \mathrm{O}_{2}$ atmosphere and subsequent annealing at $1100^{\circ} \mathrm{C}$, exhibiting a $\mathrm{Na}^{+}$conductivity of $\sim 10^{-2} \mathrm{~S} \mathrm{~cm}^{-1}$ at $300^{\circ} \mathrm{C} .^{72}$ In addition, $\beta-\mathrm{Ga}_{2} \mathrm{O}_{3}$ is useful as a host structure for proton conductors (see Section VII).
