Repository: cunyu-liu/electrolyte_ailab

File: fine-tune/bookData/Electrochemistry in Nonaqueous Solutions.md (part 15 of 31)
## Part One
\mathrm{pH}=-\log a_{\mathrm{H}}=-\log m_{\mathrm{H}} \gamma_{\mathrm{H}} / m^{0}
$$

where $a_{\mathrm{H}}$ is the activity, $m_{\mathrm{H}}$ is the molal concentration ( $\mathrm{mol} \mathrm{kg}^{-1}$ ), $\gamma_{\mathrm{H}}$ is the activity of $\mathrm{H}^{+}$and $m^{0}$ is the standard molality.

In order to get pH values that meet this notional pH definition, the operational pH is defined by (1) and (2) below.

1. The relation among the pH values of the sample and the standard, $\mathrm{pH}(\mathrm{X})$ and pH $(\mathrm{S})$, and the emfs of cells (IV) and (V), $E(\mathrm{X})$ and $E(\mathrm{~S})$, is given by Eq. (6.4).

Reference electrode|salt bridge in $\mathrm{s}_{\|}^{\|}$solution $X$ in $\mathrm{s}\left|\mathrm{H}_{2}\right| \mathrm{Pt}$

Reference electrode|salt bridge in $\mathrm{s}_{\|}^{\|}$solution S in $\mathrm{s}\left|\mathrm{H}_{2}\right| \mathrm{Pt}$
4) Primary Standards: Harned cell is used to develop the primary method.

$$
\mathrm{Pt}\left|\mathrm{H}_{2}\right| \text { buffer } \mathrm{S}, \mathrm{MCl} \text { in } \mathrm{Z}|\mathrm{AgCl}| \mathrm{Ag}
$$

where $\mathrm{MCl}=\mathrm{KCl}$ or NaCl and Z is the solvent or solvent mixture under investigation. This cell is employed to determine the quantity $\mathrm{p}\left(a_{\mathrm{H}} \gamma_{\mathrm{Cl}}\right)$.

$$
\begin{aligned}
\mathrm{p}\left(a_{\mathrm{H}} \gamma_{\mathrm{Cl}}\right)= & -\log \left(a_{\mathrm{H}} \gamma_{\mathrm{Cl}}\right) \\
= & \left(E^{Z}-E^{0 \mathrm{Z}}\right) /(R T \ln 10 / F) \\
& +\log \left(m_{\mathrm{Cl}} / m^{0}\right)
\end{aligned}
$$

Here, $E^{\mathrm{Z}}$ and $E^{0 \mathrm{Z}}$ are the measured emf and the standard emf, respectively, of the cell. $E^{0 \mathrm{Z}}$ is determined by using a cell $\mathrm{Pt}\left|\mathrm{H}_{2}\right| \mathrm{HCl}$ in $\mathrm{Z}|\mathrm{AgCl}| \mathrm{Ag}$. The procedures for pure aqueous ( $\mathrm{Z}=$ water) and nonaqueous or mixed ( $\mathrm{Z}=\mathrm{Z}$ ) media coincide up to this point; then a substantial difference is introduced for generic solvent Z. pH (PS), where PS means primary standard, is described as follows:

$$
\begin{aligned}
\mathrm{pH}(\mathrm{PS})= & \lim m_{\mathrm{Cl} \rightarrow 0}\left[\left(E^{\mathrm{Z}}-E^{0 \mathrm{Z}}\right) /(R T \ln 10 / F)\right. \\
& \left.+\log \left(m_{\mathrm{Cl}} / m^{0}\right)-\mathrm{p} \gamma_{\mathrm{Cl}}\right] \\
p \gamma_{\mathrm{Cl}}= & \left(A^{\mathrm{Z}} I^{1 / 2} /\left[1+1.5\left(\varepsilon^{\mathrm{W}} \rho^{\mathrm{Z}} / \varepsilon^{\mathrm{Z}} \rho^{\mathrm{W}}\right)^{1 / 2}\right.\right. \\
& \left.\left.\times\left(I / m^{0}\right)^{1 / 2}\right]\right)
\end{aligned}
$$

where $\varepsilon$ and $\rho$ are the relative permittivities and densities of the superscripted solvents, $A^{\mathrm{Z}}=A^{\mathrm{W}}\left(\varepsilon^{\mathrm{W}} / \varepsilon^{\mathrm{Z}}\right)^{3 / 2}$ is the relevant Debye-Hückel constant and $I$ is total ionic strength. $\mathrm{pH}(\mathrm{PS})$ is obtained by extrapolation to $m_{\mathrm{Cl} \rightarrow 0}$ of the straight-line plot of $\mathrm{p} a_{\mathrm{H}}$ against $m_{\mathrm{Cl}}$.

Thus, in principle, the primary standard, pH (PS), can be obtained by the same procedures as those in Recommendations 2002. But it is under various limiting conditions: for example, (i) the hydrogen electrode must work satisfactorily, (ii) the salt, MCl, should dissociate completely into ions, and for condition (ii), the value $\varepsilon^{\mathrm{Z}}$ should be larger than 35 . Even under satisfactory conditions, however, the uncertainty of the method is larger than in aqueous solutions.

Secondary Standards: The secondary standards can be obtained by comparison methods using various cells with transference (see Section 6.2.1). When a glass electrode is used, the actual slope of response in solvent Z must be used. A cell without transference, $\mathrm{Ag}|\mathrm{AgCl}|$ buffer $\mathrm{S}, \mathrm{MCl}$ in Z glass electrode, may also be used, making it unnecessary to rely on the comparative method that needs some primary pH standard.

$$
\mathrm{pH}(\mathrm{X})=\mathrm{pH}(\mathrm{~S})+\frac{E(\mathrm{~S})-E(\mathrm{X})}{\ln 10 \times(R T / F)}
$$

Here, s shows the solvent and the LJP at (iii) must be equal in cells (IV) and (V). ${ }^{5)}$ The hydrogen electrode in (IV) and (V) may be replaced by a glass electrode or other appropriate pH sensors.
2. $0.05 \mathrm{~mol} \mathrm{~kg}^{-1}$ potassium hydrogen phthalate (KHPh) in solvent s is used as the RVS and the reference pH values, $\mathrm{pH}(\mathrm{RVS})$, are assigned to it. Other buffer solutions are also used as primary pH standards and appropriate pH values are assigned to them.

This pH definition for nonaqueous and mixed solvent systems is practically the same as that for aqueous solutions (Section 6.2.1). Thus, if pH standards are available for the solvent or mixed solvent under study, the glass electrode is calibrated with them and then the pH of the sample solution is measured. The $\mathrm{pH}(\mathrm{RVS})$ values for $0.05 \mathrm{~mol} \mathrm{~kg}^{-1} \mathrm{KHPh}$ have been assigned to formamide (high permittivity) and aqueous mixtures of 12 organic solvents (see footnote ${ }^{6)}$ for $\mathrm{pH}(\mathrm{RVS})$ at $\left.25^{\circ} \mathrm{C}\right)$. Though they are for discrete solvent compositions, the $\mathrm{pH}(\mathrm{RVS})$ in between those compositions can be obtained by using a multilinear regression equation [17c].

The IUPAC method is very reliable for pH measurements in water-rich solvent mixtures. However, in water-poor solvent mixtures and neat organic solvents, its applicability is restricted by the following reasons [18]. First, the solubility of KHPh is not sufficient in aqueous mixtures of MeOH and AN with water content less than $10 \mathrm{v} / \mathrm{v} \%$. Second, the increase in the aprotic property of the solvent mixtures leads to the loss of the buffer capacity of the KHPh solution. This tendency is apparent from Figure 6.4, which shows the neutralization titration curves of o-phthalic acid ( $\mathrm{H}_{2} \mathrm{Ph}$ ) in various $\mathrm{AN}-\mathrm{H}_{2} \mathrm{O}$ mixtures. In Figure 6.4, the mixtures
5) The electrolyte in the salt bridge keeps the LJP constant, but its anion should not react with hydrogen ion in the solution under study.
6) The pH values of $0.05 \mathrm{~mol} \mathrm{~kg}^{-1}$ potassium hydrogen phthalate (KHPh) buffers (i.e. RVS in Recommendation 1985) in FA and in water + organic solvent mixtures at $25^{\circ} \mathrm{C}$ are shown for $\mathrm{wt} \%$ of organic solvents.

Pure aqueous solution $\mathrm{pH}=4.005$; $\mathrm{MeOH}-\mathrm{H}_{2} \mathrm{O}(10 \% 4.243,20 \% 4.468,50 \%$
$5.125,64 \% 5.472,84.2 \% 6.232$ ) [17c];
$\mathrm{EtOH}-\mathrm{H}_{2} \mathrm{O}(10 \% 4.230,20 \% 4.488,40 \%$
4.973, 70\% 5.466) [17c];
$2-\mathrm{PrOH}-\mathrm{H}_{2} \mathrm{O}(10 \% 4.249,30 \% 4.850,50 \%$
5.210, 70\% 5.522) [17c];

1,2-Ethanediol- $\mathrm{H}_{2} \mathrm{O}(10 \% 4.127,30 \%$
4.419, 50\% 4.790, 70\% 5.238) [17c];

2-Methoxyethanol- $\mathrm{H}_{2} \mathrm{O}$ (20\% 4.505, 50\%
5.380, $80 \%$ 6.715) [17c];
$\mathrm{AN}-\mathrm{H}_{2} \mathrm{O}(5 \% 4.166,15 \% 4.533,30 \%$
$5.000,50 \% 5.461,70 \% 6.194)$ [17c];

1,4-Dioxane- $\mathrm{H}_{2} \mathrm{O}(10 \% 4.329,30 \% 5.015$, 50\% 5.782) [17c];
$\mathrm{PC}-\mathrm{H}_{2} \mathrm{O}(8 \% 4.177,16 \% 4.347)[17 \mathrm{e}] ;$
Ethylene carbonate- $\mathrm{H}_{2} \mathrm{O}(8 \% 4.145,16 \%$ 4.301) [17e];

Glycerol— $\mathrm{H}_{2} \mathrm{O}$ (20\% 4.172, 40\% 4.420) [17f];

THF- $\mathrm{H}_{2} \mathrm{O}(10 \% 4.26,20 \% 4.62,30 \% 4.93$, $40 \% 5.31,50 \% 5.56,60 \% 5.86,70 \% 6.17$ )
[17g];
FA (100\% 6.43) [17h]
When pH value of KHPh buffer is not available for the solvent composition under study, it is obtained interpolating by multilinear regression [17c, d]. For example, pH for KHPh in $\mathrm{EtOH}-\mathrm{H}_{2} \mathrm{O}$ can be obtained by pH $(\mathrm{KHPh})=3.99865-0.46452 x^{1 / 2}+9.5545 x- 8.4053 x^{2 / 3}$, where $x$ is the mole fraction of EtOH . In Ref. [17], $\mathrm{pH}(\mathrm{KHPh})$ at other temperatures and some pH values for other primary pH standards are also included.

![](https://cdn.mathpix.com/cropped/2025_10_16_7c440fa85051e8b62e3ag-180.jpg?height=714&width=1029&top_left_y=198&top_left_x=212)
Figure 6.4 Titration curves of 20 ml of ( 3 mM phthalic acid $\left.\left(\mathrm{H}_{2} \mathrm{Ph}\right)+2 \mathrm{mM} \mathrm{CF}_{3} \mathrm{SO}_{3} \mathrm{H}\right)$ in various AN- $\mathrm{H}_{2} \mathrm{O}$ mixtures with $1.0 \mathrm{M} \mathrm{Bu}_{4} \mathrm{NOH}$ (in MeOH ). Water content in $(\mathrm{v} / \mathrm{v}) \%$ is shown on each curve. Obtained using $\mathrm{Si}_{3} \mathrm{~N}_{4}$-ISFET (Shindengen Indus. Co.) as pH sensor and titrating at $0.005 \mathrm{ml} \mathrm{min}^{-1}$ [18].

of trifluoromethanesulfonic acid $\left(\mathrm{CF}_{3} \mathrm{SO}_{3} \mathrm{H}\right)$ and $\mathrm{H}_{2} \mathrm{Ph}$ were titrated with a strong base, $\mathrm{Bu}_{4} \mathrm{NOH}$ (in MeOH ), to get an entire picture of the titration curves of $\mathrm{H}_{2} \mathrm{Ph}$. With the decrease in water content, the value of $\left(\mathrm{p} K_{\mathrm{a} 2}-\mathrm{p} K_{\mathrm{a} 1}\right)$ for $\mathrm{H}_{2} \mathrm{Ph}$ markedly increases and the slope at the $\times$-mark increases, showing a decrease in the buffer action of the $\mathrm{HPh}^{-}$solution. For $\mathrm{AN}-\mathrm{H}_{2} \mathrm{O}$ mixtures, the buffer capacity of 0.05 m KHPh is insufficient if the water content is less than $20 \mathrm{v} / \mathrm{v} \%$. For DMSO- and DMF- $\mathrm{H}_{2} \mathrm{O}$ mixtures, this insufficiency occurs if the water content is less than $\sim 35 \mathrm{v} / \mathrm{v} \%$, because protophilic DMSO and DMF interact strongly with water and decrease the protic property of water.

Although the IUPAC method has some drawbacks, it is still reliable and convenient as far as the RVS or other pH standard is available for the solvent under study. Moreover, the method of determining $\mathrm{pH}(\mathrm{RVS})$ has been proposed by IUPAC [16, 17]. Thus, if necessary, we can provide ourselves $\mathrm{pH}(\mathrm{RVS})$ values for new solvent systems.

## Other Methods of pH Measurements in Nonaqueous Solutions

If the IUPAC method is not applicable, one of the following procedures can be used, although the reliability of the data decreases to considerable extent:

1. If there is an acid with a known $\mathrm{p} K_{\mathrm{a}}$ value and without any tendency to homoconjugate, the solution of the $1: 1$ mixture of the acid and its conjugate base is used as the pH standard for calibrating the glass electrode. If the acid is of the HA type, the pH of the solution is calculated by the relation $\mathrm{pH}(\mathrm{S})=\mathrm{p} K_{\mathrm{a}}+\log \gamma\left(A^{-}\right)$, where $\gamma\left(A^{-}\right)$is the activity coefficient of $A^{-}$calculated by the Debye-Hückel
theory (see footnote 10 in Chapter 2). If the acid is of the $\mathrm{BH}^{+}$type, pH $(\mathrm{S})=\mathrm{p} K_{\mathrm{a}}-\log \gamma\left(\mathrm{BH}^{+}\right)$. The pH of the sample solution is obtained by using Eq. (6.4). For example, the $1: 1$ mixture of picric acid and its $\mathrm{Et}_{4} \mathrm{~N}^{+}$or $\mathrm{Bu}_{4} \mathrm{~N}^{+}$salt ( $3-5 \mathrm{mM}$ each) has been used in various organic solvents as pH standard. The $1: 1$ mixture of a weak base (e.g. aniline or diphenylguanidine) and its perchlorate or trifluoromethanesulfonate is also applicable as pH standard. ${ }^{7)}$
2. If there is a strong acid that completely dissociates, we prepare a solution of the acid of a known concentration and use it to calibrate the glass electrode. The pH of the solution is calculated by estimating $\gamma\left(\mathrm{H}^{+}\right)$using the Debye-Hückel theory.

In the above, we assumed the use of a pH -sensitive glass electrode. The Nernstian response of the glass electrode has been confirmed in many polar organic solvents. ${ }^{8)}$ However, the response of the glass electrode in nonaqueous solutions is often very slow. In particular, in protophilic aprotic solvents such as DMSO and DMF, it may take over an hour to reach a steady potential. Various efforts have been made to improve the response speed of the glass electrode [19], including preconditioning of the electrode surface, the replacement of the internal solution of the glass electrode (by a nonaqueous solution or by mercury), and searching for the glass composition suitable for nonaqueous solutions. However, these attempts have not been successful. The hygroscopic gel layer existing on the surface of the glass electrode is essential for its excellent response in aqueous solutions. However, in nonaqueous solutions, the gel layer seems to retard the response speed of the glass electrode.

Recently, $\mathrm{Ta}_{2} \mathrm{O}_{5}$ - and $\mathrm{Si}_{3} \mathrm{~N}_{4}$-type pH-ISFETs have been used in nonaqueous systems, by making them solvent resistant [20]. In various polar nonaqueous solvents, they responded with Nernstian or near-Nernstian slopes and much faster than the glass electrode. The titration curves in Figure 6.5 demonstrate the fast (almost instantaneous) response of the $\mathrm{Si}_{3} \mathrm{~N}_{4}$-ISFET and the slow response of the glass electrode. Some applications of the pH -ISFETs are discussed in Section 6.3.1. ${ }^{9)}$

### 6.2.3 <br> Determination of Autoprotolysis Constants

The autoprotolysis constant, $K_{\mathrm{SH}}$, for the autoprotolysis of an amphiprotic solvent SH (Eq. (6.5)) is defined by Eq. (6.6):

$$
\mathrm{SH}+\mathrm{SH} \rightleftarrows \mathrm{SH}_{2}^{+}+\mathrm{S}^{-}
$$

7) Chemicals such as $\mathrm{HPic}, \mathrm{HClO}_{4}, \mathrm{R}_{4} \mathrm{NPic}$ and $\mathrm{BH}^{+} \mathrm{ClO}_{4}{ }^{-}$( $\mathrm{B}=$ amine) must be handled with enough care because they are explosive.
8) We can check the Nernstian response of the glass electrode ourselves. The method that uses a weak acid and its conjugate base is described in Section 6.3.1. Another method is to use a strong acid and to get the $\mathrm{pH}-$ potential relation of the glass electrode by varying its concentrations. Though the latter method
seems simple, it should be noted that the reaction of the strong acid with basic impurities in the solvent or with solvent itself may cause a serious error.
9) The rapid response of the pH -ISFET has also been used in an ionic liquid (IL), ethylammonium nitrate $\left[\mathrm{EtNH}_{3}\right]\left[\mathrm{NO}_{3}\right]$, to obtain the autoprotolysis constant, $K_{\mathrm{SH}}$, of the IL. See Section 13.3.1.

![](https://cdn.mathpix.com/cropped/2025_10_16_7c440fa85051e8b62e3ag-182.jpg?height=654&width=1157&top_left_y=193&top_left_x=207)
Figure 6.5 Titration curves of 5 mM picric acid in AN with 1 M $\mathrm{Bu}_{4} \mathrm{NON}$ (in MeOH ), recorded simultaneously with four pH sensors but at different titration speeds for (a)-(c). In (a), curve 1 is for $\mathrm{Si}_{3} \mathrm{~N}_{4}$-ISFET, curve 2 for $\mathrm{Ta}_{2} \mathrm{O}_{5}$-ISFET, curve 3 for $\mathrm{IrO}_{2} \mathrm{pH}$ sensor and curve 4 for glass electrode. The pH -ISFETs were obtained from Shindengen Indus. Co. and the $\mathrm{IrO}_{2} \mathrm{pH}$ sensor from TOA Electronics Ltd. [20c].

$$
K_{\mathrm{SH}}=a\left(\mathrm{SH}_{2}^{+}\right) a\left(\mathrm{~S}^{-}\right) / a(\mathrm{SH})^{2}
$$

or

$$
K_{\mathrm{SH}}=a\left(\mathrm{SH}_{2}^{+}\right) a\left(\mathrm{~S}^{-}\right) \quad \text { for } a(\mathrm{SH})=1 \quad(\text { pure } \mathrm{SH})
$$

If the solvent is a mixture of water and organic solvent ZH , several equilibria may be established, more or less simultaneously, when ZH and $\mathrm{H}_{2} \mathrm{O}$ have similar acid-base properties:

$$
\begin{array}{ll}
\mathrm{ZH}+\mathrm{ZH}^{-} \rightleftarrows \mathrm{ZH}_{2}^{+}+\mathrm{Z}^{-}, & \mathrm{H}_{2} \mathrm{O}+\mathrm{ZH} \rightleftarrows \mathrm{H}_{3} \mathrm{O}^{+}+\mathrm{Z}^{-} \\
\mathrm{ZH}+\mathrm{H}_{2} \mathrm{O} \rightleftarrows \mathrm{ZH}_{2}^{+}+\mathrm{OH}^{-}, & \mathrm{H}_{2} \mathrm{O}+\mathrm{H}_{2} \mathrm{O} \rightleftarrows \mathrm{H}_{3} \mathrm{O}^{+}+\mathrm{OH}^{-}
\end{array}
$$

If solvent ZH is inert in acid-base property, it is not involved in the autoprotolysis but works only as a medium for the autoprotolysis of $\mathrm{H}_{2} \mathrm{O}$. Even in the case of solvent mixtures, Eqs. (6.5) and (6.6) will be used to express the autoprotolysis processes.

Potentiometry is a useful method to determine $\mathrm{p} K_{\mathrm{SH}}\left(=-\log K_{\mathrm{SH}}\right)$; in principle, we get the difference between the potentials of the hydrogen electrode at $a\left(\mathrm{H}_{2} \mathrm{~S}^{+}\right)=1$ and $a\left(\mathrm{~S}^{-}\right)=1$ and then divide it by the Nernstian slope. ${ }^{\mathbf{1 0}}$ The IUPAC Commission on Electroanalytical Chemistry has proposed a method to determine $\mathrm{p} K_{\mathrm{SH}}$ in organic solvents of high permittivities and in water-organic solvent mixtures [21]. In the method, the standard emf of the cell, $\mathrm{Pt}\left|\mathrm{H}_{2}(p=1 \mathrm{~atm})\right| \mathrm{HX}+\mathrm{MX}(\mathrm{SH})|\mathrm{AgX}| \mathrm{Ag}$

[^17]$(\mathrm{M}=\mathrm{Li}, \mathrm{Na}, \mathrm{K}, \ldots ; \mathrm{X}=\mathrm{Cl}, \mathrm{Br}, \ldots)$, is obtained on the one hand and the emf of the cell, $\mathrm{Pt}\left|\mathrm{H}_{2}(p=1 \mathrm{~atm})\right| \mathrm{MS}\left(m_{\mathrm{S}}\right)+\mathrm{MX}\left(m_{\mathrm{X}}\right)(\mathrm{SH})|\mathrm{AgX}| \mathrm{Ag}$ ( $\mathrm{S}^{-}=$lyate ion), is measured on the other hand by varying $m_{\mathrm{S}}$ and $m_{\mathrm{X}}$. This method can give reliable $\mathrm{p} K_{\mathrm{SH}}$ values in amphiprotic organic solvents and water-organic solvent mixtures, if MS is soluble and stable. We can replace the hydrogen electrode by a pH -sensitive glass electrode or other pH sensors. DMSO is an aprotic solvent but alkali metal salts of its lyate ion, dimsyl ion $\mathrm{CH}_{3} \mathrm{SOCH}_{2}{ }^{-}$, can be obtained fairly easily. Thus, $\mathrm{p} K_{\mathrm{SH}}$ in DMSO has been obtained by measuring the potentials of a hydrogen electrode in the solution of $\mathrm{HClO}_{4}$ and dimsyl ion (Courtot-Coupez, J., LeDemezet, M. (1969) Bull. Soc. Chim. Fr., 1033). In other neat aprotic solvents, however, it is usually difficult to get stable lyate ions and the IUPAC method is not applicable. One of the methods applied in such a case is to prepare the solution of a strong acid (e.g. $\mathrm{HClO}_{4}$ ) and that of a strong base (e.g. $\mathrm{R}_{4} \mathrm{NOH}$ ) and measure the potentials of the pH sensor in the two solutions. Then, $\mathrm{p} K_{\mathrm{SH}}$ can be obtained approximately from the potential difference between the two solutions ( $\Delta E, \mathrm{mV}$ ):
$$
\mathrm{p} K_{\mathrm{SH}} \geq(\Delta E / 59.2)-\log \{c(\text { strong acid }) \times c(\text { strong base })\}
$$
where $c$ denotes the concentration. This method has been used to determine $\mathrm{p} K_{\mathrm{SH}}$ in some aprotic solvents [22a]. It should be noted, however, that the $\mathrm{p} K_{\mathrm{SH}}$ values determined by this method have somewhat a indistinct nature (Section 3.2.2). Another method of obtaining $\mathrm{p} K_{\text {SH }}$ is an indirect method that uses the relation $K_{\mathrm{SH}}=K_{\mathrm{a}} \times K_{\mathrm{b}}$, where $K_{\mathrm{a}}$ is the dissociation constant of an acid ( HA or $\mathrm{BH}^{+}$) and $K_{\mathrm{b}}$ is that of a conjugate base ( $\mathrm{A}^{-}$or B ). $K_{\mathrm{a}}$ and $K_{\mathrm{b}}$ are determined independently by such methods as spectrophotometry, conductimetry and potentiometry.

Some $\mathrm{p} K_{\mathrm{SH}}$ values in nonaqueous solvents and water-organic solvent mixtures are listed in Table 6.6 [21,22]. They are in molal scale but can easily be converted to molar scale by the relation,

$$
\mathrm{p} K_{\mathrm{SH}}(\text { molar })=\mathrm{p} K_{\mathrm{SH}}(\text { molal })-2 \log \rho
$$

where $\rho$ is the density of solvent SH in $\mathrm{kg} \mathrm{dm}^{-3}$.

## 6.3 <br> Applications of Potentiometry in Nonaqueous Solutions

Potentiometry and potentiometric titrations are widely used in studying various types of reactions and equilibria in nonaqueous systems (Sections 6.3.1-6.3.4). They also provide a convenient method of solvent characterization (Section 6.3.5). Moreover, if the electrode potentials in different solvents can accurately be compared, potentiometry is a powerful method of studying ion solvation (Section 6.3.6).

### 6.3.1 <br> Acid-Base Reactions in Nonaqueous Solvents

Potentiometry is often used in determining dissociation constants, $\mathrm{p} K_{\mathrm{a}}$, and homoconjugation constants, $K^{f}\left(\mathrm{HA}_{2}{ }^{-}\right)$, for HA-type acids in aprotic solvents. Therefore, to

Table 6.6 Autoprotolysis constants ( $\mathrm{p} K_{\mathrm{SH}}$ ) for pure and mixed solvents.
| Pure solvents |  | Mixed solvents |  |  |
| :--- | :--- | :--- | :--- | :--- |
| Solvents ${ }^{\boldsymbol{a}}$ | $\mathrm{p} K_{\mathrm{SH}}$ | wt\% | Mole fraction | $\mathrm{p} K_{\mathrm{SH}}$ |
| Sulfuric acid | 3.33 | Water-methanol ${ }^{b}$ |  |  |
| 2-Aminoethanol | 5.7 | 0 | 0 | 13.997 |
| Formic acid | 6.2 | 20 | 0.1232 | 14.055 |
| $N$-Methylformamide | 10.74 | 50 | 0.3599 | 14.097 |
| Hydrogen fluoride ( $0^{\circ} \mathrm{C}$ ) | 12.5 | 70 | 0.5675 | 14.218 |
| Water | 14.00 | 90 | 0.8350 | 14.845 |
| Acetic acid | 14.45 | 98 | 0.9650 | 16.029 |
| 1,2-Diaminoethane | 15.2 | Water-ethanol ${ }^{b}$ |  |  |
| Ethylene glycol | 15.84 | 20 | 0.0891 | 14.33 |
| Formamide ( $20^{\circ} \mathrm{C}$ ) | 16.8 | 35 | 0.1739 | 14.57 |
| Methanol | 17.20 | 50 | 0.2811 | 14.88 |
| Ethanol | 18.88 | 80 | 0.6100 | 15.91 |
| 1-Propanol | 19.43 | Water-ethylene glycol ${ }^{b}$ |  |  |
| Hexamethylphosphoric triamide* | 20.56 | 10 | 0.0312 | 13.85 |
| 1-Pentanol | 20.65 | 30 | 0.1106 | 13.72 |
| 2-Propanol | 20.80 | 50 | 0.2249 | 13.66 |
| 1-Butanol | 21.56 | 70 | 0.4038 | 13.82 |
| Ethyl acetate | 22.83 | 90 | 0.7232 | 14.37 |
| Nitromethane* | $\geq 24$ | Water-1,2-dioxane ${ }^{b}$ |  |  |
| $N$-Methyl-2-pyrrolidinone* | $\geq 24.2$ | 20 | 0.0486 | 14.62 |
| Sulfolane* | 24.45 | 45 | 0.1433 | 15.74 |
| Propylene carbonate* | $\geq 29.2$ | 70 | 0.3230 | 17.86 |
| $N, N$-Dimethylacetamide | 31.2 | Water-acetonitrile ${ }^{c}$ |  |  |
| $N, N$-Dimethylformamide* | $\geq 31.6$ | 10 | 0.0465 | 14.27 |
| Ammonia ( $-33^{\circ} \mathrm{C}$ ) | 32.5 | 30 | 0.1583 | 14.93 |
| Acetone* | $\geq 32.5$ | 40 | 0.2264 | 15.32 |
| Dimethyl sulfoxide* | 33.3 | 50 | 0.3051 | 15.71 |
| Acetonitrile* | $\geq 33.3$ | 70 | 0.5059 | 16.76 |


$25^{\circ} \mathrm{C}$ unless otherwise stated.
${ }^{a}$ Ref. [22a] for solvents with an asterisk* and Ref. [22b] for others.
${ }^{b}$ Ref. [21a].
${ }^{c}$ Ref. [21b].
begin with, we describe the method of obtaining the values of $\mathrm{p} K_{\mathrm{a}}$ and $K^{f}\left(\mathrm{HA}_{2}{ }^{-}\right)$in an aprotic solvent in which no data of acid-base equilibrium is yet available. Procedures 1-4 seem to be appropriate in such a case [23,24].

Procedure 1 We select several HA-type acids, for which $\mathrm{p} K_{\mathrm{a}}$ values of $<7.5$ are expected, and accurately determine their $\mathrm{p} K_{\mathrm{a}}$ and $K^{\mathrm{f}}\left(\mathrm{HA}_{2}{ }^{-}\right)$by method(s) other than potentiometry. If the selected acid is a nitro-substituted phenol that has no tendency to homoconjugate (p. 75), we dissolve various amounts of it in the solvent and measure the UV/vis spectrophotometric absorption for the phenolate anion formed by dissociation. For the conductimetric determination of $\mathrm{p} K_{\mathrm{a}}$ and $K^{f}\left(\mathrm{HA}_{2}{ }^{-}\right)$, see Section 7.3.2.

Procedure 2 We construct cell (VI) using the above acids and their tetraalkylammonium salts, $\mathrm{R}_{4} \mathrm{NA}$, and measure the emfs of the cell by varying the ratio $C_{\mathrm{a}} / C_{\mathrm{s}}$ in wide ranges:

$$
\begin{array}{r}
\mathrm{Ag}\left|5 \mathrm{mM} \mathrm{AgClO}_{4}, 50 \mathrm{mM} \mathrm{Et}_{4} \mathrm{NClO}_{4}(\mathrm{~s}){ }_{\|}^{\|} \mathrm{C}_{a} \mathrm{HA}+\mathrm{C}_{s} \mathrm{R}_{4} \mathrm{NA}(\mathrm{~s})\right| \\
\text { glass electrode }
\end{array}
$$

Then, we get the values of $a\left(\mathrm{H}^{+}\right)$and pH of the solution, $C_{\mathrm{a}} \mathrm{HA}+C_{\mathrm{s}} \mathrm{R}_{4} \mathrm{NA}(\mathrm{s})$, using Eq. (6.19) and plot the emf-pH relation.

$$
\gamma^{2} C_{\mathrm{s}} a\left(\mathrm{H}^{+}\right)^{2}-\gamma a\left(\mathrm{H}^{+}\right) K_{\mathrm{a}}\left\{\left(C_{\mathrm{a}}+C_{\mathrm{s}}\right)+K^{\mathrm{f}}\left(\mathrm{HA}_{2}^{-}\right)\left(C_{\mathrm{s}}-C_{\mathrm{a}}\right)^{2}\right\}+K_{\mathrm{a}}^{2} C_{\mathrm{a}}=0
$$

If the emf- pH relation is linear and has a slope of $\sim 59.2 \mathrm{mV} / \mathrm{pH}$ (at $25^{\circ} \mathrm{C}$ ), it means that the pH response of the glass electrode is Nernstian. Although the actual confirmation of the Nernstian response is in a limited pH region, we temporarily assume that the response is Nernstian in all pH regions. ${ }^{11)}$

Procedure 3 We construct cell (VI) using the HA-type acid under study and its conjugate base and measure the emfs by varying the ratio $C_{\mathrm{a}} / C_{\mathrm{s}}$. The procedure to vary the ratio $C_{\mathrm{s}} / C_{\mathrm{a}}$ can be replaced by the titration of the acid HA with a strong base ( $\mathrm{Bu}_{4} \mathrm{NOH}$ in MeOH , toluene- MeOH or 2- PrOH ), but the alcohol introduced with the base may have some influence on the results. Because the glass electrode has been calibrated in Procedure 2, the emf values can be converted to pH values.

Procedure 4 We plot the pH versus $\left[C_{\mathrm{s}} /\left(C_{\mathrm{a}}+C_{\mathrm{s}}\right)\right]$ relation using the above results and get the values of $\mathrm{p} K_{\mathrm{a}}$ and $K^{\mathrm{f}}\left(\mathrm{HA}_{2}{ }^{-}\right)$for the acid under study. The $\mathrm{p} K_{\mathrm{a}}$ value is obtained by $\mathrm{p} K_{\mathrm{a}}=\mathrm{pH}_{1 / 2}-\log \gamma_{1 / 2}$, where $\mathrm{pH}_{1 / 2}$ and $\log \gamma_{1 / 2}$ are the pH and $\log \gamma$ at the half-neutralization ( $C_{a}=C_{s}$ ), regardless of the $K^{f}\left(\mathrm{HA}_{2}{ }^{-}\right)$value. The $K^{f}\left(\mathrm{HA}_{2}{ }^{-}\right)$value, on the other hand, is obtained by

$$
K^{\mathrm{f}}\left(\mathrm{HA}_{2}^{-}\right)=\frac{r^{2} C_{\mathrm{s}}-r\left(C_{\mathrm{a}}+C_{\mathrm{s}}\right)+C_{\mathrm{a}}}{r\left(C_{\mathrm{s}}-C_{\mathrm{a}}\right)^{2}}
$$

where $r=a\left(\mathrm{H}^{+}\right) \gamma /\left\{a\left(\mathrm{H}^{+}\right)_{1 / 2} \gamma_{1 / 2}\right\}$. More simply, $K^{\mathrm{f}}\left(\mathrm{HA}_{2}{ }^{-}\right)$can be obtained by curve fitting the experimental relation between ( $\mathrm{pH}-\mathrm{p} K_{\mathrm{a}}-\log \gamma$ ) and $\left[C_{\mathrm{s}} /\left(C_{\mathrm{a}}+\right.\right. C_{\mathrm{s}}$ )] to the theoretical relation, as in Figure 6.6. See Section 3.1.2 for more details.

Procedures 3 and 4 are for the acids of the HA type, but they can be applied with minor modifications to acids of the $\mathrm{BH}^{+}$type, for which homoconjugation is often negligible. From these studies, we find an appropriate pH buffer that is to be used to calibrate the glass electrode in routine pH measurements. Mixtures $(1: 1)$ of picric
11) If a deviation from the Nernstian response occurs, it can be detected in Procedures 3 and 4, especially for the $\mathrm{BH}^{+}$-type acids for which homoconjugation is negligible.

![](https://cdn.mathpix.com/cropped/2025_10_16_7c440fa85051e8b62e3ag-186.jpg?height=723&width=688&top_left_y=193&top_left_x=212)
Figure 6.6 Experimental results (circles) and theoretical curves for the relation of ( $\mathrm{pH}-\mathrm{p} K_{\mathrm{a}}-\log \gamma$ ) versus \% titrated in the titration of 5 mM salicylic acid in $\gamma$-BL with $0.09 \mathrm{M} \mathrm{Bu}_{4} \mathrm{NOH}$ (in toluene-MeOH) [20b]. Obtained with a $\mathrm{Ta}_{2} \mathrm{O}_{5}$-ISFET. $K^{f}\left(\mathrm{HA}_{2}{ }^{-}\right) / \mathrm{mol}^{-1} \mathrm{I}$ is 0 for curve 1 and 600 for curve 2.

acid/tetraalkylammonium picrate and diphenylguanidine/diphenylguanidinium perchlorate are examples of the candidates for such a pH buffer.

Potentiometry with a glass electrode is simple and convenient. We can use it to study the dissociation equilibria of very weak acids, for which spectrophotometry and conductimetry are inapplicable. Many data for acid dissociations in dipolar aprotic solvents have been determined by potentiometry with a glass electrode [22a]. However, the slow response of the glass electrode (Section 6.2.2) is fatal in some nonaqueous solutions, in which the solvent or solute is not stable enough or the moisture introduced during the time-consuming measurement has serious effects on the results. As described above, the response of the pH-ISFET in nonaqueous solutions is much faster than that of the glass electrode [20]. We used the pH-ISFET successfully to study acid-base equilibria in $\gamma$-butyrolactone, which is easily hydrolyzed and in which the glass electrode did not give reliable results [20b].

The pH window is very wide in solvents that are weak both in acidity and in basicity. The widths of the pH window are well over 30 in such solvents, compared to about 14 in water (Table 6.6). The usefulness of these expanded pH regions is discussed in Section 3.2.2. In particular, potentiometric acid-base titrations in such solvents are highly useful in practical chemical analyses as well as in physicochemical studies [25]. Acid-base titrations in nonaqueous solvents were popular until 1980s, but now most have been replaced with chromatographic methods. However, the pH-ISFETs are promising to realize simple, rapid and miniature-scale acid-base titrations in nonaqueous solvents. For example, by using an $\mathrm{Si}_{3} \mathrm{~N}_{4}$-type pH-ISFET, we can get an
almost complete titration curve in less than 20 s in the solution containing several different acids [20d].

Some redox processes consume or generate protons. Thus, some electrode reactions are influenced by the pH of the solution, while some conversely influence the pH of the solution. To elucidate the electrode processes, it is desirable to measure both the pH of the solution and the electrode reaction. The relations between pH and the electrode processes have been well studied in aqueous solutions. However, in nonaqueous solutions, such studies have been scarce, except a few cases in recent years. This problem is dealt with in Section 8.3.1.

### 6.3.2 <br> Precipitation Reactions in Nonaqueous Solutions

By running a potentiometric precipitation titration, we can determine the compositions of the precipitate and its solubility product. Various cation- and anion-selective electrodes as well as metal (or metal amalgam) electrodes work as indicator electrodes. For example, Coetzee and Martin [26] determined the solubility products of metal fluorides in AN, using a fluoride ion-selective $\mathrm{LaF}_{3}$ single-crystal membrane electrode. Nakamura et al. [2] also determined the solubility product of sodium fluoride in AN and PC, using a fluoride ion-sensitive polymer-membrane electrode, which was prepared by chemically bonding the phtharocyanin cobalt complex to polyacrylamide (PAA). The polymer-membrane electrode was durable and responded in Nernstian ways to $\mathrm{F}^{-}$and $\mathrm{CN}^{-}$in solvents such as AN and PC.

### 6.3.3 <br> Complex Formation Reactions in Nonaqueous Solutions

Many potentiometric studies have been carried out to obtain information about the compositions and the formation constants of metal complexes in nonaqueous solutions. Ion-selective electrodes and metal (or metal amalgam) electrodes are used as indicator electrodes.

For example, the formation constants of $1: 1$ complexes of alkali metal ions with crown ethers or cryptands have been determined by Procedure 1 or Procedure 2 below [27].

$$
\begin{aligned}
& \mathrm{M}^{+}+\mathrm{L} \rightleftarrows \mathrm{ML}^{+} \\
& K(\mathrm{ML})=\frac{a\left(\mathrm{ML}^{+}\right)}{a\left(\mathrm{M}^{+}\right) a(\mathrm{~L})}=\frac{\gamma_{\mathrm{ML}}\left[\mathrm{ML}^{+}\right]}{a\left(\mathrm{M}^{+}\right)[\mathrm{L}]}
\end{aligned}
$$

Procedure 1 Cell (VII) is constructed using a univalent cation-sensitive glass electrode ( Ag electrode for $\mathrm{Ag}^{+}$) and the emf is measured by titrating metal ion $\mathrm{M}^{+}$with ligand L .

$$
\begin{gathered}
\mathrm{Ag} \mid 5 \mathrm{mM} \mathrm{AgClO}_{4}, 0.1 \mathrm{M} \mathrm{Et}_{4} \mathrm{NPic}(\mathrm{~s})_{\|}^{\|} 1 \mathrm{mM} \mathrm{MClO}_{4} \\
+10 \mathrm{mM} \mathrm{Et}_{4} \mathrm{NPic}+\mathrm{L}(\mathrm{~s}) \mid \text { glass electrode }
\end{gathered}
$$

The emf is converted to $\mathrm{p} a_{\mathrm{M}}\left(=-\log a\left(\mathrm{M}^{+}\right)\right)$and the values of $\mathrm{p} a_{\mathrm{M}}$ are plotted against the amount of L added. If $\mathrm{M}^{+}$and L react in a $1: 1$ ratio, the formation constant can be obtained by the following relation at twice the equivalence point: $\log K(\mathrm{ML})=\mathrm{p} a_{\mathrm{M}}+\log \gamma_{\mathrm{ML}}$. If the complex is very stable (log $K(\mathrm{ML}) \geq 10$ ), the concentration of the free $\mathrm{M}^{+}$after the equivalence point may be too low for the glass electrode to get the Nernstian response. In that case, an indirect method as in Procedure 2 is used.

Procedure 2 Cell (VIII) is constructed using silver electrodes on the two sides. After the equilibrium of reaction (6.10) is reached in the solution on the left of the junction, the emf of the cell is measured and the equilibrium constant $K_{\mathrm{ex}}$ (Eq. (6.11)) is obtained by calculation. ${ }^{12)}$ If $K(\mathrm{AgL})$ is known, we can get the value of $K(\mathrm{ML})$.

$$
\begin{aligned}
& \mathrm{Ag}\left|c_{1} \mathrm{AgClO}_{4}, c_{2} \mathrm{MClO}_{4}, c_{3} \mathrm{~L}(\mathrm{~s})_{\|}^{\|} c_{1} \mathrm{AgClO}_{4}, c_{2} \mathrm{MClO}_{4}(\mathrm{~s})\right| \mathrm{Ag} \\
& \mathrm{AgL}^{+}+\mathrm{M}^{+} \rightleftarrows \mathrm{ML}^{+}+\mathrm{Ag}^{+} \\
& K_{e x}=\frac{\left[\mathrm{ML}^{+}\right]\left[\mathrm{Ag}^{+}\right]}{\left[\mathrm{AgL}^{+}\right]\left[\mathrm{M}^{+}\right]}=\frac{K(\mathrm{ML})}{K(\mathrm{AgL})}
\end{aligned}
$$

This method is applicable if $K(\mathrm{AgL}) / K(\mathrm{ML})$ is between $10^{2}$ and $10^{7}$.
Potentiometry is also useful to study step-wise complex formations. As an example, we consider here the case in which ion $X$ in inert solvent $s$ is complexed step-wise with other solvents D [28].

$$
\begin{array}{ll}
\mathrm{X}+\mathrm{D} \rightleftarrows \mathrm{XD} & \beta_{1}=\frac{a(\mathrm{XD})}{a(\mathrm{X})[\mathrm{D}]} \\
\mathrm{X}+2 \mathrm{D} \rightleftarrows \mathrm{XD}_{2} & \beta_{2}=\frac{a\left(\mathrm{XD}_{2}\right)}{a(\mathrm{X})[\mathrm{D}]^{2}}
\end{array}
$$

Cell (IX) (XY is either $\mathrm{X}^{+} \mathrm{Y}^{-}$or $\mathrm{X}^{-} \mathrm{Y}^{+}$) is constructed, D is added step-wise to the sample solution that is initially in pure $s$ and the emf is measured after each addition:

$$
\begin{gathered}
\mathrm{Ag} \mid 5 \mathrm{mM} \mathrm{AgClO}{ }_{4}(\mathrm{~s}){ }_{\|}^{\|} 0.1 \mathrm{M} \mathrm{Et}_{4} \mathrm{NPic}(\mathrm{~s}){ }_{\|}^{\|} 1 \mathrm{mM} \mathrm{XY} \\
10 \mathrm{mM} \mathrm{Et}_{4} \mathrm{NPic}(\mathrm{~s}+\mathrm{D}) \mid \text { indicator electrode }
\end{gathered}
$$

12) We consider that in cell (VIII), $\mathrm{s}=\mathrm{PC}, \mathrm{M}^{+} =\mathrm{Na}^{+}$and $\mathrm{L}=$ dibenzocryptand( $2,2,2$ ), and $c_{1}=3.7 \times 10^{-4} \mathrm{M}, c_{2}=1.29 \times 10^{-2} \mathrm{M}$ and $c_{3} 1.06 \times 10^{-3} \mathrm{M}$ [27b]. At the equilibrium, in the left compartment, $c_{1}=\left[\mathrm{Ag}^{+}\right]+\left[\mathrm{AgL}^{+}\right]$, $c_{2}=\left[\mathrm{M}^{+}\right]+\left[\mathrm{ML}^{+}\right]$and $c_{3}=[\mathrm{L}]+\left[\mathrm{ML}^{+}\right]+ \left[\mathrm{AgL}^{+}\right] . \mathrm{p} a_{\mathrm{Ag}}=8.90$ is obtained from the equilibrium emf and from it, we get $\left[\mathrm{Ag}^{+}\right]=$
$1.5 \times 10^{-9} \mathrm{M}$ using the activity coefficient of 0.85 . We separately get $K(\mathrm{AgL})=7.5 \times 10^{15}$ by Procedure 1. Then, $[\mathrm{L}]=3.7 \times 10^{-11} \mathrm{M}$ (negligibly small). From these we get $\left[\mathrm{AgL}^{+}\right] 3.7 \times 10^{-4} \mathrm{M},\left[\mathrm{NaL}^{+}\right]=6.9 \times 10^{-4} \mathrm{M}$ and $\left[\mathrm{Na}^{+}\right]=1.22 \times 10^{-2} \mathrm{M}$. Thus, from Eq. 6.11, we get the final result, $K\left(\mathrm{NaL}^{+}\right)=1.7 \times 10^{9}$.

If the potential change of the indicator electrode due to the addition of D is expressed by $\Delta E$, we get

$$
\exp \left(-\frac{R T \Delta E}{z F}\right)=1+\beta_{1}[\mathrm{D}]+\beta_{2}[\mathrm{D}]^{2}+\cdots
$$

where $z$ is the ionic charge. When D is added in large amount, the decrease in the activity of solvent $s$ must be taken into account (see Eq. (6.18)). The values of $\beta_{1}, \beta_{2}, \ldots$ are obtained graphically or by computer calculation.

Using this method, the step-wise complex formation constants of cations with basic solvents and of anions with protic solvents have been determined in relatively inert solvents such as AN [28], PC [29] and acetylacetone (Acac) [30]. The original objective of this study is to determine the step-wise formation constants of complex $\mathrm{XD}_{i}(i=1,2, \ldots)$ in inert solvents. However, as described in Section 6.3.6, the results are applicable to evaluate the Gibbs energies of transfer of ion X from solvent s to mixed solvent $(s+\mathrm{D})$ and solvent $\mathrm{D}[29,31]$. Thus, the results can also be applied to obtain the relative concentrations of the dissolved species of X (i.e. $\mathrm{XD}_{i}$ ) as a function of the composition of the mixed solvent.

### 6.3.4 <br> Redox Reactions in Nonaqueous Solutions

The characteristics of the redox reactions in nonaqueous solutions were discussed in Chapter 4. Potentiometry is a powerful tool for studying redox reactions, although polarography and voltammetry are more popular. The indicator electrode is a platinum wire or other inert electrode. We can accurately determine the standard potential of a redox couple by measuring the electrode potential in the solution containing both the reduced and the oxidized forms of known concentrations. Potentiometric redox titrations are also useful to elucidate redox reaction mechanisms and to obtain standard redox potentials. In some solvents, the measurable potential range is much wider than in aqueous solutions, and various redox reactions that are impossible in aqueous solutions are possible.

In the potentiometric redox titrations shown in Section 4.3, Cu (II) in AN was often used as a strong oxidizing agent. The following is the procedure employed by Senne and Kratochivil [32] for determining the accurate value of the standard potential of the $\mathrm{Cu}(\mathrm{II}) / \mathrm{Cu}(\mathrm{I})$ couple in AN.

The emf of cell (X), $E_{\text {cell }}$, is given by Eq. (6.12),

$$
\begin{array}{r}
\mathrm{Ag}(\mathrm{Hg}) \mid c_{1} \mathrm{AgClO}_{4}, c_{\mathrm{x}} \mathrm{Et}_{4} \mathrm{NClO}_{4}(\mathrm{AN})_{\|}^{\|} c_{2} \mathrm{CuClO}_{4}, c_{3} \mathrm{Cu}\left(\mathrm{ClO}_{4}\right)_{2} \\
c_{\mathrm{x}} \mathrm{Et}_{4} \mathrm{NClO}_{4}(\mathrm{AN}) \mid \mathrm{Pt}
\end{array}
$$

$$
E_{\text {cell }}=E_{\text {cell }}^{0}+0.05916 \log \frac{[\mathrm{Cu}(\mathrm{II})]}{[\mathrm{Cu}(\mathrm{I})][\mathrm{Ag}(\mathrm{I})]}+0.05916 \log \frac{\gamma_{\mathrm{Cu}(\mathrm{II})}}{\gamma_{\mathrm{Cu}(\mathrm{I})} \gamma_{\mathrm{Ag}(\mathrm{I})}}-E_{\mathrm{j}}
$$
