Repository: cunyu-liu/electrolyte_ailab

File: fine-tune/bookData/Electrolytes, Interfaces and Interphases Fundamentals and Applications in Batteries.md (part 15 of 47)
## 1 What Is an Electrolyte?
What is the difference between eqn (9.88) and eqn (9.90)? In the for- mer, the molecular weight of the whole compound $\mathrm{LiCoO}_{2}$ was used, whereas in the latter, if graphite is viewed as a "container" for $\mathrm{Li}^{+}$in such intercalation chemistry (to be discussed in Chapter 10), then only the weight of the container (72) was counted, with the contents in the container ( $\mathrm{Li}^{+}$) completely ignored. The justification behind this peculiar "container-only" approach seemed to have stemmed from
the fact that graphite (and some other anode hosts) can be used in its non-lithiated state as an electrode, whereas most cathode materials such as $\mathrm{LiCoO}_{2}$ are used in the lithiated state, because their crystalline lattice needs stabilization provided by the $\mathrm{Li}^{+}$intercalated therein.

Extending this "container-only" approach to silicon, another anode host for lithium-ion batteries, since each silicon atom is believed to be able to accommodate up to $4.4 \mathrm{Li}^{+}$:

$$
\mathrm{Si}^{0}+4.4 \mathrm{Li}^{+} \underset{-4.4 \mathrm{e}}{\stackrel{+4.4 \mathrm{e}}{\rightleftharpoons}} \mathrm{SiLi}_{4.4}
$$

we would obtain the corresponding specific capacity for silicon:

$$
C_{\mathrm{Si}}^{\mathrm{s}}=\frac{0.2778}{M_{\mathrm{Si}}} z_{\mathrm{Si}} F=\frac{0.2778}{28.08} \times 4.4 \times 96485.33=4199 \mathrm{mAhg}^{-1}
$$

which, like that for graphite, is a widely used number in the literature.
Recalling that we have calculated the specific capacity of $\mathrm{Li}^{0}$ to be $3856 \mathrm{~mA} \mathrm{~h} \mathrm{~g}^{-1}$ [eqn (9.64)], one could very likely be tempted to draw the conclusion that "silicon provides a higher specific capacity than lithium metal". In fact, the author has seen similar statements multiple times in peer-reviewed publications, proposals and presentations, some of which were even from rather senior researchers.

But is it correct? Clearly it does not make any sense.
Silicon is a "container" for $\mathrm{Li}^{+}$. No matter how many $\mathrm{Li}^{+}$it can accommodate, it cannot possibly provide a higher specific capacity than a neat $\mathrm{Li}^{0}$ metal electrode, which can be considered as "container-less" $\left(M_{i}=0\right)$. In other words, if one applies the same "container-only" approach to a neat $\mathrm{Li}^{0}$ metal electrode, its specific capacity should be infinity!

Therefore, in this context, the $372 \mathrm{~mA} \mathrm{~h} \mathrm{~g}^{-1}$ for graphite or 4199 mA $\mathrm{h} \mathrm{g}^{-1}$ for silicon cannot be directly compared with $3856 \mathrm{~mA} \mathrm{~h} \mathrm{~g}^{-1}$ for $\mathrm{Li}^{0}$ metal, although for graphite this mistake does not seem so apparent owing to its much smaller specific capacity. In order to be evaluated against $\mathrm{Li}^{0}$ metal, these capacities have to be recalculated by considering the molecular weight of the whole species involved, such as

$$
\begin{gathered}
C_{\mathrm{GR}}^{\mathrm{S}}=\frac{0.2778}{M_{\mathrm{C}_{6} \mathrm{Li}}} z_{\mathrm{GR}} F=\frac{0.2778}{78.95} \times 96485.33=339.50 \mathrm{mAhg}^{-1} \\
C_{\mathrm{Si}}^{\mathrm{S}}=\frac{0.2778}{M_{\mathrm{SiLi}_{4.4}}} z_{\mathrm{Si}} F=\frac{0.2778}{58.66} \times 4.4 \times 96485.33=2010.50 \mathrm{mAhg}^{-1}
\end{gathered}
$$

Now these numbers make much better sense, and can be compared with the $3856 \mathrm{~mA} \mathrm{~h} \mathrm{~g}^{-1}$ for $\mathrm{Li}^{0}$ metal. Note that since each silicon atom must accommodate so many lithium atoms, the overall mass of the eventual lithiated state more than doubles, and the specific capacity correspondingly is halved from 4199 to $2010 \mathrm{~mA} \mathrm{~h} \mathrm{~g}^{-1}$.

The "take-home message" of this section is that when one wants to compare the specific capacities of different single-electrode materials, attention must be paid to ensure that these specific capacities were calculated from the same standard, no matter whether it is "entire molecular weight" or "container-only".

In a broader sense, the same discretion should be exercised when evaluating the capacities reported in the literature, which have been calculated on diverse standards for different purposes. Some count only the mass of a single electrode and hence are only valid to evaluate a new material when its full cell configuration remains unknown, some count the masses of both the cathode and anode while ignoring the "inert" masses of the electrolyte, separator and cell packaging materials, and some count the entire cell masses that include everything.

### 9.1.3.7 Energy Quality

In Section 9.1.3.5, we mentioned that the energy involved in an electrochemical device is determined by both capacity and cell voltage [eqn (9.59)], which is realized by the electric work done by a charge traveling across the potential difference. In a visual manner, such energy could be represented by the area enclosed by the curves in Figure 9.5.

This leads to the question of whether, given the fixed amount of energy, it matters at what voltage the energy is delivered. The answer is yes, and this leads to the concept of "energy quality", which describes, in general, the efficiency for one form of energy to be converted to useful work or another form of energy.

With a given amount of energy, the voltage at which the energy is delivered is an important parameter that determines what applications a battery can be used for. This could be easily understood by analogy with either hydraulic energy delivered at various water-level differences or thermal energy delivered at various temperature dif- ferences: the smaller these differences are, the less useful the energy is. Thus, at higher water-level differences, water flows faster, and has a much greater impact on the blades of the turbine, while waterlevel differences below a certain value would fail to push the turbine (Figure 9.7). Likewise, the efficiency in various heat engines also

![](https://cdn.mathpix.com/cropped/2025_10_16_c9f804f118ee3f949b1eg-270.jpg?height=444&width=1099&top_left_y=225&top_left_x=220)
Figure 9.7 The energy quality describes the efficiency of converting one form of energy into another form or doing useful work. In hydroelectric power generation, the quality of the energy released by a water reservoir is proportional to the difference in water levels ("hydraulic head", $\Delta h$ ), which is a critical factor to drive the load, and is closely analogous to temperature differences ( $\Delta T$ ) in thermal energy or potential (voltage) differences ( $\Delta V$ ) in electric energy. Energy quality is also directly associated with how fast the energy can be available (i.e. power) from the system.

directly relies on the temperature difference, as described quantitatively by the Carnot limit in thermodynamics.

For electric energy, if one uses it to drive a load of fixed resistance $R$, the effect of voltage is best reflected in the power $(P)$, defined as the energy released in unit time:

$$
P=\frac{\mathrm{d} E}{\mathrm{~d} t}
$$

From eqn (9.60), we have

$$
\mathrm{d} E=V \mathrm{~d} q
$$

Hence

$$
P=\frac{\mathrm{d} E}{\mathrm{~d} t}=V \frac{\mathrm{~d} q}{\mathrm{~d} t}=V i
$$

where $i$ is current, defined in Section 5.2 as the quantity of charge passing through unit area in unit time [eqn (5.45)]. According to Ohm's law:

$$
i=\frac{V}{R}
$$

which turns eqn (9.98) into

$$
P=\frac{V^{2}}{R}
$$

Thus, the usefulness of a battery in powering a load such as an electric motor is particularly sensitive to its voltage. Examples include electric lawn mowers and blowers, where the rpm of the motor cannot be sustained when the battery voltage is below a certain level, or electric vehicles, where banks of batteries have to connected in series to generate an output voltage of at least 300 V .

Huggins proposed a rough energy quality quantification for batteries, in which he ranked those delivered below 1.5 V as low quality, those between 1.5 and 3.0 V as medium quality and those at 3.0 V and above as high quality. ${ }^{4}$ While most commercial lithium-ion batteries can deliver energy at a nominal 4.0 V , active research has been conducted seeking 5 V class chemistries.

In high-voltage batteries, the electrolytes play a critically important role, because they must not only support the mass transport of needed chemical species in the bulk, but must also withstand such high electrochemical stress without decomposing.

The severity of such electrochemical stress caused by high voltages can be exemplified by the Tafel behavior discussed in Section 6.5.5.3, where we demonstrated that any increase in overpotential could trigger an exponential increase in current. It is under such electrochemical stress that high-voltage electrolytes must remain inert, which has to be realized through the formation of interphases on both electrodes.

### 9.1.3.8 Battery Chemistries: Conversion Reaction vs. Intercalation

Since Alessandro Volta invented the very first battery in 1799, numerous chemistries have been employed to harness the energy held therein; however, despite the diverse chemistries, whether primary or rechargeable, and no matter whether they are aqueous or nonaqueous in nature, we can divide all of them into just two categories: conversion reaction and intercalation.

Before the invention of lithium-ion batteries, most battery chemistries were based on the conversion reaction type (Figure 9.8a), in which the structure of the electrode is replaced with a new structure during the cell reaction. The advantage of such chemistries is obviously the high capacity and energy associated with the reactions, because every

![](https://cdn.mathpix.com/cropped/2025_10_16_c9f804f118ee3f949b1eg-272.jpg?height=1160&width=1177&top_left_y=222&top_left_x=180)
Figure 9.8 The two basic types of battery chemistries. (a) Conversion reaction type, where the electrode structures experience complete destruction and re-formation, hence the reversibility is poor. (b) A typical host-guest complex consisting of a guest cation trapped in a chelation cage formed by an ether-based supermolecular structure. (c) Intercalation reaction, where the scaffold structures of the host electrodes experience little change as the guest ion intercalates into or de-intercalates from the host. In intercalation chemistry, the redox reactions occur on the host, while the entry and exit of the guest ions cooperate to ensure the balance of charge. (d) The dual-intercalation cell design proposed by Armand in 1980, which was later adopted in lithium-ion batteries. In the 1980s, no anode intercalation host was available, owing to the absence of key knowledge on electrolytes and interphases.

component participates in the cell reaction. The disadvantage is their reversibility, which becomes a "fatal" weakness if one wants to recharge such batteries. Since the original structure of the electrode has been entirely destroyed, it is almost impossible to restore the original structure precisely by putting every component back to their original location. Such irreversibility occurs during every chargedischarge cycle, whose accumulation over the time leads to complete failure of the chemistry (Figure 9.8a).

Examples of conversion reaction chemistries include that of the Daniell cell and all metallic anode materials such as $\mathrm{Li}^{0}$.

The other type of battery chemistry is intercalation, in which the basic electrode structures remain relatively static ("topotactic") during the redox reactions, while the charge separation is created by the intercalation of guest ions in the scaffold of the electrode hosts (Figure 9.8c).

Intercalation electrode chemistry can be considered a natural electrochemical extension of the so-called "host-guest chemistry" concept that emerged in the 1960s. The core concept of host-guest chemistry is that new properties and functions emerge following the association between host molecule and guest molecule, while such properties and functions could be reversible provided that the bonding between the host and guest is non-covalent in nature (Figure 9.8b). In other words, the bonding involved in the host-guest chemistry is mainly via Coulombic force, hydrogen bonding or van der Waals force. The supermolecular structure thus formed dictates both the properties and the reversibility of the host-guest complexes, as exemplified by molecules as simple as crown ethers or as complex as enzymes. For their trailblazing work in host-guest chemistry, Cram, Lehn and Pedersen were awarded the Nobel Prize in Chemistry in $1987 .{ }^{5}$

As the electrochemical version of host-guest chemistry, an intercalation electrode is actually a host attached to an electrode, so that the entry and exit of the guest species, often an ion, can be quantitatively and reversibly controlled via the electrons injected or withdrawn via the electrodes. Apparently, the reversibility of such electrode chemistries should be much superior to that of the conversion reaction type, because the changes in electrode structures are confined to a min- imum, in strong contrast to the conversion reactions where severe phase and lattice changes in each cycle of charging and discharging occur accompanied by destruction and re-formation of chemical bonding.

However, the excellent reversibility of intercalation chemistries come at the expense of the specific capacity and energy density, as
these inert scaffold lattices do not participate in the cell reaction, and introduce certain "penalties".

While the earliest application of the intercalation concept on electrodes was achieved by Whittingham in 1976 with the demonstration of a layer-structured chalcogenide, lithium titanium disulfide ( $\mathrm{LiTiS}_{2}$ ), ${ }^{6}$ and improved by Goodenough and co-workers in 1980 by switching from sulfides to oxides, ${ }^{7}$ the test batteries they built were actually hybrid in nature, as the anode used therein was still lithium metal, $\mathrm{Li}^{0}$, which is a conversion reaction by nature. In other words, the excellent reversibility anticipated from intercalation chemistries could not be unlocked owing to the presence of conversion reaction materials in the cell.

The initial dual-intercalation battery concept was proposed by Armand in 1980 (Figure 9.8d), ${ }^{8}$ and represented the exact configuration of lithium-ion batteries used nowadays, in addition to many other metal-ion batteries under development since the 2000s, including sodium-ion and magnesium-ion batteries. The foundation for such dual-intercalation chemistry is that one must find two intercalation hosts, which, upon intercalating a guest ion, must display electrode potentials sufficiently different from each other that a meaningful battery could be created. However, in the 1980s, most intercalation materials known were transition metal chalcogenides or oxides, the potential differences of which are not large enough to make such dual-intercalation batteries meaningful, while the graphite host intercalated with $\mathrm{Li}^{+}\left(\mathrm{LiC}_{6}\right)$, although known since the 1950s, could not be synthesized via electrochemical means at the time. Hence such innovative design could only remain on the drawing board. It took decades of efforts by numerous scientists and engineers to finally produce a carbonaceous anode host for $\mathrm{Li}^{+}$, which led to the commercialization of lithium-ion batteries in the early 1990s by Sony. In such processes, the knowledge of the correct electrolytes and the interphase chemistries on the anode surface constitutes the key knowhow.

The typical intercalation chemistries currently used in lithium-ion batteries include cathodes based on transition metal oxides such as $\mathrm{LiCoO}_{2}$ or its homologs with similar layered structures, and carbonaceous anode materials with varying graphitic contents. $\mathrm{Li}^{+}$accom- modated in those crystalline structures could generate a potential difference in the range $3.5-5.0 \mathrm{~V}$, which is characterized with excellent reversibility, as represented by a cycle life of up to thousands of times.

As the first battery employing dual-intercalation chemistry, the lith-ium-ion battery has changed our lives significantly since the 1990s. Its invention was recognized in 2019 by the award of the Nobel Prize in

Chemistry to Whittingham, Goodenough and Yoshino. Yoshino was responsible for integrating the cathode, anode and electrolyte into a working cell in the mid-1980s at Asahi Kasei, although at the time the anode was still amorphous carbon with a negligible degree of graphitization, owing to the lack of knowledge on the interphasial chemistry between the electrolyte and graphite. ${ }^{9}$

Three decades after the emergence of the first-generation lithiumion batteries, the capacities and energy densities of intercalation chemistries seem to be approaching their ceilings. Hence conversion reaction-type materials are being more and more frequently revisited by researchers pursuing next-generation battery chemistries with higher performances, in the hope that their intrinsic reversibility issue could be resolved with the new knowledge, tools and techniques achieved in the areas of nanostructure, in situ/operando characterization and electrolytes and interphases.

### 9.1.4 Pseudo-capacitors

In Sections 9.1.1-9.1.3 we covered two major classes of energy storage devices, electrochemical double-layer capacitors that operate exclusively with non-Faradaic processes at two-dimensional interfaces, and batteries and fuel cells that operate exclusively with Faradaic processes in the three-dimensional structure of the electrode materials.

Whereas the three-dimensional nature of Faradaic reactions would be most apparent in batteries, for fuel cells this characteristic may seem less obvious, as the electronation and de-electronation reactions of oxygen and fuels occur in the triphasic region involving liquid (electrolyte), solid (inert electrode substrate) and gas (electrode active materials), which appear to be two-dimensional in nature also. However, one must remember that the actual electrode materials here are oxygen and hydrogen gases (or other fuels). Complete consumption of these electrode materials, of course, mandates that the redox reactions proceed deep into the interior of both materials.

Between these two extremes of two-dimensional non-Faradaic capacitance behavior and three-dimensional Faradaic behavior, there is an intermediate class of electrochemical devices, which operate on Faradaic reactions to generate or store energy, but all of these Faradaic charge-transfer processes are confined to the two-dimensional interfaces between electrode and electrolyte (or at least "near" such interfaces), without penetrating the bulk of the electrodes. Such behavior is called pseudo-capacitance. ${ }^{10}$ Since the electronation and
de-electronation of species therein are confined to the electrode surface, such reactions are also referred to as "quasi-two-dimensional reactions".

As an intermediate between typical capacitance and Faradaic behaviors, pseudo-capacitance displays an array of properties with mixed characteristics derived from the two. On the one hand, the power density (up to $10^{3} \mathrm{~W} \mathrm{~kg}^{-1}$ ) and reversibility (up to $10^{5}$ cycles) of pseu-do-capacitors are similar to those of electrochemical double-layer capacitors ( $10^{4} \mathrm{~W} \mathrm{~kg}^{-1}$ and $10^{6}$ cycles) thanks to the two-dimensional nature of the reactions; on the other, their energy densities ( $>10 \mathrm{~W} \mathrm{~h} \mathrm{~kg}^{-1}$ ) enabled by the Faradaic process are somewhat higher than those of electrochemical double-layer capacitors, but still far below what batteries can achieve.

However, based on the electrochemical signatures to be discussed in the next section, the pseudo-capacitance bears a much higher resemblance to capacitance than a typical battery, such as a rectangular cyclic voltammogram and sloping linear galvanostatic responses.

The nature of the redox reactions involved in pseudo-capacitance depend on the electrode materials and the electrolyte. Most pseudocapacitors function in acidic aqueous electrolytes, and usually operate with the protonation/de-protonation of certain noble metals, such as platinum ( Pt ) or gold ( Au ), or oxides based on transition or noble metals, such as manganese ( $\mathrm{MnO}_{2}$ ), titanium ( $\mathrm{TiO}_{2}$ ) or ruthenium ( $\mathrm{RuO}_{2}$ ). Such reactions normally involve only a monolayer or quasi-monolayer of these oxides. A typical example of this class is $\mathrm{RuO}_{2}$, the reversible protonation of which generates a specific capacitance of $200-400 \mathrm{~F} \mathrm{~g}^{-1}$ (compared with 150-200 F g ${ }^{-1}$ for pure double-layer capacitance):

$$
\mathrm{RuO}_{2}+\delta \mathrm{H}^{+} \underset{-\delta \mathrm{e}}{\stackrel{+\delta \mathrm{e}}{\rightleftharpoons}} \mathrm{RuO}_{2-\delta}(\mathrm{OH})_{\delta}
$$

The majority of pseudo-capacitance relies on the charge-transfer process in a conversion reaction manner. However, the emergence of nanostructured materials in recent decades has gradually obscured the demarcation between bulk and surface, and hence transformed certain typical intercalation reactions into pseudo-capacitance. The most notable example is the flagship intercalation compound for lithium-ion batteries, $\mathrm{LiCoO}_{2}$, whose intercalation sites for $\mathrm{Li}^{+}$that were originally located within the layered structure become surface adsorption sites for $\mathrm{Li}^{+}$if the surface area of the $\mathrm{LiCoO}_{2}$ is sufficiently large, while its electrochemical behavior experiences a corresponding shift towards pseudo-capacitance.

In order to differentiate such pseudo-capacitance from the "intrinsic pseudo-capacitance" demonstrated by the reversible protonation of $\mathrm{RuO}_{2}$ as shown in eqn (9.101), which is independent of the particle size of the materials, some researchers called it "extrinsic pseudocapacitance", which becomes available only when the surface area of the materials is sufficiently large that these bulk intercalation sites become surficial.

Finally, an effort should be made to clear up the confusion caused by the use of semantics.

A rather vague but very popular term, "supercapacitor" or "ultracapacitor", often appears in the scientific literature and also popular media to describe either electrochemical double-layer capacitors or pseudo-capacitors, or both. The initial purpose of coining such a term was to differentiate these capacitors from the more traditional dielectric capacitors (also known as electrostatic capacitors), which rely on dipole orientations in dielectrics to achieve energy storage, very similar to what was described in Figure 3.2. The energy densities available from such partial charge separations are significantly lower than those from either electrochemical double-layer capacitors or pseudo-capacitors ( $\sim 1.389 \times 10^{-3} \mathrm{W} \mathrm{h} \mathrm{kg}^{-1}$ ), but they can deliver such energy on a much shorter time scale ( $\sim 10^{-6} \mathrm{~s}$ ) at much higher voltages ( $10^{2}-10^{3} \mathrm{~V}$ ), in comparison with $\sim 10^{-3} \mathrm{~s}$ and $1-3 \mathrm{~V}$ for electrochemical double-layer capacitors and pseudo-capacitors.

Since dielectric capacitors involve no electrochemical reactions or processes, they are beyond the scope of this book.

### 9.1.5 Comparison and Transition Between Capacitors and Batteries

Previously, we compared the energy contained in a battery with the energy held by a huge body of water, the nearly infinite volume of which ensures that the difference between water levels ( $\Delta h$ ) remains almost constant during the flow of the water (Figure 9.7). As mentioned in Section 9.1.3, the almost constant cell voltage of a battery is enabled by the constant eigenpotential of each electrode material, which is determined solely by the chemical nature of the material and is independent of the amount of the electrode materials. Therefore, the cell voltage ( $\Delta V$ ) and charge quantity ( $Q$ ) are decoupled from each other:

$$
\Delta V=\text { constant }
$$

while the energy contained in such a battery ( $E_{\mathrm{B}}$ ) is expressed as

$$
E_{\mathrm{B}}=Q \times \Delta V
$$

In fact, both eqn (9.102) and (9.103) have been expressed in different forms in the preceding sections. Here we will retain these simpler forms for the convenience of discussion in this section.

From a similar perspective, the appropriate analog for electrochemical double-layer capacitor should be a water reservoir of finite volume, where the water level constantly changes with the amount of water in the tank (Figure 9.9a). As mentioned in Section 9.1.2, in this case the cell voltage is proportional to the quantity of charges separated. In other words, the cell voltage and charge quantity are coupled together:

$$
\Delta V=k \times Q
$$

![](https://cdn.mathpix.com/cropped/2025_10_16_c9f804f118ee3f949b1eg-278.jpg?height=775&width=1193&top_left_y=1001&top_left_x=171)
Figure 9.9 (a) The energy stored in electrochemical double layers is similar to the potential energy contained in a body of water that is of finite volume, because the potential difference between the two electrodes ( $\Delta V$ ) incurred by the charge separation is a function of the quantity of charge separated (Q), just like the height of the water level $\Delta h$ varying with the volume of water. (b) With an identical quantity of charge $Q$ separated at an identical voltage $V$, the energy held in an electrochemical double-layer capacitor is half of that held in a battery.

which is actually a variation of eqn (6.32), and $k$ is the reciprocal capacitance $(1 / C)$. Therefore, the energy contained in such an electrochemical double-layer capacitor ( $E_{\mathrm{C}}$ ) is given by

$$
E_{\mathrm{C}}=\int_{0}^{Q} V(Q) \mathrm{d} Q=\int_{0}^{Q} \frac{Q}{C} \mathrm{~d} Q=\frac{1}{2 C} Q^{2}
$$

Inserting the expression of $Q$ from eqn (9.104):

$$
Q=C \times \Delta V
$$

we will have the energy of the electrochemical double-layer capacitor when a quantity of charge $Q$ is separated at a cell voltage $\Delta V$ :

$$
E_{\mathrm{C}}=\frac{1}{2 C}(C \times \Delta V)^{2}=\frac{1}{2} C \times \Delta V^{2}
$$

which, in fact, has already been encountered as (eqn (9.24)) in Section 9.1.2.2. We can further transform eqn (9.107) by expressing the energy $E_{\mathrm{C}}$ as a function of only amount of charge $Q$ and cell voltage $\Delta V$ by replacing the capacitance $C$ with

$$
C=\frac{Q}{\Delta V}
$$

Then the energy $E_{\mathrm{C}}$ becomes

$$
E_{\mathrm{C}}=\frac{1}{2} \frac{Q}{V} \times \Delta V^{2}=\frac{1}{2} Q \times \Delta V
$$

What can we extract from eqn (9.103) and (9.108)? They indicate that, under ideal conditions, with an identical quantity of charge $Q$ separated at an identical potential difference $\Delta V$, the energy held by an electrochemical double-layer capacitor is only half of that held by a battery. In other words, if the battery energy can be represented by the area of a square in the plot of cell potential versus capacity ( $V-Q$ plot) as shown in Figure 9.9b, then the capacitor energy should be the area of a triangle that halves the square.

Furthermore, the actual quantity of charge separation in an electrochemical double-layer capacitor is, more often than not, far smaller than that separated in a battery at the same potential difference.

For example, let us consider a typical aqueous electrochemical double-layer capacitor consisting of two identical activated carbon
electrodes, each with a specific surface area of $1000 \mathrm{~m}^{2} \mathrm{~g}^{-1}$ and a specific capacitance of $20 \mu \mathrm{~F} \mathrm{~cm}^{-2}$. If one polarizes such a capacitor at 1.5 V , then the charge separated at a single electrode should be (remembering that by definition of capacitance 1 farad is 1 coulomb per volt, $1 \mathrm{CV}^{-1}$ ):

$$
\begin{aligned}
Q & =C \times V=20 \times 10^{-6} \mathrm{CV}^{-1} \mathrm{~cm}^{-2} \times 1000 \times 10^{4} \mathrm{~cm}^{2} \mathrm{~g}^{-1} \times 1.5 \mathrm{~V} \\
& =300 \mathrm{Cg}^{-1}
\end{aligned}
$$

Recalling eqn (9.63) to convert coulombs into mA h:

$$
Q=300 \times 0.2778 \mathrm{~mA} \mathrm{~h} \mathrm{~g}^{-1}=83 \mathrm{~mA} \mathrm{~h} \mathrm{~g}^{-1}
$$

This is for a single electrode, while the overall charge separation for the capacitor should be $\sim 40 \mathrm{~mA} \mathrm{~h} \mathrm{~g}^{-1}$ of cell. If such an electrochemical double-layer capacitor can be polarized to 3.0 V , which is the maximum potential that an electrochemical double-layer capacitor could approach in non-aqueous electrolytes, then the charge separation is $166 \mathrm{~mA} \mathrm{~h} \mathrm{~g}^{-1}$, which is comparable to but still lower than those of most battery electrodes.

Meanwhile, the charge separated in battery electrodes, if measured on single electrodes, is usually on the order of $100-200 \mathrm{~mA} \mathrm{~h} \mathrm{~g}^{-1}$ for cathodes and 372-1000 $\mathrm{mA} \mathrm{h} \mathrm{g}^{-1}$ for anodes. According to the coupled relation between cathode and anode capacities [eqn (9.80)], the overall charge separation (or, as often called in the battery community, capacity) for a battery should be in the range $80-160 \mathrm{mAh} \mathrm{g}^{-1}$ of cell. Thus, even in the most favored situation for capacitors, the constant voltage of the battery ensures twice as much energy.

Because of the combination of the above factors, a battery usually contains much more energy than an electrochemical double-layer capacitor.

### 9.1.5.1 Electrochemical Signatures of Capacitance and Faradaic Reactions: Cyclic and Linear Voltammetry

The fundamental difference between the behaviors of batteries and capacitors, as exemplified by their distinct $V-Q$ plots (Figure 9.9b), serves as the root of their characteristic responses to certain electrochemical stimulations. Such responses are often used as unique signatures to identify whether a particular electrochemical process behaves more like a battery or an electrochemical double-layer capacitor.

The most frequently used electrochemical characterization techniques consist of two main categories: (1) one that controls the
current, by either keeping it constant (called galvanostatic) or varying it at a constant rate (called galvanodynamic), while monitoring the potential response; and (2) one that controls the electrode potential, by either keeping it constant (called potentiostatic) or varying it at a constant rate (called potentiodynamic), while monitoring the current response. ${ }^{11}$

In the former category, galvanostatic characterization is often used to measure quantities such as charge separation (capacity) and energy under a constant charge or discharge current. This is a favored method because it simulates real application scenarios where these electrochemical energy devices are used to drive a load of fixed resistance.

In galvanostatic charge and discharge tests, one often plots the change of cell voltage ( $V$ ) against the capacity ( $Q$ ) involved, as already demonstrated by the $V-Q$ plots for both a battery and an electrochemical double-layer capacitor in Figure 9.9b. Of course, when the current is non-zero, the cell polarization induced by kinetic barriers in charge-transfer and mass-transport processes would deform the standard rectangular or triangular shapes in Figure 9.9b. The effect of such polarization was shown schematically in Figure 9.5 for a battery, and a similar effect is expected for a capacitor, with the actual cell voltage departing negatively from the ideal straight line during discharge and an accessible capacity lower than that predicted theoretically.

In the latter category, potentiodynamic characterization is more useful than potentiostatic characterization, because it can determine the precise potential for a certain electrochemical process to occur, be it a redox reaction in an electrode or an irreversible decomposition reaction of the electrolyte. In this method, the potential of a working electrode ( $V_{\text {WE }}$ ) is gradually changed against that of a reliable reference electrode:

$$
V_{\mathrm{WE}}=V_{\mathrm{WE}}^{\mathrm{i}} \pm r t
$$

where $V_{\mathrm{WE}}^{\mathrm{i}}$ is the initial potential of the working electrode, $r$ the scanning rate (in $\mathrm{V} \mathrm{s}^{-1}$ ) and $t$ the time and the $\pm \operatorname{sign}$ indicates whether the direction of scan is anodic ( + ) or cathodic ( - ). Under this quasi-equi- librium condition, the occurrence of the investigated reaction would be indicated by the level of current.

Sometimes, the potential change of the working electrode is one way only, from the initial potential $V_{\mathrm{WE}}^{\mathrm{i}}$ to terminal potential $V_{\mathrm{WE}}^{\mathrm{t}}$, and the method is called linear sweep voltammetry (LSV). In other cases, the potential of the working electrode would be brought back to its
original value $V_{\text {WE }}^{0}$ after reaching a vertex value, and the method is called cyclic voltammetry (CV). CV is very useful for determining how reversible a reaction is.

In both potentiodynamic and potentiostatic characterizations, current or current density ( $i$ ) is plotted against the electrode potential $\left(V_{\text {WE }}\right)$. In such $i-V$ plots, as with $V-Q$ plots, the non-Faradaic nature of a capacitor and the Faradaic nature of a battery would generate completely different responses.

For an electrochemical double-layer capacitor, the current response by definition is

$$
i=\frac{\mathrm{d} Q}{\mathrm{~d} t}
$$

Since the charge separation quantity $Q$ is determined by the capacitance of the electrode $C_{\mathrm{e}}$ via

$$
C_{\mathrm{e}}=\frac{Q}{V_{\mathrm{WE}}}
$$

We have

$$
i=\frac{\mathrm{d}\left(C_{\mathrm{e}} V_{\mathrm{WE}}\right)}{\mathrm{d} t}=C_{\mathrm{e}} \frac{\mathrm{~d} V_{\mathrm{WE}}}{\mathrm{~d} t}
$$

Suppose the potential scan direction is anodic, therefore

$$
\frac{\mathrm{d} V_{\mathrm{WE}}}{\mathrm{~d} t}=r
$$

Hence

$$
i=C_{\mathrm{e}} \frac{\mathrm{~d} V_{\mathrm{WE}}}{\mathrm{~d} t}=C_{\mathrm{e}} r
$$

At a constant scanning rate $r$, the current response should be a constant that is proportional to the electrode capacitance and scan rate but independent of the electrode potential $V$.

Of course, here a hidden assumption is that the scanning is conducted within the electrochemical stability window of the electrolyte.

Thus, in an $i-V$ plot, the current response from a standard electrochemical double-layer capacitor is just a straight line parallel to the $V$-axis and located at $C_{\mathrm{e}} r$ (Figure 9.10). By measuring the current $i$, one

![](https://cdn.mathpix.com/cropped/2025_10_16_c9f804f118ee3f949b1eg-283.jpg?height=509&width=928&top_left_y=225&top_left_x=305)
Figure 9.10 The electrochemical signatures of non-Faradaic capacitance under potentiodynamic conditions (cyclic voltammetry with an initial potential of $V_{\text {WE }}$ and a terminal potential of $V_{\text {WE }}$ ). The arrows on the plots indicate the directions that the electrode potential is scanned.

can easily calculate the electrode capacitance because the scanning rate $r$ is a known experimental parameter.

If cyclic voltammetry is applied, the complete potentiodynamic scanning consists of both anodic and cathodic progressions. Thus, in cathodic scanning, the corresponding current response would be

$$
i=C_{\mathrm{e}} \frac{\mathrm{~d} V_{\mathrm{WE}}}{\mathrm{~d} t}=-C_{\mathrm{e}} r
$$

which is, of course, another straight line parallel to the $V$-axis but now located at $-C_{\mathrm{e}} r$ (Figure 9.10).

Combining eqn (9.116) and (9.117), the standard $i-V$ plot of an electrochemical double-layer capacitor in cyclic voltammetry should be shaped like a closed rectangle (Figure 9.10), with the length of the vertical side being $2 C_{\mathrm{e}} r$.

Note that the most interesting feature of such an $i-V$ plot is that, at the terminal potential $V_{\text {WE }}^{t}$, the current would immediately vanish to zero, and upon reversing the direction of the voltage scanning, the current would immediately become $-C_{\mathrm{e}} r$. This reflects the nature of the charge separation realized on a 2D surface: as soon as the electrode potential ceases to increase, the assembly of ionic species at the surface stops, causing the anodic current $C_{\mathrm{e}} r$ immediately to drop to zero, whereas as soon as the electrode potential start to decrease, the separated ionic charges at the electrode surfaces are released, producing the cathodic current $-C_{\mathrm{e}} r$.

In reality, such a perfect rectangle would be deformed owing to various kinetic factors. However, since all of the current response in an electrochemical double-layer capacitor arises from non-Faradaic processes, i.e. pure electrostatic charge separation via ionic assemblies at the electrode surfaces, the processes are independent of charge transfers across the interfaces. Therefore, even under the non-equilibrium condition of non-zero current, the $i-V$ plots of most electrochemical double-layer capacitors are still capable of maintaining a rectangularlike shape, with minimal departures from the ideal rectangle as predicted by eqn (9.116) and (9.117).

For a battery electrode, or any electrode that experiences a Faradaic process, the current response is much more complicated, because it is subject to both charge transfer across the electrode/electrolyte interfaces and mass transport within the bulk of the electrolytes, as depicted schematically in Figure 7.1a.

Let us consider an oxidation reaction that occurs on a working electrode at an equilibrium potential $\varphi_{\mathrm{e}}^{0}$, which could be considered the eigenpotential of the electrode material, or some other species in the electrolyte that is oxidized at the electrode surface:

$$
[\mathrm{R}] \underset{+\mathrm{ne}}{\stackrel{-\mathrm{ne}}{\rightleftharpoons}}[\mathrm{O}]
$$

If the voltammetric scan starts at an initial potential ( $V_{\text {WE }}^{\dot{i}}$ ) that is more negative than $\varphi_{\mathrm{e}}^{0}$, then there was only a negligible anodic current (called background current) corresponding to the above reaction, as seen in zone I in Figure 9.11. With the positively progressing potential approaching $\varphi_{\mathrm{e}}^{0}$, obvious oxidation of $[\mathrm{R}]$ at the electrode surface starts, indicated by the rising anodic current in zone II. Such an anodic current is expected to increase further as the electrode potential goes beyond $\varphi_{\mathrm{e}}^{0}$, as predicted by the Tafel behavior [eqn (6.98)]. On the other hand, however, the increasingly rapid consumption of reactant $[\mathrm{R}]$ or accumulation of product $[\mathrm{O}]$ at the interface eventually brings in the restriction by mass transport, which sets a limit on the exponential increase in reaction rate (current) and slows the reaction.

The compromise of these two competing factors leads to the appearance of a peak in the current in zone III. In other words, the maximum current (often denoted $i_{\mathrm{p}}$ in the literature, where p stands for "peak") is the result of charge-transfer rate determined by the Butler-Volmer equation at the interfaces and the mass transport from the bulk electrolyte to the interfacial region determined by Fick's laws.

In most potentiodynamic experiments, the scan rate $r$ in eqn (9.111) is slow enough (usually on the scale of $10^{-3} \mathrm{~V} \mathrm{~s}^{-1}$ ) for us to assume

![](https://cdn.mathpix.com/cropped/2025_10_16_c9f804f118ee3f949b1eg-285.jpg?height=617&width=927&top_left_y=225&top_left_x=306)
