Repository: cunyu-liu/electrolyte_ailab

File: fine-tune/bookData/The C.R.C Handbook of solid state electrochemistry.md (part 15 of 48)
## INTRODUCTION
The NASICON (Na super ionic conductor) family is another important series of $\mathrm{Na}^{+}$ conductors. Original NASICON, discovered in 1976 through careful structural examination of oxyacid salt frameworks with three-dimensional tunnels, ${ }^{73}$ is a solid solution in the $\mathrm{NaZr}_{2}\left(\mathrm{PO}_{4}\right)_{3}-\mathrm{Na}_{4} \mathrm{Zr}_{2}\left(\mathrm{SiO}_{4}\right)_{3}$ system and can be represented by $(1-\mathrm{x} / 3) \mathrm{NaZr}_{2}\left(\mathrm{PO}_{4}\right)_{3} \cdot(\mathrm{x} / 3) \mathrm{Na}_{4} \mathrm{Zr}_{2}\left(\mathrm{SiO}_{4}\right)_{3}$ or $\mathrm{Na}_{1+\mathrm{x}} \mathrm{Zr}_{2} \mathrm{P}_{3-\mathrm{x}} \mathrm{Si}_{\mathrm{x}} \mathrm{O}_{12}$. A great variety of modified NASICONs have been synthesized by replacing Zr with, for example, $\mathrm{Co}, \mathrm{Ti}, \mathrm{V}$, and/or by substituting As or Ge for P or Si .

One of the end members, $\mathrm{NaZr}_{2}\left(\mathrm{PO}_{4}\right)_{3}$, itself has a framework structure provided with three-dimensional channels suitable for ionic conduction. However, its conductivity is not excellent ( $\sim 10^{-4} \mathrm{~S} \mathrm{~cm}^{-1}$ at $300^{\circ} \mathrm{C}$ ) because one of the two kinds of Na sites ( Na 1 and Na 2 ) along the conduction channel is preferentially occupied with $\mathrm{Na}^{+}$ions and all are fixed at Na1. The structure of NASICON, rhombohedral at high temperature and monoclinic at low

![](https://cdn.mathpix.com/cropped/2025_10_16_72ceac0a8fd0baa16477g-204.jpg?height=530&width=708&top_left_y=152&top_left_x=427)
FIGURE 6.9 Frequency dependency of the real part of the complex conductivity measured for some priderite compounds, $\mathrm{K}_{\mathrm{x}}(\mathrm{B}, \mathrm{Ti})_{8} \mathrm{O}_{16} .(\mathrm{V}): \mathrm{B}=\mathrm{Mg} ;(\mathrm{M}): \mathrm{Al} ;(\mathrm{n}): 0.4 \mathrm{Mg}+0.6 \mathrm{Al}$. (Adapted from Doyama, Y., Funatani, H., Matsui, N., Yoshikado, S., and Taniguchi, I., Proc. 18th Symp. on Solid State Ionics in Japan, Fukuoka, 1992, 114. With permission.)

temperature, consists of a similar framework based on corner sharing of a $\mathrm{ZrO}_{6}$ octahedron with a $\mathrm{PO}_{4}$ or $\mathrm{SiO}_{4}$ tetrahedron, in which two kinds of Na sites exist, the Na 2 sites being separated into two nonequivalent sites in the monoclinic form. As x is increased, the $\mathrm{Na}^{+}$ ions also partially occupy Na2 sites, giving the compound a better conductivity. It is believed that diffusion takes place due to exchange of $\mathrm{Na}^{+}$between Na 1 and Na 2 sites. The maximum conductivity is obtained at $\mathrm{x}=2$, at which composition the activation energy for ionic conduction shows a minimum. Hydrothermally synthesized NASICON, with approximately this composition, shows a conductivity comparable with that of $\beta^{\prime \prime}$-alumina, ${ }^{74}$ as shown in Figure 6.8. A kink in the conductivity is due to the transition from monoclinic to rhombohedral. Though NASICON shows excellent conductivity, there is the problem that they are unstable with respect to liquid sodium.

Compounds in the hollandite family also serve as $\mathrm{Na}^{+}$or $\mathrm{K}^{+}$conductors. Hollandite is a mineral with a composition $\mathrm{Ba}_{\mathrm{x}} \mathrm{Mn}_{8} \mathrm{O}_{16}(\mathrm{x} \leq 2)$, in which $\mathrm{Ba}^{2+}$ ions are located in onedimensional tunnels formed along the c-axis of a pseudotetragonal framework structure composed of $\mathrm{MnO}_{6}$ octahedra. Mixed titanates, $\mathrm{A}_{\mathrm{x}}(\mathrm{B}, \mathrm{Ti})_{8} \mathrm{O}_{16}$ (priderite, A : alkaline metal, B : $\mathrm{Mg}, \mathrm{Al}, \mathrm{Ga}$, etc.), are isostructural and exhibit one-dimensional ionic conduction along the tunnel. For example, a single crystal sample of $\mathrm{K}_{\mathrm{x}}(\mathrm{Mg}, \mathrm{Ti})_{8} \mathrm{O}_{16}(\mathrm{KMTO})$ shows $\mathrm{K}^{+}$conductivity as high as $0.1 \mathrm{~S} \mathrm{~cm}^{-1}$ at 293 K along the c-axis in the very high-frequency region, though it rapidly decreases as the measuring ac frequency is lowered, as shown in Figure 6.9. ${ }^{75}$ Highfrequency conductivity may represent short-range motion of $\mathrm{K}^{+}$between bottlenecks in the tunnel. It is believed that such bottlenecks are generated due to large impurity ions, like Rb, and/or excess oxygens occupying the tunnel sites. Moreover, it is noted that the shortest diameter of the tunnel is about $2.4 \AA$, which is not large enough for $\mathrm{K}^{+}$migration. Analogous compounds, such as $\mathrm{K}_{\mathrm{x}} \mathrm{Ga}_{8} \mathrm{Ga}_{8+\mathrm{x}} \mathrm{Ti}_{16-\mathrm{x}} \mathrm{O}_{56}$, show a better conductivity because their tunnel is larger in diameter. ${ }^{76}$

Glassy $\mathrm{Na}^{+}$conductors have also been investigated extensively. They are described in the following section together with $\mathrm{Li}^{+}$conductive glasses.

## VI. LITHIUM ION CONDUCTORS

From a practical point of view, $\mathrm{Li}^{+}$-conducting solid electrolytes are especially important because they enable the development of a solid state lithium battery with high energy density; thus, a variety of materials as represented by those shown in Figure $6.10^{77}$ have so far been investigated as a $\mathrm{Li}^{+}$conductor.

![](https://cdn.mathpix.com/cropped/2025_10_16_72ceac0a8fd0baa16477g-205.jpg?height=994&width=906&top_left_y=155&top_left_x=328)
FIGURE 6.10 Conductivity of some lithium ion conductors as a function of $1 / \mathrm{T}$. (Adapted from Adachi, G. and Aono, H., Bull. Ceram. Soc. Jpn., 1992, 27, 117. With permission.)

The simplest example is LiI, which shows not an excellent, but still considerable conductivity of $\sim 5 \times 10^{-7} \mathrm{~S} \mathrm{~cm}^{-1}$ at room temperature, while other lithium halides are almost insulators, probably because of the less polarizable nature of their halogen ions. It is noteworthy that LiI was the first practical solid electrolyte used in a $\mathrm{Li} / \mathrm{I}_{2}$-complex cell in 1972, in which a layer of LiI was formed by contact of the negative and the positive electrodes. The layer was so thin that the resistance was small enough for low current uses, such as in a cardiac pacemaker.

Doping LiI with aliovalent impurities such as $\mathrm{CaI}_{2}$ increases its conductivity for the same reason as described before, the conductivity of $\mathrm{LiI}-1 \mathrm{~mol} \% \mathrm{CaI}_{2}$ being $\sim 10^{-5} \mathrm{~S} \mathrm{~cm}^{-1}$ at $25^{\circ} \mathrm{C} .{ }^{78}$ Besides such a classical approach, it was found in 1973 that addition of a fine insulator $\left(\mathrm{Al}_{2} \mathrm{O}_{3}\right)$ particles into the LiI matrix as a dispersed second phase enhanced conductivity much more. ${ }^{79}$ Since then, much research has been directed toward this phenomenon. Such a dis-persed-type solid electrolyte (often called "composite electrolyte") is prepared, for example, by heating a well-blended mixture of anhydrous LiI and activated $\mathrm{Al}_{2} \mathrm{O}_{3}$ powder with high specific surface areas ( $>100 \mathrm{~m}^{2} \mathrm{~g}^{-1}$ ) in a very dry atmosphere at elevated temperature $\left(\sim 600^{\circ} \mathrm{C}\right)$. The cooled product is ground and pressed into a green pellet, which is used as a solid electrolyte sample. Typical $\mathrm{Li}^{+}$conductivities of $\mathrm{LiI}-\mathrm{Al}_{2} \mathrm{O}_{3}$ measured as a function of $\mathrm{Al}_{2} \mathrm{O}_{3}$ content are shown in Figure 6.11. ${ }^{80}$ The conductivity increases with increasing $\mathrm{Al}_{2} \mathrm{O}_{3}$ content up to about $40 \mathrm{~mol} \%$, at which it reaches a maximum value more than 2 orders of magnitude higher than that of pure LiI at $25^{\circ} \mathrm{C}$. The beneficial effect of $\mathrm{Al}_{2} \mathrm{O}_{3}$ addition becomes smaller at higher temperatures. It has been pointed out in this connection that a plot of conductivity vs. the volume fraction of $\mathrm{Al}_{2} \mathrm{O}_{3}$ instead shows a linear relationship before showing a maximum at $30 \% .^{81}$ Decreases in conductivity seen in the higher content region are due to the blocking effect of insulating $\mathrm{Al}_{2} \mathrm{O}_{3}$.

![](https://cdn.mathpix.com/cropped/2025_10_16_72ceac0a8fd0baa16477g-206.jpg?height=907&width=774&top_left_y=150&top_left_x=394)
FIGURE 6.11 Conductivity isotherms for the $\mathrm{LiI}-\mathrm{Al}_{2} \mathrm{O}_{3}$ composite system. (Adapted from Poulsen, F., Andersen, N.H., Kindl, B., and Schoonman, J., Solid State Ionics, 1983, 9/10, 119. With permission.)

This conductivity enhancement is not due to the defect generation through classical homogeneous doping (such as $\mathrm{Al}_{2} \mathrm{O}_{3}=2 \mathrm{Al}_{\mathrm{Li}}^{\prime \prime}+\mathrm{V}_{\mathrm{Li}}^{\prime}+3 \mathrm{O}_{\mathrm{i}}^{\prime}$ ), since the effect of $\mathrm{Al}_{2} \mathrm{O}_{3}$ extends far beyond its solubility limit in LiI . It is instead believed that defects ( $\mathrm{V}_{\mathrm{Li}}^{\prime}$ and/or $\mathrm{Li}_{\mathrm{i}}$ ) generated by space charge effects at the ionic conductor ( LiI )/insulator ( $\mathrm{Al}_{2} \mathrm{O}_{3}$ ) interface are responsible. Therefore, the finer the particle size of the dispersed insulator, the greater the enhancement effect. ${ }^{82}$ In addition, the activation energy for conduction of every $\mathrm{LiI}-\mathrm{Al}_{2} \mathrm{O}_{3}$ composite is usually very close to that of bulk LiI, excluding the possibility that enhanced conduction takes place using a newly generated migrating path at the interface. Smaller effects at higher temperature may be explained as being due to a reduction of the thickness of the space charge layer (the Debye length). Similar phenomena are also observed with AgCl , $\mathrm{AgBr}, \mathrm{CuCl}$, etc., in contact with insulating compounds, serving as a generally applicable method to develop new solid electrolytes. The mechanism of the phenomenon is discussed in more detail in Reference 83.

Another $\mathrm{Li}^{+}$conductor binary compound is $\mathrm{Li}_{3} \mathrm{~N}$, the crystal structure of which is built up of $\mathrm{Li}_{2} \mathrm{~N}$ layers in hexagonal arrangement stacked along the c-axis with the rest of the Li in between. Intralayer migration of the latter $\mathrm{Li}^{+}$( Li 2 ) is responsible for ionic conduction. Thus its single crystal shows highly anisotropic conductivity, i.e., $1.2 \times 10^{-3} \mathrm{~S} \mathrm{~cm}^{-1}$ at $25^{\circ} \mathrm{C}$ along the layers, while it is about 2 orders of magnitude lower along the c-axis. ${ }^{84}$ The conductivity of polycrystalline samples is typically $7 \times 10^{-4} \mathrm{~S} \mathrm{~cm}^{-1}$ at room temperature. However, the reported conductivities of this compound depend on the synthetic method or sample history, suggesting a structure sensitivity, i.e., involvement of defects in the Li2 conducting layer. In fact, $\mathrm{Li}_{3} \mathrm{~N}$ intentionally doped with hydrogen exhibits a higher conductivity due to defects of Li 2 introduced by partial reduction of $\mathrm{N}^{3-}$ to $\mathrm{NH}^{2-}$. It has also been reported that $\mathrm{Li}_{3} \mathrm{~N}$ so carefully prepared that it is not contaminated shows a conductivity as low as $10^{-5} \mathrm{~S} \mathrm{~cm}^{-1}$ regardless of the crystallographic direction. ${ }^{85}$

Though $\mathrm{Li}_{3} \mathrm{~N}$ has an excellent conductivity, there is a disadvantage from a practical point of view, in that its decomposition voltage is as low as $\sim 0.45 \mathrm{~V}$, which means that it is thermodynamically impossible to construct a battery with emf exceeding this value. To overcome this problem, a number of derivatives of $\mathrm{Li}_{3} \mathrm{~N}$ have been synthesized and tested as $\mathrm{Li}^{+}$conductors. The first example is a compound in the $\mathrm{Li}_{3} \mathrm{~N}-\mathrm{LiCl}$ system, ${ }^{86}$ which shows a high decomposition voltage ( $\sim 2.5 \mathrm{~V}$ ), but its conductivity is much poorer than that of the mother compound. A more successful example is $\mathrm{Li}_{3} \mathrm{~N}-\mathrm{LiI}-\mathrm{LiOH}(1: 2: 0.77)$ with the decomposition voltage between 1.6 to 1.8 V , which, at the same time, exhibits a high conductivity of $\sim 0.01 \mathrm{~S} \mathrm{~cm}^{-1}$ as $\mathrm{Li}_{3} \mathrm{~N}$ with the electronic transference number being smaller than $10^{-5} .{ }^{87}$ The high conductivity of this compound probably originates from its structure based on the bcc arrangement of the anion ( $\mathrm{N}^{3-}$ and $\mathrm{OH}^{-}$) sublattice, which is the same as that of $\alpha-\mathrm{AgI}$.

More complex lithium compounds such as $\mathrm{Li}_{2} \mathrm{CdCl}_{4}$ in the spinel phase also show remarkable $\mathrm{Li}^{+}$conductivity at high temperature. ${ }^{88,89}$ Their spinel structure is the inverse one where half of the lithium ions are accommodated at the tetrahedral interstices of the cubic close packing (сср) array of anions and the other half are distributed statistically over the octahedral sites together with divalent cations ( $\mathrm{Cd}, \mathrm{Mg}, \mathrm{Mn}$, etc.). Nonstoichiometric compounds based on these chloride spinels, expressed as $\mathrm{Li}_{2-2 \mathrm{x}} \mathrm{M}_{1+\mathrm{x}} \mathrm{Cl}_{4}$, are also formed and show higher conductivity than the stoichiometric ones, as shown in Figure 6.12. ${ }^{90}$ It is noted that the conductivity of $\mathrm{Li}_{2-2 \mathrm{x}} \mathrm{Cd}_{1+\mathrm{x}} \mathrm{Cl}_{4}(\mathrm{x}=0.05)$ has a record of $0.35 \mathrm{~S} \mathrm{~cm}^{-1}$ at $400^{\circ} \mathrm{C}$. Kinks seen in the conductivity curves are due to the phase transition from spinel to a defective NaCltype structure, in which the anion sublattice remains unchanged.

Now let us survey oxide lithium ion conductors. Most of them are based on oxyacid salts of lithium such as $\mathrm{Li}_{3} \mathrm{PO}_{4}$ or $\mathrm{Li}_{4} \mathrm{SiO}_{4}$. The $\gamma_{\text {II }}$ type of $\mathrm{Li}_{3} \mathrm{PO}_{4}$ itself shows a small but not negligible conductivity at high temperature, as shown by the line for $\mathrm{x}=0$ in Figure 6.13. ${ }^{91}$ This structure belongs to the orthorhombic system (pseudohexagonal), in which the oxygens are packed into a hexagonal close packing (hcp) array, and both Li and P occupy its tetrahedral interstices, to form a framework with $\mathrm{PO}_{4}$ and $\mathrm{LiO}_{4}$ tetrahedra connected with each other. All $\mathrm{Li}^{+}$ions are used for building the structure such that they are only slightly mobile in pure $\mathrm{Li}_{3} \mathrm{PO}_{4}$. On incorporation of other oxyacid anions like $\mathrm{Li}_{4} \mathrm{SiO}_{4}$, however, the conductivity of the $\gamma$ II phase is remarkably increased as shown in Figure 6.13, because excess mobile $\mathrm{Li}^{+}$ ions are introduced into the octahedral interstices as a result of solid solution formation $(1-\mathrm{x}) \mathrm{Li}_{3} \mathrm{PO}_{4} \cdot \mathrm{xLi}_{4} \mathrm{SiO}_{4}$ or $\mathrm{Li}_{3+\mathrm{x}} \mathrm{P}_{1-\mathrm{x}} \mathrm{Si}_{\mathrm{x}} \mathrm{O}_{4}$. The conductivity has a maximum at $\mathrm{x}=0.5$, where half of the octahedral site in the conduction plane is filled. Replacement of P with V or As and/or of Si with Ge or Ti gives analogous solid solutions. ${ }^{92}$ Of these, the $\mathrm{As}-\mathrm{Ti}$ and $\mathrm{V}-\mathrm{Ti}$ systems show a higher conductivity of $\sim 5 \times 10^{-5} \mathrm{~S} \mathrm{~cm}^{-1}$ at room temperature, probably because their interstices for migration are enlarged by the larger cations. A solid electrolyte known as LISICON is also based on the $\gamma_{\text {II }}-\mathrm{Li}_{3} \mathrm{PO}_{4}$ structure.

The compounds $\mathrm{LiZr}_{2}\left(\mathrm{PO}_{4}\right)_{3}$ and $\mathrm{LiTi}_{2}\left(\mathrm{PO}_{4}\right)_{3}$ are isostructural with $\mathrm{NaZr}_{2}\left(\mathrm{PO}_{4}\right)_{3}$, the mother compound of NASICON mentioned earlier. They form NASICON-like solid solutions with $\mathrm{Li}_{3} \mathrm{M}\left(\mathrm{PO}_{4}\right)_{3}$, which are expressed, for example, by $(1-\mathrm{x} / 2) \mathrm{LiTi}_{2}\left(\mathrm{PO}_{4}\right)_{3} \cdot(\mathrm{x} / 2) \mathrm{Li}_{3} \mathrm{M}\left(\mathrm{PO}_{4}\right)_{3}$ or $\mathrm{Li}_{1+\mathrm{x}} \mathrm{M}_{\mathrm{x}} \mathrm{Ti}_{2-\mathrm{x}}\left(\mathrm{PO}_{4}\right)_{3}$, where M is a trivalent cation such as $\mathrm{Sc}, \mathrm{Al}, \mathrm{In}$, etc. ${ }^{93,94}$ Most of these exhibit a much higher $\mathrm{Li}^{+}$conductivity than the end members, as shown in Figure 6.14, ${ }^{77}$ for the same reason, at least partly, as explained for NASICON. Especially, the conductivity of $\mathrm{Li}_{1+\mathrm{x}} \mathrm{Al}_{\mathrm{x}} \mathrm{Ti}_{2-\mathrm{x}}\left(\mathrm{PO}_{4}\right)_{3}(\mathrm{x}=0.3)$ reaches a value of $7 \times 10^{-4} \mathrm{~S} \mathrm{~cm}^{-1}$ at room temperature, being almost equal to that of $\mathrm{Li}_{3} \mathrm{~N}$. It has been pointed out that improved intergranular contact in these solid solutions is also responsible for their higher conductivity.

Oxide and sulfide glasses are extensively being investigated as $\mathrm{Li}^{+}$conductors. Simple binary glasses in the $\mathrm{Li}_{2} \mathrm{O}-\mathrm{SiO}_{2}$ and $\mathrm{Li}_{2} \mathrm{O}-\mathrm{Bi}_{2} \mathrm{O}_{3}$ system show a conductivity of $\sim 10^{-6} \mathrm{~S} \mathrm{~cm}^{-1}$ at room temperature, while the phosphate system is somewhat less conductive at the same $\mathrm{Li}_{2} \mathrm{O}$ content. At the meta composition ( $1: 1$, i.e., $\mathrm{LiPO}_{3}, \mathrm{LiBO}_{2}$ and $\mathrm{Li}_{2} \mathrm{SiO}_{3}$ ), their structures

![](https://cdn.mathpix.com/cropped/2025_10_16_72ceac0a8fd0baa16477g-208.jpg?height=1218&width=839&top_left_y=159&top_left_x=359)
FIGURE 6.12 Temperature dependence of conductivity for spinel-type $\mathrm{Li}_{2-2 \mathrm{x}} \mathrm{Cd}_{1+\mathrm{x}} \mathrm{Cl}_{4}$. (Adapted from Kanno, R., Takeda, Y., and Yamamoto, O., J. Electrochem. Soc., 1984, 131, 469. With permission.)

are, in principle, formed by long chains of repeat units, for example, $-\mathrm{O}\left(\mathrm{PO}_{2}\right)$ - (i.e., cornersharing $\mathrm{PO}_{4}$ tetrahedra). It is suggested that the phosphate glasses exhibit a lower conductivity than others because the fraction of oxygens with a full negative charge is the smallest of these three systems. ${ }^{95}$ Adding $\mathrm{Na}_{2} \mathrm{O}$ as a network modifier, replacing $\mathrm{Li}_{2} \mathrm{O}$, gives $\mathrm{Na}^{+}$-conductive glasses, though their conductivities are usually lower, as shown in Figure $6.15^{96}$ for the $\mathrm{Na}_{2} \mathrm{O}-\mathrm{B}_{2} \mathrm{O}_{3}$ system (as an end composition of the system $\mathrm{Li}_{2} \mathrm{O}-\mathrm{Na}_{2} \mathrm{O}-\mathrm{B}_{2} \mathrm{O}_{3}$ ).

As appears from Figure 6.15 the partial replacement of $\mathrm{Li}_{2} \mathrm{O}$ with $\mathrm{Na}_{2} \mathrm{O}$ gives rise to a dramatic decrease in conductivity. Whereas the total cation concentration in the system is kept constant, conductivity at the midcomposition is 3 orders of magnitude lower than that expected from the Vegard-type additive rule. This phenomenon is not special for this ternary system and is called the "mixed alkaline effect". In contrast, addition of a co-glass former often enhances conductivity, and this is called the "mixed former (or anion) effect". For example, glasses in the $\mathrm{Li}_{4} \mathrm{SiO}_{4}-\mathrm{Li}_{3} \mathrm{BO}_{3}$ system show a maximum conductivity at the composition 1:1, which is about 1 order of magnitude higher than that expected from the Vegard interpolation. ${ }^{97}$ A similar effect is induced by partial replacement of a modifier by another containing a different anion. The conductivity of $\mathrm{LiCl}-\mathrm{Li}_{2} \mathrm{O}-\mathrm{B}_{2} \mathrm{O}_{3}$ spans the range $10^{-2}$ to

![](https://cdn.mathpix.com/cropped/2025_10_16_72ceac0a8fd0baa16477g-209.jpg?height=740&width=538&top_left_y=155&top_left_x=512)
FIGURE 6.13 Plot of $\sigma \mathrm{T}$ vs. $1 / \mathrm{T}$ where $\sigma$ is the conductivity of solid solutions in the ( $1-\mathrm{x}$ ) $\mathrm{Li}_{3} \mathrm{PO}_{4} \cdot \mathrm{Li}_{4} \mathrm{SiO}_{4}$. (Adapted from the Hu, Y.-W., Raistrick, I.D., and Huggins, R.A., J. Electrochem. Soc., 1977, 124, 1240. With permission.)

![](https://cdn.mathpix.com/cropped/2025_10_16_72ceac0a8fd0baa16477g-209.jpg?height=1043&width=865&top_left_y=1085&top_left_x=331)
FIGURE 6.14 Composition dependence of conductivity ( $25^{\circ} \mathrm{C}$ ) of solid solutions in the $(1-\mathrm{x} / 2) \mathrm{LiTi}_{2}\left(\mathrm{PO}_{4}\right)_{3} \cdot(\mathrm{x} / 2) \mathrm{Li}_{3} \mathrm{M}\left(\mathrm{PO}_{4}\right)_{3}$ system. (Adapted from Adachi, G. and Aono, H., Bull. Ceram. Soc. Jpn., 1992, 27, 117. With permission.)

![](https://cdn.mathpix.com/cropped/2025_10_16_72ceac0a8fd0baa16477g-210.jpg?height=696&width=840&top_left_y=152&top_left_x=361)
FIGURE 6.15 Conductivity isotherms for glasses in the $\mathrm{Li}_{2} \mathrm{O}-\mathrm{Na}_{2} \mathrm{O}-\mathrm{B}_{2} \mathrm{O}_{3}$ system in which the total alkaline content ( $\mathrm{Na}+\mathrm{Li}$ ) is kept constant at $30 \% .(\mathrm{V}): 300^{\circ} \mathrm{C} ;(\mathrm{v}): 280^{\circ} \mathrm{C} ;(\mathrm{n}): 260^{\circ} \mathrm{C} ;(\mathrm{m}): 240^{\circ} \mathrm{C} ;(\mathrm{m}): 220^{\circ} \mathrm{C}$. (Adapted from Kawamura, J., Mishima, S., Sato, R., and Shimoji, M., Proc. 13th Symp. on Solid State Ionics in Japan, Tokyo, 1986, p. 21. With permission.)

$10^{-3} \mathrm{~S} \mathrm{~cm}^{-1}$ at $300^{\circ} \mathrm{C}$, which is higher than that of the respective binary systems. The origin of the "mixed alkaline effect" as well as of the "mixed anion effect" is still under debate.

Binary sulfide glasses in the system $\mathrm{Li}_{2} \mathrm{~S}-\mathrm{B}_{2} \mathrm{~S}_{3}$ or $\mathrm{Li}_{2} \mathrm{~S}-\mathrm{SiS}_{2}$, for example, show a higher conductivity than their oxide counterparts because $\mathrm{S}^{2-}$ is larger and more polarizable. That for the former exhibits a conductivity as high as $10^{-4} \mathrm{~S} \mathrm{~cm}^{-1}$ at room temperature. ${ }^{98}$ Doping with LiI enhances their conductivity probably due to the same mixed anion effect as in the case of the oxides. Room temperature conductivities of some ternary sulfide glasses in the $\mathrm{M}_{2} \mathrm{Sn}-\mathrm{Li}_{2} \mathrm{~S}-\mathrm{LiI}$ ( $\mathrm{M}=\mathrm{Si}, \mathrm{P}$, etc.) systems are shown in Figure 6.16. ${ }^{95}$
$\mathrm{Li}^{+}$conductors in noncrystalline polymeric phases are discussed in Section VIII.

## VII. PROTON CONDUCTORS

Solid proton conductors are of great importance in relation to the development of fuel cells, sensors, and electrochromic devices. As shown in Figure 6.17, ${ }^{99}$ these can be divided into two groups according to the temperature range in which they serve as a solid electrolyte. Members of the low- or moderate-temperature-type group are some solid state acids and the family of $\beta$-aluminas ion exchanged with protons. The high-temperature group consists of oxides belonging to the perovskite family.

Hydrated solid state inorganic acids more or less conduct protons in their crystal structure. Of these, $\mathrm{H}_{3}\left[\mathrm{PMo}_{12} \mathrm{O}_{40}\right] \cdot \mathrm{nH}_{2} \mathrm{O}(\mathrm{n} \sim 29)$, a kind of heteropolyacid, shows a remarkably high conductivity ( $\sim 0.1 \mathrm{~S} \mathrm{~cm}^{-1}$ ) at room temperature. ${ }^{100}$ This compound has a cubic crystal structure, in which two diamond-type sublattices, $\left[\mathrm{PMo}_{12} \mathrm{O}_{40}\right]^{3-}$ (a Keggin-type polyanion) and $\left[\mathrm{H}_{3} \cdot 29 \mathrm{H}_{2} \mathrm{O}\right]^{3+}$ (a cationic cluster), are interpenetrated. ${ }^{101}$ The latter cluster is formed by a complex hydrogen bonding network, which is connected to the network of the adjacent cluster. Thus the migration path of a proton utilizing such a hydrogen bonding network spreads over an entire section of the crystal. It is believed that proton conduction in this case takes place according to the Grotthus-type mechanism of proton transfer from a $\mathrm{H}_{3} \mathrm{O}^{+}$molecule to an adjacent $\mathrm{H}_{2} \mathrm{O}$ molecule by the tunneling effect in the hydrogen bonding, followed by the rotation of molecules for the next transfer. Proton conduction by this type of mechanism is

![](https://cdn.mathpix.com/cropped/2025_10_16_72ceac0a8fd0baa16477g-211.jpg?height=934&width=915&top_left_y=152&top_left_x=319)
FIGURE 6.16 Ionic conductivity ( $25^{\circ} \mathrm{C}$ ) vs. LiI content ( X ) in some ternary glass systems $\mathrm{M}_{2} \mathrm{Sn}-\mathrm{Li}_{2} \mathrm{~S}-\mathrm{LiI}$ ( $\mathrm{M}=$ Si, P, Ge, As, and $\mathrm{n}=2$, 3). (Adapted from Magistris, A., Fast Ion Transport in Solids, Scrosati, B. et al., Eds., NATI ASI Series, Kluwer Academic Publishers, Dordrecht, 1993, 213. With permission.)

![](https://cdn.mathpix.com/cropped/2025_10_16_72ceac0a8fd0baa16477g-211.jpg?height=806&width=739&top_left_y=1287&top_left_x=415)
FIGURE 6.17 Conductivity of some proton conductors as a function of $1 / \mathrm{T}$. The overlapping area between $\mathrm{BaCeO}_{3}$ and $\mathrm{SrCeO}_{3}$ indicates solid solutions based on these compounds. (Adapted from Iwahara, H., Bull. Ceram. Soc. Jpn., 1992, 27, 112. With permission.)

characterized by a small activation energy ( $\sim 10 \mathrm{~kJ} \mathrm{~mol}^{-1}$ ). As shown in Figure 6.17, the conductivity of $\mathrm{H}_{3}\left[\mathrm{PMo}_{12} \mathrm{O}_{40}\right] \cdot \mathrm{nH}_{2} \mathrm{O}(\mathrm{n} \sim 29)$ depends very slightly on temperature, though the measuring range is narrow. At higher temperature or under dry conditions, its conductivity is drastically reduced because of loss of water. Some other acidic crystals such as $\mathrm{Sb}_{2} \mathrm{O}_{5} \cdot \mathrm{nH}_{2} \mathrm{O}$ and $\mathrm{HUO}_{2} \mathrm{PO}_{4} \cdot 4 \mathrm{H}_{2} \mathrm{O}$ show considerable conductivity in humid atmospheres. ${ }^{102}$

Compounds in the $\beta$-alumina family turn into proton conductors when their $\mathrm{Na}^{+}$ions are ion exchanged with $\mathrm{H}_{3} \mathrm{O}^{+}$and/or $\mathrm{NH}_{4}{ }^{+}$. Derivatives from the $\beta^{\prime \prime}$-phase usually show a higher conductivity than those from the $\beta$ phase, as shown in Figure 6.17. The highest conductivity of $10^{-4} \mathrm{~S} \mathrm{~cm}^{-1}$ has been reported for the compound $\left(\mathrm{NH}_{4}\right)\left(\mathrm{H}_{3} \mathrm{O}\right)_{2 / 3} \mathrm{Mg}_{2 / 3} \mathrm{Al}_{31 / 3} \mathrm{O}_{17}$, which is synthesized by soaking $\beta^{\prime \prime}$-alumina in fused ammonium salt for a long time. ${ }^{103}$ Ionic conduction in this class of compounds, of course, occurs within layers between the spinel blocks, but it is still unclear whether protons are transported by a Grotthus-type mechanism or by a "vehicular" mechanism in which they are assumed to migrate as multiatomic ions such as $\mathrm{H}_{3} \mathrm{O}^{+}$or $\mathrm{NH}_{4}^{+}$. Gallium analogs of $\beta$ - or $\beta^{\prime \prime}$-alumina are ion exchanged more smoothly, and $\mathrm{NH}_{4}-\beta$-gallates thus formed show higher conductivity than their alumina counterparts, probably because the spacing of the conduction plane is wider for these compounds. ${ }^{104}$

A thin film form of proton conductors attracts much attention from a practical point of view, especially as an ion-conducting layer for electrochromic devices. One of the promising candidates is an amorphous film of $\mathrm{Ta}_{2} \mathrm{O}_{5} \cdot \mathrm{nH}_{2} \mathrm{O}$, which is formed on a substrate by spin coating of a peroxo-polytantalate solution. ${ }^{105}$ The structure of this noncrystalline compound consists of anionic clusters fragmented out of $\mathrm{L}-\mathrm{Ta}_{2} \mathrm{O}_{5}$ with cationic species like $\mathrm{H}\left(\mathrm{H}_{2} \mathrm{O}\right)^{+}$ linking them. Its conductivity measured after treatment at $80^{\circ} \mathrm{C}$ is reported to be $4 \times 10^{-5} \mathrm{~S} \mathrm{~cm}^{-1}$ at $25^{\circ} \mathrm{C}$ with a small activation energy ( $\sim 12 \mathrm{~kJ} \mathrm{~mol}^{-1}$ ), suggesting the Grotthus mechanism being applicable. Moreover, the conductivity remains almost constant down to such a low humidity as corresponds with a dew point of $-60^{\circ} \mathrm{C}$. Feasibility of an electrochromic cell

$$
\mathrm{WO}_{3}\left|\mathrm{Ta}_{2} \mathrm{O}_{5} \cdot \mathrm{nH}_{2} \mathrm{O}\right| \mathrm{HIrO}_{2}
$$

has also been demonstrated.
Since high proton conductivity of perovskite-type oxides based on $\mathrm{SrCeO}_{3}$ was discovered in 1981, ${ }^{106}$ this class of high-temperature-type proton conductors has been extensively investigated. Mother compounds like $\mathrm{SrCeO}_{3}$ or $\mathrm{BaCeO}_{3}$ are not good conductors in themselves unless they are doped with aliovalent cations, to form a solid solution $\mathrm{SrCe}_{1-\mathrm{x}} \mathrm{M}_{\mathrm{x}} \mathrm{O}_{3-\delta}$ where $\mathrm{M}=\mathrm{Sc}, \mathrm{Y}, \mathrm{Yb}$, etc. The solid solutions are merely p -type semiconductors without a hydrogen source like $\mathrm{H}_{2}$ or $\mathrm{H}_{2} \mathrm{O}$; the electron hole conductivity of $\mathrm{SrCe}_{1-\mathrm{x}} \mathrm{Yb}_{\mathrm{x}} \mathrm{O}_{3-\delta}(\mathrm{x}=0.05)$, for example, in dry air is $0.01 \mathrm{~S} \mathrm{~cm}^{-1}$ at $800^{\circ} \mathrm{C}$. When they are contacted with hydrogen sources, protons are introduced into their structure by the reaction,

$$
H_{2}+2 h^{\cdot}=2 H^{+}
$$

or

$$
V_{O}^{\bullet \bullet}+\mathrm{H}_{2} \mathrm{O}=\mathrm{O}_{O}^{x}+2 \mathrm{H}^{+}
$$

generating proton conduction much superior to that due to electron holes. It is noted that the former reaction reduces the concentration of electron holes at the same time. The conductivity of $\mathrm{SrCe}_{1-\mathrm{x}} \mathrm{Yb}_{\mathrm{x}} \mathrm{O}_{3-\delta}(\mathrm{x}=0.05)$ in contact with $\mathrm{H}_{2}$ at $800^{\circ} \mathrm{C}$ is about $0.02 \mathrm{~S} \mathrm{~cm}^{-1}$, which has been confirmed as being almost solely due to proton migration by the fact that, on passing current through a electrochemical cell of type

![](https://cdn.mathpix.com/cropped/2025_10_16_72ceac0a8fd0baa16477g-213.jpg?height=1253&width=861&top_left_y=152&top_left_x=347)
FIGURE 6.18 Conductivity of perovskite-type solid solutions as a function of 1/T. (Adapted from Iwahara, H., Bull. Ceram. Soc. Jpn., 1992, 27, 112. With permission.)

hydrogen evolves at its anode in obedience to Faraday's law. ${ }^{107}$ Similar experiments have also shown that protons are not transported as $\mathrm{H}_{3} \mathrm{O}^{+}$, but as $\mathrm{H}^{+}$itself because no formation of water is observed at the anode. The conductivity of electron holes under these conditions has been reported to be 2 orders of magnitude lower than that of protons. ${ }^{108}$ In Figure 6.18, ${ }^{99}$ conductivities of compounds in this family measured in a hydrogen atmosphere are shown as a function of temperature. It is noted that at high temperatures ( $\sim 1000^{\circ} \mathrm{C}$ ), a contribution from oxide ion conduction becomes considerable, especially in the case of compounds in the $\mathrm{BaCeO}_{3}$ series.

The detailed mechanism of proton conduction in these perovskite-type compounds is still controversial. Recent infrared spectroscopy studies have shown that protons exist in their structure as an OH species, though the O to H distance is considerably longer than usual, suggesting a contribution of hydrogen bonding. ${ }^{109}$ It is of interest to compare them with $\mathrm{H}_{\mathrm{x}} \mathrm{ReO}_{3}$, which is built up of a structurally equivalent framework and exhibits very fast proton transport, though electronic conduction is overwhelming. According to neutron diffraction, its hydrogen atoms are statistically located at 72 equivalent sites that are on a sphere about
$1 \AA$ apart from each oxygen. ${ }^{110}$ It is thus reasonable to think that protons in a $\mathrm{ReO}_{3}$ - or perovskite-type framework are transported by hopping from an OH group to one of the nearest oxygens.

![](https://cdn.mathpix.com/cropped/2025_10_16_72ceac0a8fd0baa16477g-214.jpg?height=250&width=1032&top_left_y=321&top_left_x=263)
FIGURE 6.19 Scheme of ionic transport in an amorphous polymer matrix. (Adapted from Ogata, N., Dodensei Kobunshi (Electrically Conductive Polymers), Ogata, N., Ed., Kodansha, 1990, 137. With permission.)

## VIII. POLYMER SOLID ELECTROLYTES

Some vinyl fluoride-based polymers with side chains of perfluorosulfonic acid (the Nafion family) are important ion-exchange membrane materials used in practice for electrolysis of NaCl and in certain fuel cells. They show a proton conductivity of $0.01 \mathrm{~S} \mathrm{~cm}^{-1}$ at room temperature. However, such fast ionic transport occurs only when they are swollen with water. It is therefore not appropriate to call them solid electrolytes in the true sense of the word. It was in 1970 that anionic conductivity, though not high, was reported for crown ether complexes such as dibenzo-18-crown-6:KSCN, in which cations are trapped by the ligand. ${ }^{111} \mathrm{~A}$ few years later much higher cationic (instead of anionic) conduction was found in complexes of a chain-like polyether such as PEO or PPO with alkaline salts; here, PEO stands for poly(ethyleneoxide), $\left(\mathrm{CH}_{2} \mathrm{CH}_{2}-\mathrm{O}\right)_{n}$, and PPO for poly(propyleneoxide). ${ }^{112,113}$ These were the first examples of "true" polymer solid electrolytes and were followed by a great number of studies. Polymeric electrolytes are advantageous in practice because they are easily processed and formed into flexible films.

Polymer electrolytes such as (PEO) ${ }_{\mathrm{n}} \cdot \mathrm{LiCF}_{3} \mathrm{SO}_{3}$ are obtained as a film, for example, by casting a mixed solution of PEO and $\mathrm{LiCF}_{3} \mathrm{SO}_{3}$ and then evaporating the solvent completely. Films thus formed are usually composed of three regions: a crystalline phase of a PEO-MX(alkaline salt) complex, a crystalline phase of PEO itself, and a noncrystalline solid solution of PEO with MX. Previously it was assumed that the first complex phase was responsible for ionic conduction, because X-ray studies showed a structure in which cations were accommodated in a helical tunnel of PEO seemingly suitable for ionic conduction. More recently, however, it is believed that transport of ions takes place mainly in the noncrystalline phase, in which an alkaline salt like LiX is electrolytically dissociated as if it were dissolved in a polar liquid and $\mathrm{Li}^{+}$ions are coordinated (or solvated) by oxygens in the ether chain. Cation transport occurs as a result of a sequence of association and deassociation steps of $\mathrm{Li}-\mathrm{O}$ accompanied by local thermal motion of the polymer chains, as shown in Figure 6.19. ${ }^{114}$

The conductivity of $(\mathrm{PEO})_{\mathrm{x}} \cdot \mathrm{LiCF}_{3} \mathrm{SO}_{3}(\mathrm{x}=12)$ and $(\mathrm{PEO})_{\mathrm{x}} \cdot \mathrm{LiClO}_{4}(\mathrm{x}=20)$ is very high at high temperatures (i.e., 3 to $5 \times 10^{-3} \mathrm{~S} \mathrm{~cm}^{-1}$ at $125^{\circ} \mathrm{C}$ ), but is drastically decreased as the temperature is lowered ( $\sim 10^{-8} \mathrm{~S} \mathrm{~cm}^{-1}$ at $25^{\circ} \mathrm{C}$ ). ${ }^{115}$ The unexpectedly low conductivity at low temperature is mainly due to crystallization of the polymer chains. To prevent this, various crosslinked derivatives of PEO or PPO have been investigated as an alternative polymer matrix. A typical example is a PEO network prepared by a crosslinking reaction of triol-type PEO with tolylene-2,4-diisocyanate. Composites of this PEO derivative and $\mathrm{LiClO}_{4}$ show high conductivity even at room temperature, as shown in Figure 6.20. ${ }^{116}$ It is noted that solid electrolytes based on a crosslinked polymer are advantageous for applications also because their films have improved mechanical properties and thermal stability.

![](https://cdn.mathpix.com/cropped/2025_10_16_72ceac0a8fd0baa16477g-215.jpg?height=909&width=604&top_left_y=155&top_left_x=479)
FIGURE 6.20 Temperature dependence of ionic conductivity for PEO- $\mathrm{LiClO}_{4}$ complexes. (Adapted from Watanabe, M., Nagano, S., Sanui, K., and Ogata, N., Solid State Ionics, 1986, 18/19, 338. With permission.)

As shown in Figure 6.20, the plots of conductivity vs. $1 / \mathrm{T}$ do not obey the Arrheniustype dependence. The observed convex dependence is characteristic of noncrystalline phases showing conductivity according to the foregoing mechanism. The conductivity for this case is usually well fitted by a function derived from the free volume theory, called the Williams-Landel-Ferry's (WLF) relationship,

$$
\log \left[\sigma(\mathrm{T}) / \sigma\left(\mathrm{T}_{\mathrm{g}}\right)\right]=\mathrm{C}_{1}\left(\mathrm{~T}-\mathrm{T}_{\mathrm{g}}\right) /\left[\mathrm{C}_{2}+\left(\mathrm{T}-\mathrm{T}_{\mathrm{g}}\right)\right]
$$

where $\sigma(T)$ is the conductivity at temperature $T, T_{g}$ the glass transition temperature, and $C_{1}$, $\mathrm{C}_{2}$ are constants. ${ }^{117}$ Sometimes the VTF relationship ${ }^{118}$ obtained from a similar free volume model is also used for curve fitting. Successful fitting with these types of relationship suggests that ionic transport in polymers and liquid phases is similar.

Besides PEO and PPO, many other macromolecules, even including inorganic polymers like poly(phosphazene), ( $\left.-\mathrm{N}=\mathrm{PCl}_{2}-\right)_{\mathrm{n}}$, can serve as a base material for this class of solid electrolyte. A compound, poly(bis-(methoxyethoxyethoxide)phosphazene), synthesized through the reaction of polyphosphazene with a Na salt of 2-(2methoxyethoxy)ethanol, forms amorphous complexes with $\mathrm{LiBF}_{4}, \mathrm{AgCF}_{3} \mathrm{SO}_{3}$, etc., each of which shows very high conductivity for a polymer electrolyte, as shown in Figure 6.21, ${ }^{119}$ probably because of its very low $\mathrm{T}_{\mathrm{g}}$.

Very recently, new solid ionic conductors, so-called "polymer in-salt" materials, ${ }^{120}$ have been reported, in which lithium salts are mixed with small quantities of the polymers PEO and PPO, while conventional polymer electrolytes ("salt-in-polymer") contain only one Li per about ten repeat units of ether. The reported conductivity in the $\mathrm{AlCl}_{3}-\mathrm{LiBr}-\mathrm{LiClO}_{4}-\mathrm{PPO}$ system is as high as $0.02 \mathrm{~S} \mathrm{~cm}^{-1}$ at room temperature.

![](https://cdn.mathpix.com/cropped/2025_10_16_72ceac0a8fd0baa16477g-216.jpg?height=884&width=842&top_left_y=155&top_left_x=356)
FIGURE 6.21 Ionic conductivity ( $\mathrm{S} \mathrm{cm}^{-1}$ ) as plotted in $\ln (\sigma \mathrm{T})$ vs. $1 / \mathrm{T}(\mathrm{K})$ for $\left[\mathrm{M}\left(\mathrm{CF}_{3} \mathrm{SO}_{3}\right)_{\mathrm{x}}\right]_{0.25} \cdot \mathrm{MEEP}$ complexes. $\mathrm{MEEP}=\left[\mathrm{NP}\left(\mathrm{OC}_{2} \mathrm{H}_{4} \mathrm{OC}_{2} \mathrm{H}_{4} \mathrm{OCH}_{3}\right)_{2}\right]_{\mathrm{n}}$ and $\mathrm{M}=\mathrm{Ag}$, Li, Na, and Sr. (Adapted from Blonsky, P.M. and Shriver, D.F., Solid State Ionics, 1986, 18/19, 258. With permission.)

## REFERENCES

1. Arai, H., Bull. Ceram. Soc. Jpn., 100 27, 1992.
2. Tannenberger, H., Proc. J. Int'l Etude Piles Combust, 1965, 19.
3. Alpress, J.G. and Rossel, H.J., J. Solid State Chem., 1975, 15, 68.
4. Kudo, T. and Fueki, K., Solid State Ionics, VCH and Kodansha, 1990, 133.
5. Takahashi, T., Iwahara, H., and Suzuki, Y., Proc. Int. Etude Piles Combust., 1969, 3, 113.
6. Wells, A.F., Structural Inorganic Chemistry, 5th ed., Oxford University Press, Oxford, 1982, 890.
