Repository: cunyu-liu/electrolyte_ailab

File: fine-tune/bookData/Electrolytes, Interfaces and Interphases Fundamentals and Applications in Batteries.md (part 16 of 47)
## 1 What Is an Electrolyte?
Figure 9.11 The electrochemical signatures of non-Faradaic capacitance versus Faradaic battery behaviors under potentiodynamic conditions (cyclic voltammetry with an initial potential $V_{\text {WE }}$ and terminal potential $V_{\text {we }}$ ). The arrows on the plots indicate the direction of the electrode potential.

that all Faradaic processes occur at near equilibrium; therefore, for simplicity, we can directly apply the Nernst equation to the activities in zone II:

$$
V_{\mathrm{WE}}^{\mathrm{t}}-\varphi_{\mathrm{e}}^{0}=\frac{R T}{n F} \ln \frac{c_{[\mathrm{O}]}}{c_{[\mathrm{R}]}}
$$

where $c_{[\mathrm{O}]}$ and $c_{[\mathrm{R}]}$ are the concentration of reactant and product at the interface, respectively. Recalling eqn (9.111) for the anodic scenario, and rearranging the above equation to express the concentration ratios of $[\mathrm{O}]$ and $[\mathrm{R}]$, we obtain

$$
\frac{c_{[\mathrm{O}]}}{c_{[\mathrm{R}]}}=\mathrm{e}^{\frac{n F}{R T}\left(V_{\mathrm{WE}}^{\mathrm{t}}-\varphi_{\mathrm{e}}^{0}\right)}=\mathrm{e}^{\frac{n F}{R T}\left(V_{\mathrm{WE}}^{\mathrm{i}}+r t-\varphi_{\mathrm{e}}^{0}\right)}
$$

At each electrode potential, in the infinitesimally small time inter- val, the concentrations of these species are related to their corresponding concentrations in the electrolyte bulk by the following initial conditions:

$$
c_{[\mathrm{O}]}(x, 0)=0
$$

$$
c_{[\mathrm{R}]}(x, 0)=c_{[\mathrm{R}]}^{0}
$$

and boundary conditions:

$$
\begin{gathered}
c_{[\mathrm{O}]}(\infty, t)=0 \\
c_{[\mathrm{R}]}(\infty, t)=c_{[\mathrm{R}]}^{0}
\end{gathered}
$$

where $c_{[R]}^{0}$ is the concentration of $[R]$ in the bulk electrolyte. These initial and boundary conditions actually correspond to the potentiostatic scenario that was briefly discussed in Section 7.2, except that here the potential is not exactly constant, but constantly changing. Nevertheless, we can still approximately assume that at each infinitesimally small time interval the electrode sits at a constant potential, and all species obey the above initial and boundary conditions.

The differential equations derived from Fick's second law under these initial and boundary conditions can only be solved numerically; the details of which will not be covered here but can be found, for example, in the book by Bard and Faulkner. ${ }^{11}$ The general form of the peak current $i_{\mathrm{p}}$ is thus given as

$$
i_{\mathrm{p}}=0.447 n F A c_{[\mathrm{R}]}^{0} \sqrt{\frac{n F D_{[\mathrm{R}]} r}{R T}}
$$

where $A$ is the electrode area and $D_{[\mathrm{R}]}$ the diffusion constant of [R] in the bulk electrolyte. The maximum current $i_{\mathrm{p}}$ is proportional to the reactant concentration in the bulk electrolyte $c_{[\mathrm{R}]}^{0}$ and square root of scanning rate $r$. Eqn (9.125) is also known as the Randles-Sevcik equation.

If the above reaction is reversible, upon reversal of the potential scan the reduction of the formed $[\mathrm{O}]$ species would start. At this moment, the net current as measured in the $i-V$ plots is actually a mixture of both anodic and cathodic currents due to these two competing reactions. Hence the net current continues to decrease as a result of the combined effects of both mass-transport limitation and the coexistence of anodic and cathodic reactions, which eventually produces a cathodic peak when the potential is sufficiently negative that the mass-transport limitation from $[\mathrm{O}]$ species emerges.

These responses render the characteristic shapes of the $i-V$ plots in cyclic voltammetry, as represented by the solid curve in Figure 9.11.

The typical $i-V$ plots in cyclic voltammetry obtained from various lithium-ion battery electrode materials in proper electrolytes, which we briefly discussed in Section 8.2.3 (Figure 8.3), demonstrated such basic symmetric behaviors with varying extents of variations.

The gap between the potentials for anodic and cathodic peaks, $\Delta E_{\mathrm{p}}$, is often used to quantify how reversible the Faradaic process is:

$$
\Delta E_{\mathrm{p}}=\frac{E_{\mathrm{p}}^{\mathrm{a}}-E_{\mathrm{p}}^{\mathrm{c}}}{2}=\frac{2.3 R T}{n F}
$$

which is independent of scanning rate $r$. At room temperature ( 298 K ) and for single-electron reactions, this gap is 56.5 mV .

This gap could be smaller if the Faradaic process involves no mass-transport steps. Such scenarios include the reactant being insoluble and deposited on the electrode, therefore they are directly available without requiring diffusion from the bulk electrolyte to the interfacial region. Examples of these highly reversible reactions include electrode surfaces that are decorated with active species, or lithium deposition and stripping on an inert substrate.

It must be cautioned here again that, since eqn (9.125) and (9.126) were both derived from Fick's laws, they hold true only under ideal electroanalytical conditions, i.e. all ionic movements are purely by diffusion instead of migration. In practical battery electrolytes, especially lithium-based electrolytes, such requirements are difficult to meet, hence cyclic voltammetry is mostly used for qualitative rather than quantitative purposes, as exemplified by the numerous cyclic voltammetric curves in Figure 8.3, which are more useful in revealing at what potential certain Faradaic reactions start and whether they are reversible, rather than determining the concentration of reactant concentration or its diffusion coefficient.

One can see that the voltammetric responses for some electrodes or electrolyte materials in Figure 8.3 do not even have the maximum $i_{\mathrm{p}}$, such as the cathodic section of graphite, silicon and lithium-metal electrodes. Instead, the current continues to increase until the terminal preset potential limit. This happens very often, because the high population of $\mathrm{Li}^{+}$in the electrolyte and the fast $\mathrm{Li}^{+}$conduction ensure that, under the experimental conditions employed (e.g. the cathodic limits where the electrode is polarized, the active material loading per unit area and the scan rate), the depletion of $\mathrm{Li}^{+}$because of a mass-transport shortage never occurs. Such a departure from the "ideal" behavior predicted by eqn (9.125) and (9.126) actually benefits practical applications.

Some Faradaic reactions are so sluggish that their reverse reactions need a much higher electrochemical driving force to start. Such a requirement for an excessive overpotential will be reflected in a much wider gap between the potentials for anodic and cathodic peaks ( $\Delta E_{\mathrm{p}}$ ), and these processes are often referred to as "quasi-reversible" (Figure 9.11).

For completely irreversible reactions, such as the decomposition of electrolyte components on an electrode surface when the potential of the electrode goes beyond its electrochemical stability window, the current corresponding to the reverse reaction becomes negligible (Figure 9.11), and the peak current of such a decomposition process can be given as

$$
i_{\mathrm{p}}=0.22 n F A c_{[\mathrm{R}]}^{0} k_{\mathrm{app}} \mathrm{e}^{-\alpha \frac{n F}{R T}\left(E_{\mathrm{p}}-E_{0}\right)}
$$

Before we conclude this chapter, we should be aware that Faradaic (battery) and non-Faradaic (capacitance) behaviors, although distinct in their own electrochemical signatures in typical situations, are sometimes indistinguishable. On the one hand, as mentioned in Section 9.1.4, the high percentage of surface versus bulk in nanostructured materials obscures the Faradaic and non-Faradaic processes; on the other, the currents induced by capacitance exist in all batteries, as the electrodes in an electrochemical device inevitably have surfaces. In most situations, the current arising from the capacitance effect is negligible compared with that arising from Faradaic sources. However, this could change if the electrodes have especially high surface areas (unlikely in most batteries owing to interphasial considerations to be discussed in Chapter 12) or when the batteries are subject to especially high charging or discharging currents, because the capacitance current is proportional to the rate at which the potential of an electrode changes (Figure 9.10).

The techniques discussed above, galvanostatic (Figures 9.5 and 9.9) and potentiodynamic (Figures 9.10 and 9.11), are the two most popular characterizations used by researchers whenever a new material, be it electrode, electrolyte, interface or interphase, is examined for its potential application in energy storage. Therefore, although their quantitative foundations as expressed by the equations in this chapter may no longer exist for practical electrode or electrolyte systems, the electrochemical signatures described here are helpful in understanding new materials from a fundamental perspective.

## References

1. J. O'M. Bockris and A. K. N. Reddy, Modern Electrochemistry, Plenum Press, New York, $2^{\text {nd }}$ edn, 1998.
2. M. Winter and R. Brodd, What Are Batteries, Fuel Cells, and Supercapacitors?, Chem. Rev., 2004, 104, 4245-4270.
3. B. E. Conway, Electrochemical Supercapacitors: Scientific Fundamentals and Technological Applications, Springer, New York, NY, 1999.
4. R. A. Huggins, Advanced Batteries: Materials Science Aspects, Springer, New York, NY, 2009.
5. D. J. Cram, The Design of Molecular Hosts, Guests, and Their Complexes, Science, 1988, 240, 760-767.
6. M. S. Whittingham, Electrical Energy Storage and Intercalation Chemistry, Science, 1976, 192, 1126-1127.
7. K. Mizushima, P. C. Jones, P. J. Wiseman and J. B. Goodenough, $\mathrm{Li}_{\mathrm{x}} \mathrm{CoO}_{2}(0<\mathrm{x}<1)$ : A New Cathode Material for Batteries of High Energy Density, Mater. Res. Bull., 1980, 15, 783-789.
8. M. B. Armand, Intercalation Electrodes, in Materials for Advanced Batteries, ed. D. Murphy, Plenum Press, New York, 1980, p. 145.
9. M. Winter, B. Barnett and K. Xu, Before Li Ion Batteries, Chem. Rev., 2018, 118, 11433-11456.
10. B. E. Conway, V. Birss and J. Wojtowicz, The role and utilization of pseudocapacitance for energy storage by supercapacitors, J. Power Sources, 1997, 66, 1-14.
11. A. J. Bard and L. R. Faulkner, Electrochemical Methods. Fundamentals and Applications Wiley, New York, 2nd edn, 2001.

## 10 Lithium-metal, Lithium-ion and Other Batteries

If a layperson casually skims scientific journals for battery-related literature, they will be surprised to see that over $99 \%$ of the work reported is more or less related to materials based on or containing lithium.

Despite being one of the three primordial elements formed within the first few minutes of the "Big Bang", the abundance of lithium in our universe is rather low, in fact even far lower than the abundance of those heavier elements (carbon, oxygen, nitrogen, etc.) that require harsher conditions (nuclear fusion at the center of stars, supernova explosions, etc.) to be nucleosynthesized. The reserve of lithium in the Earth's crust is not only very small, but also distributed in a very uneven manner. The richest lithium reserve is concentrated in a rather small triangular region intersected by the borders of Bolivia, Chile and Argentina, the so-called "Lithium Triangle", which is blessed with myriads of salt lakes rich in lithium (Figure 10.1), among which Salar de Uyuni (salt flat of Uyuni) located in Bolivia is the largest. It is a giant salt lake with an area of $10000 \mathrm{~km}^{2}$ that is clearly visible on satellite photographs, with an estimated reserve of lithium ranging from 9 million to 100 million tons, accounting for $50-80 \%$ of the global reserve. ${ }^{1}$ Although confined by industrial infrastructure as well as politics in the region, Salar de Uyuni remains underdeveloped, it undoubtedly holds the key to the energy future of the Earth, if no other emerging battery chemistries that contain no lithium can replace lithium-ion batteries in a timely manner. In addition, the Atacama salt flat in Peru and other smaller reserves in the USA, Russia, China and Australia

[^10]![](https://cdn.mathpix.com/cropped/2025_10_16_c9f804f118ee3f949b1eg-291.jpg?height=512&width=1175&top_left_y=229&top_left_x=182)
Figure 10.1 The "Lithium Triang/e" region takes a prominent share in the global reserve of lithium, benefiting from myriads of salt lakes scattered in the region intersected by the borders of Bolivia, Chile and Argentina. Among them, Salar de Uyuni (salt flat of Uyuni) in Bolivia is the largest and remains little developed as of 2022.

feed the global lithium-ion battery and electric vehicle industries with most of the mined and processed lithium-containing raw materials (in the form of lithium carbonate, chloride and hydroxide).

So, what unique properties of lithium make it so attractive when researchers and others are contemplating potential battery chemistries?

### 10.1 Why Lithium?

There are two independent factors that contribute to making lithium the ultimate battery material, which are closely related to the two factors that dictate the energy of a battery. ${ }^{2}$

As we covered in Section 9.1.3.7, the energy that can be stored and delivered by a battery is determined by the cell voltage and capacity (Figure 9.5). Therefore, the first factor is the electrode potential of lithium metal.

In 1913, the electrode potential of lithium was first accurately mea- sured using Li-Hg alloy (amalgam) by Lewis and Keyes, who found that, when coupled with a calomel reference electrode ( $+0.268 \mathrm{~V} v s$. SHE), the cell produced 3.3044 V , "the highest hitherto measured", which translates to a lithium potential of ca. -3.0364 V vs. SHE. ${ }^{3}$

The conclusion drawn by Lewis and Keyes remains true today, and it is not likely to change in the future, because among all the known
solid elements in the Periodic Table, there is no other element that has a lower electrode potential than lithium. A few exceptions exist, such as monovalent $\mathrm{Ca}^{+}$and $\mathrm{Mg}^{+}$cations, but these are not only in a form that is difficult to access as electrode materials (i.e., not in solid form), but also, more importantly, they are extremely unstable intermediates that do not exist under normal conditions.

With the lowest electrode potential (or the highest electropositivity in thermodynamic terms), lithium serves as a very powerful anode, because when it is coupled with any given cathode, the cell would produce the highest cell voltage.

The second factor is the specific capacity of lithium metal. As we covered in Section 9.1.3.5, the overall cell specific capacity is related to the specific capacity of individual electrodes via eqn (9.79) or (9.80), where a high-capacity electrode on either side is desired.

For lithium metal, this specific capacity was already given by eqn (9.64) as $3856 \mathrm{mAh} \mathrm{g}^{-1}$. Although it is not the highest capacity, because the highest is provided by Be [ $5948 \mathrm{mAh} \mathrm{g}^{-1}$, eqn (9.67)], the even lower abundance and much higher toxicity of Be automatically disqualify it as a practical electrode material.

Hence lithium is the eventual "winner".
The combination of these two factors, electrode potential and specific capacity, makes lithium the ultimate anode material that is impossible to replace. For this reason, lithium is often referred to as the "Holy Grail" by battery and materials scientists. However, as the term Holy Grail also implies, it is extremely difficult to harness the tremendous power held by lithium.

### 10.2 The Quest for the Holy Grail: Lithiummetal Batteries

Soon after lithium was recognized as the "most powerful" anode material, efforts were made to unlock its potential. However, people soon found that its most valuable advantage, the lowest electrode potential, is also its greatest problem, because such an extremely low electrode potential means extremely high activity in reacting with other materials.

Hence the high promise of energy density and the major challenge of stability are two sides of the same coin, that is, the extreme electrode potential of lithium metal. Thermodynamically speaking, lithium should be the most reactive metal to exist. And, in reality, nothing has been discovered that does not react with lithium metal. Even the
most inert organic compounds such as $n$-hexane react with $\mathrm{Li}^{0}$ and form a thin passivated layer on the surface. ${ }^{4}$

In the early days, it was the activity of lithium metal that made it difficult for researchers to find a suitable electrolyte, especially the electrolyte solvents, for any possible battery that contains a lithium-metal electrode.

Aqueous electrolytes are of course out of the question, because of the narrow electrochemical stability window defined by the oxidative and reductive decompositions of water (Figures 5.12 and 8.2). The same applies to all the non-aqueous but protic solvents, such as alcohols and amines. Furthermore, even solvents being both non-aqueous and non-protic cannot guarantee that lithium metal will remain stable. Examples include nitromethane and acetonitrile, the $\alpha$-hydrogen of which, activated by strongly electron-withdrawing functionalities, becomes acidic enough for the strong Lewis base lithium metal.

Only with a limited number of both non-aqueous and non-protic solvents could lithium metal maintain its chemical stability. Examples include most ethereal solvents and a number of esters, especially the dialkyl esters of carbonic acid (Table 10.1). Studies much later found that even in those "stable" non-aqueous and non-protic solvents, lithium metal still reacts, but a process similar to surface passivation occurs there, preventing sustained reaction between lithium metal and the electrolyte solvents. Such stability is "kinetic" in nature, and is provided by the interphase that we will focus on later. ${ }^{5}$

The discovery of the non-aqueous and non-protic solvents led to the formulation of electrolytes that are chemically stable with lithium metal, and eventually enabled the commercialization of a few primary (non-rechargeable) lithium-metal batteries. These batteries, such as lithium thionyl chloride batteries, can still be found today in limited applications, such as wireless transponders for highway toll collection, and in military missions where the energy density ( $\mathrm{Wh} \mathrm{kg}^{-1}$ ) far outweighs other concerns such as cost and the environment.

However, the greatest challenge remaining is to make lithium-metal electrodes rechargeable.

The kinetic stability between lithium metal and these non-aqueous and non-protic solvents is still static in nature, which is not difficult to achieve provided that the instantaneous reaction between $\mathrm{Li}^{0}$ and solvents produces an electronically insulating interphase, so that sustained reactions could be stopped.

However, a rechargeable electrode always produces new surfaces, which would then induce new reactions and new interphases. The continuous irreversible reactions on these newly exposed surfaces not

Table 10.1 Selected non-aqueous and aprotic solvents kinetically stable with lithium metal.
| Solvent molecule | Structure | Molecular Melting weight | $T_{\mathrm{m}}\left({ }^{\circ} \mathrm{C}\right)$ | Boiling $T_{\mathrm{b}} \left({ }^{\circ} \mathrm{C}\right)$ | Viscosity $\eta / \mathrm{cP}\left(25^{\circ} \mathrm{C}\right)$ | Permittivity $\varepsilon\left(25^{\circ} \mathrm{C}\right)$ | Dipole moment (debye) | Density $d / \mathrm{g} \mathrm{cm}^{-3}\left(25^{\circ} \mathrm{C}\right)$ |
| :--- | :--- | :--- | :--- | :--- | :--- | :--- | :--- | :--- |
| Dimethoxy ethane (DME) | <smiles>COCCCOC</smiles> | 90 | -58 | 84 | 0.46 | 7.2 | 1.15 | 0.86 |
| 1,3-Dioxolane | <smiles>C1COCO1</smiles> | 74 | -95 | 78 | 0.59 | 7.1 | 1.25 | 1.06 |
| Tetraglyme | <smiles>CO[CH]CCOC</smiles> | 222.28 | -30 | 275 | 3.29 | 7.78 | 2.60 | 1.009 |
| Ethylene carbonate (EC) | <smiles>O=C1OCCO1</smiles> | 88 | 36.4 | 248 | 1.90 (at 40 ${ }^{\circ} \mathrm{C}$ ) | 89.78 | 4.61 | 1.321 |
| Propylene carbonate (PC) | <smiles>CC1COC(=O)O1</smiles> | 102 | -48.8 | 242 | 2.53 | 64.92 | 4.81 | 1.200 |
| Vinylene carbonate (VC) | <smiles>O=c1occo1</smiles> | 86 | 20 | 170 |  | 126 | 4.51 | 1.35 |
| Fluoroethylene carbonate (FEC) | <smiles>OC1COC(F)O1</smiles> | 106.05 | 18 | 212 | 4.1 | 78.4 | 4.97 | 1.454 |
| Gamma-butyrolactone ( $\gamma$ BL) | <smiles>[O]C1CCCO1</smiles> | 86 | -43.5 | 204 | 1.73 | 39 | 4.29 | 1.057 |


| Dimethyl carbonate (DMC) | <smiles>COC(C)OC</smiles> | 90 | 4.6 | 91 | 0.59 (at $20^{\circ} \mathrm{C}$ ) | 3.107 | 0.76 | 1.063 |
| :--- | :--- | :--- | :--- | :--- | :--- | :--- | :--- | :--- |
| Diethyl carbonate (DEC) | <smiles>CCOC(=O)OCC</smiles> | 118 | -74.3 | 126 | 0.75 | 2.805 | 0.96 | 0.969 |
| Ethylmethyl carbonate (EMC) | <smiles>CCOC(=O)OC</smiles> | 104 | -53 | 110 | 0.65 | 2.958 | 0.89 | 1.006 |

only induce the loss of active material (which is $\mathrm{Li}^{0}$ in this case), but more seriously constitute the underlying root of safety hazards.

This barrier originating from the extreme reactivity of lithium metal still stands between us and the "Holy Grail" as of 2022, despite the astronomical efforts and resources invested in addressing it.

### 10.2.1 Irreversibility

As defined in Section 9.1.3.5.1, the most popular and simplistic descriptor used in electrochemistry for reversibility (or irreversibility) is Coulombic efficiency (CE\%). It quantifies the fraction of charge that one can recover after injecting a certain amount of electric charge:

$$
\mathrm{CE} \%=\frac{\text { capacity released during discharging }}{\text { capacity injected during charging }}
$$

For a reaction occurring at an electrode, there are various ways to determine $\mathrm{CE} \%$, including both voltammetry (by controlling the voltage) and galvanometry (by controlling the current), or their numerous variations such as coulometry and amperometry, the details of which will not be discussed here. One can again resort to Electrochemical Methods. Fundamentals and Applications by Bard and Faulkner (see ref. 43) to learn the specifics of these techniques. However, despite the diversity, the essence of each of these techniques focuses on how to count the charges in and out accurately.

For an electrodic reaction to be perfectly reversible, an ideal CE\% should be $100 \%$. However, owing to parasitic reactions, $\mathrm{CE} \%$ is always less than that. In particular, the extreme reactivity of a lithium-metal electrode represents tremendous potential opportunities for such parasitic reactions, thus presenting the most severe challenge to $\mathrm{CE} \%$. In ester-based electrolytes, a lithium-metal electrode can only achieve a $\mathrm{CE} \%$ in the region of $70-90 \%$, because the carbonyl functionality $(\mathrm{C}=\mathrm{O})$ in esters is chemically reactive towards reducing agents such as $\mathrm{Li}^{0}$ :
![](https://cdn.mathpix.com/cropped/2025_10_16_c9f804f118ee3f949b1eg-296.jpg?height=141&width=823&top_left_y=1835&top_left_x=314)
which has been the foundation for a series of well-known organometallic reactions.

Ethers are chemically less reactive with $\mathrm{Li}^{0}$, therefore ethereal-based electrolytes in general yield better $\mathrm{CE} \%$ than their ester-based counterparts, somewhere above $90 \%$.

However, as of 2022 when this chapter was written, with the most recent advances and innovations in electrolyte materials, interfacial chemistries, electrode architectures at atomistic scale, etc., the highest $\mathrm{CE} \%$ achieved for a lithium-metal electrode was still only $99.5 \% .^{6}$ Although this may appear to be a very high value, one must remember that a battery is a closed system (Section 9.1.3), and a lithium-metal battery is particularly so, owing to the high sensitivity of $\mathrm{Li}^{0}$ to ambient moisture and other impurities, hence the possibility of replenishing electrode active materials is essentially zero. In other words, any loss is permanent.

Hence for a rechargeable battery using a lithium-metal electrode in the best electrolyte available, each cycle of discharge ( $\mathrm{Li}^{0}$ oxidation, or often called stripping) and charge ( $\mathrm{Li}^{+}$reduction, or often called plating or deposition) would suffer a $0.5 \%$ loss of Li . With the accumulation of losses over repeated cycles, the capacity of the cell would gradually fade. At the 100th cycle, such a battery would retain only ca. 60\% of its original capacity:

$$
(0.995)^{100}=0.606
$$

Obviously, $99.5 \%$ is not good enough.
The state-of-the-art lithium-ion batteries, using graphite as anode intercalation host for $\mathrm{Li}^{+}$, can retain at least $80 \%$ of the initial capacity over thousands of cycles. This clearly benefits from the extremely high $\mathrm{CE} \%$ of $99.99 \%:^{7}$

$$
(0.9999)^{2000}=0.818
$$

In fact, such a high $\mathrm{CE} \%$ of lithium-ion batteries comes not only from the anode but also from the cathode, as the overall $\mathrm{CE} \%$ of a battery would be determined by the lower $\mathrm{CE} \%$ of the electrode therein.

### 10.2.2 Dangerous Morphology

Aside from Coulombic loss, a more menacing problem for lithi-um-metal electrodes is the dangerous morphology of $\mathrm{Li}^{0}$ when crystallizing under electrochemical conditions. That is, when one tries to reduce $\mathrm{Li}^{+}$from the electrolyte at the interface and then plate the $\mathrm{Li}^{0}$
atoms obtained onto the electrode surface, the location for such a Faradaic process to occur is not evenly distributed across the electrode surface. Instead, the incoming $\mathrm{Li}^{+}$will display heavy biases and preferences when choosing which locations to land on. Such a phenomenon is known as "dendrite formation", because needle-like crystals with a very large aspect ratio are often the consequence over repeated depositions. ${ }^{8}$

The underlying mechanism of uneven crystal growth under an electric field is in fact universal for all metal depositions. When a given electric field is applied on an electrode, the distribution of the surface field strength cannot be homogeneous across the rough terrain. Instead, a more intensified field strength would be generated around the locations with "protrusions" (Figure 10.2). Such a higher than average field strength would induce metal cations to approach and deposit thereon preferentially, and the deposition would further increase the height and roughness of the protrusions. This self-propagating mechanism eventually magnifies the protrusions into dendrites with the accumulation of preferential metal cation migration over repeated depositions.

The early theoretical understanding of dendritic growth during metal deposition was based on the simpler case of copper deposition from aqueous electrolytes, where a clear correlation was seen between

![](https://cdn.mathpix.com/cropped/2025_10_16_c9f804f118ee3f949b1eg-298.jpg?height=615&width=685&top_left_y=1296&top_left_x=427)
Figure 10.2 The uneven electrodeposition of metal cations on a rough surface of an electrode is induced by the inhomogeneity in the distribution of electric field. Around the "protrusions", the cations feel a much stronger Coulombic force, and hence tend to deposit preferentially.

the fractal pattern crystal and current density applied on the electrode. It was proposed that, above a certain threshold current density, the concentration of the metal cations near the Helmholtz planes of the electrode surface can no longer maintain a sufficient supply to cover the electrode fully. Consequently, the insufficient cations, once arriving at the interface, would be preferentially attracted by those sites where the electric field strength is stronger than in the surrounding neighborhood, and eventually deposit and accumulate there.

Sand's time ( $\tau_{\text {sand }}$ ), which was described in Section 7.2 and defined by eqn (7.16), has often been chosen to represent the threshold to mark the end of uniform electrodeposition and the start of preferential cation deposition around the protrusions. ${ }^{9}$ Under ambipolar cation and anion movements, Sand's time can be solved from

$$
c_{x=0}=c_{0}-\frac{2 i^{\mathrm{c}} t_{\mathrm{a}}}{n F} \sqrt{\frac{\tau_{\text {sand }}}{D_{\text {ambp }} \pi}}=0
$$

which leads to

$$
\tau_{\text {Sand }}=D_{\text {ambp }} \pi\left(\frac{c_{0} n F}{2 i^{\mathrm{c}} t_{\mathrm{a}}}\right)^{2}
$$

Apparently, a high current shortens the Sand's time and accelerates the non-uniform deposition, whereas slower cation transport (i.e. high $t_{\mathrm{a}}$ ) deteriorates the non-uniformity.

However, the direct transplanting of the dendritic growth model from copper to lithium is problematic, because $\mathrm{Cu}^{0}$ is not reactive with the aqueous electrolyte, and no interphases have been formed thereon, whereas the reactivity of $\mathrm{Li}^{0}$ with electrolytes, especially with non-aqueous electrolytes based on esters, ensures that an interphase always stands between the $\mathrm{Li}^{0}$ surface and the electrolyte, hence the two-dimensional interface no longer exists.

The presence of such an interphase on the $\mathrm{Li}^{0}$ surface as an additional factor further deteriorates the unevenness of electrodeposition.

The chemical source of the interphase is the insoluble reaction products between $\mathrm{Li}^{0}$ and the electrolyte components (solvents, salt anion, etc.). In most cases, these products thus generated consist of a complicated mixture of inorganic and organic compounds with varying chemical structures and physical properties, and they are distributed across the lithium metal surface in a rather random manner. It makes perfect sense that some of these products are more conductive
to $\mathrm{Li}^{+}$than others, hence the location of those more conductive products would also naturally attract more $\mathrm{Li}^{+}$during the deposition process.

Hence the combination of surface roughness (physical protrusions) and interphase inhomogeneity (more conductive interphasial spots) creates preferential locations for the deposition of $\mathrm{Li}^{0}$. When such a preference accumulated over repeated cycles, the deposited $\mathrm{Li}^{0}$ naturally develops into long, needle-shaped crystals with branches (Figure 10.3).

The dendritic form of $\mathrm{Li}^{0}$ is extremely dangerous in a battery. It has a high surface area and high aspect ratio, with a length reaching as far as $10^{2} \mu \mathrm{~m}$, which is much longer than the gap between the anode and cathode in most electrochemical cells. For example, the commonly adopted anode-cathode gap in a lithium-ion battery, often defined by the polymeric separators used therein, is just $20-50 \mu \mathrm{~m}$. A dendrite electrically connecting the opposite electrodes in a cell would create an "internal short", which not only ruins the cell chemistry because of the undesired electronic pathway (see Section 6.1 and Figure 6.1) but also, while doing so, triggers the violent discharge that frequently leads to a catastrophic end, such as fire and explosion.

An even more dangerous by-product from dendrites is the so-called "dead $L i{ }^{0}$ ". ${ }^{10}$ Owing to the extreme reactivity of $\mathrm{Li}^{0}$, one can imagine

![](https://cdn.mathpix.com/cropped/2025_10_16_c9f804f118ee3f949b1eg-300.jpg?height=664&width=1183&top_left_y=1286&top_left_x=178)
Figure 10.3 Schematic diagram of the formation process of dendritic $\mathrm{Li}^{0}$. It arises from the uneven deposition of $\mathrm{Li}^{\circ}$ caused by the surface inhomogeneity of interphases, driven by the extreme reactivity of $\mathrm{Li}^{\circ}$ with electrolytes.

that the interphase, which is the inevitable product from the reaction between $\mathrm{Li}^{0}$ and the electrolyte, also covers the surfaces of the myriads of $\mathrm{Li}^{0}$ whiskers. For the same reason as explained above, on those dendrites there are also spots that are more conductive to $\mathrm{Li}^{+}$than others. Hence, when those dendrites are subject to electrochemical dissolution (stripping), these spots would become the preferential location where $\mathrm{Li}^{0}$ becomes oxidized and then exits to the electrolyte. When such electrochemical dissolution occurs near the bottom of a dendrite, the upper section of the dendrite would be physically severed and become electrically isolated from the bulk electrode (Figure 10.4). Those isolated particles of the dendrite, often of micro-to nanometric sizes, are electrochemically dead, because they can no longer participate in the cell reactions. However, chemically they are extremely reactive because they are still $\mathrm{Li}^{0}$ and have a high surface area that is in contact with the electrolytes. Most fire and explosions of lithium-metal and even lithium-ion batteries were caused by these dead $\mathrm{Li}^{0}$.

The presence of $\mathrm{Li}^{0}$ dendrites and dead $\mathrm{Li}^{0}$ is the main reason why rechargeable lithium-metal batteries are not safe. Together with Coulombic inefficiency that reflects the irreversible loss of lithium during each cycling, they constitute the three major obstacles to the practical

![](https://cdn.mathpix.com/cropped/2025_10_16_c9f804f118ee3f949b1eg-301.jpg?height=696&width=1182&top_left_y=1251&top_left_x=180)
Figure 10.4 Schematic diagram of the formation process of dead $\mathrm{Li}^{0}$. It arises from the uneven stripping of $\mathrm{Li}^{\circ}$ caused by the surface inhomogeneity of interphases, driven by the extreme reactivity of $\mathrm{Li}^{0}$ with electrolytes.

commercialization of lithium-metal batteries, despite the tantalizing energy densities that a lithium-metal anode promises.

Looking from a higher level, $\mathrm{Li}^{0}$ dendrites and dead $\mathrm{Li}^{0}$ stem inevitably from the general irreversibility of conversion reaction-type cell chemistries (Figure 9.8). In such chemistries, for every complete charge-discharge cycle, one must destroy the original electrode structure and create a new one, while hoping that, when the cell reaction is reversed, every active species would go back to its original arrangement. The realization of reversibility for such reactions with drastic phase changes requires precise control of the reaction kinetics, morphology and interfacial structure at a level well below the nanometric scale, which has not been achieved as of 2022 .

### 10.3 Circumventing Irreversibility and Safety Hazards

It was the poor reversibility and the accompanying safety hazards of lithium-metal electrodes that had kept the Holy Grail of lithium-ion batteries beyond our reach. So far, the closest attempt at reaching the Holy Grail was made by Moli Energy, which in 1988 commercialized a rechargeable lithium-metal battery using molybdenum disulfide $\left(\mathrm{MoS}_{2}\right)$ as the cathode.
$\mathrm{MoS}_{2}$ is an intercalation host that accommodates $\mathrm{Li}^{+}$at $c a .2 .0 \mathrm{~V}$, therefore the $\mathrm{Li} / \mathrm{MoS}_{2}$ battery operates on an intercalation cathode and a conversion reaction-type anode. Such a "half-intercalation" cell configuration was very common in the 1970s-1980s, when researchers were still hopeful of harnessing the gigantic power of lithium metal. Needless to say, the reversibility of such cells is entirely determined by the lithium-metal electrode.

Only 4 months after the initial shipment of these $\mathrm{Li} / \mathrm{MoS}_{2}$ "halfintercalation" batteries to electronics manufacturers, widespread fire and explosion accidents were reported, which forced Moli Energy to recall all these products and declare bankruptcy. The post-mortem diagnosis of the recalled batteries identified the culprits of these fire and explosion incidents: the $\mathrm{Li}^{0}$ dendrites and dead $\mathrm{Li}^{0}$, which seemed to be more easily formed during the irregular charging-discharging cycles in users' hands rather than the periodic galvanostatic chargingdischarging cycles on laboratory battery testers.

The impact of this incident was significant and way beyond Moli Energy itself, because at that time numerous companies in the USA and Japan were in the process of developing their own "half-intercalation"
batteries, using a lithium-metal anode and various cathodes. Moli Energy's fallout eventually terminated the efforts of the mainstream battery industry to commercialize a rechargeable lithium-metal battery, and forced them all to look away from lithium metal, at least for the time being, and to seek a bypass around the dangerous morphology of lithium electrodes.

### 10.3.1 The Bypass via Dual Intercalation

A feasible pathway to circumvent the irreversibility and dangerous morphology of conversion reaction chemistries had in fact already been proposed, at least in concept, by Armand a decade before the Moli Energy incident (Section 9.1.3.8). He suggested in 1980 that a cell employing intercalation hosts at both the anode and cathode sides should be immune from the drastic changes in phase, volume and chemical states of the electrodes, and therefore enjoy the benefits of excellent reversibility brought by the minimal structural changes in the topotactic reactions. ${ }^{11}$

However, there was one problem to realizing such a dualintercalation cell: at the time, it was not known what intercalation host can serve at the anode side.

Following the pioneering work of Whittingham and Goodenough, by the 1980s researchers had already discovered a series of intercalation compounds based on transition metal sulfides and oxides, but most of these compounds intercalate $\mathrm{Li}^{+}$at potentials close to each other but far above that of lithium metal. On the other hand, the key to realizing Armand's dual-intercalation cell relies on a couple of intercalation hosts that accommodate $\mathrm{Li}^{+}$at potentials that differ sufficiently that a meaningful cell voltage could be generated. This absence of intercalation compounds with proper intercalation potentials hindered the development of dual-intercalation batteries.

However, a more important reason was that, before the Moli Energy incident occurred, the development of lithium-metal electrodes was still believed by most researchers to be hopeful. Under this circumstance, it was natural that little enthusiasm was inspired in seeking an anode intercalation host that would certainly be inferior to lithium metal itself in terms of both potential and specific capacity.

Following Armand's proposal, there were only two different efforts that directly or indirectly adopted the concept of dual intercalation.

One was made in 1977 by Whittingham's colleagues at Exxon Corporate Research, who used Whittingham's $\mathrm{LiTiS}_{2}$ as the cathode host and aluminum as the anode host for $\mathrm{Li}^{+} .{ }^{12}$ Considering that aluminum
in fact forms an alloy instead of an intercalation compound with $\mathrm{Li}^{+}$, what was achieved there was actually another conversion reaction-type chemistry, the reversibility of which is even worse than that with Li metal itself owing to the huge volume change of the $\mathrm{Li}-\mathrm{Al}$ alloy during insertion and de-insertion of $\mathrm{Li}^{+}$. However, since there was no Li metal in this cell, it can also be called a "lithium-ion battery".
