Repository: cunyu-liu/electrolyte_ailab

File: fine-tune/bookData/Electrochemistry in Nonaqueous Solutions.md (part 17 of 31)
## Part One
where $\Lambda^{\infty}$ is the molar conductivity at infinite dilution, $A /\left(\mathrm{mol}^{-1 / 2} \mathrm{dm}^{-3 / 2}\right) =82.04 \times 10^{4} z^{3} /\left(\varepsilon_{\mathrm{r}} T\right)^{3 / 2}, B /\left(\mathrm{Scm}^{2} \mathrm{~mol}^{-3 / 2} \mathrm{dm}^{3 / 2}\right)=8.249 z^{2} /\left\{\eta\left(\varepsilon_{\mathrm{r}} T\right)^{1 / 2}\right\}$ and $\varepsilon_{\mathrm{r}}$ and $\eta$ are the relative permittivity and the viscosity (P) of the solvent [9]. ${ }^{\mathbf{1}}$ Equation (7.1) shows the Debye-Hückel-Onsager limiting law (1926) and has the same form as the empirical Kohlrausch law (Section 5.8). It shows that the $\Lambda$ value for a strong electrolyte decreases linearly with the increase in $c^{1 / 2}$, the intercept and slope being

[^19]$\Lambda^{\infty}$ and $-S$ (Onsager slope), respectively. ${ }^{2)}$ For 1: 1 electrolytes, Eq. (7.1) is accurate up to $\sim 0.003 \mathrm{M}$ in water, but this upper limit may be somewhat lower in nonaqueous solvents. From the linear $\Lambda-c^{1 / 2}$ relation, we can get the value of $\Lambda^{\infty}$ and can confirm the complete dissociation of the electrolyte. Beyond this concentration range, the experimental $\Lambda$ values are usually higher than the calculated ones. This occurs because Eq. (7.1) is based on the Debye-Hückel limiting law and the effect of ion size (short-range interaction) has not been taken into account.

Following the Debye-Hückel-Onsager theory, several theories were developed, by Pitts (1953) [10]; Fuoss and Onsager (1957) [11]; Fuoss and Hsia (1967) [12], Justice (1982) [4] and others, taking into account both the long-range and the short-range ionic interactions. These theories can generally be expressed by the equation of the Fuoss-Hsia type.

$$
\Lambda=\Lambda^{\infty}-S c^{1 / 2}+E c \ln c+J_{1} c-J_{2} c^{3 / 2}
$$

where $S=\left(A \Lambda^{\infty}+B\right)$. In the Fuoss-Onsager (1957) theory, $J_{2}=0$. The coefficients $S$ and $E$ are determined by ionic charges and solvent properties, but $J_{1}$ and $J_{2}$ also depend on the ion parameter, $a$. For details, see Refs [1, 4-6]. Nowadays the molar conductivity can be measured with high precision (within errors of $\pm 0.05 \%$ ). Here, the above theories can accurately predict the experimental $\Lambda-c^{1 / 2}$ relations for 1: 1 strong electrolytes of up to $\sim 0.1 \mathrm{M}$. Recently, however, the conductivity of electrolyte solutions at higher concentrations has become important in the fields of electrochemical technologies. This will be discussed in Section 7.1.4.

### 7.1.2 <br> Molar Conductivity and Association Constants of Symmetrical Weak Electrolytes

When ion association occurs in the solution of a ( $z, z$ )-type electrolyte, Eq. (7.3) holds.

$$
\begin{aligned}
& \mathrm{M}^{z+}+\mathrm{A}^{z-} \rightleftarrows \mathrm{M}^{z+} \mathrm{A}^{z-} \\
& K_{\mathrm{A}}=\frac{1-\alpha}{\alpha^{2} c \gamma^{2}}, \quad \alpha=1-\alpha^{2} c K_{\mathrm{A}} \gamma^{2}
\end{aligned}
$$

Here, $c$ is the total concentration of MA, $K_{\mathrm{A}}$ is the association constant, $\alpha$ is the degree of dissociation of the ion pair $\mathrm{M}^{z+} \mathrm{A}^{z-}$ and $\gamma$ is the average activity coefficient
2) Each ion forms in its neighborhood an ionic atmosphere that has a slight excess of ions of opposite sign. The ionic atmosphere reduces the ionic mobility in two ways. First, when an ion moves under an applied electric field in the solution, the center of charge of the atmosphere becomes a short distance behind the moving ion because a finite time ( $\sim 10^{-6} \mathrm{~s}$ ) is necessary to form the atmosphere, and the moving ion is subjected to a retarding force. This effect is called the relaxation effect.

Second, in the presence of the ionic atmosphere, a viscous drag is enhanced compared to its absence because the atmosphere moves in an opposite direction to the moving ion. This retarding effect is called the electrophoretic effect. In Eq. (7.1), the $A \Lambda^{\infty}$-term corresponds to the relaxation effect, while the $B$-term corresponds to the electrophoretic effect. For details, see textbooks of physical chemistry or electrochemistry.

![](https://cdn.mathpix.com/cropped/2025_10_16_7c440fa85051e8b62e3ag-206.jpg?height=815&width=677&top_left_y=196&top_left_x=212)
Figure $7.1\left(\Lambda-\Lambda_{\text {cal }}\right)$ versus $c^{1 / 2}$ relations for lithium halide solutions in sulfolane at $30^{\circ} \mathrm{C}$, where $\Lambda$ is the experimental molar conductivity and $\Lambda_{\text {cal }}$ is the molar conductivity calculated from Eq. (7.1) [1a].

of free ions of concentration $\alpha c$. Because the ion pairs do not conduct electricity, the molar conductivity $\Lambda$ in the presence of ion association is less than that in its absence. In Figure 7.1, the difference between the experimental molar conductivity $(\Lambda)$ and the value calculated from Eq. (7.1), $\Lambda_{\text {cal }}$, are plotted against $c^{1 / 2}$ for lithium halides in sulfolane [1a]. For LiI, the difference between $\Lambda$ and $\Lambda_{\text {cal }}$ is small because ion association is not appreciable ( $K_{\mathrm{A}}=5.6 \mathrm{~mol}^{-1} \mathrm{l}$ ). For $\mathrm{LiBr}\left(K_{\mathrm{A}}=278 \mathrm{~mol}^{-1} \mathrm{l}\right)$ and $\mathrm{LiCl}\left(K_{\mathrm{A}}=13860 \mathrm{~mol}^{-1} 1\right)$, however, $\Lambda$ is much smaller than $\Lambda_{\text {cal }}$.

When ion association occurs, the relation $\Lambda=\alpha \Lambda_{\mathrm{f}}$ holds between the molar conductivity for free ions (concentration $\alpha c$ ), $\Lambda_{\mathrm{f}}$, and that for total electrolyte concentration, $\Lambda$. Thus, we get Eq. (7.4) from Eq. (7.3):

$$
\Lambda=\Lambda_{\mathrm{f}}-\Lambda \gamma^{2} K_{\mathrm{A}}(\alpha c)
$$

If we use Eq. (7.2) for free ions of concentration $\alpha c$, we get

$$
\Lambda=\Lambda^{\infty}-S(\alpha c)^{1 / 2}+E(\alpha c) \ln (\alpha c)+J_{1}(\alpha c)-J_{2}(\alpha c)^{3 / 2}-\Lambda \gamma^{2} K_{\mathrm{A}}(\alpha c)
$$

Because the ions in electrolyte solutions are often more or less associated, Eq. (7.5) is useful in analyzing the conductivity data. The experimental data for $\Lambda$ and $c$ are subjected to computer analysis, by applying the least-square method, and optimum values of such parameters as $\Lambda^{\infty}, K_{\mathrm{A}}$ and $a$ (distance of ionic closest approach) are
obtained. Sometimes the parameter $a$ is replaced by the Bjerrum's distance $q$ in Section 2.6. In that case, the parameters obtained from Eq. (7.5) are of two kinds, $\Lambda^{\infty}$ and $K_{\mathrm{A}}$.

If the ion association is not extensive ( $K_{\mathrm{A}} \leq 20 \mathrm{~mol}^{-1} 1$ ), the value of $K_{\mathrm{A}}$ obtained by the computer analysis is greatly affected by the terms $J_{1}$ and $J_{2}$ used in Eq. (7.5). Then, the value of $K_{\mathrm{A}}$ does not accurately reflect the extent of ion association.

When the ion association is extensive and the concentration of free ions is low, the influence of the ion-ion interactions can be ignored and the relation $\Lambda=\alpha \Lambda^{\infty}$ is valid. In that case, we get the following Arrhenius-Ostwald relation:

$$
\frac{1}{\Lambda}=\frac{1}{\Lambda^{\infty}}+\frac{c \Lambda K_{\mathrm{A}}}{\left(\Lambda^{\infty}\right)^{2}}
$$

In this equation, the $1 / \Lambda$ versus $c \Lambda$ relation is linear, and we get the approximate values of $\Lambda^{\infty}$ and $K_{\mathrm{A}}$ from the intercept and the slope, respectively. The values of $\Lambda^{\infty}$ and $K_{\mathrm{A}}$ are often used in starting more precise data analyses by means of Eq. (7.5).

Fuoss and Kraus [13] and Shedlovsky [14] improved Eq. (7.6) by taking the effect of ion-ion interactions on molar conductivities into account. Here, Fuoss and Kraus used the Debye-Hückel-Onsager limiting law (Eq. (7.1)), and Shedlovsky used the following semiempirical equation:

$$
\Lambda=\alpha \Lambda^{\infty}-\left(\frac{\Lambda}{\Lambda^{\infty}}\right) S(\alpha c)^{1 / 2}
$$

In both cases, Eq. (7.6) is modified to Eq. (7.7) by using $Z=S(\Lambda c)^{1 / 2}\left(\Lambda^{\infty}\right)^{-3 / 2}$ :

$$
\frac{T_{(Z)}}{\Lambda}=\frac{1}{\Lambda^{\infty}}+\frac{K_{A}}{\left(\Lambda^{\infty}\right)^{2}} \times \frac{c \gamma^{2} \Lambda}{T_{(Z)}}
$$

In the case of Fuoss-Kraus,

$$
T_{(Z)} \equiv F_{(Z)}=1-Z\left(1-Z(1-\cdots)^{-1 / 2}\right)^{-1 / 2}
$$

and in the case of Shedlovsky,

$$
\frac{1}{T_{(Z)}} \equiv S_{(Z)}=1+Z+\frac{Z^{2}}{2}+\frac{Z^{3}}{8}+\cdots
$$

Values of $F_{(Z)}$ and $S_{(Z)}$ are listed in the literatures [15, 16]. From Eq. (7.7), the $T_{(Z)} / \Lambda$ versus $c \gamma^{2} \Lambda / T_{(Z)}$ relation is linear, with an intercept of $1 / \Lambda^{\infty}$ and a slope of $K_{A} /\left(\Lambda^{\infty}\right)^{2}$, from which we can obtain the values of $\Lambda^{\infty}$ and $K_{\mathrm{A}}$. These $\Lambda^{\infty}$ and $K_{\mathrm{A}}$ values are also used in data analyses by Eq. (7.5). The values of $K_{\mathrm{A}}$ obtainable by Eqs. (7.6) and (7.7) range from $10^{3}$ to $10^{7} \mathrm{~mol}^{-1} 1$.

If $K_{\mathrm{A}} \geq 10^{7} \mathrm{~mol}^{-1} 1$, the slope of the linear relation is too large to obtain reliable $\Lambda^{\infty}$ values (or $K_{\mathrm{A}}$ values). In these cases, we obtain the value of $\Lambda^{\infty}$ separately, either by use of Walden's rule or from the known values of ionic molar conductivities ( $\lambda_{i}^{\infty}$ ), and use it to obtain $K_{\mathrm{A}}$.

### 7.1.3 <br> Molar Conductivity and the Formation of Triple Ions

In solvents of low permittivities ( $\varepsilon_{\mathrm{r}} \leq 10$ ), most ions are associated as in Eq. (7.3), even at dilute electrolyte concentrations. Moreover, with increasing electrolyte concentrations, triple ions are formed, as in Eq. (7.8), and sometimes even quadrapoles (or dimers) as in Eq. (7.9):

$$
\begin{aligned}
& 2 \mathrm{M}^{+}+\mathrm{A}^{-} \rightleftarrows \mathrm{M}_{2} \mathrm{~A}^{+}\left(K_{\mathrm{t}+}\right) \mathrm{M}^{+}+2 \mathrm{~A}^{-} \rightleftarrows \mathrm{MA}_{2}^{-}\left(K_{\mathrm{t}-}\right) \\
& 2 \mathrm{MA} \rightleftarrows(\mathrm{MA})_{2}
\end{aligned}
$$

Ion pairs do not conduct electricity, but triple ions ( $\mathrm{M}_{2} \mathrm{~A}^{+}$and $\mathrm{MA}_{2}{ }^{-}$) do. Thus, the formation of triple ions is detected by conductimetric measurement. Figure 7.2 shows the $\log \Lambda-\log c$ relations for $\mathrm{LiAsF}_{6}$ and $\mathrm{LiBF}_{4}$ in 2-methyltetrahydrofuran (2-MeTHF) [17]. After passing a minimum, the value of $\log \Lambda$ increases again with $\log c$, showing that a triple-ion formation occurred in the solution.

In conductimetric studies of triple-ion formation, it is often assumed that $\mathrm{M}_{2} \mathrm{~A}^{+}$ and $\mathrm{MA}_{2}{ }^{-}$have the same formation constants ( $K_{\mathrm{t}}=K_{\mathrm{t}+}=K_{\mathrm{t}-}$ ) and the same molar conductivities at infinite dilutions ( $\lambda_{t}^{\infty}=\lambda_{t+}^{\infty}=\lambda_{t-}^{\infty}$ ). If we denote the mole fractions of ( $\mathrm{M}^{+}, \mathrm{A}^{-}$) and ( $\mathrm{M}_{2} \mathrm{~A}^{+}, \mathrm{MA}_{2}{ }^{-}$) by $\alpha$ and $\alpha_{\mathrm{t}}$, respectively, against the total electrolyte concentration $c$ and assume that the concentrations of the ionic species are negligibly small compared to $c$, we get the relation $\Lambda=\alpha \Lambda^{\infty}+\alpha_{t} \lambda_{t}^{\infty}$ and, therefore, Eq. (7.10):

$$
\Lambda c^{1 / 2}=K_{\mathrm{A}}^{-1 / 2} \Lambda^{\infty}+K_{\mathrm{t}} K_{\mathrm{A}}^{-1 / 2} c \lambda_{\mathrm{t}}^{\infty}
$$

From Eq. (7.10), if we plot the value of $\Lambda c^{1 / 2}$ against $c$, we get a linear relation of slope equal to $K_{\mathrm{t}} K_{\mathrm{A}}^{-1 / 2} \lambda_{\mathrm{t}}^{\infty}$ and the intercept equal to $K_{\mathrm{A}}^{-1 / 2} \Lambda^{\infty}$. If we get the value of $\Lambda^{\infty}$

![](https://cdn.mathpix.com/cropped/2025_10_16_7c440fa85051e8b62e3ag-208.jpg?height=612&width=762&top_left_y=1379&top_left_x=214)
Figure 7.2 Molar conductivities of $\mathrm{LiBF}_{4}$ and $\mathrm{LiAsF}_{6}$ solutions in 2methyltetrahydrofuran at $25^{\circ} \mathrm{C}$ [17].

Table 7.1 Ion pair and triple-ion formation constants ( $\mathrm{K}_{\mathrm{A}}$ and $\mathrm{K}_{\mathrm{t}}$ ) at $25^{\circ} \mathrm{C}^{a}$.
| Solvent | $\varepsilon_{\mathrm{r}}$ | Electrolyte | $K_{\mathrm{A}}, \mathrm{M}^{-1}$ | $K_{\mathrm{t}}, \mathrm{M}^{-2}$ |
| :--- | :--- | :--- | :--- | :--- |
| 1,2-Dimethoxyethane | 7.08 | $\mathrm{LiAsF}_{6}$ | $0.071 \times 10^{6}$ | 176 |
|  |  | $\mathrm{LiBF}_{4}$ | $24.0 \times 10^{6}$ | 30.8 |
| Methyl acetate | 6.76 | $\mathrm{LiClO}_{4}$ | $77.8 \times 10^{6}$ | 38 |
| Tetrahydrofuran | 7.58 | $\mathrm{LiClO}_{4}$ | $48.4 \times 10^{6}$ | 153 |
| 2-Me-THF | 6.97 | $\mathrm{LiClO}_{4}$ | $182 \times 10^{6}$ | 33 |


${ }^{a}$ From Ref. [18c].
from the Walden's rule and assume that $\lambda_{\mathrm{t}}^{\infty}=\Lambda^{\infty} / 3$ or $2 \Lambda^{\infty} / 3\left(\lambda_{\mathrm{t}}^{\infty}\right.$ cannot be determined experimentally), we can obtain the values of $K_{\mathrm{a}}$ and $K_{\mathrm{t}}[18]$. The values of $K_{\mathrm{A}}$ and $K_{\mathrm{t}}$ in Table 7.1 were obtained in low-permittivity solvents. The cationic and anionic triple ions can remain stable in low-permittivity solvents because triple ions are large in size and are not easily associated (Section 2.6). Thus, some electrolytes are highly soluble in low-permittivity solvents, and they show conductivities comparable to or higher than the solutions in high-permittivity solvents. For example, the solution of $2 \mathrm{M} \mathrm{LiAsF}_{6}$ in methyl acetate ( $\varepsilon_{\mathrm{r}}=6.76, \eta$ (viscosity) $=0.37 \mathrm{cP}$ ) has larger conductivity than $1 \mathrm{M} \mathrm{LiClO}_{4}$ in PC ( $\varepsilon_{\mathrm{r}}=64.9, \eta=2.53 \mathrm{cP}$ ).

As mentioned in Section 2.6, triple-ion formation is not limited to low-perimittivity solvents. It also occurs in high-permittivity solvents if they are of very weak acidity and basicity, for example, $K_{\mathrm{t}}$ for the formation of $\mathrm{Li}_{2} \mathrm{Cl}^{+}$and $\mathrm{LiCl}_{2}{ }^{-}$in AN has been determined by polarography to be $\sim 10^{5} \mathrm{M}^{-2}[19]$. $\mathrm{Li}^{+}$and $\mathrm{Cl}^{-}$in AN are only weakly solvated and tend to be stabilized by forming triple ions. For conductimetric studies of triple-ion formation in dipolar protophobic aprotic solvents, see Ref. [20].

The problem of triple-ion formation has been studied in detail because it is related to the lithium battery technologies [18]. In some cases, however, the occurrence of the minimum in the $\log \Lambda-\log c$ curve, as observed in Figure 7.2, is not attributed to triple-ion formation but is explained by ion pair formation only. The increase in $\log \Lambda$ at high electrolyte concentrations is attributed either to the increase in the distance of closest approach of ions, the increase in the solution permittivity, or the decrease in the activity coefficient of the ion pairs. Although there is still some controversy, it seems certain that triple ions are actually formed in many cases.

### 7.1.4 <br> Conductivity of Solutions of Symmetrical Strong Electrolytes at Moderate to High Concentrations

Here, we consider the conductivity of strong electrolyte solutions at moderate to high concentrations in polar nonaqueous solvents. The conductivity of such solutions has been studied extensively because of their importance in the applied fields.

If the conductivity of an electrolyte in a polar solvent is measured up to high concentrations, the conductivity-concentration relation usually shows a maximum as in Figure 7.3. Such a relation is explained by the competition between the increase in the number of charge carriers and the decrease in ionic mobilities, mainly due to

![](https://cdn.mathpix.com/cropped/2025_10_16_7c440fa85051e8b62e3ag-210.jpg?height=843&width=650&top_left_y=193&top_left_x=209)
Figure 7.3 Conductivity $(\kappa)$ versus concentration $(m)$ relation for $\mathrm{LiClO}_{4} / \mathrm{PC}\left(25^{\circ} \mathrm{C}\right) .(\mathrm{O})$ experimental data; $(-)$ Casteel-Amis equation; (---) MSA [24b].

the strengthening of ion-ion interactions. Various empirical equations have been reported to express such a relation. The Casteel-Amis equation [21] for the relation between the conductivity $\kappa$ and the molal concentration $m$ is as follows:

$$
\frac{\kappa}{\kappa_{\max }}=\left(\frac{m}{\mu}\right)^{a} \exp \left[b(m-\mu)^{2}-\frac{a}{\mu}(m-\mu)\right]
$$

where $\kappa_{\text {max }}$ is the maximum value in conductivity, $\mu$ is the concentration at which $\kappa_{\text {max }}$ is obtained, and $a$ and $b$ are empirical parameters with no physical meaning. The values of $\kappa_{\text {max }}$ and $\mu$ have been listed in Table 1.4 of Ref. [6b]. $\kappa_{\text {max }}$ and $\mu$ are mainly determined by solvent viscosity and ionic radii; thus, $\kappa_{\max }$ and $\mu$ shift to higher values with increasing temperature at constant solvent compositions and also shift to lower values with increasing viscosity of the solvents at constant temperature.

Recently, Chagnes et al. [22] treated the molar conductivity of $\mathrm{LiClO}_{4}$ in $\gamma$-butyrolactone ( $\gamma$-BL) on the basis of the quasilattice theory. They showed that the molar conductivity can be expressed in the form $\Lambda=\left(\Lambda^{\infty}\right)^{\prime}-k^{\prime} c^{1 / 3}$ and confirmed it experimentally for $0.2-2 \mathrm{M} \mathrm{LiClO}_{4}$ in $\gamma$-BL. They also showed, using $0.2-2 \mathrm{M} \mathrm{LiClO}_{4}$ in $\gamma$-BL, that the relation $\kappa=\Lambda c=\left(\Lambda^{\infty}\right)^{\prime} c-k^{\prime} c^{4 / 3}$ was valid and that $\kappa_{\text {max }}$ appeared at $c_{\text {max }}=\left[3\left(\Lambda^{\infty}\right)^{\prime} / 4 k^{\prime}\right]^{3}$, where $\mathrm{d} \kappa / \mathrm{d} c=0$.

The concept of mean spherical approximation (MSA, footnote 3 in Chapter 2) has also been used to reproduce the conductivity data of electrolytes of fairly high

![](https://cdn.mathpix.com/cropped/2025_10_16_7c440fa85051e8b62e3ag-211.jpg?height=852&width=654&top_left_y=193&top_left_x=350)
Figure 7.4 Molar conductivity of $\mathrm{LiClO}_{4} / \mathrm{PC}\left(25^{\circ} \mathrm{C}\right)$. Analysis by Eq. (7.5) ( $c<0.03 \mathrm{M}$ ), $K_{\mathrm{A}}=5.2 \mathrm{~mol}^{-1} \mathrm{dm}^{3}$; MSA $(0 \mathrm{M}<c<1 \mathrm{M}), K_{\mathrm{A}}=4.2 \mathrm{~mol}^{-1} \mathrm{dm}^{3}$.

concentrations [23]. The MSA method applies to both associated and nonassociated electrolytes and can give the values of association constant, $K_{\mathrm{A}}$. Although not described here, details of the method can be found in Ref. [24]. Figure 7.4 shows the results of the MSA calculation. The conductivity of the $\mathrm{LiClO}_{4}$ solution in PC at $25^{\circ} \mathrm{C}$ is excellently reproduced up to 1 M , yielding $K_{\mathrm{A}}=4.2 \mathrm{dm}^{3} \mathrm{~mol}^{-1}$ [24b]. In contrast, the data analysis as in Section 7.1.2 yields the same curve up to 0.05 M and gives $K_{\mathrm{A}}=5.2 \mathrm{dm}^{3} \mathrm{~mol}^{-1}$. In Figure 7.3, the conductivity obtained by the MSA calculation is also indicated; in this case, only two parameters, i.e. $K_{\mathrm{A}}$ and $\sigma$ (average ionic diameter), are needed, compared to the four parameters in the Casteel-Amis equation. It is important that the parameters needed in MSA have physical meanings.

### 7.1.5 <br> Molar Conductivity and Ion Association of Asymmetric Electrolytes

For an asymmetric electrolyte that is completely dissociated, the slope for the Debye-Hückel-Onsager limiting law can be obtained by the method described in footnote 1. For example, for an electrolyte of $\mathrm{MA}_{2}$-type ( $z_{+}=2$ and $z_{-}=1$ ), $\mathrm{A}^{\prime}=[5.60 \left.\times 10^{6} /\left(\varepsilon_{\mathrm{r}} T\right)^{3 / 2}\right] \times\left[q /\left(1+q^{1 / 2}\right)\right], B^{\prime}=123.8 /\left[\eta\left(\varepsilon_{\mathrm{r}} T\right)^{1 / 2}\right]$ and $q=(2 / 3)\left(1+\lambda_{-}^{\infty} / \Lambda^{\infty}\right)^{-1}$. In the solution of electrolyte $\mathrm{MA}_{2}$, the ion association occurs in two steps, i.e. $\mathrm{M}^{2+}+\mathrm{A}^{-} \rightleftarrows \mathrm{MA}^{+}$and $\mathrm{MA}^{+}+\mathrm{A}^{-} \rightleftarrows \mathrm{MA}_{2}$. If we express the formation constants for the two steps by $K_{\mathrm{A} 1}$ and $K_{\mathrm{A} 2}$, respectively, generally $K_{\mathrm{A} 1} \gg K_{\mathrm{A} 2}$. The Fuoss-Edelson equation
(1951) [25] or its modified forms [26] have often been used to analyze the conductivity data of asymmetric electrolytes. However, the Quint-Viallard (1978) [27] and the Lee-Wheaton (1978) [28] equations are used for more sophisticated data analyses. For the analysis of conductivity data of asymmetric electrolytes, see Ref. [29].

## 7.2 <br> Ionic Conductivities and Solvents

In Section 7.1, molar conductivities of electrolytes of various degrees of dissociation were considered. The limiting molar conductivity of electrolyte $\mathrm{M}_{x} \mathrm{~A}_{y}\left(\Lambda^{\infty}\right)$ is given by

$$
\Lambda^{\infty}=x \lambda_{\mathrm{M}}^{\infty}+\gamma \lambda_{\mathrm{A}}^{\infty}
$$

where $\lambda_{\mathrm{M}}^{\infty}$ and $\lambda_{\mathrm{A}}^{\infty}$ are the limiting molar conductivities of the component ions. In this section, we will first deal with Stokes' law and Walden's rule, which show the relations between the limiting molar conductivity of ions and the viscosity of solvents. We then discuss methods of determining the limiting molar conductivities of ions.

### 7.2.1 <br> Stokes' Law and Walden's Rule - Role of Ultrafast Solvent Dynamics

According to the classical Stokes' law, a spherical particle, $i$, of radius $r_{i}$ moving with velocity $v_{i}$ through a static fluid of viscosity $\eta$ is subjected to a force $f$, as shown by Eq. (7.11) or (7.12).

$$
\begin{array}{ll}
f=6 \pi \eta r_{i} v_{i} & \text { (stick) } \\
f=4 \pi \eta r_{i} v_{i} & \text { (slip) }
\end{array}
$$

Equation (7.11) is for the 'stick' condition, i.e. when the solvent immediately adjacent to the spherical particle 'wets' it and so moves along with it. Equation (7.12), on the other hand, is for the 'slip' condition, i.e. when the spherical particle is completely slippery and does not drag along any liquid with it. When the spherical particle is an ion with charge $\left|z_{i}\right| e$ and it is in the liquid under a potential gradient $X$ ( $\mathrm{V} \mathrm{cm}^{-1}$ ), a force $f$ expressed by Eq. (7.13) operates on the particle:

$$
f=\left|z_{i}\right| e X
$$

If the force in Eq. (7.11) or (7.12) balances with that in Eq. (7.13), the particle moves with a constant velocity $v_{i}$ :

$$
v_{i}=\frac{\left|z_{i}\right| e X}{k^{\prime} \pi \eta r_{i}} \quad\left(k^{\prime}=6 \text { or } 4\right)
$$

The mobility $u_{i}^{\infty}$ of an ion $i$ at infinite dilution is the drift velocity for unit potential gradient $\left(1 \mathrm{~V} \mathrm{~cm}^{-1}\right)$ and is expressed by following:

$$
u_{i}^{\infty}=\frac{v_{i}}{X}=\frac{\left|z_{i}\right| e}{k^{\prime} \pi \eta r_{i}} \quad\left(k^{\prime}=6 \text { or } 4\right)
$$

Thus, the limiting molar conductivity of ion $i\left(\lambda_{i}^{\infty}\right)$ is given by Eq. (7.14), where $N_{\mathrm{A}}$ is the Avogadro constant (Section 5.8):

$$
\lambda_{i}^{\infty}=\left|z_{\mathrm{i}}\right| u_{i}^{\infty} F=\frac{z_{i}^{2} F^{2}}{k^{\prime} \pi N_{\mathrm{A}} \eta r_{i}} \quad\left(k^{\prime}=6 \text { or } 4\right)
$$

If we express $\lambda_{i}^{\infty}$ in $\mathrm{S} \mathrm{cm}^{2} \mathrm{~mol}^{-1}, \eta$ in poise ( P ) and $r_{i}$ in centimeter, we get from Eq. (7.14)

$$
\lambda_{i}^{\infty} \eta=\frac{z_{i}^{2} F^{2}}{k^{\prime} \pi N_{\mathrm{A}} r_{i}}=\frac{4.92 \times 10^{-8} z_{i}^{2}}{k^{\prime} r_{i}} \quad\left(k^{\prime}=6 \text { or } 4\right)
$$

Equation (7.15) shows that $\lambda_{i}^{\infty} \eta$ is proportional to ( $1 / r_{i}$ ); as shown in Figure 7.5, this is nearly the case for ions much larger than the solvent molecules (e.g. $\mathrm{R}_{4} \mathrm{~N}^{+}$larger than $\mathrm{Pr}_{4} \mathrm{~N}^{+}$and $\mathrm{BPh}_{4}{ }^{-}$). However, for small cations such as alkali metal ions, the experimental $\lambda_{i}^{\infty} \eta$ values are generally much smaller than those predicted by Eq. (7.15). Traditionally, this has been rationalized by two models [30a]. The first is the solvent-berg model, which postulates that the solvent molecules immediately adjacent to the ion are rigidly bound to it, and thus the ion moves as this kinetic unit; because the effective size of the solvent-berg is larger than that of the bare ion, the mobility is much less than that expected for the bare ion. The second model takes dielectric friction into account; the moving ion orients the solvent dipoles around it,
![](https://cdn.mathpix.com/cropped/2025_10_16_7c440fa85051e8b62e3ag-213.jpg?height=771&width=767&top_left_y=1077&top_left_x=350)

Figure $7.5 \lambda_{i}^{\infty} \eta-r_{i}^{-1}$ relation for cations (open symbols) and anions (solid symbols) in $\mathrm{MeOH}, \mathrm{PC}$ and $\mathrm{AN} . \mathrm{Cl} \rightarrow \mathrm{C} 7$ means, from right to left, $\mathrm{Me}_{4} \mathrm{~N}^{+}, \mathrm{Et}_{4} \mathrm{~N}^{+}, \mathrm{Pr}_{4} \mathrm{~N}^{+}, \mathrm{Bu}_{4} \mathrm{~N}^{+}$, $\mathrm{Am}_{4} \mathrm{~N}^{+}, \mathrm{Hex}_{4} \mathrm{~N}^{+}$and $\mathrm{Hep}_{4} \mathrm{~N}^{+}$. The dashed lines show the theoretical slopes for
stick and slip conditions. The data for crystallographic ionic radii (or analogous) and ionic molar conductivities are from Tables 3 and 28 in Marcus, Y. (1997) Ion Properties, Marcel Dekker, New York.

![](https://cdn.mathpix.com/cropped/2025_10_16_7c440fa85051e8b62e3ag-214.jpg?height=751&width=776&top_left_y=193&top_left_x=209)
Figure 7.6 Effect of sequential addition of the ultrafast component of the solvent orientational motion on the $\lambda_{i}^{\infty} \eta$ values in MeOH at 298 K . Closed circles are experimental results; curves (1), (2) and (3) were obtained by the molecular theory by including the first (slowest) one, the first two and all three Debye relaxations; the dashed line is by the Zwanzig theory [30b].

and these can relax again into a random distribution only after the ion has passed; thus, an electrostatic drag force is exerted on the moving ion. Usually, the friction acting on the moving ion ( $\zeta$ ) is expressed by $\zeta=\zeta_{\text {bare }}+\zeta_{\text {DF }}$, where $\zeta_{\text {bare }}$ is the friction predicted by Stokes' law and $\zeta_{\mathrm{DF}}$ is the dielectric friction. Initially, the dielectric friction was treated by continuum models; the dashed line in Figure 7.6 shows the result obtained by Zwanzig's continuum theory [30e], in which $\zeta_{\mathrm{DF}}$ is proportional to the Debye relaxation time ( $\tau_{\mathrm{D}}$, see Table 1.3). The theory can explain the nonmonotonic $\Lambda_{i}^{\infty} \eta-r_{i}^{-1}$ relation, but it overestimates the dielectric friction for small cations. Recently, the dielectric friction is treated by microscopic theories; in particular, Bagchi's group [30a-d] was able to explain the experimental $\lambda_{i}^{\infty} \eta-r_{i}{ }^{-1}$ relations in water, $\mathrm{D}_{2} \mathrm{O}, \mathrm{MeOH}, \mathrm{EtOH}, \mathrm{FA}$ and AN almost quantitatively by taking all sequential Debye relaxations into account. The results in MeOH are shown in Figure 7.6: curves 1, 2 and 3 were obtained by considering the first relaxation ( 48 ps ), the first two relaxations ( 48 and 1.25 ps ) and all three relaxations ( $48,1.25$ and 0.16 ps ), respectively. ${ }^{3)}$ Curve 3 agrees fairly well with the experimental data. The results of Bagchi's group clearly show that the ultrafast solvent relaxation in the
3) For MeOH , the dielectric relaxation data used were obtained by Kindt and Schmuttenmaer (J. Phys. Chem. 1996, 100, 10373) by femtosecond terahertz pulse spectroscopy; $\tau_{1}, \tau_{2}$ and $\tau_{3}$ were $48,1.25$ and 0.16 ps , respectively (see

Table 1.4). Note that they are considerably different from 51.5, 7.09 and 1.12 ps, respectively, reported by Barthel et al. (Table 2.2 in Ref. [6a]).

Table 7.2 Walden's products of ions in various solvents. ${ }^{a}$
| Solvents | $\boldsymbol{\eta}, \mathbf{c} \boldsymbol{P}$ | $\varepsilon_{r}$ | $\lambda_{i}^{\infty} \eta, \mathrm{S} \mathrm{cm}^{2} \mathrm{~mol}^{-1} \mathrm{P}$ |  |  |  |  |  |  |
| :--- | :--- | :--- | :--- | :--- | :--- | :--- | :--- | :--- | :--- |
|  |  |  | $\mathrm{K}^{+} \mathbf{1 . 3 8}^{\boldsymbol{b}}$ | $\mathrm{Et}_{4} \mathrm{~N}^{+} 3.37^{b}$ | $\mathrm{Bu}_{4} \mathrm{~N}^{+} 4.13^{b}$ | (i-Am) ${ }_{4} \mathrm{~N}^{+} 4.43^{b}$ | $\mathrm{Cl}^{-} 1.81^{b}$ | Pic $^{-}$ | $\mathrm{BPh}_{4}{ }^{-} 4.21{ }^{\text {b }}$ |
| $\mathrm{H}_{2} \mathrm{O}$ | 0.890 | 78.3 | 0.654 | 0.291 | 0.173 |  | 0.680 | 0.271 | 0.187 |
| MeOH | 0.545 | 32.7 | 0.286 | 0.333 | 0.213 | 0.194 | 0.285 | 0.256 | 0.199 |
| EtOH | 1.078 | 24.6 | 0.254 | 0.315 | 0.213 |  | 0.236 | 0.270 |  |
| FA | 3.30 | 109.5 | 0.421 | 0.345 | 0.216 |  | 0.565 | 0.301 | 0.199 |
| AN | 0.341 | 36.0 | 0.285 | 0.292 | 0.212 | 0.196 | 0.337 | 0.265 | 0.199 |
| NM | 0.627 | 36.7 |  | 0.299 | 0.214 | 0.193 | 0.392 |  | 0.204 |
| DMF | 0.796 | 36.7 | 0.245 | 0.288 | 0.212 |  | 0.439 | 0.298 |  |
| DMSO | 1.99 | 46.7 | 0.299 | 0.322 | 0.215 |  | 0.478 | 0.334 | 0.203 |


${ }^{a}$ The data of $\lambda_{i}^{\infty} \eta$ for $\mathrm{Et}_{4} \mathrm{~N}^{+}, \mathrm{Bu}_{4} \mathrm{~N}^{+},(\mathrm{i}-\mathrm{Am})_{4} \mathrm{~N}^{+}$and $\mathrm{BPh}_{4}{ }^{-}$are from Ref. [31] and for others from Ref. [1].
${ }^{b}$ Ionic radii ( $\times 10^{-8} \mathrm{~cm}$ ), Marcus, Y. (1997) Ion Properties, Marcel Dekker, New York, p. 43.
femtosecond region plays a dominant role in determining the ionic mobilities. However, their results also show that, for small cations in solvents with slow rotational and translational relaxation processes (EtOH, PrOH, etc.), the dynamic version of the solvent-berg model also increases its importance to some extent. For the history and the present status of this problem, see Ref. [30].

The Stokes' radius, denoted by $r_{\mathrm{s}}$, is the ionic radius in the solution and is obtained to satisfy Eq. (7.15). If $r_{\mathrm{s}}$ is not influenced by solvent, the relation of Eq. (7.16) should hold:

$$
\lambda_{i}^{\infty} \eta=\text { constant }
$$

This relation is the so-called Walden's rule. Table 7.2 shows the values of $\lambda_{i}^{\infty} \eta$ for some cations and anions in various solvents. In the table, the values of $\lambda_{i}^{\infty} \eta$ for large ions such as $\mathrm{Bu}_{4} \mathrm{~N}^{+}, \mathrm{i}-\mathrm{Am}_{4} \mathrm{~N}^{+}$and $\mathrm{BPh}_{4}{ }^{-}$are kept constant within $\pm 1 \%$ in solvents other than water, suggesting that the Walden's rule is valid $[1 \mathrm{~b}, 31]$. However, Walden's rule does not hold for small ions such as $\mathrm{K}^{+}$and $\mathrm{Cl}^{-}$: the values of $\lambda_{i}^{\infty} \eta$ are considerably influenced by the solvents. This means that the Stokes' radii, $r_{\mathrm{s}}$, of these ions vary from one solvent to another, reflecting the variation in ion solvation. Therefore, testing the applicability of Walden's rule is important in studying ion solvation. Moreover, if Walden's rule is applicable for a given ion, the molar conductivity of the ion in the solvent in which it is unknown can be obtained (Section 7.2.2).

For such ions as $\mathrm{Et}_{4} \mathrm{~N}^{+}$and $\mathrm{Bu}_{4} \mathrm{~N}^{+}$, the Stokes radius ( $r_{\mathrm{s}}$ ) obtained by Eq. (7.15) is usually smaller than the crystal radius ( $r_{\mathrm{x}}$ ). In order to avoid this contradiction, Robinson and Stokes introduced the concept of effective ionic radius ( $r_{\text {eff }}$ ). They considered that, for very weakly solvated ions such as tetraalkylammonium ions ( $\mathrm{R}_{4} \mathrm{~N}^{+}$), the effective ionic radius $r_{\text {eff }}$ must be equal to the crystal ionic radius $r_{\mathrm{x}}$. They plotted the $r_{\text {eff }} / r_{\mathrm{s}}$ versus $r_{\mathrm{s}}$ relation for various $\mathrm{R}_{4} \mathrm{~N}^{+}$ions and used it to obtain the values of $r_{\text {eff }}$ for other ionic species. If $r_{\text {eff }}$ is equal to the real radius of the ion solvated
in the solution, we can estimate the solvation number $n_{i}$ from the following:

$$
n_{\mathrm{SV}}=\frac{4}{3} \pi \frac{N_{\mathrm{A}}\left(r_{\mathrm{eff}}^{3}-r_{\mathrm{x}}^{3}\right)}{V_{\mathrm{S}}}
$$

Here, $V_{\mathrm{S}}$ is the molar volume of the solvent and $N_{\mathrm{A}}$ is the Avogadro constant. Some of the ionic solvation numbers obtained by this method are listed in Table 7.3.

### 7.2.2 <br> Method for the Determination of Limiting Molar Conductivities of Ions

The method for the determination of limiting molar conductivities of electrolytes $\Lambda^{\infty}$ was discussed in Section 7.1. The limiting molar conductivities of individual ions ( $\lambda_{i}^{\infty}$ ) can be obtained by the following methods.

## Direct Method

The limiting molar conductivity of an electrolyte ( $\Lambda^{\infty}$ ) and the limiting transference numbers of the ions constituting the electrolyte ( $t_{+}^{\infty}, t_{-}^{\infty}$ ) are determined experimentally, and $\Lambda^{\infty}$ is divided into $\lambda_{+}^{\infty}$ and $\lambda_{-}^{\infty}$. This method is direct and does not include any assumption. If the transference numbers can be obtained accurately, this method is the most reliable. Detailed literature is available on the methods of obtaining the limiting transference numbers $[1-5,32]$.

## Indirect Method Based on the Walden's Rule

Walden's rule is applicable to such ions as $\mathrm{Bu}_{4} \mathrm{~N}^{+},(\mathrm{n}-\mathrm{Am})_{4} \mathrm{~N}^{+},(\mathrm{i}-\mathrm{Am})_{4} \mathrm{~N}^{+}$, $\mathrm{Hex}_{4} \mathrm{~N}^{+},(\mathrm{i}-\mathrm{Am})_{3} \mathrm{BuN}^{+}, \mathrm{Ph}_{4} \mathrm{As}^{+}, \mathrm{BPh}_{4}{ }^{-}$and $(\mathrm{i}-\mathrm{Am})_{4} \mathrm{~B}^{-}{ }^{4}{ }^{)}$For these ions, the value of $\lambda_{i}^{\infty}$ in a given solvent can be obtained from the known $\lambda_{i}^{\infty} \eta$ value in different solvents. The inaccuracy of this method is $\pm 1$ or $2 \%$.

## Indirect Method Using a Reference Electrolyte

The limiting molar conductivity, $\Lambda^{\infty}$, for a reference electrolyte ( $(\mathrm{i}-\mathrm{Am})_{4} \mathrm{~N}^{+} \mathrm{B} (\mathrm{i}-\mathrm{Am})_{4}{ }^{-}$, (i-Am) $3 \mathrm{BuN}{ }^{+} \mathrm{BPh}_{4}{ }^{-}$, etc.) is determined experimentally and $\Lambda^{\infty} / 2$ is considered to be the limiting conductivity of the constituent ions.

When the limiting molar conductivities are to be obtained for a series of ions in a given solvent, the first step is to get the limiting molar conductivity of an ion by one of the above-mentioned methods. Then, the limiting molar conductivities for other ions can be obtained sequentially by applying Kohlrausch's law of independent ionic migration (Section 5.8).

The limiting molar conductivities of ions in various solvents are listed in Table 7.4. The following are some general points about ionic conductivities in nonaqueous solutions:

[^20]Table 7.3 Solvation numbers of ions calculated from the effective ionic radii.
| lons | $\mathrm{H}_{2} \mathrm{O}$ | MeOH | NB | TMS | AN | PC | FA | DMF | DMSO | HMPA |
| :--- | :--- | :--- | :--- | :--- | :--- | :--- | :--- | :--- | :--- | :--- |
| $\mathrm{Li}^{+}$ | 7.4 | 5.0 | - | 1.4 | 1.2 | 3.4 | 5.4 | 5.0 | 3.3 | 3.4 |
| $\mathrm{Na}^{+}$ | 6.5 | 4.6 | 1.6 | 2.0 | 1.4 | 2.9 | 4.0 | 3.0 | 3.1 | 1.8 |
| $\mathrm{K}^{+}$ | 5.1 | 3.9 | 1.4 | 1.5 | 1.0 | 2.4 | 2.5 | 2.6 | 2.8 | 1.6 |
| $\mathrm{Rb}^{+}$ | 4.7 | 3.7 | - | 1.4 | - | 1.7 | 2.3 | 2.5 | 2.3 | 1.4 |
| $\mathrm{Cs}^{+}$ | 4.3 | 3.3 | - | 1.3 | 0.5 | 1.6 | 1.9 | 2.3 | 2.0 | 1.2 |
| $\mathrm{Ag}^{+}$ | 5.9 | - | - | - | - | - | - | 2.1 | - | 1.8 |
| $\mathrm{NH}_{4}{ }^{+}$ | 4.6 | 3.7 | 1.4 | 0.9 | - | 1.7 | 1.4 | 1.8 | - | 1.6 |
| $\mathrm{Me}_{4} \mathrm{~N}^{+}$ | 1.8 | - | - | - | - | 0.5 | - | 0.4 | 0.4 | - |
| $\mathrm{Ba}^{2+}$ | 9.6 | 7.9 | - | - | - | - | 6.3 | 9.0 | - | - |
| $\mathrm{Cl}^{-}$ | 3.9 | 4.1 | 1.0 | 0.0 | - | 1.3 | 1.0 | 0.7 | 1.1 | 0.3 |
| $\mathrm{Br}^{-}$ | 3.4 | 3.8 | 1.1 | 0.0 | - | 1.0 | 0.8 | 0.8 | 1.0 | 0.5 |
| $\mathrm{I}^{-}$ | 2.8 | 3.4 | 1.2 | 0.1 | - | 0.8 | 0.8 | 0.7 | 1.0 | - |
| $\mathrm{ClO}_{4}{ }^{-}$ | 2.6 | 2.8 | 1.1 | 0.1 | - | 0.8 | 0.9 | 0.6 | 0.8 | 0.3 |


From the table in Marcus, Y. (1985) Ion Solvation, John Wiley \& Sons, Inc., New York, p. 84.

1. Ionic migration usually slows down in solvents of higher viscosities, although this does not necessarily apply for small inorganic ions.
2. The molar conductivities of alkali metal ions increase, in most solvents, with the increasing crystal ionic radii ( $\mathrm{Li}^{+}<\mathrm{Na}^{+}<\mathrm{K}^{+}<\mathrm{Rb}^{+}<\mathrm{Cs}^{+}$).
3. In aprotic solvents, iodide ions migrate most slowly among halide ions. In protic solvents, however, iodide ions migrate the fastest.
4. In dipolar aprotic solvents, the molar conductivity of the fastest anion is larger than that of the fastest cation. However, this does not apply in protic solvents.
5. The molar conductivities of $\mathrm{R}_{4} \mathrm{~N}^{+}$decrease with increasing size of the R-group. The molar conductivities of organic anions also decrease with increasing ionic size.
6. In organic solvents with an OH group ( $\mathrm{MeOH}, \mathrm{EtOH}$, etc.), the conductivity of $\mathrm{H}^{+}$ is abnormally high as it is in water. This is due to the proton jump. Conversely, some lyate ions, such as $\mathrm{HCOO}^{-}$in formic acid, $\mathrm{CH}_{3} \mathrm{O}^{-}$in MeOH and $\mathrm{HSO}_{4}{ }^{-}$in sulfuric acid, show abnormally high conductivities similar to that of $\mathrm{OH}^{-}$in water. In some amines and ethereal solvents, solvated electrons also show high conductivities.

## 7.3 <br> Applications of Conductimetry in Nonaqueous Solutions

### 7.3.1 <br> Study of the Behavior of Electrolytes (lonophores)

## Limiting Molar Conductivities of Electrolytes and Individual Ions; Ionic Association Constants; Formation Constants of Triple Ions

As mentioned in Section 7.1, if we determine the molar conductivity of an electrolyte as a function of its concentration and analyze the data, we can get the value of limiting

Table 7.4 Limiting molar conductivities of ions in various solvents ( $\mathrm{S} \mathrm{cm}^{2} \mathrm{~mol}^{-1}, 25^{\circ} \mathrm{C}$ ).

| Solvents ( $\boldsymbol{\eta} / \mathbf{c P}$ ) | $\mathbf{H}^{+}$ | $\mathrm{Li}^{+}$ | $\mathrm{Na}^{+}$ | $\mathrm{K}^{+}$ | $\mathrm{Rb}^{+}$ | $\mathrm{Cs}^{+}$ | $\mathrm{Ag}^{+}$ | $\mathrm{NH}_{4}{ }^{+}$ | $1 / 2 \mathrm{Ba}^{2+}$ | $\frac{1}{2} \mathbf{M g}^{\mathbf{2} \boldsymbol{+}}$ |
| :--- | :--- | :--- | :--- | :--- | :--- | :--- | :--- | :--- | :--- | :--- |
| Water (0.890) | 349.81 | 38.68 | 50.10 | 73.50 | 77.81 | 77.26 | 61.90 | 73.55 | 63.63 | 53.05 |
| Methanol (0.545) | 146.1 | 39.59 | 45.23 | 52.40 | 56.23 | 61.52 | 50.11 | 57.60 | $57.6{ }^{a}$ | $60.0^{a}$ |
| Ethanol (1.096) | 62.7 | 17.05 | 20.31 | 23.54 | 24.90 | 26.34 | 20.60 | 22.05 | - | - |
| 1-Propanol (1.947) | 45.68 | 8.21 | 10.17 | 11.79 | 13.22 | 13.98 | - | - | - | - |
| 2-Propanol (2.078) | 36.52 | - | 5.87 | 7.72 | 8.41 | 9.43 | - | - | - | - |
| 1-Butanol (2.67) | 35.67 | 7.10 | 5.79 | - | 8.88 | - | - | - | - | - |
| 2,2,2-Trifluoroethanol (1.78) | - | 9.02 | - | 15.82 | - | 19.38 | - | - | - | - |
| Ethylene glycol (1.661) | - | 1.91 | 2.88 | 4.42 | 4.61 | 4.53 | 4.05 | - | - | - |
