Repository: cunyu-liu/electrolyte_ailab

File: fine-tune/bookData/Electrolytes, Interfaces and Interphases Fundamentals and Applications in Batteries.md (part 17 of 47)
## 1 What Is an Electrolyte?
Another effort, made in 1980 by Lazari and Scrosati, employed different transition metal oxides ( $\mathrm{M}_{x} \mathrm{O}_{y}$, where M is iron, tungsten, titanium or vanadium) as both anode and cathode hosts for $\mathrm{Li}^{+} .^{13}$ Although the difference in the operating potentials of these transition metal oxides was certainly not high enough ( $\sim 2.0 \mathrm{~V}$ ), and the energy penalty was high owing to the high masses of these transition metal oxides, the cell configuration itself bears a much closer resemblance to modern lithium-ion batteries, with intercalation lattices at both electrodes remaining topotactically unchanged during lithiation and de-lithiation (Figure 9.8c). Hence Scrosati's cell should be considered as an ancestral prototype of modern lithium-ion batteries.

### 10.3.2 The Birth of Lithium-ion Chemistries

A serious effort to develop a dual-intercalation battery was made by a team of engineers led by Yoshino and Kuribayashi at the Japanese company Asahi Kasei in the mid-1980s, who did so by integrating Goodenough's intercalation cathode $\mathrm{LiCoO}_{2}$ with a carbonaceous anode host. ${ }^{14}$ The motivation for selecting carbonaceous materials was partially due to the fact that Asahi Kasei was a petrochemical company, hence it owned a huge tonnage of carbonaceous materials of diverse chemical compositions, structures and morphologies as side products from oil refinery processes, but more importantly, it was known as early as the 1950s that graphite, a unique crystalline form of carbonaceous materials, can intercalate $\mathrm{Li}^{+}$and form a stage I intercalation compound with the stoichiometry $\mathrm{LiC}_{6}$. This compound displayed a series of physical and chemical properties distinctly different from the parental host, graphite, such as golden color, high reactivity with water and other protic solvents and high ionic and electronic conductivities.

Researchers have long wondered whether $\mathrm{LiC}_{6}$ can be used as a surrogate anode material for lithium metal, but up to the mid-1980s $\mathrm{LiC}_{6}$ could still only be synthesized chemically, i.e. via direct reaction between graphite and molten lithium metal or its vapor. However, for $\mathrm{LiC}_{6}$ to serve as a rechargeable anode, it has to be synthesized electrochemically, and the process has to be reversible for thousands of times
as an electrode would experience in a rechargeable battery. Such new $\mathrm{LiC}_{6}$ electrochemistry requires knowledge of electrolyte formulations and interphase chemistry that was unavailable until the early 1990s, hence a decade-long misbelief lingered in the minds of materials scientists and electrochemists that graphite cannot be electrochemically lithiated.

Influenced by this misbelief, the engineers at Asahi Kasei circumvented graphite and placed their focus on carbonaceous materials with less ordered structures, such as polyacetylene, carbon fiber and various soft and hard carbons. Eventually, they identified one of the soft carbon materials, petroleum coke, as the anode host in their "lithium metal-free battery". In the summer of 1986, the Asahi Kasei team assembled a prototype of such batteries consisting of an $\mathrm{LiCoO}_{2}$ cathode, a petroleum coke anode and non-aqueous electrolytes based on lithium perchlorate dissolved in propylene carbonate (PC). This prototype "lithium metal-free battery" marked the birth of modern lithium-ion batteries, although its specific energy density ( $90 \mathrm{~W} \mathrm{~h} \mathrm{~kg}^{-1}$ ) was far lower than that of the commercial lithium-ion batteries we use so extensively nowadays ( $>300 \mathrm{~W} \mathrm{~h} \mathrm{~kg}^{-1}$ ).

The improvements in the energy density of lithium-ion batteries are certainly the result of continuing optimization of materials and cell engineering over the years, but a major factor responsible for such improvements is the graphitic anode, which was not adopted in lithi-um-ion batteries until after 1994.

Nevertheless, in 1990, Sony announced the commercialization of the first-generation lithium-ion battery, in an almost identical configuration with the Asahi Kasei prototype. ${ }^{15}$ This marked the beginning of a new era that would be characterized by mobile electronics, electrification of transportation and clean and renewable energy.

As the very first intercalation battery chemistry, the lithium-ion battery has reshaped our lives in the twenty-first century. Its invention was eventually recognized by the award of the Nobel Prize in Chemistry to Whittingham, Goodenough and Yoshino in 2019. ${ }^{16}$

### 10.3.2.1 Graphite as $\mathrm{Li}^{+}$Host

The adoption of graphite, which is a much more ideal anode host for $\mathrm{Li}^{+}$, occurred after the commercialization of the first-generation lithi-um-ion battery by Sony.

Graphite is a highly ordered carbonaceous material. Its basic structure consists of sp2-hybridized carbon atoms connected with three nearest neighbors at a bond angle of $120^{\circ}$, forming an endless sheet

![](https://cdn.mathpix.com/cropped/2025_10_16_c9f804f118ee3f949b1eg-306.jpg?height=1117&width=1193&top_left_y=220&top_left_x=171)
Figure 10.5 The graphite structure provides an excellent host to accommodate $\mathrm{Li}^{+}$at low potential, but its electrochemical synthesis challenges the knowledge of electrolytes and interphases. (a) The structure of graphite; (b) the stoichiometry of staged $\mathrm{Li}^{+}$ intercalation compounds in graphite with accompanying color descriptors; (c) comparison of the lithiation potential between lithium metal ( $\mathrm{Li}^{\circ}$ ), graphite and petroleum coke. The shaded area represents the energy held by the lithium-ion battery that consists of a graphitic anode and an imaginary $4 \vee$ cathode.

of fused hexagonal rings (Figure 10.5a). These 2D sheets (known as graphenes) are then stacked upon each other vertically (i.e. in the $z$ - direction) at an interlayer distance of 0.335 nm . Carbon atoms within the same graphene sheet are connected covalently, hence those hexagonal rings are strongly bonded and nearly indestructible. However, the various graphene layers are held together only by rather weak van der Waals force and $\pi-\pi$ interactions, thanks to the free electron provided by every $\mathrm{sp}^{2}$-hybridized carbon atom. These free electrons are
highly mobile, delocalized from the carbon atoms, and form a continuous conduction band in the $x$ - and $y$-directions (along the planes).

Such a unique hierarchical architecture renders graphite a series of anisotropic properties. For example, whereas the $\mathrm{C}-\mathrm{C}$ bonds of the hexagonal rings are almost indestructible except under extremely harsh conditions, the graphene layers being weakly held together can easily be taken away from each other in a process commonly known as "exfoliation". This characteristic not only makes graphitic material an excellent solid lubricant, it also allowed Geim and Novoselov to mechanically exfoliate graphite layers by layer simply using household Scotch tape, until they obtained single graphene layers. For this work they were awarded the Nobel Prize in Physics in 2010. On the other hand, whereas electrons are highly mobile within the layers, the electronic conductivity perpendicular to the layers is $100-$ 10000 times lower, depending on how "perfect" the crystal lattice of the graphite is. The wide range reflects the diversity of graphitic materials. Indeed, as a naturally occurring element, carbon adopts more than 500 allotropes, most of which are more or less graphitic with extensively varying amorphous fractions, morphologies and superstructures.

Most important to us, the weakly held together graphene layers are "hospitable hosts", in which the interlayer space provides accommodation for diverse guest species, which could be neutral molecules such as ammonia or ionic species such as alkali metal cations ( $\mathrm{Li}^{+}, \mathrm{K}^{+}$) and anions [hydrosulfate, $\mathrm{HSO}_{4}^{-}$; hexafluorophosphate, $\mathrm{PF}_{6}^{-}$; bis(trifluoromethanesulfonyl)imide, $\left.\mathrm{TFSI}^{-}\right]^{4}$

The intercalation of $\mathrm{Li}^{+}$into graphite was known as early as the 1950s when Hérold reacted graphite directly with molten lithium and obtained a golden compound. Soon after, it was discovered that the intercalation reactions occurs via certain stages, forming various intercalation compounds with discrete stoichiometries and characteristic colors (Figure 10.5b). ${ }^{17}$ Although it is beyond the scope of this book to discuss the details of these intercalation compounds and their stages and crystalline structures, it must be pointed out that the maximum lithiation of graphite is a stage I compound with the stoichiometry $\mathrm{LiC}_{6}$, which corresponds to a golden color and a specific capacity of $372 \mathrm{mAh} \mathrm{g}^{-1}$ if only counting the graphite mass, or $339 \mathrm{mAh} \mathrm{g}^{-1}$ if counting the entire mass of $\mathrm{LiC}_{6}$ (as we calculated in Section 9.1.3.6).

However, before the 1990s, researchers only knew how to make such $\mathrm{Li}^{+}$intercalation compounds $\mathrm{LiC}_{x}$ via chemical approaches, i.e. by immersing a piece of graphite into a pool of molten $\mathrm{Li}^{0}$ at temperatures
higher than $180^{\circ} \mathrm{C}$, or reacting a piece of graphite with $\mathrm{Li}^{0}$ vapor in a sealed ampoule at lower temperature but under vacuum:

$$
6 \mathrm{C}+\mathrm{Li}^{0} \rightarrow \mathrm{LiC}_{6}
$$

Such a chemical process involves a "one-way" diffusion of $\mathrm{Li}^{0}$ into the graphite lattice, and is hardly reversible.

Now, here is the problem. To make $\mathrm{LiC}_{6}$ an anode $\mathrm{Li}^{+}$host in a rechargeable battery, one has to ensure that the process could be carried out in an electrochemical manner, and it must be reversible thousands of times, i.e.
![](https://cdn.mathpix.com/cropped/2025_10_16_c9f804f118ee3f949b1eg-308.jpg?height=174&width=485&top_left_y=805&top_left_x=490)
where the $\mathrm{Li}^{+}$comes from the electrolyte. This process involves a single-electron reduction (during the lithiation) or oxidation (during the de-lithiation).

Even if researchers can pre-synthesize $\mathrm{LiC}_{6}$ chemically and then assemble it into an electrochemical cell as the anode (as many did, according to the claims made in patent applications during the early to mid-1980s), this anode, after the first discharge, will need to be charged, i.e. $\mathrm{LiC}_{6}$ needs to be restored electrochemically.

Hence the electrochemical synthesis of $\mathrm{LiC}_{6}$ constitutes the key for enabling graphite to be used as the reversible host for $\mathrm{Li}^{+}$at the anode. It was this key that frustrated battery scientists and electrochemists for decades, convincing people that graphite is an unlikely anode host for $\mathrm{Li}^{+}$in a rechargeable battery, until a "magic" electrolyte solvent is identified, which will be discussed in the next section.

Once the electrochemical synthesis of $\mathrm{LiC}_{6}$ was made possible by a "magic" electrolyte solvent (or, more precisely, by the unique interphase chemistry that the solvent brings), the advantage of graphite as an anode host was fully unleashed: it intercalates $\mathrm{Li}^{+}$at a flat potential plateau very close to that of $\mathrm{Li}^{0}(\sim 0.10 \mathrm{~V}$ to Li$)$. Compared with the less ordered carbonaceous materials such as petroleum coke, the perfectly crystalline structure of graphite ensures that $\mathrm{Li}^{+}$intercalation occurs at an almost constant potential (Figure 10.5c).

For an anode, this low and flat potential means a higher energy that can be delivered at a steady voltage because, as mentioned in Section
9.1.5 (Figure 9.9), the energy contained in a battery is determined by the amount of charges (i.e. capacity) separated at a potential difference (i.e. cell voltage). In other words, the energy contained in a battery can be represented graphically by the area enclosed by the potential curves of the anode and cathode, because the cell voltage ( $V$ or $\Delta V$ ) is simply the difference between the potentials of the cathode and anode ( $\varphi_{\mathrm{C}}-\varphi_{\mathrm{A}}$ ). By coupling with any given cathode, graphite doubtlessly provides a better energy density to the extent of $30-50 \%$, depending on the cathode chemistries and cell engineering.

Therefore, graphite or other carbonaceous materials of high graphitic degree prevailed as the optimum anode host for $\mathrm{Li}^{+}$in essentially all lithium-ion batteries manufactured after 1995 until today.

The "magic" electrolyte solvent responsible for enabling the adoption of graphite is ethylene carbonate (EC), which has become an indispensable electrolyte component in all lithium-ion batteries manufactured nowadays despite the varying electrolyte formulations adopted by each individual battery maker, provided that the anode is graphite.

### 10.3.2.2 The "Magic" EC-Graphite Chemistry

The fundamental reason for the difficulty of graphite being electrochemically lithiated comes from two separate but closely intertwined factors:

1. As an intercalation host, graphite is an excessively "hospitable host" that welcomes almost anything in the interlayer spaces, which often leads to uncontrollable side reactions. Structurally, this is because the graphene layers are only "loosely" held together by the van der Waals force, hence the edge sites of graphite tend to open easily for the incoming guest species provided that they bear the "right charges", be it the $\mathrm{Li}^{+}$, or the solvent molecules "kidnapped" by $\mathrm{Li}^{+}$, i.e. in the primary solvation sheaths.
2. The $\mathrm{Li}^{+}$intercalation occurs at a very low potential where most electrolyte components cannot remain stable. In other words, the graphite lithiation potential is below the reduction stability limits of almost any electrolyte component, hence $\mathrm{Li}^{+}$intercalation is always accompanied by irreversible decompositions of some electrolyte components (salt anion, solvent molecules, etc.). This is actually the legacy from the highest electropositivity of $\mathrm{Li}^{0}$ discussed in Section 10.1.

The combination of these two factors makes a graphite electrode extraordinarily sensitive to the electrochemical intercalation of $\mathrm{Li}^{+}$. When one attempts to lithiate graphite electrochemically, this involves negatively polarizing the graphite electrode, so that $\mathrm{Li}^{+}$can migrate, approach the graphite edge sites and eventually enter. However, since $\mathrm{Li}^{+}$is always solvated by the solvent molecules in these electrolytes (Section 3.3, Figure 3.5), what is brought to the edge site of graphite is not a naked $\mathrm{Li}^{+}$, but actually a solvated $\mathrm{Li}^{+}$, that is, $\mathrm{Li}^{+}$along with solvent molecules in its primary solvation sheaths.

Hence $\mathrm{Li}^{+}$intercalation is always accompanied by the co-intercalation of the solvent molecules in its primary solvation sheaths, and these solvent molecules, after being accommodated between the graphene layers, would decompose there because of the low electrode potential. Such irreversible reductions, often accompanied by the generation of gaseous products, may cause irreparable damage to the fragile graphitic structure. ${ }^{18}$

So, under what circumstances would the destruction of the graphitic structure be avoided?

We will leave the discussion of the interphase formation mechanism to the next chapter, and jump directly to the answer here: the structure of these solvent molecules in the primary solvation sheath of $\mathrm{Li}^{+}$dictates whether the graphitic structure can avoid the fate of destruction when lithiated. ${ }^{19}$ The same conclusion has been confirmed to apply also in the case of other cations, such as sodium, zinc and magnesium. Hence it might very likely be a universal law for the intercalation of cationic species into graphite. It also makes perfect sense because, as one can imagine, any cation intercalation process must be preceded by its solvation sheath approaching the graphite edge sites.

The uniqueness, or the "magic" chemistry, of EC is that, when an $\mathrm{Li}^{+}$ solvation sheath populated by EC molecules approaches the graphite, the EC molecules reductively decompose and form an interphase that seals off the graphite surface wherever the graphite and electrolyte are in direct contact (Figure 10.6). ${ }^{20}$ Such an interphase is electronically insulating so that the continuous reduction of EC is terminated, and ionically conductive so that $\mathrm{Li}^{+}$can migrate across it in both directions to support the mass transport required by the cell reaction. Mechanically, it also serves as a "glue" that holds together the graphene layers and prevents their exfoliation, a "filter" that forces a solvated $\mathrm{Li}^{+}$to desolvate and only allows naked $\mathrm{Li}^{+}$to pass through, and a surface film with flexibility that tolerates the $c a .10 \%$ volume change between pristine graphite and its fully lithiated state $\mathrm{LiC}_{6}$.

![](https://cdn.mathpix.com/cropped/2025_10_16_c9f804f118ee3f949b1eg-311.jpg?height=644&width=1166&top_left_y=227&top_left_x=180)
Figure 10.6 The unique chemistry between EC and graphite: EC forms an interphase, allowing intercalation of naked $\mathrm{Li}^{+}$while holding the graphitic structure together.

All of these characteristics of the EC-derived interphase contribute to making the electrochemical synthesis of $\mathrm{LiC}_{6}$ possible.

However, after nearly three decades of using EC as a "magic" electrolyte solvent to permit the electrochemical synthesis of $\mathrm{LiC}_{6}$, the mechanism of how EC achieves this remains not fully understood, despite numerous theories and models. ${ }^{21,22}$ What we do know for sure is that, among the hundreds of non-aqueous and aprotic solvent molecules investigated, EC seems to be one of the very few (fewer than six), all of which are carbonate esters, that could do this at moderate to dilute (<1.0 M) lithium salt concentration, and there seems to be no clear correlation between the solvent structure and the interphase effectiveness. This phenomenon merits further efforts to deconvolute on a molecular level.

It should be noted that "moderate to dilute lithium salt concentration" was emphasized above because as the lithium salt concentration crosses a certain limit, the above solvent confinement could be breached, as the reliance on an effective interphase would then shift from solvent to salt anion. This is the mechanistic foundation behind the "super-concentration" concept that has prevailed after 2010, which will be discussed in more detail in Part C. ${ }^{23}$

Although not fully elucidated, the unique EC-graphite chemistry makes EC the indispensable electrolyte solvent used in billions of lithium-ion batteries manufactured nowadays.

### 10.3.2.3 The Three Electrochemical Scenarios of Graphite

As mentioned in the preceding section, the combination of two factors discussed therein imposes an extremely rigorous requirement on the electrolyte composition in order for the graphite to be reversibly lithiated, and EC turns out to be the answer for lithium-ion batteries. However, if the solvent is not EC, what would happen to the graphite? In addition to the scenario of successful lithiation of graphite to the stage I compound $\mathrm{LiC}_{6}$ (Figure 10.6), there are generally two other scenarios depending on the solvent molecules.

The first scenario occurs when the solvent co-intercalated with $\mathrm{Li}^{+}$ is unstable, and the reductive decomposition fails to form an effective solid interphase to stabilize the graphitic structure. Eventually no lithiation of graphite could be achieved, and the graphite is exfoliated (Scenario I, Figure 10.7). The mechanism underlying the exfoliation could be the decomposition products of these electrolyte solvent molecules in the primary solvation sheath of $\mathrm{Li}^{+}$, which are generated between the graphene layers and are often gaseous. The reactions that occur between the graphene layers very likely would overcome the weak interlayer attraction and repel these graphene layers apart.

The majority of the non-aqueous and aprotic solvent molecules lead to Scenario I, including those carbonate molecules that are close structural analogs of EC. The most interesting example is PC, which differs from EC by only one methyl group, but instead expresses a strong tendency to exfoliate the graphitic structure at $\sim 0.70 \mathrm{~V}$ without lithiating (Figure 10.8). Historically, the close structural similarity but distinctly different interphasial chemistry between EC and PC created the misbelief that graphite could not be electrochemically lithiated. This misbelief could have postponed the emergence of lithium-ion batteries for decades. Its details will be covered in the next section as an exemplary case for the importance of interphase chemistry in lith-ium-ion batteries and all the advanced batteries developed thereafter and to be developed in the future.

Scenario II occurs when the solvent molecules exhibit strong resistance towards reduction even at potentials close to that of $\mathrm{Li}^{0}$. Therefore, when these solvent molecules are brought by $\mathrm{Li}^{+}$into the graphite interlayers, the entire solvated $\mathrm{Li}^{+}$could remain stable, at least within a certain time frame. The co-intercalation of $\mathrm{Li}^{+}$and these solvent molecules into the graphitic structure forms a so-called "ternary graphite intercalation compound" (Scenario II, Figure 10.7). Here the term "ternary" describes the presence of three different components that make up the new host-guest complex, i.e. graphite, $\mathrm{Li}^{+}$and

![](https://cdn.mathpix.com/cropped/2025_10_16_c9f804f118ee3f949b1eg-313.jpg?height=1027&width=1183&top_left_y=227&top_left_x=178)
Figure 10.7 The three electrochemical scenarios of graphite when polarized negatively in an electrolyte, only one of which (Scenario III) achieves electrochemical lithiation, and the interphase is the key. This scenario occurs only in certain electrolyte compositions with either special selection of solvent molecules (such as EC) or salt (such as LiBOB), or simply high salt concentrations (such as in super-concentrated electrolytes).

the accompanying solvent molecules. The potential for the co-intercalation to occur is much higher than that of naked $\mathrm{Li}^{+}$by $c a .0 .3-0.5$ V depending on which solvent molecules are used, while the solvated ions, because of their much larger sizes than the naked $\mathrm{Li}^{+}$, cannot be accommodated in graphite at densities as high as $\mathrm{LiC}_{6}$.

Although these ternary intercalation compounds present interest- ing structures and chemistries to study, they are generally not good candidates for electrodes. Not only would lower capacity and energy density arise from the lower intercalation stoichiometry and higher intercalation potential, the reversibility of such ternary graphite intercalation compounds is also poor, because the intercalation of these

![](https://cdn.mathpix.com/cropped/2025_10_16_c9f804f118ee3f949b1eg-314.jpg?height=475&width=761&top_left_y=225&top_left_x=389)
Figure 10.8 Potential profiles for the three electrochemical scenarios of graphite being polarized negatively in an electrolyte containing lithium salt. Scenarios I and III highlight the EC-PC disparity, i.e. close structural similarity but distinctly different interphasial chemistries. In PC-based electrolytes graphite exfoliates at a potential around $0.7-0.8 \mathrm{~V}$ vs. Li , generating gaseous products from the decomposed electrolyte solvents and fragments of graphite electrode; in EC-based electrolytes, a protective interphase derived from the decomposition products of EC holds the graphitic structure together, and ensures the intercalation of naked $\mathrm{Li}^{+}$at low potentials as small as $0.01-0.1 \mathrm{~V}$ vs. Li . Scenario II is exemplified by graphite being polarized negatively in an electrolyte based on dimethoxyethane (DME), where the "lithiation" process at $\sim 0.45 \mathrm{~V}$ vs. Li is actually dominated by the co-intercalation of $\mathrm{Li}^{+}$and DME molecules solvating it.

"giant" solvated ions would introduce very high stress into the graphitic structure, which gradually degrades during the repeated co-intercalation and de-co-intercalations.

Recently, it was found that the co-intercalation of solvated $\mathrm{Na}^{+}$presents much better reversibility than solvated $\mathrm{Li}^{+}$, perhaps owing to the less aggressive intercalation potential ( $\sim 0.5 \mathrm{~V}$ vs. Li). Nevertheless, the lower intercalation stoichiometry and lower energy of the ternary intercalation compounds still make them fall short of being ideal intercalation materials for electrochemical energy storage.
The majority of the non-aqueous and aprotic solvent molecules leading to Scenario II belong to ethereal families, because an ethereal linkage is intrinsically stable against electrochemical reduction com- pared with other solvent molecules that possess unsaturated functionalities, such as the carbonyls in esters [Section 10.2.1, eqn (10.1)]. However, sulfoxide also incurs Scenario II despite the unsaturation of its $\mathrm{S}=\mathrm{O}$ functionality.
The third scenario, which was discussed in Section 10.3.2.2 (Figure 10.7), is of course a reversible intercalation chemistry that
a lithium-ion battery needs: the solvent molecules in the solvation sheath of $\mathrm{Li}^{+}$are unstable against reduction once having been brought into the edge sites of graphite, but their decomposition product provides a self-terminating mechanism that prevents further reductions of the solvent molecules in the bulk electrolyte. These products, in a self-limiting manner, deposit on the graphite surface as a robust but flexible interphase, conductive to ions but insulating to electrons. Once this interphase is formed, it would only allow naked $\mathrm{Li}^{+}$to be intercalated, the high stoichiometry of which ( $\mathrm{LiC}_{6}$ ) promises a rather high specific capacity ( $372 \mathrm{mAh} \mathrm{g}^{-1}$ graphite).

The realization of Scenario III relies on the "magic" chemistry between EC and graphite, the discovery of which experienced a rather tortuous pathway.

### 10.3.2.4 EC Versus PC

As discussed in Section 10.3.2.1, in the 1950s researchers already knew that graphite can accommodate alkali metal cations such as $\mathrm{Li}^{+}, \mathrm{K}^{+}$ and $\mathrm{Cs}^{+}\left(\mathrm{Na}^{+}\right.$is an odd exception: it cannot be intercalated as a naked ion, but its solvated form with ether molecules can be reversibly cointercalated; the science behind this phenomenon is beyond the scope of this book). However, at the time all these compounds were made via chemical means, i.e. by direct reactions between graphite and molten alkali metals or their vapor. The electrochemical synthesis of these intercalation compounds obviously turned out to be much more complicated, as evidenced by the three scenarios we have just covered (Figure 10.7). Specifically for $\mathrm{Li}^{+}$, its electrochemical intercalation into graphite requires the "magic" chemistry from EC, the atomic origin of which is still not fully understood, despite numerous models and theories.

Most of the non-aqueous electrolytes introduced since the 1950s were formulated by using non-aqueous and aprotic solvent molecules selected from two major organic compound families, ethers and esters. Therefore, whenever one tries to lithiate a graphite electrode in an electrolyte, the graphite most likely would encounter either Scenario I (exfoliation, immediate destruction of the graphitic structure) or Scenario II (co-intercalation with low capacity and poor reversibility). A large number of electrolytes were also formulated with mixtures of both esters and ethers, e.g. PC and DME, hence the mixed scenarios of exfoliation/decomposition and co-intercalation occurred simultaneously.

So, why was EC not used any earlier?

In fact, also in the 1950s, when researchers were still seeking the Holy Grail, EC was already recognized as a non-aqueous and aprotic solvent molecule that can effectively dissolve lithium salts. However, compared with its structural cousin PC, one conspicuous disadvantage of EC stood out: its melting point is $36.4^{\circ} \mathrm{C}$, which makes it almost a solid at room temperature, in contrast to PC, which does not freeze until $-48.8^{\circ} \mathrm{C}$ (Table 10.1). This high melting point can be attributed the highly symmetrical molecular structure of EC, which can be easily packed into an orderly crystal lattice and would require high energetic compensation (e.g. heat) when one tries to disrupt such a lattice. PC, on the other hand, is an asymmetric molecule, the methyl group of which introduces significant disruption of its packing efficiency into an ordered manner. In fact, the broken molecular symmetry of PC is far more severe than the structure drawn in Figure 10.8 would imply, because one must realize that the carbon where the methyl group is located is a stereocenter, the chirality of which is determined by how the methyl group is situated relative to the plane of the ring structure (Figure 10.9). In other words, given its non-chiral synthesis process, the commercial PC solvent is actually a racemic mixture of its $R$ and $S$ stereoisomers, each of which accounts for $50 \%$ in the mixture. With such complications in symmetry, it is understandable how much more difficult it is to pack these highly asymmetric molecules into crystalline lattices, and how much easier it is to turn such mixtures into liquids.

![](https://cdn.mathpix.com/cropped/2025_10_16_c9f804f118ee3f949b1eg-316.jpg?height=446&width=644&top_left_y=1368&top_left_x=445)
Figure 10.9 EC versus PC: EC is a symmetric molecule with no stereoisomers, whereas the methyl group in PC breaks its molecular symmetry not only with the bulky volume of the methyl group, but also the chirality introduced by the methyl group that makes the carbon where the methyl sits a steoreocenter (as marked with an asterisk). Hence the PC solvent from commercial sources, unless specifically labeled, is a racemic mixture of equimolar $R$ and $S$ enantiomers.

It was such a divergence in molecular symmetry and the resultant difference in melting behavior that placed PC in a much more favored position over EC when being considered as candidates as solvents for electrolytes. ${ }^{24}$ Natural instinct drives us to choose a liquid over a solid to formulate a liquid electrolyte, especially when their structural similarity would imply that their chemical and electrochemical properties are similar. Unfortunately, EC and PC represent two extremely different interphasial chemistries, as shown in Figure 10.8, and the "magic" chemistry between EC and graphite would take more than three decades (1958 to 1990) to be found. However, even after we identified EC as the "magic chemical" to permit a graphitic structure for reversible $\mathrm{Li}^{+}$intercalation, we are still not sure why there is such a distinct difference in their interphasial behaviors that could only arise from a minor structural variation.

There have been numerous models and theories attempting to explain the EC-PC disparity, such as the difference in solubility of their reduction products (i.e. those derived from EC tend to "glue" to the graphitic surface, whereas those derived from PC prefer to dissolve in the bulk electrolyte), ${ }^{21}$ or the difference between the $\mathrm{Li}^{+}$solvation sheath structures in two solvents (i.e. the $\mathrm{Li}^{+}$solvation sheath in EC is more receptive towards the partial association with $\mathrm{PF}_{6}{ }^{-}$anion, thus allowing its involvement in the interphase formation process as a fluoride donor, whereas PC tends to bind more tightly with $\mathrm{Li}^{+}$and exclude anion participation), ${ }^{22}$ or the difference in how these solvated $\mathrm{Li}^{+}$ions partially desolvate immediately before they co-intercalate into graphite at the edge sites, etc.

Nevertheless, these models and theory still cannot convincingly explain why, as of 2022, despite the large number of organic solvents examined, very few have demonstrated a similar "magic" chemistry that EC shows towards graphite. The complete elucidation of this mystery requires further efforts.

### 10.3.2.5 Evolution of Non-aqueous Electrolytes

The exact formulations of electrolytes used in modern lithium-ion batteries vary significantly with each individual manufacturer and often remain trade secrets that cannot be easily accessed in the open literature. However, they are all based on a skeleton formula: lithium hexafluorophosphate ( $\mathrm{LiPF}_{6}$ ) dissolved in mixed solvents, which consist of EC and at least one linear carbonate ester, including dimethyl carbonate (DMC), diethylene carbonate (DEC) and ethylmethyl carbonate (EMC). ${ }^{25,26}$ Such a skeleton formulation was the fruition of a lengthy
evolution that synchronized with the evolution of electrode materials, during which our understanding of electrolyte science evolved accordingly.

### 10.3.2.5.1 Solvents

The solvent part of this skeleton formulation experienced a more tortuous pathway.

As mentioned earlier, the very first non-aqueous and aprotic electrolytes were formulated using solvents selected from two structural families: alkyl esters and alkyl ethers.

When Whittingham invented the first Li intercalation cathode (titanium disulfide, $\mathrm{TiS}_{2}$ ) in 1972, he used an electrolyte based on carbonate, ether or even chloroformate as solvents, because the operating potential of $\mathrm{TiS}_{2}$ is so moderate ( $<3.0 \mathrm{~V}$ vs. Li ) that all these solvents, no matter how exotic, could comfortably encompass the operating potentials of both the anode (lithium metal in this case) and cathode without interfering with their own decompositions. However, after Goodenough identified transition metal oxides (e.g. lithium cobalt oxide, $\mathrm{LiCoO}_{2}$ ) as better cathode materials with higher operating potentials and higher specific capacities, an inevitable shift from ether to ester occurred, because the ethers generally experience oxidative decomposition around 4.0 V , which disqualifies them as electrolytes for high-voltage chemistries.

Thus, the first constraint on the solvent formulation was imposed by the cathode.

The ester family includes alkyl esters of carboxylic acids, such as $\gamma$-butyrolactone, ethyl acetate or carbonate esters, such as EC and PC. Because of its high melting point ( $\sim 36.4^{\circ} \mathrm{C}$ ), EC was often heavily disfavored, while PC was preferred as the most popular ester solvent. During the 1950s-1990s, typical non-aqueous electrolytes often consisted of various lithium salts dissolved in a mixture of several solvents that contained more or less PC. Such a preference for PC was of course unfortunate, as we have shown in Figure 10.8 that PC happens to be the solvent that induces Scenario I. The misbelief that it is impossible to intercalate $\mathrm{Li}^{+}$into graphite electrochemically was thus created due to repeated failures to do so in PC-based electrolytes.

By the time Yoshino and colleagues at Asahi Kasei began to invent a "lithium metal-free" battery, this misbelief drove them to turn to carbonaceous materials with less crystallinity as the anode host for $\mathrm{Li}^{+}$, and eventually identified petroleum coke (an amorphous carbon) as an acceptable anode host for $\mathrm{Li}^{+}$. In the claims of their original patent, graphite was even specifically excluded using crystallinity
quantified by X-ray diffraction. This self-imposed restriction apparently came from PC-centric electrolytes. Their efforts eventually led to the first-generation lithium-ion battery, which was commercialized by Sony in 1990. The electrolytes therein were based on PC. However, other researchers did not give up on graphite, or EC, or both.

A year after the Sony's announcement, Fujimoto and colleagues at Sanyo were trying to find a carbonaceous anode that did not conflict with the Asahi patent. By July 1991, they realized that graphite might present the only opportunity, as was claimed in an early Sanyo patent by Ikeda and co-workers, who used an ether-based electrolyte therein and apparently achieved co-intercalation of an $\mathrm{Li}^{+}$-ether complex with limited reversibility and specific capacity (Scenario II).

In order to realize the full specific capacity promised by $\mathrm{LiC}_{6}$, they needed to find an electrolyte that does not exfoliate the graphitic structure. After screening a vast number of possible combinations, EC was identified as the "magic" solvent. Considering the high melting point and the high viscosity of EC, Fujimoto and colleagues added linear carbonate esters such as DMC and DEC as diluent, because they can be intermixed with EC at almost any ratio. Their patent was filed in November 1991, which defined the skeleton electrolyte solvent formula for modern lithium-ion batteries: a mixture that must contain EC and at least one linear carbonate ester selected from DMC, DEC and ethylmethyl carbonate (EMC). ${ }^{44}$

The second constraint, therefore, was imposed by the graphitic anode materials, or more precisely by the interphasial chemistry required by the extreme potential and fragile structure of graphite.

In fact, identical electrolyte compositions (EC-DEC) had appeared in a patent filed slightly earlier by Okuno and colleagues at Matsushita, but that patent did not specifically claim graphite as anode host, nor did it present any evidence for $\mathrm{LiC}_{6}$ formed in such ECcentric electrolytes.

On the other hand, much earlier, in the 1980s, Dahn and colleagues at Moli Energy had already used an electrolyte based on an EC-PC mixture for Li-metal batteries with molybdenum sulfide ( $\mathrm{MoS}_{2}$ ) as cathode, although that cell chemistry, similar to that of the $\mathrm{TiS}_{2}$ used by Whittingham, works well in ether-based electrolytes. By late 1988, Dahn and co-workers also discovered the "magic" chemistry between EC and graphite. However, this electrolyte formula still carries the irreversible signature of Scenario I from the PC, hence such a solvent formulation was not widely adopted as a modern LIB electrolyte. In a seminal article published in 1990, Dahn and co-workers reported that a solid-electrolyte interphase (SEI) formed by EC must serve as the key
to enable the electrochemical synthesis of $\mathrm{LiC}_{6}{ }^{20}$ This insight guided the research on electrolytes in a new direction that examines the interphasial chemistries, in addition to bulk properties.

### 10.3.2.5.2 Salts

The solute (i.e. salt) part of the skeleton electrolyte formulation evolved via a relatively more straightforward pathway, with part of the reason being that, compared with the wide range of organic molecules available as solvent candidates, there is a very limited number of salt anions from which to choose. A more important reason, however, is that the anions do not play an important role in interphasial chemistries. This anion insensitivity of interphasial chemistries originates from two aspects.

On the anode side, the anion participation in anode interphasial chemistry is suppressed by the Coulombic repulsion between a negatively charged electrode (anode) and a negatively charged ion (anion), which significantly reduces the population of anions in the Helmholtz layers, thus decimating their opportunity of being reduced and becoming part of interphases thereat (Figure 10.10).
