Repository: cunyu-liu/electrolyte_ailab

File: fine-tune/bookData/The C.R.C Handbook of solid state electrochemistry.md (part 17 of 48)
## INTRODUCTION
In this model the mobile ionic defects (of charge $z$ or $-z$ ) are compensated by quasi-free electrons or holes to maintain charge neutrality. This model is therefore denoted by " $n=z N_{\mathrm{i}}$ or $p=-z N_{\mathrm{i}}$." $\mathrm{CeO}_{2-\mathrm{x}}$ is a well-investigated ${ }^{21-30}$ example for this model. Oxygen vacancies are introduced by deviation from stoichiometry under reducing conditions. Electrons are then thermally excited from the $V_{\mathrm{O}}^{\mathrm{x}}$ donor levels to the conduction band. Analysis ${ }^{23}$ of conductivity data shows that $\mathrm{V}_{\mathrm{O}} \cdot \cdot$ are dominant at small $x\left(x<10^{-3}\right)$. This changes toward singly charged oxygen vacancies, $\mathrm{V}_{\mathrm{O}}^{\bullet}$, at larger deviation from stoichiometry, $x$. For $x \geq 10^{-2}$ significant defect interaction is observed.

Li in Ge and Li in Si are mobile even close to room temperature. The defects formed by doping are ionized Li interstitials and electrons. ${ }^{31}$ This corresponds to the model " $n=N_{\mathrm{i}}$ ". At elevated temperatures many other dopants exhibit relatively high mobility in Si, e.g., Cu, H, Ni, and Fe. ${ }^{88,89}$ However, they yield deep donor and/or acceptor levels, and most of the mobile impurities are not ionized. A suitable model description would then have to consider electrons and holes and both the mobile charged ionic defects and the neutral ones. Relatively fast diffusion of impurities is also observed in III-V compounds, e.g., both Zn and Be in GaAs and in InP. ${ }^{88,90} \mathrm{Zn}$ and Be are acceptors in the III-V compound which conform to the " $p=-z N_{\mathrm{i}}$ " or " $p=-z N_{\mathrm{i}}$ " ${ }^{91}$ model.

Intercalation compounds usually comply with the model " $\mathrm{n}=\mathrm{zN}_{\mathrm{i}}$ " or " $\mathrm{p}=-\mathrm{zN}_{\mathrm{i}}$." Intercalation is the reversible insertion of large concentrations of mobile guest species into a host solid in which structural entities of the initial solid are maintained. ${ }^{40,91}$ The intercalation compound usually exhibits sufficient ionic and electronic conductivity to allow for a reasonable rate of diffusion of the guest atoms in the host material. The materials to be listed below are ionic ones. However, alloying ${ }^{92}$ and hydriding ${ }^{93}$ also fall under the above definition. The host solids have in many cases a layered structure, such as graphite. However, three-dimensional and one-dimensional structures allowing intercalation also exist. These solids comply with the model " $n=z N_{\mathrm{i}}$ " or " $p=-z N_{\mathrm{i}}$ " when the guest atom is ionized and contributes free electrons or holes. While this is generally the case, insertion may also result in electrons and holes freed from the guest atom, but localized on the host ions. ${ }^{94}$ These localized electrons and holes can, however, be excited at elevated temperatures and contribute to the electronic conductivity. Some of the intercalated compounds exhibit interesting optical properties and are considered for light control in "smart windows". ${ }^{95}$ The change in absorption and reflection in $\mathrm{Li}_{\mathrm{x}} \mathrm{WO}_{3}$ and $\mathrm{H}_{\mathrm{x}} \mathrm{WO}_{3}$ was shown to originate from changes in the concentration of conduction electrons. ${ }^{96}$ As the plasma frequency is in the UV region ( $\sim 4 \mathrm{eV}$ for $x \sim 0.1$ ), a high electron concentration typical of metals must exist. ${ }^{96}$ The solids most investigated are metal chalcogenides with layered structure such as $\mathrm{MoS}_{2}, \mathrm{MoSe}_{2}, \mathrm{TiSe}_{2}, \mathrm{TiTe}_{2}, \mathrm{InSe}, \mathrm{In}_{2} \mathrm{Se}_{3}, \mathrm{GaSe}$, $\mathrm{VSe}_{2}, \mathrm{VS}_{2}, \mathrm{Bi}_{2} \mathrm{Se}_{3}, \mathrm{Bi}_{2} \mathrm{~S}_{3}, \mathrm{HfTe}_{2}$, and the oxides $\mathrm{WO}_{3}, \mathrm{WO}_{2}, \mathrm{ReO}_{3}, \mathrm{MoO}_{3}, \mathrm{MoO}_{2}, \mathrm{Ir}_{2} \mathrm{O}_{3}, \mathrm{Nb}_{2} \mathrm{O}_{3}$, $\mathrm{V}_{2} \mathrm{O}_{5}, \mathrm{CoO}_{2}, \mathrm{NiO}, \mathrm{RuO}_{2}, \mathrm{OsO}_{2}$, and $\mathrm{IrO}_{2}$. The intercalated guest atoms are usually alkali
metal ions, in particular Li and Na , alkaline earth atoms, copper atoms, or protons. Graphite allows a variety of atoms, cations and anions, as well as groups of atoms to intercalate into it.

## D. HIGH ELECTRON OR HOLE CONCENTRATION

In this defect model the concentration of electrons or holes is larger than that of the mobile ions. It is therefore denoted by " $n$ or $p$ @ $N_{\mathrm{i}}$ ". It is not difficult to prepare doped semiconductors that comply with the model requirements $n @ N_{\mathrm{i}}$ or $p @ N_{\mathrm{i}}$. This can be achieved by doping an $n$-type or $p$-type semiconductor (containing fixed donors or acceptors) with a relative small concentration of mobile ions. The same effect can be achieved by varying the stoichiometry of a compound. For example, $\mathrm{La}_{1-\mathrm{x}} \mathrm{Ca}_{\mathrm{x}} \mathrm{CrO}_{3+\delta}$ is a $p$-type electronic conductor at $\mathrm{P}\left(\mathrm{O}_{2}\right)$ above $10^{-8} \mathrm{~atm}$ and $T$ about $1000^{\circ} \mathrm{C} .{ }^{97}$ For $\mathrm{P}\left(\mathrm{O}_{2}\right)$ below $10^{-8} \mathrm{~atm}$ the electronic conductivity becomes $\mathrm{P}\left(\mathrm{O}_{2}\right)$ dependent. This indicates that ionic defects $V_{O}^{\cdot \cdot}$ are generated and that these defects are mobile as they can diffuse from the surface into the bulk. At low $\mathrm{P}\left(\mathrm{O}_{2}\right)$ ( $<10^{-8} \mathrm{~atm}$ ) the model " $p=N_{\mathrm{i}}$ " holds, but for high $\mathrm{P}\left(\mathrm{O}_{2}\right)$ the concentration of $V_{o}^{*}$ is small and the concentration of holes is higher and is determined by the acceptor concentration $\left[\mathrm{Ca}^{\prime}{ }_{\mathrm{La}}\right]$ so that the model " $p$ @ $N_{\mathrm{i}}$ " holds. Indium-tin-oxide exhibits one of the highest electronic conductivities among oxides. ${ }^{98}$ It depends on $\mathrm{P}\left(\mathrm{O}_{2}\right)$. A very small chemical diffusion coefficient for oxygen is measured $\tilde{D} \sim 0.1 \exp (-18000 / T) \mathrm{cm}^{2} / \mathrm{sec} .{ }^{99}$ The oxygen defect concentration is of the order of $10^{18}$ to $10^{19} \mathrm{~cm}^{-3}$ and appears to be smaller than $p .{ }^{99}$

In U -doped $\mathrm{CeO}_{2}$ the conduction electron concentration is fixed by the U concentration. ${ }^{38}$ Ionic transport of oxygen depends on the deviation from stoichiometry. As long as this deviation is small, the concentration of mobile defects $N_{\mathrm{i}}=\left[O_{\mathrm{i}}^{\prime \prime}\right]$ or $N_{\mathrm{i}}=\left[V_{O}^{*}\right]$ is small and $n @ N_{\mathrm{i}}$.

## E. METALLIC MIXED CONDUCTORS

Some MIECs exhibit metallic properties. These materials can be found under all three models, " $p, n!N_{\mathrm{i}}$ ", " $p$ or $n \sim N_{\mathrm{i}}$ ", and " $p$ or $n @ N_{\mathrm{i}}$ ". $\mathrm{Ag}_{2+\delta} \mathrm{S}, \delta \approx 2.5 \times 10^{-3}, T>177^{\circ} \mathrm{C}$, is an example of a metallic MIEC that conducts electrons and silver ions and corresponds to the model of high disorder " $p, n!N_{\mathrm{i}}$ " ${ }^{35,36} \mathrm{Ag}_{2} \mathrm{Se}$ is similar to $\mathrm{Ag}_{2+\delta} \mathrm{S}$, and the high-temperature $\alpha$ phase exhibits metallic conductivity. ${ }^{100} \mathrm{Li}_{\mathrm{x}} \mathrm{WO}_{3}$ with $x \geq 0.1$ exhibits metallic conductivity and represents the second model " $n=N_{\mathrm{i}}$." ${ }^{95,96}$ The metallic hydrides conform to the model " $n=z N_{\mathrm{i}}$ " where $z$ need not be an integer, since the hydrogen need not be fully ionized. ${ }^{93}$ At low hydrogen content they conform to the " $n$ @ $N_{\mathrm{i}}$ " defect model. An alloy of a low concentration of Li in $\mathrm{Al}^{92}$ can be viewed as a MIEC metal with high electron concentration corresponding to the model " $n$ @ $N_{\mathrm{i}}$ ".

## F. MISCELLANEOUS MIXED CONDUCTORS

Many of the MIECs are characterized experimentally by measuring their electronic and ionic conductivities, $\sigma_{\mathrm{el}}, \sigma_{\mathrm{i}}$, without determining also the concentrations $n, p, N_{\mathrm{i}}$. Therefore, although mixed conductivity can be detected, it is not always known which concentration model describes a MIEC best. The model is of interest as it will be shown in Section III that the current voltage, $\mathrm{I}-\mathrm{V}$, relations depend on the model for the defect concentration ratio. We list here materials for which mixed conductivity has been established in recent years, but the defect concentration ratio has not yet been determined.
$\mathrm{La}_{0.6} \mathrm{~A}_{0.4} \mathrm{Co}_{0.8} \mathrm{Fe}_{0.2} \mathrm{O}_{3-\delta}(\mathrm{A}>\mathrm{La}, \mathrm{Ca}, \mathrm{Sr})$ and $\mathrm{La}_{0.6} \mathrm{Sr}_{0.4} \mathrm{Co}_{0.8} \mathrm{~B}_{0.2} \mathrm{O}_{3-\delta}(\mathrm{B}>\mathrm{Fe}, \mathrm{Co}, \mathrm{Ni}, \mathrm{Cu})$ are excellent MIECs exhibiting high metallic conductivity. The oxygen ionic conductivity, though a few orders of magnitude lower, is also high compared with other ionic conductors. ${ }^{101,102}$ The ionic conductivity is of the order of that of yttria-stabilized zirconia. It is reasonable to assume that these compounds fit the model " $n=z N_{\mathrm{i}}$ " as the concentration of quasi-free electrons and of $V_{\mathrm{O}}{ }^{\cdot \cdot}$ are expected to be of the order of unity per formula and therefore of the same order of magnitude. The electronic conductivity is then much higher than the ionic one because of a large difference in the mobilities, with $\nu_{\mathrm{e}} @ \nu_{\mathrm{i}}$.
$\mathrm{Tm}_{2} \mathrm{O}_{3}$ is a $p$-type MIEC at $\mathrm{P}\left(\mathrm{O}_{2}\right) \geq 10^{-6} \mathrm{~atm} .^{103}$ The $\mathrm{p}-\mathrm{P}\left(\mathrm{O}_{2}\right)$ relations suggest that the mobile ionic defects are excess oxygen, $\mathrm{O}_{\mathrm{i}}^{\prime \prime}$, entering the quasi-vacant sites of the c-structure. If this is indeed the case, then the defect model that holds for this oxide is $p=2 N_{\mathrm{i}} \cdot \beta-\mathrm{Ta}_{2} \mathrm{O}_{5}$ and $\mathrm{Nb}_{2} \mathrm{O}_{5}$-doped $\beta$ - $\mathrm{Ta}_{2} \mathrm{O}_{5}$ exhibit ionic conduction via $V_{0}^{\bullet \bullet}{ }^{104,105}$ For high $\mathrm{P}\left(\mathrm{O}_{2}\right)$ (e.g., $\mathrm{P}\left(\mathrm{O}_{2}\right) \geq 10^{-5} \mathrm{~atm}$ at $T \sim 1000^{\circ} \mathrm{C}$ ) $N_{\mathrm{i}}=\left[V_{\mathrm{O}}{ }^{\cdot}\right]$ is fixed by residual impurities or the $\mathrm{Nb}_{2} \mathrm{O}_{5}$ dopant concentration, respectively. At lower $\mathrm{P}\left(\mathrm{O}_{2}\right)$ when the concentration of $V_{O}^{*}$ exceeds that of the impurities, the electroneutrality condition become $n=2 N_{\mathrm{i}}$.

For $\mathrm{ABC}_{2}(\mathrm{~A}=\mathrm{Cu}, \mathrm{Ag} ; \mathrm{B}=\mathrm{Ba}, \mathrm{In} ; \mathrm{C}=\mathrm{Se}, \mathrm{Te})$ analysis of conductivity vs. $\mathrm{P}\left(\mathrm{O}_{2}\right)$ and of $\mathrm{P}\left(\mathrm{O}_{2}\right)$ vs. $T$ data can be understood either if the covalent bonding instead of the ionic bonding exists, or if anti-site defects exist, where cations occupy vacant anion sites. ${ }^{106}$ In these materials as well as in $\mathrm{CuInS}_{2},{ }^{107} p$-type as well as $n$-type conductivity are observed. The mobile ions are Cu or Ag .

The SE Gd-doped $\mathrm{CeO}_{2}$ exhibits mixed conductivity at elevated $T$ and low $\mathrm{P}\left(\mathrm{O}_{2}\right)$ due to partial reduction. The model describing it is " $p!n!N_{\mathrm{i}}$ ". The electrons are generated by excitation from oxygen vacancies. It was shown that the electron concentration can be reduced by trapping by adding a second dopant such as Pr. In this way $\sigma_{\mathrm{el}}$ could be reduced by 2 orders of magnitude. ${ }^{108}$

Amorphous or glassy materials have been investigated in particular as possible SEs. Some were found to be MIECs. $(40-x) \mathrm{Fe}_{2} \mathrm{O}_{3}-x \mathrm{Na}_{2} \mathrm{O}-60 \mathrm{P}_{2} \mathrm{O}_{5}$ is a glassy MIEC conducting $\mathrm{Na}^{+}$ and electrons. ${ }^{109}$ The electrons propagate by hopping between localized states. The ionic conductivity for $x=35$ is $\sim 10^{-10} \mathrm{~S} / \mathrm{cm}$ at $25^{\circ} \mathrm{C}$ and $10^{-7} \mathrm{~S} / \mathrm{cm}$ at $150^{\circ} \mathrm{C}$. The sum of concentrations of conduction electrons and of mobile ions varies slowly with $x$ as compared to the variation in the electron and ion concentrations. This forms a new (approximate) defect model " $n+N_{\mathrm{i}} \approx$ const" which is different from the three models usually considered. $\mathrm{Cu}_{\mathrm{x}} \mathrm{CS}_{2}$ and $\mathrm{Ag}_{\mathrm{x}} \mathrm{CS}_{2}$ were reported to be amorphous MIECs conducting $\mathrm{Cu}^{+}$and $\mathrm{Ag}^{+}$ions, respectively, and electrons exhibiting $t_{\mathrm{i}} \sim 1 / 2, \sigma_{\mathrm{Cu}^{+}} \sim 10^{-2} \mathrm{~S} / \mathrm{cm}$, for $x=3.60$ and $\sigma_{\mathrm{Ag}^{+}} \sim 3 \times 10^{-2} \mathrm{~S} / \mathrm{cm}$, for $x=3.60$ at room temperature. ${ }^{110,111}$
$\mathrm{Cu}_{2} \mathrm{O}$ has been considered for the semiconductor industry before the Si era and in recent years for photovoltaic cells. It has therefore been intensively investigated. Yet there is still much disagreement on the exact defect nature of $\mathrm{Cu}_{2} \mathrm{O}$. The electronic conductivity is $p$-type. There is no agreement on the nature of atomic defects. It has been suggested that the following defects exist: $V_{\mathrm{Cu}}^{\prime}, V_{\mathrm{Cu}}^{\mathrm{x}}$, associates of ( $V_{\mathrm{Cu}}^{\prime} V_{\mathrm{Cu}}^{\mathrm{x}}$ ), and $\mathrm{O}_{\mathrm{i}}^{\prime \prime}$, for relatively high $\mathrm{P}\left(\mathrm{O}_{2}\right)$ (e.g., $\mathrm{P}\left(\mathrm{O}_{2}\right) \cdot 10^{-5} \mathrm{~atm}$ at $1000^{\circ} \mathrm{C}$ ). ${ }^{112-118 \mathrm{a}}$ The presence of neutral defects together with charged ones is usually assumed. $V_{\mathrm{Cu}}^{\mathrm{x}}$ as well as $V_{\mathrm{Cu}}^{\prime}$ are claimed to be mobile. ${ }^{117}$ When all three defects $V_{\mathrm{Cu}}^{\mathrm{x}}, V_{\mathrm{Cu}}^{\prime}$, and $p$ are mobile, then mixed valence ionic-electronic conduction (MVIEC) occurs. This is a different defect model; the I-V characteristics are quite distinct from those for the other models, as will be explained in Section III.H. Park and Natesan ${ }^{115}$ suggest different dominant mobile defects: $\mathrm{O}_{\mathrm{i}}^{\prime \prime}$ and $p$ with $p=2\left[O_{\mathrm{i}}^{\prime \prime}\right]$, which corresponds to the defect model " $p=-z N_{\mathrm{i}}$ ".

The high-temperature superconductor oxides, in particular $\mathrm{YBa}_{2} \mathrm{Cu}_{3} \mathrm{O}_{\mathrm{x}}$ (YBCO), have drawn much attention in recent years. YBCO is $p$-type metal for $6.5 \leq x \leq 7$. It exhibits superconductivity at reduced temperatures. ${ }^{119}$ It is a $p$-type semiconductor for $6<x \leq 6.5$, showing a transition to $n$-type conductivity for $x \sim 6$. ${ }^{119-123}$ Ionic conductivity is difficult to establish. Diffusion of oxygen through YBCO is observed at elevated $T(T \geq 800 \mathrm{~K})$ using different experimental methods. ${ }^{124-128}$ However, it is not clear whether the oxygen diffuses as a neutral species, say $\mathrm{O}_{\mathrm{i}}^{\mathrm{X}}$, or as a charged defect, say $\mathrm{O}_{\mathrm{i}}^{\prime \prime}$.

Measurements aimed at directly measuring the ionic conductivity in YBCO using ionselective electrodes yield conflicting results. ${ }^{129,130}$ It is questionable if the various methods can distinguish between motion of charged and neutral atomic defects in an electronic conductor, as will be shown in Section IV. It was independently shown that not only $\mathrm{O}_{\mathrm{i}}^{\prime \prime}$, but also a high concentration of $\mathrm{O}_{\mathrm{i}}^{\mathrm{x}}$ exists in YBCO, and it was suggested that both kinds of defects might be mobile. ${ }^{129,131}$ In conclusion, true MIEC in YBCO has not yet been established.

## G. pn JUNCTIONS IN MIXED CONDUCTORS

MIECs may be made nonuniform to the extent that they become $n$-type on one side and $p$-type on the other side, thus forming pn or pin ( $i=$ intrinsic) junctions. This nonuniformity can be introduced by doping and by deviations from stoichiometry under a chemical gradient (fixed by the electrode compositions), with or without an applied electric potential gradient.

TiO formed anodically on Ti becomes $n$-type on the metal side and $p$-type on the liquid electrolyte side due to a gradient in the Ti to O concentration ratio. ${ }^{132,133}$ This forms a pn junction in the TiO film. In a $\mathrm{Ta}_{2} \mathrm{O}_{5}$ film grown anodically on Ta , a pin junction is formed. ${ }^{134}$

The formation of $p$ regions and $n$ regions in MIECs under applied voltage has been predicted theoretically for different defect models. ${ }^{135-139}$ The electric field either pushes mobile ions to one side, as in Li-doped Si and when using ion-blocking electrodes, or it can induce or modify the gradient in deviation from stoichiometry in MIECs that interact with their surroundings. Also, $p n$ junctions were formed by applying a voltage to $\mathrm{ZrO}_{2}+10 \mathrm{~mol} \% \mathrm{Y}_{2} \mathrm{O}_{3},{ }^{140}$ doped $\mathrm{BaTiO}_{3},{ }^{141}$ doped $\mathrm{SrTiO}_{3},{ }^{142} \mathrm{CuInSe}_{2},{ }^{143,144}$ and $\mathrm{Hg}_{0.3} \mathrm{Cd}_{0.7} \mathrm{Te} .{ }^{145}$ In the latter case the applied voltage must be large enough to yield a graded $n$, graded $p$, $p n$, or $p$ in junction. While forming a $p$ - or $n$-rich region may result in degradation of an electronic device, it may be beneficial in other cases. The fabrication of $p n$ junctions in this manner has been suggested. ${ }^{137,138,144,145}$

## III. I-V RELATIONS

## A. GENERAL

The I-V relations of solid electrochemical cells based on MIECs are of primary interest in this review. They describe the performance of these cells and are also the theoretical basis that allows one to extract the partial ionic and electronic conductivities from I-V measurements. The geometry of the cell considered here is mainly one dimensional (taken to be in the $x$ direction) as shown in Figure 7.2. Reference will also be made to the Van der Pauw configuration, where the MIECs have a flat, singly connected shape and the electrodes are applied on the periphery of the MIEC. We refer in particular to circular flat samples with electrodes equally spaced as shown in Figure 7.3.

The analysis is normally done for the current density $j$ instead of for the current I , as the first is independent of the cross-sectional area of the MIEC.

![](https://cdn.mathpix.com/cropped/2025_10_16_72ceac0a8fd0baa16477g-230.jpg?height=572&width=884&top_left_y=1526&top_left_x=307)
FIGURE 7.2. Schematic of a linear cell with four electrodes and an MIEC. The current-carrying electrodes $E_{1}$ and $E_{4}$ are reversible except when stated otherwise. The probes $P_{2}$ and $P_{3}$ present an option, being selective either for electrons or for ions. Reversible probes should be implanted into the MIEC as shown in Figure 7.6

![](https://cdn.mathpix.com/cropped/2025_10_16_72ceac0a8fd0baa16477g-231.jpg?height=417&width=628&top_left_y=124&top_left_x=436)
FIGURE 7.3. Schematics of a Van der Pauw, circular, configuration with four equally spaced electrodes. The current-carrying electrodes $E_{1}$ and $E_{4}$ are reversible except when stated otherwise. The probes, $P_{2}$ and $P_{3}$, are optional, being either reversible or selective for electrons or for ions.

An MIEC, say with the composition MX, has at least one mobile ionic species, say $M_{\mathrm{i}}^{*}$, and at least one electronic defect, say $e^{\prime}$. The electrical current densities for $M_{\mathrm{i}}{ }^{\bullet}$ and $e^{\prime}$ are

$$
j_{M 1}=-\frac{\sigma_{M 1}}{q} \nabla \tilde{\mu}_{M 1}
$$

where $\mathrm{M}_{1}$ indicates $\mathrm{M}_{\mathrm{i}}{ }^{*}$, and

$$
j_{e}=\frac{\sigma_{e}}{q} \nabla \tilde{\mu}_{e},
$$

where $q$ is the elementary charge, $\sigma=q v[]$ is the conductivity, $\nu$ the mobility, [] the concentration of the relevant mobile species, and $\tilde{\mu}$ the corresponding electrochemical potential. The latter is related to the chemical potential, $\mu$, and to the internal electric potential, $\phi$, by

$$
\tilde{\mu}=\mu+q z \phi
$$

where $z$ is the valency of the defect. The use of chemical and electrochemical potentials for the defects, as structure elements, is not obvious. ${ }^{6}$ A problem may arise as these defects are not independent of each other, and the change in concentration of one defect necessarily induces a change in the concentration of another defect. Thus, for example, forming $M_{\mathrm{i}}^{*}$ from $M_{\mathrm{M}}{ }^{\times}$is accompanied by the formation of $V_{\mathrm{M}}^{\prime}$. However, no real problem arises with the use of the concept of chemical potential of structure elements as long as one uses the minimum number of species required to describe the MIEC, taking care of material, site, and charge balance. ${ }^{6,146,147}$ Thus, in an oxide conducting material with movement of oxygen via oxygen vacancies, one can represent the oxygen flux either by the flux of $V_{O}^{\bullet \bullet}$ or the flux of $\mathrm{O}_{\mathrm{O}}{ }^{\times}\left(\cong \mathrm{O}^{2-}\right)$, but not by both. Similarly, the electronic current should only be represented by the contribution from the electrons in the conduction band $e^{\prime}$ and holes in the valence band $h^{*}$ and not also by the current of the electrons present in the valence band $e^{x}$ and the holes present in the conduction band, $h^{x}$.

When the MIEC also conducts metal ion vacancies and holes, one has to consider also the electrical current density equations:

$$
j_{V 1}=\frac{\sigma_{V 1}}{q} \nabla \tilde{\mu}_{V 1}, \quad V 1 \equiv V_{M}^{\prime},
$$

and

$$
j_{h}=-\frac{\sigma_{h}}{q} \nabla \tilde{\mu}_{h} .
$$

Due to the creation/annihilation reaction of Frenkel pairs, Equations (7.1) and (7.4) can be combined to yield the total ionic current density, $j_{\mathrm{i}}$ :

$$
j_{i}=j_{M 1}+j_{V 1}=-\frac{\sigma_{i}}{q} \nabla \tilde{\mu}_{M 1}, \quad \sigma_{i}=\sigma_{V 1}+\sigma_{M 1} .
$$

Similarly, due to the creation/annihilation reaction of electron-hole pairs, Equations (7.2) and (7.5) can be combined to yield the total electronic current density, $j_{\mathrm{el}}$ :

$$
j_{e l}=j_{e}+j_{h}=\frac{\sigma_{e l}}{q} \nabla \tilde{\mu}_{e}, \quad \sigma_{e l}=\sigma_{e}+\sigma_{h} .
$$

Equations (7.6) and (7.7) can be combined to yield ${ }^{62,148}$

$$
j_{e l}=\frac{\sigma_{e l}}{\sigma_{t}} j_{t}+\frac{\sigma_{e l} \sigma_{i}}{q \sigma_{t}} \nabla \mu_{M}
$$

and

$$
j_{i}=\frac{\sigma_{i}}{\sigma_{t}} j_{t}-\frac{\sigma_{e l} \sigma_{i}}{q \sigma_{t}} \nabla \mu_{M}
$$

where

$$
\sigma_{t}=\sigma_{e l}+\sigma_{i}, \quad j_{t}=j_{e l}+j_{i}
$$

and

$$
\mu_{M}=\tilde{\mu}_{M 1}+\tilde{\mu}_{e}=\mu_{M 1}+\mu_{e}
$$

is the chemical potential of the neutral species $M$. Equations (7.8) and (7.9) are quite general, the only limitation being that ${ }^{*} Z^{*}$ is constant (in the example ${ }^{*} Z^{*}=1$ ), and therefore hold for many defect models, for both neutral and space charge-controlled systems and for timedependent problems. They shall be used in the analysis of diffusion problems under open circuit conditions where $j_{\mathrm{t}}=0$.

In the steady state the concentrations of all defects do not change with time. For the onedimensional configuration and for ${ }^{*} z^{*}$ having only one value, $j_{\mathrm{i}}$ and $j_{\mathrm{el}}$ must be uniform. Equations (7.6) and (7.7) can then be integrated to yield the general dependence of the ionic current $I_{\mathrm{i}}=j_{\mathrm{i}} S$ and the electronic current $I_{\mathrm{el}}=j_{\mathrm{el}} S$ ( $S$ is the cross-sectional area of the MIEC) on the voltage drop, $V$, across the MIEC and the chemical potential difference, $\Delta \mu_{\mathrm{M}}$, on the MIEC as fixed by the electrodes: ${ }^{149-151}$

$$
\begin{aligned}
& I_{i}=\frac{V_{t h}-V}{R_{i}}, \quad R_{i}=\frac{1}{S} \int \frac{d x}{\sigma_{i}} \\
& I_{e l}=-\frac{V}{R_{e l}}, \quad R_{e l}=\frac{1}{S} \int^{L} \frac{d x}{\sigma_{e l}}
\end{aligned}
$$

where $L$ is the length of the MIEC and

$$
V_{t h}=-\frac{\Delta \mu_{M}}{q}
$$

is the Nernst voltage. The cell current, $I$, being measured in the external circuit equals the sum $I_{\mathrm{i}}+I_{\mathrm{el}}$. Equation (7.12) shows that $I_{\mathrm{i}}=0$ corresponds with $V=V_{\text {th }}$. This is denoted as "polarization condition", a name given to reflect the fact that a gradient in the chemical potential is induced in the MIEC. Equation (7.13) shows that $I_{\mathrm{el}}=0$ corresponds with $V=$ 0 . This is denoted as "short-circuit condition". Under open-circuit conditions, $I=0$, and $I_{\mathrm{i}}= -I_{\mathrm{el}} \neq 0$ are given by Equations (7.12) and (7.13) with $V$ equal to the open-circuit voltage $V_{\mathrm{oc}}$, which is

$$
V_{o c}=\frac{R_{e l}}{R_{i}+R_{e l}} V_{t h}=\bar{t}_{i} V_{t h}
$$

where $\overline{t_{\mathrm{i}}}$ is the average ionic transference number under open-circuit conditions. It is important to notice that in general, $R_{\mathrm{i}}$ and $R_{\mathrm{el}}$ are not constant and may depend on $V$ and $V_{\mathrm{th}}$. When this is the case, any attempt to substitute an equivalent circuit with fixed resistors for the electrochemical cell and using it to analyze the cell performance over a wide range of $I$ and $V$ yields misleading results. It is only under conditions of small chemical potential gradients in the MIEC ( $q V_{\mathrm{th}}!k T$, where $k$ is the Boltzmann constant, $T$ is the temperature) that $R_{\mathrm{i}}$ and $R_{\mathrm{el}}$ can be considered to be approximately constant and an equivalent resistor circuit can be used. ${ }^{152}$

Equations (7.12), (7.13), and (7.15) hold for all defect models discussed in Section II, whether local neutrality inside the MIEC holds or not. This would not be true if the MIEC conducts ions with different values of *z*, as is explained in Section III.H when discussing MVIECs.

Further discussion of the I-V relations requires specification of the defect model relevant for the MIEC under investigation.

The I-V relations discussed here hold whether the electrodes are reversible or not, since $V$ and $V_{\text {th }}$ are by definition the values actually existing on the MIEC. When the electrodes are reversible with respect to both the electronic current and the ionic current, then $V$ equals the voltage applied to the electrodes and $-q V_{\text {th }}=\Delta \mu_{\mathrm{M}}$ is the chemical potential difference of $M$ in the two current carrying electrodes.

## B. I-V RELATIONS WHEN HIGH DISORDER PREVAILS

## 1. General Relations

The relevant defect model for the MIEC is " $p, n!N_{\mathrm{i}}$ ", where $p!n, p \sim n$, and $p$ @ $n$ are possible. A special case is " $p!n!N_{\mathrm{i}}$ " (or " $n!p!N_{\mathrm{i}}$ "). This case was most intensively investigated, but mainly under ion blocking or open circuit conditions. $I-V$ relations for a wide range of applied voltages were derived under the conditions:
a. (approximate) local neutrality,
b. low electron and hole concentrations so that they follow Boltzmann statistics,
c. steady state; we notice that true steady state requires also that the rate of decomposition of the MIEC is negligible.

The $I-V$ relations were evaluated in parametric form by Choudhury and Patterson ${ }^{153}$ and by Tannhauser. ${ }^{154}$ An explicit analytic solution was then derived by Riess. ${ }^{149,150}$ These calculations rely on the fact that due to the high concentration of ionic defects, i.e., high disorder,

$$
\nabla \mu_{i}=0, \quad \nabla \sigma_{i}=0 .
$$

The explicit I-V relations found are ${ }^{149,150}$

$$
j_{e}=-\sigma_{e}(0) \frac{V_{t h}-V}{L} \frac{e^{-\beta q\left(V_{t h}-V\right)}-e^{-\beta q V_{t h}}}{1-e^{-\beta q\left(V_{t h}-V\right)}} \text {, }
$$

and

$$
j_{i}=\sigma_{i} \frac{V_{t h}-V}{L},
$$

where $\sigma_{\mathrm{e}}(0)$ is the electron conductivity of the MIEC close to the contact at $x=0$, and $\beta=1 / k T$.
The sign convention for the linear cell is $V>0, V_{\text {th }}>0$ when the potential is higher on the right-hand side, and $j>0$ when the current flows to the right, i.e., in the $+x$ direction.

## 2. Polarization Conditions

By polarization conditions we mean the case where $j_{\mathrm{i}}$ vanishes. Then by Equation (7.12) $V=V_{\text {th }}$. Substituting $V=V_{\text {th }}$ into the general $I_{\mathrm{e}}-V$ relations of Equation (7.17) yields for the polarization conditions:

$$
j_{e}=-\sigma_{e}(0) \frac{k T}{q L}\left(1-e^{-\beta q V}\right) . \quad V=V_{t h}, \quad j_{i}=0 .
$$

The ionic current can be suppressed using ion-blocking electrodes. This is the Hebb-Wagner polarization method for determining $\sigma_{\mathrm{e}}(0) .^{9,155,156}$ Alternatively, $j_{\mathrm{i}}$ can be eliminated by applying a voltage equal to a fixed $V_{\mathrm{th}}{ }^{151}$ Obviously this is not trivial to do. When using an ionblocking electrode the equality $V=V_{\text {th }}$ is readily obtained, since $V_{\text {th }}$ is not fixed and in the steady state it adjusts itself automatically to the value $V$ imposed on the MIEC.

When a space charge exists near the MIEC edge due to redistribution of the mobile ions (e.g., near a contact with another phase), this affects the I-V relations. For currents drawn parallel to this edge the current density changes with the distance from the edge. The $\sigma_{e}(0)$ determined is an average over the space charge region. ${ }^{157}$ These corrections, however, are expected to be negligible for samples of sizes much larger than the space charge region.

## 3. Short-Circuit Conditions

In the limit $j_{\mathrm{el}}=0, V=0$ Equation (7.18) yields

$$
j_{i}=\sigma_{i} \frac{V_{t h}}{L}, \quad V=0, \quad j_{e l}=0 .
$$

The electronic current can be suppressed using electron-blocking electrodes, i.e., SEs. ${ }^{8,16}$ Alternatively, one can eliminate $j_{\mathrm{el}}$ by short circuiting the MIEC imposing $V=0$, hence $j_{\mathrm{el}}=0$. This is the "short-circuit" method for determining $\sigma_{\mathrm{i}}{ }^{.151}$

## 4. Open-Circuit Conditions

Under open-circuit conditions, $j_{\mathrm{t}}=j_{1}+j_{\mathrm{i}}=0$ and,

$$
-j_{e}=j_{i}=\sigma_{i} \frac{V_{t h}-V_{o c}}{L},
$$

where

$$
V_{o c}=V_{t h}+\frac{k T}{q} \ln \frac{\sigma_{e}(L)+\sigma_{i}}{\sigma_{e}(0)+\sigma_{i}}=V_{t h}+\frac{k T}{q} \ln \frac{t_{i}(0)}{t_{i}(L)},
$$

$\sigma_{\mathrm{e}}(L)$ is the electron conductivity in the MIEC near the contact at $x=L, t_{\mathrm{i}}(0), t_{\mathrm{i}}(L)$ with $\left[t_{\mathrm{i}}=\right. \left.\sigma_{\mathrm{i}} /\left(\sigma_{\mathrm{i}}+\sigma_{\mathrm{e}}\right)\right]$ are the local ionic transference numbers in the MIEC near $x=0$ and $x=L$, respectively. It is customary to define $\bar{t}_{\mathrm{i}}$ using the equations: ${ }^{9}$

$$
V_{o c} \equiv \bar{t}_{i} V_{t h} \Rightarrow \bar{t}_{i}=1+\frac{k T}{q V_{t h}} \ln \frac{t_{i}(0)}{t_{i}(L)}
$$

Equation (7.22) can also be obtained by a different mathematical approach, suitable for opencircuit conditions, which is based on the parametric solution of Choudhury and Patterson ${ }^{153}$ as was shown by Crouch-Baker. ${ }^{158}$

When the MIEC is in equilibrium with the gas phase, say oxygen, then the electronic conductivity is related to the oxygen partial pressure $\mathrm{P}\left(\mathrm{O}_{2}\right)$ in the gas, and $\bar{t}_{\mathrm{i}}$ can be expressed as ${ }^{6,12,159}$

$$
\bar{t}_{i}=1+\frac{k T}{q V_{t h}} \ln \frac{P\left(O_{2,-}\right)^{-1 / 4}+P\left(O_{2}, L\right)^{-1 / 4}}{P\left(O_{2,-}\right)^{-1 / 4}+P\left(O_{2,} 0\right)^{-1 / 4}}, \quad V_{t h}=\frac{k T}{4 q} \ln \frac{P\left(O_{2}, L\right)}{P\left(O_{2,}, 0\right)}
$$

where $P\left(\mathrm{O}_{2}, L\right)$ and $P\left(\mathrm{O}_{2}, 0\right)$ are the values of $P\left(\mathrm{O}_{2}\right)$ at $x=0$ and $L$, respectively. When the electrodes are reversible, then $P\left(\mathrm{O}_{2}, L\right)$ and $P\left(\mathrm{O}_{2}, 0\right)$ are equal to the oxygen partial pressure in the gas phase near the corresponding electrodes. $P\left(\mathrm{O}_{2},-\right)$ is the value of $P\left(\mathrm{O}_{2}\right)$ for which $\sigma_{\mathrm{e}}=\sigma_{\mathrm{i}}$.

## C. I-V RELATIONS FOR HIGH DISORDER IN THE PRESENCE OF BOTH ELECTRONS AND HOLES

## 1. General Relations

We discuss now the more general high-disorder defect model " $p, n!N_{\mathrm{i}}$ ", i.e., without restriction on the $p / n$ ratio. The transport equations describing the cell are now Equation (7.1) and Equation (7.7). The analysis of the general $\mathrm{I}-\mathrm{V}$ relations is done under the same condition (a) through (c) of Section III.B. 1 and Equation (7.16). ${ }^{138}$ The ionic current density is then also given by Equation (7.18). The $j_{\mathrm{el}}-V$ relations are obtained in implicit form:

$$
J I\left(\bar{n}_{L}\right)=\beta q V
$$

where,

$$
\begin{gathered}
J=\frac{j_{e l} L}{q v_{e} n_{0}\left(V_{t h}-V\right)} \\
\bar{n}_{L}=\frac{n_{L}}{n_{0}}
\end{gathered}
$$

$n_{0}$ is the electron concentration in the MIEC near $x=0$, and

$$
I(\bar{n})=\begin{aligned}
& \frac{1}{\sqrt{\Delta}} \ln \left|\frac{2 \bar{n}-J-\sqrt{\Delta}}{2 \bar{n}-J+\sqrt{\Delta}} \times \frac{2-J+\sqrt{\Delta}}{2-J-\sqrt{\Delta}}\right|, \quad \Delta>0 \\
& \frac{2}{J-2 \bar{n}}-\frac{2}{J-2}, \quad \Delta=0 \\
& \frac{2}{\sqrt{-\Delta}} \arctan \frac{2 \bar{n}-J}{\sqrt{-\Delta}}-\arctan \frac{2-J}{\sqrt{-\Delta}}, \quad \Delta<0
\end{aligned}
$$

where

$$
\bar{n}=n / n_{0}
$$

and

$$
\Delta=J^{2}-4 n_{i}^{2} v_{h} /\left(v_{e} n_{0}^{2}\right)
$$

and $n_{\mathrm{i}}$ is the intrinsic electron concentration. For reversible electrodes and for a given MIEC, $n_{0}$ and $V_{\mathrm{th}}$ are determined by the electrode compositions. The $j_{\mathrm{el}}-V$ relations for a fixed $V_{\mathrm{th}}$, calculated numerically from Equations (7.25a) to (7.25e), are shown in Figure 7.4. It should be noticed that the asymptotic $j_{\mathrm{el}}-V$ relations are linear (not exponential). The reason is that there exists no space charge, and the change in slope reflects the fact that the electronic resistance is changed (see Section VI).

## 2. Polarization Conditions

In this limit $j_{\mathrm{i}}=0\left(V=V_{\mathrm{th}}\right)$ and explicit $j_{\mathrm{el}}-V$ relations can be obtained. These relations, derived by different methods, ${ }^{150,156}$ are

$$
j_{e l}=-\frac{k T}{q L}\left(\sigma_{e}(0)\left(1-e^{-\beta q V}\right)+\sigma_{h}(0)\left(e^{\beta q V}-1\right)\right), \quad V=V_{t h}
$$

where $\sigma_{\mathrm{h}}(0)$ is the hole conductivity in the MIEC near $x=0$. Figure 7.5 shows these $j_{\mathrm{el}}-V$ relations (with $V_{\text {th }}=V$ ) for a cation conductor, $M X$, using $M$ as a reversible electrode and assuming $\sigma_{e}(0) @ \sigma_{h}(0)$. As the applied voltage increases, the concentration of holes near $x=L$ increases. Eventually for large $V$ the term in Equation (7.26) containing $\sigma_{\mathrm{h}}(0)$ becomes dominant. This is reflected by the exponential increase of $j_{\mathrm{el}}$ at high $V$.

![](https://cdn.mathpix.com/cropped/2025_10_16_72ceac0a8fd0baa16477g-237.jpg?height=1109&width=734&top_left_y=122&top_left_x=382)
FIGURE 7.4. $j_{\mathrm{el}}-V$ relations for MIECs with the defect model " $p, n!N_{\mathrm{i}}$ ", using reversible electrodes. (From Riess, I., Phys. Rev., B35, 1987, 5740. With permission.)

FIGURE 7.5. $j_{\mathrm{el}}-V$ relations for MIECs with the defect model " $p, n!N_{\mathrm{i}}$ " under Hebb-Wagner polarization conditions ( $j_{\mathrm{i}}=0$ ). $\left(\sigma_{\mathrm{e}}(0) / \sigma_{\mathrm{h}}(0)=500\right.$. (From Riess, I., J. Phys. Chem. Solids, 47, 1986, 129. With permission.)
![](https://cdn.mathpix.com/cropped/2025_10_16_72ceac0a8fd0baa16477g-237.jpg?height=466&width=553&top_left_y=1383&top_left_x=850)

## 3. Short-Circuit Conditions

In the limit $j_{\mathrm{el}}=0(V=0)$, $j_{\mathrm{i}}$ is given by Equation (7.20). $j_{\mathrm{el}}$ can be eliminated either by using a SE as an electrode or by short circuiting.

## 4. Open-Circuit Conditions

An explicit $I-V$ relation can be obtained also for this limit (where $j_{\mathrm{t}}=j_{\mathrm{el}}+j_{\mathrm{i}}=0$ ),

$$
-j_{e l}=j_{i}=\sigma_{i} \frac{V_{t h}-V_{o c}}{L}
$$

where ${ }^{158}$

$$
V_{o c}=\frac{k T}{q} \frac{\sigma_{i}}{\sigma^{*}} \ln \frac{\left[2 \sigma_{h}(0) e^{\beta q V_{t h}}+\sigma_{i}-\sigma^{*}\right]\left[2 \sigma_{h}(0)+\sigma_{i}+\sigma^{*}\right]}{\left[2 \sigma_{h}(0) e^{\beta q V_{t h}}+\sigma_{i}+\sigma^{*}\right]\left[2 \sigma_{h}(0)+\sigma_{i}-\sigma^{*}\right]}
$$

and

$$
\sigma^{*}=\sqrt{\sigma_{i}^{2}-4 \sigma_{h}(0) \sigma_{e}(0)}
$$

For an MIEC in equilibrium with the gas phase, say oxygen, the open-circuit voltage can be expressed in terms of $P\left(\mathrm{O}_{2}\right)$ (for $\mathrm{P}\left(\mathrm{O}_{2},+\right)$ @ $\mathrm{P}\left(\mathrm{O}_{2},-\right)$ ), as: ${ }^{6,12,159}$

$$
V_{o c}=\frac{k T}{q} \ln \frac{P\left(O_{2,}-\right)^{1 / 4}+P\left(O_{2}, L\right)^{1 / 4}}{P\left(O_{2,}-\right)^{1 / 4}+P\left(O_{2,},{ }^{1 / 4}\right.}+\ln \frac{P\left(O_{2,}+{ }^{1 / 4}+P\left(O_{2,} 0\right)^{1 / 4}\right.}{P\left(O_{2,}+{ }^{1 / 4}+P\left(O_{2,} L\right)^{1 / 4}\right.}
$$

where $P\left(\mathrm{O}_{2},+\right)$ is the value of $P\left(\mathrm{O}_{2}\right)$ for which $\sigma_{\mathrm{h}}=\sigma_{\mathrm{i}}$ and $P\left(\mathrm{O}_{2},-\right)$ is the value of $P\left(\mathrm{O}_{2}\right)$ for which $\sigma_{\mathrm{e}}=\sigma_{\mathrm{i}}$.

## D. I-V RELATIONS WHEN THE CONCENTRATIONS OF MOBILE IONS AND ELECTRONS OR HOLES ARE COMPARABLE

## 1. General Relations

The I-V relations for the model " $p!n=z N_{\mathrm{i}}$ " (or " $n!p=-z N_{\mathrm{t}}$ ") are obtained from Equations (7.1) and (7.2) (or Equations (7.4) and (7.5), respectively), under the conditions:
a. $\quad n=N_{\mathrm{i}}\left(\right.$ or $\left.p=N_{\mathrm{i}}\right)$,
b. low electron, hole, and mobile ion concentrations so that Boltzmann statistics hold for these defects
c. steady state

The $I-V$ relations are ${ }^{150}$

$$
j_{e}=-2 \sigma_{e}(0) \frac{k T}{q L}\left(1-e^{-\beta q V_{t h} / 2}\right) \frac{V}{V_{t h}},
$$

and

$$
j_{i}=2 \sigma_{i}(0) \frac{k T}{q L}\left(1-e^{-\beta q V_{t h} / 2}\right) \frac{V_{t h}-V}{V_{t h}},
$$

where $\sigma_{\mathrm{i}}(0), \sigma_{\mathrm{e}}(0)$ are the ion and electron concentrations in the MIEC near $x=0$. In this model the local ionic and electronic transference numbers are uniform throughout the MIEC:

$$
t_{i}=\frac{v_{i}}{v_{e}+v_{i}}, \quad t_{e}=\frac{v_{e}}{v_{i}+v_{e}}
$$

hence $\overline{t_{\mathrm{i}}}=t_{\mathrm{i}}$.

## 2. Polarization Conditions

In this limit $j_{\mathrm{i}}=0\left(V=V_{\mathrm{th}}\right)$ and Equation (7.30) reduces to:

$$
j_{e}=-2 \sigma_{e}(0) \frac{k T}{q L}\left(1-e^{-\beta q V / 2}\right), \quad V=V_{t h}, \quad\left(j_{i}=0\right)
$$

The ionic current can be eliminated as mentioned before using an ion-blocking electrode or by adjusting $V$ to $V_{\text {th }}$. The $j_{\mathrm{e}}-V$ relations under polarization for the model " $p!n!N_{\mathrm{i}}$ " (and " $p!n!N_{\mathrm{i}}$ ") are different from those for the present model. Comparing Equations (7.19) and (7.33), one notices that (a) Equation (7.33) depends exponentially on $\beta q V / 2$ rather than on $\beta q V$ and (b) Equation (7.33) contains a factor 2 which does not appear in Equation (7.19).

## 3. Short-Circuit Conditions

In this limit $j_{\mathrm{el}}=0(V=0)$ and Equation (7.31) reduces to:

$$
