Repository: cunyu-liu/electrolyte_ailab

File: fine-tune/bookData/Electrolytes, Interfaces and Interphases Fundamentals and Applications in Batteries.md (part 18 of 47)
## 1 What Is an Electrolyte?
Although a few anions were indeed identified as key participants in the formation of interphases on a graphitic anode surface, the most pronounced example being bis(oxalato)borate (BOB), they would have to overcome such Coulombic repulsion to become part of the interphase on graphite. BOB does so with an extraordinarily high reduction potential, $\sim 1.8 \mathrm{~V}$ vs. Li , therefore when its reductive decomposition occurs, the potential of the graphitic anode has not become excessively negative to drive it completely out of the Helmholtz layers. ${ }^{27,28}$ Eventually the decomposition products from BOB, i.e. lithium salts of oxalates and borates, deposit on the graphite surface and become the main chemical source of the interphase thereat.

In fact, benefiting from the extraordinarily high reduction potential of BOB, the interphase chemistry derived from a LiBOB-containing electrolyte is so dominated by the anion-derived chemical species that even EC becomes no longer indispensable but optional. Convincing evidence comes from an electrolyte consisting of LiBOB dissolved in PC, which stabilizes the graphitic structure as does EC, and yields a voltage profile almost identical with that shown for Scenario III from EC electrolyte in Figure 10.8.
$\mathrm{PF}_{6}{ }^{-}$represents an alternative example of anions participating in the anode interphase chemistry. Its sensitivity to trace moisture in the electrolyte always generates a small fraction of pentafluorophosphorus ( $\mathrm{PF}_{5}$ ) and phosphoryl trifluoride ( $\mathrm{POF}_{3}$ ) molecules and other

![](https://cdn.mathpix.com/cropped/2025_10_16_c9f804f118ee3f949b1eg-321.jpg?height=810&width=1124&top_left_y=225&top_left_x=204)
Figure 10.10 The fundamental origin of the biased sensitivity of interphasial chemistry towards solvent molecules and anions at the anode and cathode. (a) At the anode, the negatively polarized electrode repels the negatively charged ions (anions) away from the Helmholtz layers, thus suppressing their opportunity to participate in the interphase formation process at the anode surface. Meanwhile, the negatively polarized electrode attracts the cations and solvent molecules in their solvation sheaths, thus granting these solvent molecules more opportunity to determine the interphasial chemistry. The EC-graphite "magic" occurs in such a context. (b) At the cathode, the positively polarized electrode attracts the anions, thus promoting the influence of anions on the cathode-electrolyte interphase (CEI) chemistry. It should be mentioned that the anions are mainly free in non-aqueous electrolytes, without the well-defined solvation sheaths that cations normally carry.

fluorine-containing species. These neutral species are insensitive to the Coulombic repulsion from the anode surface, and therefore can migrate to the Helmholtz layers and further decompose there, donating various organic and inorganic fluorides to the eventual sol-id-electrolyte interphase on a graphitic anode. The same mechanism is believed to be responsible for the improved interphases enabled by a few other lithium salts based on anions that are better fluorine contributors, such as bis(fluorosulfonyl)imide ( $\mathrm{FSI}^{-}$) and its structural homologs.

Nevertheless, for salt anions, there is no parallel to the uniqueness of the "magic" EC-graphite chemistry.

On the cathode side, although Coulombic attraction between a positively charged electrode (cathode) and a negatively charged ion (anion) favors anions to populate in its Helmholtz layers (Figure 10.10), the cathode structure in general is much more inert towards co-intercalation and exfoliation of solvent molecules, and consequently less sensitive to their structures or the physical and chemical properties of their decomposition products. This is because the cathode structures are much more robust, with the slabs of cations and polyanions held together by rather strong Coulombic forces, in sharp contrast to the fragile graphitic structures held together by weak van der Waals force and $\pi-\pi$ interactions between the graphene layers.

What further reduces the sensitivity of cathode interfaces towards electrolyte decomposition reactions is the anion solvation sheath, or the non-existence of it.

Anions in non-aqueous electrolytes are rather weakly solvated, in sharp contrast to cations. This is the consequence of two coincidental factors.

First, all the salt anions favored as conducting solutes in non-aqueous electrolytes are not simple "point charges" but complex structures of large size, and most of them are fluorinated (Table 10.2). Such choices were mainly the result of natural selection enforced by the attempts to maximize the solubility of lithium salts in generally low-polarity non-aqueous solvents. In fact, it was for solubility considerations that most commonly accessible simple anions are excluded.

Therefore, in those complex anions, the formal negative charge is not localized on the central atom, but instead is well delocalized from the central atom throughout the entire complex anion structure thanks to the high electronegativity of the fluorine substitutions. Such delocalization of the formal charge throughout the entire structure inevitably dilutes the Coulombic field exerted by the anion on its neighboring solvent molecules, as opposed to what these solvent molecules would feel from a "point charge" cation. If one applies the "line of electric field" concept proposed by Faraday to describe the strength of the Coulombic fields felt by solvent molecules, one can easily see that the cationic Coulombic field generated by a point charge cation is much more intense than the anionic Coulombic field generated by a complex-structured and well-delocalized anion, as reflected by the "density" of field lines (Figure 10.11).

Second, as discussed in Section 3.1, most non-aqueous and aprotic solvent molecules are "monopolar", i.e. their negative termini (such as

Table 10.2 A few lithium salts commonly used as electrolyte solutes.
| Lithium salts | Structure | M. Wt | $T_{\mathrm{m}}\left({ }^{\circ} \mathrm{C}\right)$ | $\sigma\left(\mathrm{mS} \mathrm{cm}^{-1}\right)^{\mathrm{b}}$ | Chemical stability | Electrochemical stability ${ }^{\text {c }}$ |
| :--- | :--- | :--- | :--- | :--- | :--- | :--- |
|  |  |  |  |  |  | Cathodic |
| Lithium tetrafluoroborate ( $\mathrm{LiBF}_{4}$ ) | <smiles>F[B-](F)(F)C[13CH2][17F](F)F</smiles> | 93.9 | $293{ }^{\text {a }}$ | 4.9 | Moisture-sensitive, corrosive |  |
| Lithium hexafluorophosphate ( $\mathrm{LiPF}_{6}$ ) | <smiles>F[P-](F)(F)(F)(F)[Te][Te]</smiles> | 151.9 | $200{ }^{\mathrm{a}}$ | 10.7 | Extremely mois-ture-sensitive, corrosive |  |
| Lithium hexafluoroarsenate ( $\mathrm{LiAsF}_{6}$ ) | ![](https://cdn.mathpix.com/cropped/2025_10_16_c9f804f118ee3f949b1eg-323.jpg?height=185&width=219&top_left_y=767&top_left_x=689) | 195.9 | 340 | 11.1 | Moisture-sensitive, corrosive |  |
| Lithium perchlorate ( $\mathrm{LiClO}_{4}$ ) | <smiles>[O][C-]([O])(O)OCC[In+]</smiles> | 106.4 | 236 | 8.4 | Hygroscopic |  |
| Lithium trifluoromethane sulfonate (LiOTf, triflate) | <smiles>O=S(=O)(O[AlH2])C(F)(F)F</smiles> | 155.9 | $>300{ }^{\mathrm{a}}$ |  | Hygroscopic |  |


Table 10.2 (continued)
| Lithium salts | Structure | M. Wt | $T_{\mathrm{m}}\left({ }^{\circ} \mathrm{C}\right)$ | $\sigma\left(\mathrm{mS} \mathrm{cm}^{-1}\right)^{\mathrm{b}}$ | Chemical stability | Electrochemical stability ${ }^{\text {c }}$ |  |
| :--- | :--- | :--- | :--- | :--- | :--- | :--- | :--- |
|  |  |  |  |  |  | Cathodic | Anodic |
| Lithium bis(trifluoromethane sulfonyl)imide (LiTFSI) | <smiles>[CH]N(N(C(F)(F)F)S(=O)(=O)O)S(=O)(=O)C(F)(F)F</smiles> | 286.9 | 234 | 9.0 | Hygroscopic |  |  |
| Lithium bis(oxalate)borate (LiBOB) | <smiles>O=C1O[PH]2(OC1=O)OC(=O)C(=O)O2</smiles> | 193.9 | $>300{ }^{\mathrm{a}}$ | 7.5 | Moisture-sensitive | 1.7 V | 4.2 V |
| Lithium difluorooxaborate (LiDFOB) | <smiles>O=C1OB(F)(F)OC1=O</smiles> | 143.9 | $\sim 270$ |  | Moisture-sensitive | 1.8 V | $>4.5 \mathrm{~V}$ |
| Lithium bis(fluoro-sulfonyl) imide (LiFSI) | <smiles>O=S(=O)(F)NS(=O)(=O)F</smiles> | 187 | 145 |  | Moisture-sensitive |  |  |


[^11]![](https://cdn.mathpix.com/cropped/2025_10_16_c9f804f118ee3f949b1eg-325.jpg?height=1108&width=1184&top_left_y=218&top_left_x=173)
Figure 10.11 The difference between the solvation behaviors of a cation and an anion. (a) The cations are essentially a point charge, the intense and focused Coulombic field of which exerts a strong attraction to those solvent molecules around it, so that the solvated cations ( $\mathrm{Li}^{+}, \mathrm{Na}^{+}, \mathrm{Mg}^{2+}$, etc.) often display collective transport and electrochemical behaviors. (b), (c) The formal charge in those complex and fluorinated anions ( $\mathrm{PF}_{6}{ }^{-}$and TFSI are used as examples here) is well delocalized, so that the Coulombic field felt by the surrounding solvent molecules is rather "diluted", and the anion-solvent interaction is much weaker. Here we applied the field line concept proposed by Faraday to express the difference in Coulombic fields from the cation and anion, respectively, with an arbitrary use of 18 field lines for one formal charge. Meanwhile, in ester solvent molecules such as EC depicted in the graph, the termini bearing partial negative charges (carbonyl oxygen) are the preferred sites that interact with cations, while their interaction sites with anions are not well defined.

the carbonyl oxygen of the ester functionalities) are well exposed to solvate cations, but their positive termini are relatively hidden sterically by the structure, making it harder for them to solvate an anion (Figure 3.1). This selective solvation behavior of non-aqueous solvents in favoring cations but disfavoring anions is in strong contrast to water, the "bipolar" nature of which enables it to solvate both cations and anions.

For these two reasons, the anion solvation sheath, if it exists, is a very loose association between the anion and solvent molecules, ${ }^{29}$ and when an anion enters the Helmholtz layers of the cathode surface, such a weak anion-solvent association exerts very little influence on the reactions or processes thereat. ${ }^{30}$

In summary, the combination of the above factors renders salt anions not as decisive as solvents to interphase chemistries in a battery, and the constraints placed on the selection of lithium salts came mainly from the requirements for more desirable physical and chemical characteristics of a conducting electrolyte solute, such as solubility and conductivity, rather than from interphasial chemistry considerations. After all, before any interfacial property can be considered, the salt has to be dissolved by the non-aqueous solvents first and then conduct.

It was realized very early on that the average dielectric constants (permittivities) of non-aqueous and aprotic solvents are generally lower than that of water ( 78 at room temperature), as revealed by the comparison between Tables 3.1 and 10.1. Although there are a few exceptions, such as EC (89.78) and PC (64.92), whose dielectric constants are comparable to or even higher than that of water, the overall dielectric constants of the actual electrolyte solutions lie in the range 10-30, because linear carbonates such as DMC, EMC and DEC as co-solvents inevitably reduce such values with their own low dielectric constants.

As discussed in Sections 3.1 and 3.4, the dielectric constant of a solvent directly reflects how efficiently the salt can be dissociated into discrete ions and how the resultant ions can be solvated by such solvent molecules. Obviously, unlike aqueous electrolytes, the salts in those non-aqueous and aprotic solvents are expected to encounter issues of effective dissolution as well as dissociation. This can be evidenced by (1) the much lower salt solubility and (2) the much lower ion conductivity of the non-aqueous electrolytes in comparison with their aqueous counterparts.

Thus, for a lithium salt to be sufficiently dissociated in those media with moderate dielectric constants, one would want the corresponding
anion to come from a strong acid. Therefore, the low Lewis basicity of the corresponding anion would encourage the salt to dissociate rather than associate and aggregate. Meanwhile, since the anions also conduct in the electrolytes and interact with the anode and cathode surfaces, their electrochemical stability, especially the stability against oxidative decomposition at the cathode surface, must be taken into account (Figure 10.10).

The application of these constraints excluded a lot of anions that are commonly accessible, such as simple halides (fluorides are barely soluble in any non-aqueous solvent, while chlorides, bromides and iodides are easily oxidized at low anodic potentials), carboxylates (acetates, whose oxidation also occurs at low anodic potential) or inorganic anions with oxygens as the charge barriers (nitrates, sulfates and sulfonates, which offer low solubility in most non-aqueous solvents). Eventually, the anion structures were narrowed down to a few that are invariably fluorinated, such as $\mathrm{PF}_{6}{ }^{-}$, hexafluoroarsenate ( $\mathrm{AsF}_{6}{ }^{-}$), tetrafluoroborate $\left(\mathrm{BF}_{4}{ }^{-}\right)$and bis(trifluoromethanesulfonyl) imide (TFSI). These fluorinated complex anions display high solubility, high dissociation constants and high ionic conduction in these non-aqueous and aprotic solvents despite the generally low dielectric constants.

Among these, $\mathrm{LiPF}_{6}$ does not always offer the best single performance, but instead provides a series of physical, chemical and electrochemical properties that are well balanced (Table 10.2), from bulk (high solubility in carbonate solvent mixtures even when the overall dielectric constant is only $\sim 30$ ), to ion transport (ion conductivities around $10 \mathrm{mS} \mathrm{cm}^{-1}$ at room temperature), and to interface (remain stable against oxidation at the cathode up to 4.5 V , and participate in forming fluoride-containing interphases at the anode).

Equally if not more important from the cell engineering perspective is that $\mathrm{PF}_{6}{ }^{-}$also effectively stabilizes aluminum foil at these high potentials by coating it with a passivation film with fluoride and phosphate ingredients, an apparent benefit from its instability against trace moisture. This enabled aluminum to be adopted as a practical substrate for high-voltage cathode materials and circumvented the more noble (and more expensive) metals.

After the 1990s, $\mathrm{LiPF}_{6}$ became the standard lithium salt adopted by the entire lithium-ion battery industry. In research communities, however, other lithium salts ( $\mathrm{LiBF}_{4}, \mathrm{LiTFSI}, \mathrm{LiBOB}$ and $\mathrm{LiAsF}_{6}$ ) are still frequently being used, despite the overwhelming use of $\mathrm{LiPF}_{6}$.

After 2010, a modified version of LiTFSI, lithium bis(fluorosulfonyl)imide (LiFSI), emerged as a potential replacement for $\mathrm{LiPF}_{6}$, as it
provides a series of favorable properties over $\mathrm{LiPF}_{6}$, such as higher solubility and better ionic conduction. It is especially favored for various new battery chemistries, such as high nickel oxide cathodes such as lithiated nickel manganese cobalt oxide $\left[\mathrm{LiNi}_{0.8} \mathrm{Mn}_{0.1} \mathrm{Co}_{0.1} \mathrm{O}_{2}(\mathrm{NMC}\right.$ 811)]. It has also attracted extensive interest in the research realm, especially for conversion reaction electrode materials including a lithium metal anode, sulfur/sulfide or metal fluoride cathodes and a few new electrolyte concepts, such as super-concentration. As of 2020, the production of LiFSI at an industrial scale has forced its cost to fall substantially to a level comparable to or even lower than that of $\mathrm{LiPF}_{6}$, raising the possibility that $\mathrm{LiPF}_{6}$ could be eventually be replaced with LiFSI.

### 10.3.2.6 The Modern Lithium-ion Battery

By early 1991, the skeleton electrolyte formulation for the modern lithium-ion battery had been defined as $\mathrm{LiPF}_{6}$ dissolved in a mixed carbonate solvent consisting of EC and at least one of the linear carbonates selected from DMC, EMC and DEC. Such EC-centric electrolytes can form stable and protective interphases on graphitic carbon and stabilize the aluminum substrate at the cathode side, while providing fast $\mathrm{Li}^{+}$conduction. It soon prevailed in all lithi-um-ion batteries and enabled graphite to be adopted as a universal anode host.

The use of EC-based electrolytes and a graphitic anode increased the energy density of the third-generation lithium-ion battery by $30-50 \%$ compared with the amorphous carbonaceous anodes used in the first- and second-generation lithium-ion batteries. The EC-graphite combination became a standard combination in all the lithium-ion batteries manufactured after 1994. The basic configuration of modern lithium-ion batteries has remained unchanged until today: a graphitic structure as an anode intercalation host for $\mathrm{Li}^{+}$, a transition metal oxide or metal phosphate of layered or other structures as the cathode intercalation host for $\mathrm{Li}^{+}$and an electrolyte consisting of $\mathrm{LiPF}_{6}$ dissolved in a mixture containing EC and other carbonate esters (Figure 10.12).

Nowadays, the exact electrolyte compositions in commercial lithium-ion batteries remain the trade secrets of individual manufacturers, especially when the application of electrolyte additives becomes the most economical approach to tailor the desired properties for new battery chemistries. However, the skeleton electrolyte formulation initially proposed by Fujimoto and co-workers has not experienced any drastic change.

![](https://cdn.mathpix.com/cropped/2025_10_16_c9f804f118ee3f949b1eg-329.jpg?height=608&width=809&top_left_y=225&top_left_x=366)
Figure 10.12 The dual-intercalation configuration eventually adopted in modern lithium-ion batteries: an anode intercalation host based on the layered structures of graphitic materials, a cathode intercalation host based on layered, spinel or tunnel structures of transition metal oxide or transition metal phosphate materials ( $\mathrm{LiCoO}_{2}$ is shown here as an example) and a non-aqueous electrolyte consisting of $\mathrm{LiPF}_{6}$ dissolved in an EC-centric mixed carbonate solvent. Linear carbonates (DMC, EMC or DEC) have been omitted for clarity.

Undoubtedly, electrolyte formulations will continue to evolve with new battery chemistries emerging. As history has taught us, the electrolyte is closely associated with the electrode materials that it interfaces.

By the time Whittingham, Goodenough and Yoshino received the Nobel Prize in Chemistry in 2019, the lithium-ion battery had already become the most popular electrochemical device ever invented in the history of humankind. It has changed the lives of almost every individual on Earth, powering their digital gadgets, driving their vehicles or delivering energy to their households via grids, and its application frontier is still being expanded almost every day. Until it is completely replaced with a new battery chemistry, it will continue to play an essential part in our daily life.

### 10.4 Emerging Chemistries and Electrolytes

History advances in a non-linear manner. Occasionally it seems to have returned to the same spot, but in fact at a different height. Therefore, some of the so-called "emerging" chemistries may have in fact
emerged before in a different form. They were never realized simply because they presented difficulties in reversibility by pushing the materials, especially electrolytes and interphases, to extremities that were beyond our capability to accommodate and to compromise at the time.

Intercalation chemistry successfully circumvented the reversibility challenge of conversion reaction chemistries, but at the expense of specific capacities and energy densities, because the intercalation lattice of the electrode does not participate in the reaction, therefore bringing inert masses to the cell (Figure 9.8). Such expense was well worthwhile when the lithium-metal anode was found to present insurmountable safety concerns, and the safe rechargeable batteries available at the time were based on aqueous chemistries with both low capacity/energy and poor reversibility.

After the overwhelming success of lithium-ion batteries, however, such expense appears to be more and more excessive, and especially after thoroughly studying lithium-ion batteries since the 1990s, we believe that we have understood so much about electrodes, electrolytes and interfaces, and have mastered the necessary techniques in controlling and tailoring both materials and chemistries at nanometric and even atomic scales.

The energy density of lithium-ion batteries has been steadily improved since the 1990s thanks to incremental progress achieved in materials innovation and manufacturing engineering, from the initial $90 \mathrm{~W} \mathrm{~h} \mathrm{~kg}^{-1}$ of the first-generation lithium-ion battery (Sony, 1991) to the level approaching $300 \mathrm{~W} \mathrm{~h} \mathrm{~kg}^{-1}$ of the state-of-the-art lithium-ion batteries in 2022. However, sooner or later the intercalation chemistry will face a ceiling to its maximum energy density, which is imposed by these intrinsic inert masses brought by the intercalation framework. Various studies have estimated that such a ceiling is somewhere between 350 and $400 \mathrm{~Wh} \mathrm{~kg}^{-1}$.

At the materials level, in order to break the intercalation ceiling; the conversion reaction type of battery chemistry has to be revisited as an alternative way out, on both the anode and cathode sides. It is hopeful that what was impossible a few decades ago could now be achieved, or at least be manageable. An optimism is prevailing in the battery and materials community: having been armed with knowledge and techniques that were unavailable in the 1970s, we might eventually approach the Holy Grail.

Of course, given the highly irreversible nature of conversion reaction chemistries, where bonds are constantly broken and rebuilt,
the electrolytes and interphases have to face unprecedented challenges.

### 10.4.1 Anode

We have shown that there is no other material that has a lower eigenpotential than $\mathrm{Li}^{0}$. This unique character, arising from the electropositivity of Li , is inherited by many materials that contain Li , in which Li could exist in a state between an ion and an atom. The most pronounced example is what the lithium-ion battery adopts as its anode host: a graphite intercalation compound containing $\mathrm{Li}^{+}{ }^{31}$ According to both experimental and computation studies, the ionicity of $\mathrm{Li}^{+}$intercalated in $\mathrm{LiC}_{x}$ varies with the composition: at diluted stages (Stages 1L to 3L, Figure 10.5b), lithium retains its ionic state, but as the stages becomes more concentrated, the intercalated $\mathrm{Li}^{+}$ gradually gains more atomic ( $\mathrm{Li}^{0}$ ) nature. At the fully lithiated stage (Stage 1, $\mathrm{LiC}_{6}$ ), the lithium therein could be considered as existing in a hybridized state ( $\mathrm{Li}^{\delta+}$ ), which is the result of charge transfer from the elections in the p -bands of the $\mathrm{sp}^{2}$-hybridized carbon atom to the intercalated $\mathrm{Li}^{+}$. This partially atomic nature of $\mathrm{Li}^{\delta+}$ is reflected by the low eigenpotential of $\mathrm{LiC}_{6}$, which is only $0.01-0.2 \mathrm{~V}$ vs. Li .

The same rule applies to a series of elements or compounds with which lithium can form alloys, and these alloys often become the preferred candidates as anode hosts to accommodate $\mathrm{Li}^{+}$. Differing from graphite, where the basic graphitic structure does not experience drastic change without the breaking of old bonds and re-formation of new bonds, the alloying is always accompanied by the breaking and re-formation of intermetallic bonds, as shown schematically in Figure 9.8a. Such an $\mathrm{Li}^{+}$storage mechanism can certainly achieve much higher stoichiometry than that of $\mathrm{LiC}_{6}$.

### 10.4.1.1 Aluminum, Tin, Silicon

There are many elements, or alloys of them, that could form intermetallic alloys with $\mathrm{Li}^{0}$, such as aluminum, bismuth, silver, gold, tin, antimony, indium, etc.

Like $\mathrm{LiC}_{6}$, there is also a chemical and an electrochemical approach to synthesize these alloys. In the former, one simply mixes the host metal ( $\mathrm{M}^{0}$ ) and $\mathrm{Li}^{0}$ at high temperature, which form a homogeneous mixture:

$$
\mathbf{M}^{0}+x \mathrm{Li}^{0} \rightarrow \mathrm{Li}_{x} \mathbf{M}
$$

In the latter, $\mathrm{Li}^{+}$from the electrolyte is reduced at the interface between the host and the electrolyte in a single-electron process, and the $\mathrm{Li}^{0}$ formed subsequently diffuses into the matrix of the host $\mathbf{M}^{\mathbf{0}}$ :
![](https://cdn.mathpix.com/cropped/2025_10_16_c9f804f118ee3f949b1eg-332.jpg?height=154&width=440&top_left_y=418&top_left_x=508)

These alloys could be either stoichiometric compounds or solid solutions without a certain stoichiometry.

We have mentioned that in the 1970s, colleagues of Whittingham at Exxon Corporate Research adopted aluminum ( $\mathrm{Al}^{0}$ ) as an alloy host for $\mathrm{Li}^{+} . \mathrm{Al}^{0}$ mixes with Li at almost any ratio, but as an anode host the maximum usable capacity is $2980 \mathrm{mAh} \mathrm{g}^{-1}$ down to a voltage of around 0.3 V , corresponding to $\mathrm{AlLi}_{3}$. Although the volume change during lithiation and de-lithiation of $\mathrm{Al}(\sim 94 \%)$ is not too severe compared with $300-400 \%$ of both tin ( Sn ) and silicon ( Si ), the cycling stability of Al is in fact especially poor and proves extremely difficult to improve. Unlike Sn or Si , efforts to make Al nanostructured are impractical, because Al itself at small particle scales is a very energetic material that often finds military or civilian applications as a propellant or explosive. Its potential as an electrode material, therefore, is outshone by Sn and Si .

Among all these elements, Sn and Si are doubtless the favorites and eventually reached practical batteries with varying degree of success.

Just 5 years after Sony's commercialization of the first lithium-ion battery, attention was already turned on to alloy hosts. Researchers at Fuji Photo Film Co. proposed in 1995 an amorphous tin-based composite oxide (TCO) as the anode host. In fact, TCO itself is not the direct host for $\mathrm{Li}^{+}$, and must experience an initial irreversible "activation" process to become $\mathrm{Sn}^{0}$ particles before $\mathrm{Li}^{+}$could have an accommodation host:

$$
\mathrm{SnO}_{\mathrm{x}}+\mathrm{xLi}^{+} \xrightarrow{+\mathrm{xe}} \mathrm{Li}_{2} \mathrm{O}+\mathrm{Sn}^{0}
$$

Here, what is significant is that both $\mathrm{Sn}^{0}$ and $\mathrm{Li}_{2} \mathrm{O}$ are generated on the nanoscale. Nano-Sn ${ }^{0}$ now serves as a reversible host for $\mathrm{Li}^{+}$at extremely large capacity ( $y$ could be as high as 4.4):
![](https://cdn.mathpix.com/cropped/2025_10_16_c9f804f118ee3f949b1eg-333.jpg?height=178&width=505&top_left_y=227&top_left_x=436)

It should be noted that the activation process as expressed by eqn (10.9) is one-time and irreversible, hence the $x \mathrm{Li}^{+}$involved therein is considered permanently consumed. That is the price to pay for this conversion reaction chemistry. Theoretically, a specific capacity of $993 \mathrm{mAh} \mathrm{g}^{-1}$ could be obtained, corresponding to the formation of $\mathrm{Li}_{4.4} \mathrm{Sn}$ down to a potential of $\sim 0.6 \mathrm{~V}$ vs. Li .

One might ask why researchers had to go through such trouble of losing capacity in a seemingly useless step such as eqn (10.9). Why could they not skip that irreversible activation and directly design a nano-Sn ${ }^{0}$ ?

The answer is that making non-noble metallic elements into a nanostructure often destabilizes the material. The nanostructure increases their contact area with air, and makes them easier to oxidize. For those elements that are "active" in the electrochemical series (i.e. those with a standard potential more negative than that of $\mathrm{H}_{2}$ in Table 10.3), a

Table 10.3 Standard potentials (electrochemical series) for selected metallic elements.
| Metallic element | Electrode reaction | Standard potential/V vs. SHE ( $25^{\circ} \mathrm{C}, 1 \mathrm{~atm}$ ) |
| :--- | :--- | :--- |
| Li | $\mathrm{Li}^{+}+\mathrm{e}^{-} \rightarrow \mathrm{Li}^{0}$ | -3.045 |
| Cs | $\mathrm{Cs}^{+}+\mathrm{e}^{-} \rightarrow \mathrm{Cs}^{0}$ | -3.026 |
| Rb | $\mathrm{Rb}^{+}+\mathrm{e}^{-} \rightarrow \mathrm{Rb}^{0}$ | -2.981 |
| K | $\mathrm{K}^{+}+\mathrm{e}^{-} \rightarrow \mathrm{K}^{0}$ | -2.925 |
| Ca | $\mathrm{Ca}^{2+}+2 \mathrm{e}^{-} \rightarrow \mathrm{Ca}^{0}$ | -2.866 |
| Na | $\mathrm{Na}^{+}+\mathrm{e}^{-} \rightarrow \mathrm{Na}^{0}$ | -2.714 |
| Mg | $\mathrm{Mg}^{2+}+2 \mathrm{e}^{-} \rightarrow \mathrm{Mg}^{0}$ | -2.371 |
| Al | $\mathrm{Al}^{3+}+3 \mathrm{e}^{-} \rightarrow \mathrm{Al}^{0}$ | -1.66 |
| Zn | $\mathrm{Zn}^{2+}+2 \mathrm{e}^{-} \rightarrow \mathrm{Zn}^{0}$ | -0.763 |
| Fe | $\mathrm{Fe}^{2+}+2 \mathrm{e}^{-} \rightarrow \mathrm{Fe}^{0}$ | -0.440 |
| Sn | $\mathrm{Sn}^{2+}+2 \mathrm{e}^{-} \rightarrow \mathrm{Sn}^{0}$ | -0.136 |
| Fe | $\mathrm{Fe}^{3+}+3 \mathrm{e}^{-} \rightarrow \mathrm{Fe}^{0}$ | -0.04 |
| $\mathrm{H}_{2}$ | $\mathbf{2} \mathbf{H}^{+} \boldsymbol{+} \mathbf{2 e}^{-} \rightarrow \mathbf{H}_{\mathbf{2}}$ | 0.00 (reference) |
| Cu | $\mathrm{Cu}^{2+}+2 \mathrm{e}^{-} \rightarrow \mathrm{Cu}^{0}$ | +0.337 |
| Ag | $\mathrm{Ag}^{+}+\mathrm{e}^{-} \rightarrow \mathrm{Ag}^{0}$ | +0.799 |
| Hg | $\mathrm{Hg}^{2+}+2 \mathrm{e}^{-} \rightarrow \mathrm{Hg}^{0}$ | +0.854 |
| Pt | $\mathrm{Pt}^{2+}+2 \mathrm{e}^{-} \rightarrow \mathrm{Pt}^{0}$ | +1.188 |
| Au | $\mathrm{Au}^{3+}+3 \mathrm{e}^{-} \rightarrow \mathrm{Au}^{0}$ | +1.52 |


nanostructure even makes them energetic materials such as explosives or propellants, e.g. $\mathrm{Al}^{0}$ or magnesium.

An extreme example, of course, is nanostructured $\mathrm{Li}^{0}$, which is simply dendritic $\mathrm{Li}^{0}$ or dead $\mathrm{Li}^{0}$, the number one culprit for the fire hazards of lithium-ion and lithium-metal batteries.

By using TCO as the starting material, the process represented by eqn (10.8) and (10.9) cleverly circumvented the difficult task of making reactive nano- $\mathrm{Sn}^{0}$ either mechanically or chemically, instead doing so by employing the electrochemical approach in an enclosed reaction vessel (the electrochemical cell).

The additional benefit of this approach is the formation of nano$\mathrm{Li}_{2} \mathrm{O}$, which acts as structural scaffold and buffer, and turns out to be critical in keeping the electrode integrity when $\mathrm{Li}_{y} \mathrm{Sn}$ experiences a volume change of $\sim 300 \%$ during lithiation and de-lithiation. Of course, one has to pay the price of irreversible loss of $x \mathrm{Li}^{+}$in the activation step [eqn (10.9)].

In recent decades, there have been many similar approaches to forming unstable nanostructured materials via electrochemical means, which went beyond the areas of battery or energy storage materials.

The effort of making a TCO-based anode host for $\mathrm{Li}^{+}$eventually went into commercial lithium-ion batteries 10 years later, in 2005, when Sony announced a new lithium-ion battery chemistry, named "Nextlion", in which a composite anode consisting of graphite and tin oxide was adopted. However, TCO was used in only limited amounts in order to minimize the irreversibility induced by its volume change. The adoption of this alloy anode host did not become the industry mainstream owing to limited gains in capacity and energy at the expense of the extra cost caused by processing. It was unclear what electrolyte was used in this lithium-ion cell, but because of the small presence of nano- $\mathrm{Sn}^{0}$ after the activation, its impact on the interphase is limited, and carbonate-based electrolytes can still do the job.

The efforts to make Si an anode host were much more serious, mainly driven by its astonishing theoretical specific capacity of 4199 $\mathrm{mAh} \mathrm{g}^{-1}$, corresponding to $\mathrm{Li}_{4.4} \mathrm{Si}$ down to a potential of $\sim 0.4 \mathrm{~V}$ vs. Li . Note that, given the same ratio of lithiation in the final alloy $\left(\mathrm{Li}_{4.4} \mathrm{M}\right.$, $\mathrm{M}=\mathrm{Sn}$ or Si ), the much higher specific capacity of Si is the benefit from its much lower atomic weight (28.081) compared with Sn (118.71). The advantage of Si over Sn is further consolidated by advantages such as its much higher natural abundance (in fact, Si is the second most abundant element in the Earth's crust, after oxygen, which makes its potential cost literally as low as "dirt"), its more stable chemical nature (which makes it possible to synthesize nanostructured $\mathrm{Si}^{0}$ directly) and its low lithiation/de-lithiation potential ( $0.2-0.40 \mathrm{~V}$ vs. Li).

However, there is a catch.
The extra high capacity of $3579 \mathrm{mAh} \mathrm{g}^{-1}$ (or $4199 \mathrm{mAh} \mathrm{g}^{-1}$, depending how much $\mathrm{Li}^{+}$can be inserted into $\mathrm{Si}^{0}$ ) comes at a price, i.e. the volume change of the $\mathrm{Si}^{0}$ host. With so many guests accommodated, the host becomes especially bloated with a $300-400 \%$ volume expansion; when the guests leave the host, the volume would have to shrink back to its pristine level. Such a drastic volume change presents an unprecedented challenge to both the integrity of the Si ${ }^{0}$ electrode in addition to the stability of the electrolyte and interphase.

A sharp comparison is the graphitic structure, which experiences a volume change of only $\sim 10 \%$ during lithiation and de-lithiation.

Hence, although the great potential promised by $\mathrm{Si}^{0}$ as a rechargeable anode host has been known for some time, its adoption in lith-ium-ion batteries has been deterred by its rather poor reversibility, which results from the nightmarish combination of its tremendous volume change ( $300-400 \%$ ) during lithiation and de-lithiation and its low operating potential ( $0.2-0.4 \mathrm{~V}$ vs. Li):

$$
\mathrm{Si}^{0}+\mathrm{yLi}^{+} \frac{\begin{array}{c}
+ \text { ye } \\
\text { lithiation }
\end{array}}{\begin{array}{c}
- \text { ye } \\
\text { de-lithiation }
\end{array}} \mathrm{Li}_{\mathrm{y}} \mathrm{Si}
$$

where $y$ is between 3.75 and 4.4, corresponding to a specific capacity between 3579 and $4199 \mathrm{mAh} \mathrm{g}^{-1}$.

While the low potential of an $\mathrm{Si}^{0}$ anode requires an electronically insulating interphase to be formed, so that the sustained irreversible reactions between $\mathrm{Si}^{0}$ surface and bulk electrolyte could be prevented, as discussed in Section 8.1, the dramatically expanding and shrinking $\mathrm{Si}^{0}$ electrode, caused by the repeated entry and exit of up to $4.4 \mathrm{Li}^{+}$per $\mathrm{Si}^{0}$, keeps creating new $\mathrm{Si}^{0}$ surfaces. This means that the interphases formed are persistently broken, and new interphases immediately form again on these newly created $\mathrm{Si}^{0}$ surfaces.

This destruction-reformation cycle of the interphase synchronizes with the expansion-shrinking of $\mathrm{Si}^{0}$ compounded and produces two serious consequences: (1) the irreversible consumption of solvent molecules and $\mathrm{Li}^{+}$from the electrolyte, which provide chemical sources for interphase formation and re-formation, and (2) the disintegration and irreversible loss of active material $\mathrm{Si}^{0}$, which occurs in a similar manner to the formation of dead $\mathrm{Li}^{0}$ (Figure 10.4). These two irreversible processes combine to drive the rapid fading of lithi-um-ion batteries with $\mathrm{Si}^{0}$ as the anode.

The revival of the $\mathrm{Si}^{0}$ anode occurred about a decade ago, when Cui and colleagues demonstrated that the structural integrity of $\mathrm{Si}^{0}$ could be maintained provided that it is architectured into nanostructures under a length scale of $<200 \mathrm{~nm} .{ }^{45}$ Hence the persistent loss of $\mathrm{Si}^{0}$ due to electrode "pulverization" is circumvented, with electrolyte consumption simultaneously minimized. Since then, a large number of various nano- $\mathrm{Si}^{0}$, including zero-dimensional nanoparticles, one-dimensional nanowires, two-dimensional thin films, threedimensional networks and elegant porous, hollow, core-shell and yolk-shell architectures, have been designed and demonstrated, which are beyond the scope of this book.

Of course, nanostructure alone is not enough to enable $\mathrm{Si}^{0}$ to be adopted as a practical anode material. It requires a synchronized approach from other components.

New polymer binders of both high elastic strength and electronic conductivity were developed, so that $\mathrm{Si}^{0}$ can remain in electrical contact even when volume expansion disconnects these nanowires and nanoparticles from the bulk electrode. Equally important are various new electrolytes that ensure the formation of new interphasial chemistries to accommodate the volume change of the $\mathrm{Si}^{0}$ electrode with minimum breakage and maximum flexibility.

Remember that the skeleton electrolyte compositions for the state-of-the-art lithium-ion batteries were the result of simultaneous constraints imposed by high-voltage transition metal oxide cathodes and graphitic carbon anodes. Now with the graphite removed from the equation while the transition metal oxide cathodes remain, esters are still preferred as the solvents owing to the high voltage consideration, but EC is no longer indispensable.

More importantly, given the volume change characteristic of the electrode, the emphasis becomes how to form an interphase that is either tough enough to contain the mechanical pressure, or flexible enough to accommodate it. Despite the advances made in recent decades in understanding the fundamental science beneath the formation and chemistry of interphases (to be discussed in Chapter 11), the majority of the efforts in tailoring interphasial chemistry and structure are still Edisonian trial-and-error, via adjusting the structure of both salts and additives to alter the inorganic and organic ingredients in the interphases.

With the purpose of tailoring such interphases, most of the new electrolytes for $\mathrm{Si}^{0}$ electrodes employ exotic lithium salts and electrolyte co-solvents or additives. The main co-solvent extensively used is a fluorinated version of EC, fluoroethylene carbonate (FEC), while the most
frequently used additive is the unsaturated version of EC, vinylene carbonate (VC) (Table 10.1). The interphase components originating from the combination of FEC and VC consist of polymerized carbonate, as well as $\mathrm{LiF}, \mathrm{Li}_{2} \mathrm{CO}_{3}$ or lithium alkylcarbonate. The latter, alkylcarbonate, could be viewed as a partially reduced form of the carbonate solvents because it still retains half of the organic functionality, i.e. an alkyl group [eqn (10.12), hence it is also known as a "semicarbonate".

![](https://cdn.mathpix.com/cropped/2025_10_16_c9f804f118ee3f949b1eg-337.jpg?height=264&width=350&top_left_y=596&top_left_x=256)
(A) Dialkylcarbonate, or alkenecarbonate

![](https://cdn.mathpix.com/cropped/2025_10_16_c9f804f118ee3f949b1eg-337.jpg?height=224&width=592&top_left_y=683&top_left_x=641)
