Repository: cunyu-liu/electrolyte_ailab

File: fine-tune/bookData/The C.R.C Handbook of solid state electrochemistry.md (part 18 of 48)
## INTRODUCTION
j_{i}=2 \sigma_{i}(0) \frac{k T}{q L}\left(1-e^{-\beta q V_{t h} / 2}\right), \quad V=0,\left(j_{e l}=0\right) .
$$

The electronic current can be eliminated as mentioned before using an electron-blocking electrode or by short circuiting.

## 4. Open-Circuit Conditions

Under open-circuit conditions ( $j_{\mathrm{t}}=j_{\mathrm{e}}+j_{\mathrm{i}}=0$ ):

$$
-j_{e}=j_{i}=2 t_{e} \sigma_{i}(0) \frac{k T}{q L}\left(1-e^{-\beta q V_{t h} / 2}\right),
$$

and

$$
V_{o c}=t_{i} V_{t h},
$$

where $t_{\mathrm{i}}, t_{\mathrm{e}}$ are given by Equation (7.32).

## E. I-V RELATIONS WHEN THE ELECTRON OR HOLE CONCENTRATION IS HIGH

The I-V relations for the model " $n$ @ $N_{\mathrm{i}}$ @ $p$ " (or " $p$ @ $N_{\mathrm{i}}$ @ n") are derived from Equations (7.1) and (7.2) under the assumptions

$$
\nabla \mu_{e}=0, \quad \nabla \sigma_{e}=0,
$$

in the steady state, assuming (approximate) local neutrality. Then:

$$
j_{i}=-\frac{V}{L} \sigma_{i}(0) \frac{\left(e^{-\beta q V}-e^{-\beta q V_{t h}}\right)}{\left(e^{-\beta q V}-1\right)} \text {, }
$$

and

$$
j_{e}=-\sigma_{e} \frac{V}{L} .
$$

Normally, due to the high electronic conductivity, $V$ is kept low, much smaller than 1 V and $V_{\text {th }}$ is of the order of 1 V . Then $V!V_{\text {th }}$ and Equation (7.37a) reduces to

$$
j_{i}=\frac{k T}{q L} \sigma_{i}(0)\left(1-e^{-\beta q V_{t h}}\right) .
$$

where $\sigma_{\mathrm{i}}(0)$ is the ionic conductivity in the MIEC at $x=0$.

## F. I-V RELATIONS WHEN THE TOTAL CONCENTRATION OF MOBILE DEFECTS IS FIXED

The model " $n+N_{\mathrm{i}}=$ const." (or " $p+N_{\mathrm{i}}=$ const.") has been considered under blocking conditions where either the electronic charge carriers or ions are blocked, and under the additional conditions: (a) local electroneutrality, (b) low defect concentrations, and (c) steady state. ${ }^{160}$

Materials complying with this model are not often encountered. $(40-x) \mathrm{Fe}_{2} \mathrm{O}_{3}- x \mathrm{Na}_{2} \mathrm{O}-60 \mathrm{P}_{2} \mathrm{O}_{5}$ glass ${ }^{109}$ and $\mathrm{Cu}_{3} \mathrm{VS}_{4}{ }^{198}$ can serve as examples. This model allows an analytical evaluation of the space charge for ion-blocking conditions and is therefore of interest.

For $n+N_{\mathrm{i}}=A$, where $N_{\mathrm{i}}$ now represents the concentration of negative mobile ions $V_{\mathrm{M}}{ }^{\prime}$ and $A$ is constant, Equations (7.2) and (7.4) yield under ion-blocking conditions:

$$
j_{e}=\sigma_{A} \frac{k T}{q L} \ln \frac{\left(A-N_{i}(0)\right) e^{-\beta q V}+N_{i}(0)}{A}, \quad j_{i}=0, \quad\left(V=V_{t h}\right),
$$

where $\sigma_{\mathrm{A}}=q \nu_{\mathrm{e}} A$ is the conductivity as if both types of defects $e^{\prime}$, and $V_{\mathrm{M}}^{\prime}$ would have the mobility $v_{\mathrm{e}}$, and $N_{\mathrm{i}}(0)$ is the concentration of the mobile ionic defects in the MIEC near $x=0$. When the electrode near $x=0$ is reversible, $N_{\mathrm{i}}(0)$ is fixed by the electrode chemical potential and the measured I-V relations are fully described by Equation (7.38).

## G. I-V RELATIONS IN FOUR POINT MEASUREMENTS ON MIXED CONDUCTORS

## 1. General Relations

The application of four electrodes on a MIEC is not a trivial modification of the twoelectrode configuration. The application of the additional two voltage probes may affect the $I-V$ relations even if the impedance of the voltmeter is extremely high. The reason is that a high-impedance voltmeter (or open circuit) eliminates the total current through the probes, but not the electronic and ionic components of the current, i.e., at each probe $I_{\mathrm{el}}+I_{\mathrm{i}}=0$, but $I_{\mathrm{el}}$ and $I_{\mathrm{i}}$ separately are not necessarily zero. In other words, the exchange of charge and matter between the voltage probes and the MIEC reflects a chemical reaction which affects the $I-V$ relations and defect distributions. These effects can be taken into consideration in the Van der Pauw configuration, e.g., the one shown in Figure 7.3.

The steady-state $I-V$ relations for the Van der Pauw configuration, for MIECs with electron and ion conductivity, with quite arbitrary ratios of the electron and ion concentrations, have been derived for small applied chemical potential differences $* \Delta \mu_{\mathrm{M}}{ }^{*}!k T{ }^{161}$ If the currentcarrying electrodes are not reversible, the applied voltage must also be limited so that $* q V^{*}< k T$, to avoid polarization resulting in large chemical potential gradients. The $I-V$ relations of interest are $V_{41}-I, V_{21}-I, V_{32}-I$, and $V_{43}-I$, where $I$ is the total current through the MIEC. The current $I$ is measured in the external circuit. Other relations of interest are those between the aforementioned voltage drops and the electronic component of the current. We quote here
the relation $V_{32}-I$, ${ }^{161}$ with geometrical parameters relevant to a circular sample as shown in Figure 7.3: ${ }^{162}$

$$
V_{32}=-\frac{\ln 2}{\pi d \sigma_{t}} I-\frac{\sigma_{i}}{\sigma_{t}} \frac{\mu_{M}(3)-\mu_{M}(2)}{q},
$$

where $\sigma_{t}=\sigma_{e}+\sigma_{i}, d$ is the thickness of the MIEC, and $\mu_{M}(3), \mu_{M}(2)$ are the chemical potentials of $M$ in the MIEC at the probes 3 and 2 . By definition $I>0$ when it enters through electrode 4.

In the derivation of Equation (7.39) finite electronic and ionic currents through the probes were allowed and taken into consideration. It was only assumed that the sum of these currents through each probe vanishes. When the probes are reversible with respect to the electronic and ionic currents, $\mu_{\mathrm{M}}(3)$, and $\mu_{\mathrm{M}}(2)$ are equal to the chemical potentials of $M$ in the probes.

## 2. Polarization Conditions

To block the ionic current, three of the electrodes must be blocking to ions. The fourth should be a reversible one, thus fixing a well-defined composition of the MIEC at the point of contact. If the fourth electrode is also ion blocking, then the MIEC composition is not well defined and depends on the sample history. We choose electrodes $2,3,4$ or $1,3,4$ as ion-blocking ones and electrode 1 or 2 , respectively, as the reversible electrode.

The $I_{\mathrm{e}}-V$ were derived for small applied voltages by Riess and Tannhauser ${ }^{161}$ for an arbitrary ratio of the electron and ion concentrations. The limitation of small applied voltages was then removed in analyzing a MIEC for which the model " $n!p!N_{\mathrm{i}}$ " (or " $p!n!N_{\mathrm{i}}$ ") holds (together with Equation (7.16)). ${ }^{163}$ All $V_{\mathrm{ij}}-I, i, j=1, \ldots 4$ relations have been evaluated in the steady state for the circular sample of Figure 7.3. ${ }^{163}$ We quote here the $V_{32}-I$ relation: first that of interest when the electrode 1 is the reversible one,

$$
V_{32}=-\frac{k T}{q} \ln 1-\frac{A_{e} \ln 2}{1-A_{e} \ln \left(2 r / k_{1}\right)} \quad, \quad A_{e}=\frac{q I}{\pi d k T \sigma_{e}(1)},
$$

and then that of interest when probe 2 is the reversible electrode

$$
V_{32}=-\frac{k T}{q} \ln \left(1-B_{e} \ln 2\right), \quad B_{e}=\frac{q I}{\pi d k T \sigma_{e}(2)}
$$

where $\sigma_{e}(1)$ and $\sigma_{e}(2)$ are the local conductivities in the MIEC in the vicinity of electrodes 1 and 2 , respectively, $k_{1}$ is the diameter of the reversible electrode 1 , and $r$ is the radius of the MIEC.

For the one-dimensional configuration the models " $n!p!N_{\mathrm{i}}$ " (or " $p!n!N_{\mathrm{i}}$ ") as well as the model " $n, p$ ! $N_{\mathrm{i}}$ " under polarization conditions ( $j_{\mathrm{i}}=0$ ) have also been analyzed. ${ }^{163}$ We quote here the $V_{32}-I$ relation

$$
V_{32}=-\frac{k T}{q} \ln \frac{k T \sigma_{e}(1)+x_{3} q j_{e}}{k T \sigma_{e}(1)+x_{2} q j_{e}}=-\frac{k T}{q} \ln 1+\frac{q j_{e}}{k T \sigma_{e}(2)}\left(x_{3}-x_{2}\right),
$$

where $x_{3}$ and $x_{2}$ are defined in Figure 7.2.
The contact of the ion-blocking probes to the MIEC sample can be established either directly or via MIEC contacts. ${ }^{164}$

## 3. Short-Circuit Conditions

To suppress the electronic current, at least three of the electrodes must be electron blocking. Then the voltage of the MIEC proper vanishes, as under short-circuit conditions. It is advantageous to make the fourth electrode reversible for fixing a known composition in the MIEC near that electrode. The $V_{32}-I$ relations for small signals, and for the configuration of Figure 7.3, are, ${ }^{161}$ (where $v_{32}$ is the voltage measured on the electron-blocking probes, each composed of a SE backed by a reversible contact)

$$
V_{32}=-\frac{\ln 2}{\pi d \sigma_{i}} I, \quad I_{e l}=0,
$$

The contact of the electron-blocking probes to the MIEC sample can be established either directly or via MIEC contacts. ${ }^{164}$

## 4. One Ion-Blocking Electrode and Three Reversible Electrodes

The interaction of the reversible probes with the MIEC enables one to manipulate the $I-V$ relations. In particular, when a single blocking electrode is used as a current carrying one and the other three electrodes are reversible, the $I-V$ relations in different parts of the MIEC are governed by different conductivities $\sigma_{\mathrm{el}}$ or $\sigma_{\mathrm{i}}$. This situation, under steady state, has been analyzed ${ }^{165}$ for the models " $p!n!N_{\mathrm{i}}$ " (" $n!p!N_{\mathrm{i}}$ ") and " $p, n!N_{\mathrm{i}}$ ", assuming in addition that $\sigma_{\mathrm{el}}!\sigma_{\mathrm{i}}$, i.e., that the MIEC is a SE exhibiting a relatively small electronic conductivity.

The linear configuration is shown in Figure 7.6. The reversible probes are inserted into the sample to assure the one-dimensional character of the configuration. The $I-V$ relations (for the model " $n, p$ ! $N_{\mathrm{i}}$ ") are

$$
I=-\frac{S}{x_{3}-x_{2}} \sigma_{i} V_{32},
$$

and

$$
I=\frac{k T}{q} \frac{S}{L-x_{3}}\left[\sigma_{e}(3)\left(1-e^{-\beta q V_{43}}\right)+\sigma_{h}(3)\left(e^{\beta q V_{43}}-1\right)\right],
$$

where $\sigma_{\mathrm{e}}(3), \sigma_{\mathrm{h}}(3)$ are the electron and hole conductivities in the MIEC near probe 3.

![](https://cdn.mathpix.com/cropped/2025_10_16_72ceac0a8fd0baa16477g-242.jpg?height=400&width=617&top_left_y=1660&top_left_x=443)
FIGURE 7.6. Schematics of a linear cell with three reversible electrodes ( $\mathrm{E}_{1}, \mathrm{P}_{2}$, and $\mathrm{P}_{3}$ ) and one blocking for ions ( $\mathrm{E}_{4}$ ). The reversible voltage probes ( $\mathrm{P}_{2}, \mathrm{P}_{3}$ ) are implanted as grids in the MIEC to preserve the one-dimensional symmetry.

The $I-V$ relations for the Van der Pauw configuration with three reversible electrodes (numbers 1,2 , and 3 , respectively) and one ion-blocking electrode (number 4 ) for circular samples as shown in Figure 7.3 have been evaluated for the same model " $p!n!N_{\mathrm{i}}$ " (and " $n!p!N_{\mathrm{i}}$ ") and $\sigma_{\mathrm{e}}!\sigma_{\mathrm{i}}$ :

$$
V_{32}=\frac{\ln 2}{\pi d \sigma_{i}} I
$$

and

$$
1-e^{-\beta q V_{43}}=\frac{q}{k T} \frac{I}{\pi d \sigma_{e}(3)} \frac{4 \ln \left(r / r_{1}\right) \ln \left(2 r / r_{1}\right)}{3 \ln \left(r / r_{1}\right)+\ln 2}+\ln \left(r_{1} / r_{4}\right),
$$

where $r_{1}$ is the radius of electrodes 1,2 , and 3 (assumed to have equal radii) and $r_{4}$ is the radius of electrode 4 .

## H. I-V RELATIONS FOR MIXED VALENCE IONIC-ELECTRONIC CONDUCTORS

When the MIEC conducts ionic species having different values of *z* (absolute value of the relative charge) the $I-V$ relations become more complicated. Solutions have been obtained only for limiting cases, open-circuit conditions, and for suppressed material transport. ${ }^{166-168}$ That the $I-V$ relations are quite different from those for MIECs with mobile ionic defects having a single *z* can be seen from the following consideration: let us assume that the mobile species are $M_{\mathrm{i}}^{*}$ and $M_{\mathrm{i}}^{* \prime}$, and that the electrodes impose a chemical potential difference $\Delta \mu_{\mathrm{M}}$ across the MIEC. The ionic current density $j\left(M_{\mathrm{i}}{ }^{\cdot}\right)$ of the $M_{\mathrm{i}}{ }^{\cdot}$ species, vanishes when the voltage across the MIEC equals the Nernst voltage $v_{\mathrm{th}, 1}=-\Delta \mu_{\mathrm{M}} / q$. The ionic current density $j\left(M_{\mathrm{i}}{ }^{\cdot}\right)$ of the $M_{\mathrm{i}}{ }^{\cdot}$ species vanishes when the voltage on the MIEC equals the Nernst voltage $V_{\mathrm{th}, 2}=-\Delta \mu_{\mathrm{M}} / 2 q=0.5 V_{\mathrm{th}, 1}$. When the electronic current can be neglected then, under opencircuit conditions, the total electrical current must vanish

$$
j_{i}=j\left(M_{i}^{\cdot}\right)+j\left(M_{i}^{\cdot \cdot}\right)=0 .
$$

The open-circuit voltage cannot equal both $V_{\mathrm{th}, 1}$ and $V_{\mathrm{th}, 2}$. It turns out to be between $V_{\mathrm{th}, 1}$ and $V_{\mathrm{th}, 2}$, so that $j\left(M_{\mathrm{i}}^{\cdot}\right)=-j\left(M_{\mathrm{i}}^{\cdot \cdot}\right) \neq 0$. As a result, there is a nonzero material transport given by the flux:

$$
J=j\left(M_{i}^{\cdot}\right) / q+j\left(M_{i}^{\cdot \cdot}\right) / 2 q .
$$

When the electronic current density, $j_{\mathrm{e}}$, cannot be neglected, then $j\left(M_{\mathrm{i}}^{*}\right), j\left(M_{\mathrm{i}}^{* *}\right)$, and $j_{\mathrm{e}}$ are all nonzero under open-circuit conditions.

Attempts to block the ionic current by blocking material transport fail in these MIECs. Let us consider, for example, graphite as the quasi-ion-blocking electrode. This electrode is capable of blocking the material flux, i.e., set $J=0$. However, as appears from Equation (7.48), $J=0$ does not imply that $j_{\mathrm{i}}$ (given by Equation [7.47]) vanishes. Thus the current in the external circuit is equal to the sum $j_{\mathrm{i}}+j_{\mathrm{e}}\left(\right.$ with $\left.j_{\mathrm{i}} \neq 0\right)$ despite the use of an inert graphite electrode.

## I. CROSS TERMS, $L_{\mathrm{ij}}$, BETWEEN ELECTRONIC AND IONIC CURRENTS

In metals the high flux of electrons may transfer momentum to mobile defects, forcing them to move in the same direction as the electrons. ${ }^{169}$ This so-called electron wind is not present in MIECs, which usually exhibit lower electronic conductivities typical of semiconductors or insulators.

One can, however, consider quasi-coupling terms, $L_{\mathrm{ij}}$, between ionic and electronic currents in MIECs which conduct ionic defects having different ${ }^{*} Z^{*}$ values. Let us consider a MIEC that conducts $M_{\mathrm{i}}^{*}, M_{\mathrm{i}}^{* *}$, and $e^{\prime}$. The coupling terms arise if one attempts to describe the three particle systems in terms of two only. ${ }^{11}$ The coupling terms then depend on which of the particles is used to describe the system. Thus, if these are $M_{\mathrm{i}}^{* *}$ and $e^{\prime}$, then $M_{\mathrm{i}}^{*}$ is presented as $M_{\mathrm{i}}{ }^{\bullet \bullet}+e^{\prime}$. Then, eliminating $j\left(M_{\mathrm{i}}{ }^{\bullet}\right)$ from the current equations causes the appearance of coupling terms between the remaining current densities $J\left(M_{\mathrm{i}}^{\bullet \bullet}\right)$ and $j_{\mathrm{e}} .{ }^{170}$

Coupling constants also arise when a system containing one type of mobile ionic defects, say $M_{\mathrm{i}}^{\bullet \bullet}$, is described in terms of the driving forces and currents of defects with a different ${ }^{*} Z^{*}$, say, $M_{\mathrm{i}}{ }^{*}$.

The fact that coupling constants in MIECs can sometimes be measured ${ }^{17,171-175}$ shows that there are mobile ionic defects with different values of ${ }^{*} Z^{*}$ in the MIECs or that the defects used in the theoretical analysis have a different ${ }^{*} Z^{*}$ value than the mobile ionic defects.

## IV. METHODS FOR MEASURING THE PARTIAL IONIC AND ELECTRONIC CONDUCTIVITIES

## A. HEBB-WAGNER POLARIZATION METHOD FOR DETERMINING $\sigma_{\mathrm{e}}$ AND $\sigma_{\mathrm{h}}$

The H-W polarization method ${ }^{9,155,156}$ is aimed at measuring the electron and hole conductivities of MIECs. It is based on blocking the ionic current through the MIEC using an ion-blocking electrode. Ion blocking is achieved when, e.g., an inert electrode such as graphite or Pt is used in the steady state under correct polarity (applied to drive the mobile ions away from the blocking electrode). For example, to measure $\sigma_{\mathrm{el}}$ in AgBr the cell configuration would be: $(-) \mathrm{Ag} / \mathrm{AgBr} / \mathrm{Pt}(+)$. The nonblocking electrode is preferably a reversible one so that the composition of the MIEC near this electrode is well defined. Using this method $\sigma_{\mathrm{el}}$ was determined among others in: $\mathrm{AgBr},{ }^{45,49,176,177} \mathrm{AgI},{ }^{176} \mathrm{AgCl},{ }^{176} \mathrm{AgTe},{ }^{178} \mathrm{RbAg}_{4} \mathrm{I}_{5},{ }^{179}$ tetragonal zirconia polycrystals stabilized with $3 \mathrm{~mol} \% \mathrm{Y}_{2} \mathrm{O}_{3},{ }^{79} \mathrm{CuBr},{ }^{52,55,56,58,165} \mathrm{CuI}^{52,59} \mathrm{CuCl}^{52} \mathrm{Cu}_{2} \mathrm{~S},{ }^{61} \mathrm{PbF}_{2},{ }^{72}$ and $\mathrm{PbBr}_{2} .{ }^{68,69}$

Originally ${ }^{9,156}$ the I-V relations were derived for the " $p, n!N_{\mathrm{i}}$ " defect model MIEC, in the linear configuration using two electrodes. The I-V relations were later derived also for the " $n=z N_{\mathrm{i}}$ " (or " $p=-z N_{\mathrm{i}}$ ") defect model MIEC, ${ }^{150,180}$ and for MIECs whose defect model changes, near the blocking electrode, from the " $p, n!N_{\mathrm{i}}$ " model to the " $n=z N_{\mathrm{i}}$ " (or " $p= -z N_{\mathrm{i}}$ ") model under a high applied voltage. ${ }^{180,181}$

The derivations of $\sigma_{\mathrm{el}}$ from the measured $\mathrm{I}-\mathrm{V}$ relations can be made independent of the defect model (with the limitation that the mobile ion defects must have a single absolute value of valency ${ }^{*}{ }^{*}$ ). This is obtained at the expense of additional experimental work. One repeats the measurements at another applied voltage close the original value. Then $\sigma_{\mathrm{el}}$ at $L$ near the blocking electrode can be obtained from the derivative,

$$
\frac{\partial I}{\partial V}=-\frac{S}{L} \sigma_{e l}(L) .
$$

If geometry is extended to a Van der Pauw one, then the I-V relations for a four-electrode configuration can be derived for quite general MIEC provided $q V$ is much smaller than $k T^{161}$ and for the " $n, p$ ! $N_{\mathrm{i}}$ " defect model MIEC for arbitrary $V^{163}$

The H-W method has serious experimental limitations which may lead to misinterpretation of the measurements and to wrong conclusions: ${ }^{182}$
a. charge transfer may take place over the free surface at a rate which is not negligible;
b. when there are mobile ionic defects with different absolute valence values ${ }^{*} z^{*}$, then the inert electrode is unable to block the ionic current in the MIEC (see Section III.H);
c. the resistance of the blocking electrode to ionic current must be higher than the resistance of the MIEC to electronic current, otherwise the MIEC becomes a blocking electrode for electrons, and one may be measuring the ionic conductivity of the inert metal blocking electrodes if material can be supplied from a contact or from the gas phase; ${ }^{183}$
d. decomposition of the sample is a severe problem with some MIECs such as the halides;56-58,68,69
e. the electrodes may not be reversible with respect to the electronic current so that the electrode overpotential is not negligible.

The use of the four-electrode H-W method ${ }^{163}$ enables the detection of deviations from ideal behavior due to the problems mentioned before. For example, the four-probe method was used to prove that CuBr decomposes rapidly in a $\mathrm{H}-\mathrm{W}$ experiment. ${ }^{56-58}$

## B. THE ANALOG OF THE HEBB-WAGNER METHOD FOR DETERMINING $\sigma_{\mathrm{i}}$

A method analogous to the $\mathrm{H}-\mathrm{W}$ method is used to determine the ionic conductivity $\sigma_{\mathrm{i}}$. It is based on blocking the electronic current through the MIEC in steady-state conductivity measurements. Such a blocking electrode is a SE backed by a reversible contact. For determining $\sigma\left(M_{\mathrm{i}}^{\cdot}\right)$ in a MIEC the cell configuration would be, e.g.,

$$
(-) M / \operatorname{SE}\left(M_{\mathrm{i}}^{\cdot}\right) / \operatorname{MIEC}\left(M_{\mathrm{i}}^{\cdot}, e^{\prime}, h^{\cdot}\right) / M(+)
$$

where the electrode $M$ is either the pure metal or an alloy containing $M .^{8,183}$ Then

$$
R_{i}=\frac{V}{I}
$$

where $V$ is the applied voltage and $I$ the measured current through the cell. When $\sigma_{\mathrm{i}}$ is not uniform, Equation (7.50) can only yield an average value for $\sigma_{\mathrm{i}}$. Using this method $\sigma_{\mathrm{i}}$ was determined, among others, in: $\mathrm{Ag}_{2} \mathrm{~S},{ }^{8} \mathrm{YBa}_{2} \mathrm{Cu}_{3} \mathrm{O}_{7-\mathrm{x}},{ }^{129,130}$ and $\mathrm{La}_{0.8} \mathrm{Sr}_{0.2} \mathrm{Co}_{0.8} \mathrm{Fe}_{0.2} \mathrm{O}_{3-\mathrm{x}} .{ }^{184}$

A local value of $\sigma_{\mathrm{i}}$ in the MIEC near the boundary with the SE, $\sigma_{\mathrm{i}}(b)$, can be obtained by repeating the measurement at a voltage close to $V$. Then

$$
\frac{\partial I}{\partial V}=\frac{S}{L} \sigma_{i}(b) .
$$

The method suffers from problems similar to those of the H-W method: ${ }^{182}$
a. the rate of material transfer across the free interface should be negligible or be blocked;
b. *z* must have a single value, otherwise the SEs used are unable to block the electronic current;
c. the resistance of the SE to electronic current must be larger than the resistance of the MIEC to ionic current, ${ }^{183}$ otherwise the MIEC is blocking the ionic current and one measures the resistance of the SE to electronic current;
d. the decomposition rate of the MIEC must be negligible;
e. the electrode overpotential should be small or a four-electrode arrangement should be used. ${ }^{8,183,184}$

Instead of using one SE as the blocking electrode, two SEs are sometimes used on opposite sides of the MIEC. ${ }^{130,184}$ This may introduce another severe problem. Material is being pumped electrochemically through the second (superfluous) SE and may accumulate at the SE/MIEC interface. When the applied voltage exceeds a few millivolts the chemical potential of the material accumulated may be so high that it precipitates. When it is a gas, large pressures may build up and the gas is lost. In both cases the measurements are then incorrect. ${ }^{182}$

When low-voltage ac measurements are used with the cell M/SE/MIEC/SE/M, the signal frequency $f$ must be low to obtain (approximate) steady-state conditions. This means that $f^{1} @ L^{2} / \tilde{D}$ where $L$ is the length of the MIEC and $\tilde{D}$ the chemical diffusion coefficient of the mobile species. For most MIECs with $\tilde{D}!1 \mathrm{~cm}^{2} / \mathrm{sec}$ and $L \sim 1 \mathrm{~cm} f$ must be quite low ( $f!1 \mathrm{~Hz}$ ) and it is questionable if an ac signal is of any use at all for determining $\sigma_{\mathrm{el}}$ and $\sigma_{\mathrm{i}}$ in MIECs by selective blocking. However, one can use low-voltage ac measurements to determine the chemical diffusion coefficient $\tilde{D}$ (see Section V.G) from which partial information can be obtained concerning the partial conductivities (see Section IV.H).

## C. SELECTIVE PROBES

For selective measurements of the driving force for electrons ( $\nabla \tilde{\mu}_{e}$ ) one uses electron conductors which are blocking for ions. These can be inert metals or semiconductors. For selective measurements of the driving force for ions ( $\nabla \tilde{\mu}_{\mathrm{i}}$ ) one uses SEs which are blocking for electrons. A small leak of the other charge type can be tolerated as long as it is small compared to the currents in the cell. ${ }^{183}$ This leads to the suggestion that even so-called reversible probes may sometimes be used as blocking electrodes if they are small enough. ${ }^{185}$ Thus microprobes ( $\varphi=10 \mu \mathrm{~m}$ ) of Ag on AgBr were used as metallic probes, arguing that the ionic current due to introduction of Ag into AgBr can be neglected.

## D. MEASURING THE IONIC CONDUCTIVITY BY THE "SHORT-CIRCUITING" METHOD

It is possible to eliminate the electronic current in a MIEC by short circuiting the MIEC. ${ }^{151}$ This sets the difference in $\tilde{\mu}_{e}$ across the MIEC to zero ( $\Delta \tilde{\mu}_{e}=0$ ). If * $z^{*}$ is single, then also locally $\nabla \tilde{\mu}_{\mathrm{e}}=0$ and the driving force for electron and hole motion vanishes. The short circuiting is done through a low-impedance amperometer. One can then derive the resistance of the MIEC to ionic current $R_{\mathrm{i}}$,

$$
R_{i}=\frac{V_{t h}}{I}
$$

where $I$ is the short-circuit current measured by the amperometer and $V_{\text {th }}$ is the Nernst voltage determined by the compositions of the reversible electrodes. The value of $I$ is then equal to the purely ionic current inside the MIEC.

Polarization at the electrode can introduce an error in the value of $V_{\mathrm{th}}{ }^{184,186}$ This difficulty can be overcome by using a four-electrode arrangement. ${ }^{151}$ For a MIEC with a low electronic resistance, $R_{\mathrm{el}}$, the resistance $R$ of the amperometer may exceed $R_{\mathrm{el}}$. Then no short circuiting may be assumed. For these extreme cases an auxiliary SE should be used in series with the MIEC (between the two short-circuited electrodes) to increase the effective $R_{\mathrm{el}}$ of the cell. The use of a SE serves also to suppress the electronic current generated by uncontrolled temperature gradients. ${ }^{151}$ When measuring $\sigma_{i}$ in SEs, on the other hand, due to their high
electronic resistance, they can be short circuited using high resistances, $R$, in the $M \Omega$ range ${ }^{187}$ as long as $R_{\mathrm{el}} @ R$.

## E. SIMULTANEOUS MEASUREMENT OF THE ELECTRONIC AND IONIC CONDUCTIVITIES

A four-electrode arrangement was proposed which allows the simultaneous measurement of $\sigma_{\mathrm{e}}$ or $\sigma_{\mathrm{h}}$ and $\sigma_{\mathrm{i}}$ in SEs, ${ }^{165}$ making use of three reversible electrodes and one ion-blocking electrode.

A seven-electrode arrangement also enables the simultaneous measurement of $\sigma_{\mathrm{el}}$ and $\sigma_{\mathrm{i}}$ in MIECs. The arrangement includes one reversible electrode, one ion-blocking and one electron-blocking electrode, one pair of ion-blocking probes, and one pair of electron-blocking probes. ${ }^{182}$

## F. MEASUREMENT OF THE IONIC CONDUCTIVITY IN SOLID ELECTROLYTES

For SEs one can measure the total conductivity $\sigma_{t}$, and use the results for $\sigma_{i}$ as $\sigma_{i} \sim \sigma_{t}$. Accurate measurements of $\sigma_{t}$ are obtained by using four reversible electrodes. ${ }^{55}$

## G. THE TUBANDT OR HITTORF METHOD

A mixed ionic electronic current $I$ is sent through the cell which includes the MIEC and two reversible electrodes. ${ }^{8}$ The change in electrode mass is measured, which reflects the ionic charge transported, and this yields $I_{\mathrm{i}}$. The electronic component of the current is then obtained from $I_{\mathrm{el}}=I-I_{\mathrm{i}}$. From $I_{\mathrm{i}}, I_{\mathrm{el}}$, the Nernst voltage, $V_{\mathrm{th}}$, and the applied voltage $V$ one obtains: ${ }^{151}$

$$
R_{i}=\frac{V_{t h}-V}{I_{i}}
$$

and

$$
R_{e}=-\frac{V}{I_{e l}}
$$

## H. DETERMINING PARTIAL CONDUCTIVITY BY PERMEATION MEASUREMENTS

The ambipolar diffusion of ions and electronic charge carriers, under chemical potential gradients, yields a material transport through the MIEC. The rate is given by ${ }^{12}$ (use Equation [7.9] with $j_{\mathrm{t}}=0$ ),

$$
j_{i}=-\frac{1}{q} \frac{\sigma_{e l} \sigma_{i}}{\sigma_{e l}+\sigma_{i}} \nabla \mu_{M}
$$

This rate can be measured in various ways, e.g., by pumping through an auxiliary SE. ${ }^{75,188}$ When the driving force $\nabla \mu_{\mathrm{M}}$ is known the conductivity factor $\sigma_{\mathrm{el}} \sigma_{\mathrm{i}} /\left(\sigma_{\mathrm{el}}+\sigma_{\mathrm{i}}\right)$ can be determined. When $\sigma_{\mathrm{el}}!\sigma_{\mathrm{i}}$ or $\sigma_{\mathrm{i}}!\sigma_{\mathrm{el}}$ the smaller conductivity is obtained. This method is referred to as the permeation method. It is very useful for determining very small minority charge carrier conductivities, provided leaks of material can be eliminated.

This was used, for example, in determining the low electronic conductivity, $\sigma_{\mathrm{el}}$ in $\mathrm{ZrO}_{2}- 8 \%$ mol $\mathrm{Y}_{2} \mathrm{O}_{3}{ }^{75}$ and in determining the low ionic conductivity $\sigma_{\mathrm{i}}$ in the electronic conductor $\mathrm{YBa}_{2} \mathrm{Cu}_{3} \mathrm{O}_{6+x}{ }^{1.88}$

The method fails to distinguish between ambipolar motion and diffusion of neutral defects. Thus in the case of $\mathrm{YBa}_{2} \mathrm{Cu}_{3} \mathrm{O}_{6+\mathrm{x}}{ }^{188}$ it is not certain that the measurement determines the ionic conductivity. It can very well be that one measures the rate of diffusion of neutral oxygen interstitials. It was shown that $\mathrm{O}_{\mathrm{i}}^{\times}$is present in large concentrations in $\mathrm{YBa}_{2} \mathrm{Cu}_{3} \mathrm{O}_{6+\mathrm{x}}$, and diffusion of $\mathrm{O}_{\mathrm{i}}^{\times}$cannot be excluded. ${ }^{42,129,131}$

The conductivity factor can be determined also by measuring the (ambipolar) chemical diffusion coefficient $\tilde{D}$. However, $\tilde{D}$ includes the thermodynamic factor $W$ that must be determined separately, as

$$
\tilde{D}=\frac{1}{q^{2}} \frac{\sigma_{i} \sigma_{e l}}{\sigma_{i}+\sigma_{e l}} \frac{1}{c_{M}} \frac{\partial \ln a_{M}}{\partial \ln c_{M}} \equiv \frac{1}{q^{2}} \frac{\sigma_{i} \sigma_{e l}}{\sigma_{i}+\sigma_{e l}} \frac{W}{c_{M}}
$$

where $a_{\mathrm{M}}$ is the activity of the chemical component $M$ which contributes mobile species and $c_{\mathrm{M}}$ is the concentration of $M$ (regardless of its electrical charge). $8,16,167,189,190$

## I. DETERMINING THE ELECTRONIC AND IONIC CONDUCTIVITIES FROM THE ACTIVITY DEPENDENCE OF THE TOTAL CONDUCTIVITY

It is possible to determine $\sigma_{e}, \sigma_{h}$, and $\sigma_{i}$ by making use of their different dependence on the activity of the compounds that interact with the MIEC. ${ }^{14}$ In particular, let us consider oxides and the dependence of $\sigma_{\mathrm{e}}, \sigma_{\mathrm{h}}$, and $\sigma_{\mathrm{i}}$ on the oxygen partial pressure $P\left(\mathrm{O}_{2}\right)$. One measures the total conductivity as a function of $P\left(\mathrm{O}_{2}\right)$ and $T$. Under favorable conditions, $\sigma_{\mathrm{e}}$, $\sigma_{\mathrm{h}}$, or $\sigma_{\mathrm{i}}$ dominate $\sigma_{\mathrm{t}}=\sigma_{\mathrm{e}}+\sigma_{\mathrm{h}}+\sigma_{\mathrm{i}}$ at different $P\left(\mathrm{O}_{2}\right), T$ ranges. Then $\sigma_{\mathrm{t}}$ yields the corresponding partial conductivity. Furthermore, the details of the $\sigma_{t}-P\left(\mathrm{O}_{2}\right), T$ dependence allow one to determine the nature of the charged point defects.

This method has been applied, for instance, to $\mathrm{Y}_{2} \mathrm{O}_{3}$-doped $\mathrm{CeO}_{2}$, ${ }^{80,81}$ SrO-doped $\mathrm{CeO}_{2}$, ${ }^{82} \mathrm{CeO}_{2}$-doped $\mathrm{ThO}_{2},{ }^{84} \mathrm{Gd}_{2} \mathrm{Ti}_{2-\mathrm{x}} \mathrm{Zr}_{\mathrm{x}} \mathrm{O}_{7}$, and $\mathrm{La}_{1-\mathrm{x}} \mathrm{Ca}_{\mathrm{x}} \mathrm{AlO}_{3-8}{ }^{86}$

## J. DETERMINING THE AVERAGE IONIC TRANSFERENCE NUMBER BY EMF MEASUREMENTS

The open-circuit voltage measured across a MIEC subject to a chemical potential difference $\Delta \mu_{\mathrm{M}}$ is $V_{\mathrm{oc}}=\bar{t}_{\mathrm{i}} V_{\mathrm{th}}$. The average ionic transference number, $\bar{t}_{\mathrm{i}}$, can be equal to the local $t_{\mathrm{i}}$, as is the case for the " $n=z N_{\mathrm{i}}$ " (" $p=-z N_{\mathrm{i}}$ ") defect model MIECs. ${ }^{150}$ On the other hand, the average $\bar{t}_{\mathrm{i}}$ can be quite different from the local one when the latter varies over a wide range, as may be the case in the " $p!n!N_{\mathrm{i}}$ " defect model MIECs where $\bar{t}_{\mathrm{i}}=1+ \left(k T / q V_{\mathrm{th}}\right) \ln \left(t_{\mathrm{i}}(0) / t_{\mathrm{i}}(\mathrm{L})\right)$ (Equation [7.23]). One can determine $\bar{t}_{\mathrm{i}}$ as long as it is not too small, i.e., $\bar{t}_{\mathrm{i}} \geq 0.1$. Then also $\bar{t}_{\mathrm{e}}=1-\bar{t}_{\mathrm{i}}$ can be obtained. Alternatively, both $\bar{t}_{\mathrm{i}}$ and $\bar{t}_{\mathrm{e}}$ can be measured using four probes (two pairs of selective probes). ${ }^{191}$
$\bar{t}_{\mathrm{i}}$ has been measured, for instance, in yttria-doped ceria, ${ }^{191}$ gadolinium-doped ceria, ${ }^{32}$ and PbO , and $\mathrm{TiO}_{2}$-doped $\mathrm{PbO} .{ }^{73}$

## K. COPING WITH ELECTRODE OVERPOTENTIAL

Two electrode measurements used to determine $\sigma_{\mathrm{e}}$, $\sigma_{\mathrm{h}}$, or $\sigma_{\mathrm{i}}$ of a bulk MIEC may suffer from errors due to the electrode overpotential. Methods used for eliminating this adverse effect in electronic conductors or SEs cannot be simply applied to MIECs. The use of a fourprobe arrangement requires a detailed analysis of the I-V relations which depend on the defect nature of the MIEC. The result is a nontrivial extension of the two point $I-V$ relations, as the $I-V$ relations may not be linear, but exponential. For the " $p, n!N_{\mathrm{i}}$ " defect model

MIECs the nonlinear $I_{\mathrm{el}}-V$ relations were derived for both the linear and Van der Pauw configurations. ${ }^{163}$ The $I_{\mathrm{i}}-V$ relations, being linear, can be obtained from geometrical considerations. For the " $n=z N_{\mathrm{i}}$ " (or " $p=-z N_{\mathrm{i}}$ ") defect model MIECs the $I_{\mathrm{el}}-V$ and $I_{\mathrm{i}}-V$ relations for four-point measurements can readily be derived from the general $I-V$ relations given in the literature. ${ }^{150}$

For predominantly ionic or electronic conductors, four reversible electrodes rather than selective ones can be used when measuring the dominant partial conductivity. ${ }^{55}$
ac measurements, usually used for either ionic or electronic conductors to separate the electrode contribution to the total impedance from the bulk contribution, may be questionable when used on MIECs as mentioned before (Section IV.B). In predominantly ionic or electronic conductors the ac technique can be used for determining the dominant partial conductivity.

The MIEC contribution to the overall resistance can be identified by varying the length ${ }^{192}$ or weight ${ }^{193}$ of the MIEC. This is true provided the electrode impedance can be assumed not to vary from one sample to the other.

## V. MEASURING THE CHEMICAL DIFFUSION COEFFICIENTS IN MIXED CONDUCTORS

## A. GENERAL

Two diffusion coefficients are of interest in MIECs: the component diffusion coefficient, $D_{\mathrm{k}}$, and the chemical diffusion coefficient, $\tilde{D}$. The component diffusion coefficient reflects the random walk of a chemical component. It is therefore equal to the tracer diffusion coefficient, $D_{\text {Tr }}$, except for a correlation factor which is of the order of unity. It is also proportional to the component mobility as given by the Nernst-Einstein relations. ${ }^{8}$ The chemical diffusion coefficient, $\tilde{D}$, reflects the transport of neutral mass under chemical potential gradients. In MIECs mass is carried by ions, and transport of neutral mass occurs via ambipolar motion of ions and electrons or holes so that the total electric current vanishes. ${ }^{190,194}$
$\tilde{D}$ can be determined from steady-state permeation measurements, ${ }^{127}$ as mentioned in Section IV.H. However, $\tilde{D}$ is usually determined from the time dependence of a response to a step change in a parameter, e.g., the applied current. Alternatively, $\tilde{D}$ is determined from the response to an ac signal applied to the MIEC.

## B. VOLTAGE RESPONSE TO A STEP CHANGE IN THE APPLIED CURRENT

Yokota ${ }^{62}$ has analyzed the voltage response to a step change in a small dc current applied to the MIEC, assuming that deviation from local neutrality and displacement current can be neglected. The current can be applied either through ion- or electron-blocking electrodes. Two selective probes, either ion blocking or electron blocking, are used to follow the voltage change after the step change in the current. This is done with either type of current carrying electrodes (i.e., four combinations). The method has been applied to determine $\tilde{D}(\mathrm{Ag})$ in $\alpha_{\mathrm{Ag}_{2}} \mathrm{Te} .^{62}$ Miyatani ${ }^{148}$ extended Yokota’s analysis to larger applied current densities and determined $\tilde{D}(\mathrm{Ag})$ in $\alpha \mathrm{Ag}_{2} \mathrm{Te}$ and $\tilde{D}(\mathrm{Cu})$ in $\beta \mathrm{Cu}_{2} \mathrm{~S}$. This method has been reviewed and extended to two-dimensional diffusion problems. ${ }^{195,196}$ Millot and de Mierry ${ }^{197}$ have applied the method to determine $\tilde{D}(\mathrm{O})$ in $\mathrm{CeO}_{2-\mathrm{x}}$. The configuration seems different, but is equivalent to that of Yokata ${ }^{62}$ with ion-blocking electrodes and electron-blocking probes. However, the measured signals are different and yield $\Delta \mu_{\mathrm{M}}$ rather than $\Delta \tilde{\mu}_{\mathrm{i}}$. Jin and Rosso ${ }^{198}$ used a threeelectrode configuration to determine $\tilde{D}(\mathrm{Cu})$ in $\mathrm{Cu}_{3} \mathrm{VS}_{4}$. Using a nonlinear configuration with a point electrode, ${ }^{199} \tilde{D}(\mathrm{Cu})$ was determined in $\mathrm{CuInS}_{2}$ and $\mathrm{CuInSe}_{2} .{ }^{200}$ Weppner ${ }^{140,201}$ has considered the limiting case of SEs ( $\sigma_{\mathrm{el}}!\sigma_{\mathrm{i}}$ ) and determined $\tilde{D}(\mathrm{O})$ of oxygen in yttriastabilized zirconia using one reversible and one ion-blocking electrode.

## C. CURRENT RESPONSE TO A STEP CHANGE IN THE APPLIED VOLTAGE

$\tilde{D}$ can be determined from the change of the current through the MIEC as a result of a step change in the applied voltage. ${ }^{200,202}$ This method has been used, for instance, to determine $\tilde{D}(\mathrm{O})$ in $\mathrm{YBa}_{2} \mathrm{Cu}_{3} \mathrm{O}_{7-x} .{ }^{125,203}$

## D. RESPONSE OF THE VOLTAGE ON PART OF THE MIXED CONDUCTOR

TO A STEP CHANGE IN THE APPLIED VOLTAGE
A change in the applied voltage induces a change in the composition of the MIEC. This gradual change can be followed by measuring the voltage at a point in the MIEC with respect to a reversible electrode. This has been used to determine $\tilde{D}(\mathrm{Ag})$ in $n$-type $\mathrm{AgBr} .^{204}$

## E. EMITTER-COLLECTOR METHOD

Miyatani and Tabuchi ${ }^{205}$ extended the Haynes-Shockley method for determining $\tilde{D}$ and $D_{\mathrm{k}}$ (or drift mobility) in a MIEC. A pulse of material is introduced into the MIEC through a SE. The response is measured at a remote site on the MIEC using another SE and a reference electrode. A voltage applied to the MIEC forces the excess material to drift. The diffusion broadens the measured signal. Both the ambipolar drift and ambipolar diffusion coefficients can be determined. This method was applied to $\alpha \mathrm{Ag}_{2} \mathrm{~S}$.

## F. RESPONSE TO A CHANGE IN COMPOSITION THROUGH INTERACTION WITH A GAS

## 1. General

The composition of a MIEC can be conveniently altered suddenly by inducing a step change in the composition of the atmosphere which interacts with the MIEC. $\tilde{D}$ can then be determined from the time dependence of a physical parameter that changes with the composition, provided the reaction rate is not limited by the reaction process at the free surface.

## 2. Change of Weight or Length
