Repository: cunyu-liu/electrolyte_ailab

File: fine-tune/bookData/Electrochemistry in Nonaqueous Solutions.md (part 19 of 31)
## Part One
If $\Delta G_{t}^{\circ}\left(\mathrm{M}^{n+}, \mathrm{S}_{1} \rightarrow \mathrm{~S}_{2}\right)$ is the standard Gibbs energy of transfer of $\mathrm{M}^{n+}$ from solvent $S_{1}$ to $S_{2}$, there is a relationship:

$$
\Delta G_{\mathrm{t}}^{\circ}\left(\mathrm{M}^{n+}, \mathrm{S}_{1} \rightarrow \mathrm{~S}_{2}\right)=n F\left[\left(E^{0}\right)_{\mathrm{S}_{2}}-\left(E^{0}\right)_{\mathrm{S}_{1}}\right] \approx n F\left[\left(E_{1 / 2}\right)_{\mathrm{S}_{2}}-\left(E_{1 / 2}\right)_{\mathrm{S}_{1}}\right]
$$

The standard potentials and the half-wave potentials in $\mathrm{S}_{1}$ and $\mathrm{S}_{2}$ should be expressed on a potential scale that is common to the two solvents. Conversely, if we have such a common potential scale, we can get the value of $\Delta G_{t}^{\circ}\left(\mathrm{M}^{n+}, \mathrm{S}_{1} \rightarrow \mathrm{~S}_{2}\right)$ from the difference in the standard potentials or the half-wave potentials in the two solvents. The positive value in $\Delta G_{\mathrm{t}}^{\circ}\left(\mathrm{M}^{n+}, \mathrm{S}_{1} \rightarrow \mathrm{~S}_{2}\right)$ shows that the solvation of the metal ion is stronger in $\mathrm{S}_{1}$ than $\mathrm{S}_{2}$, and vice versa.

Other polarographic methods and cyclic voltammetry are also applicable to the study of the reduction process of a metal ion to its amalgam. In AC polarography, the peak potential for a reversible process agrees with the half-wave potential in DC polarography. Moreover, the peak current in AC polarography provides some infor-

![](https://cdn.mathpix.com/cropped/2025_10_16_7c440fa85051e8b62e3ag-234.jpg?height=492&width=760&top_left_y=198&top_left_x=212)
Figure 8.3 Cyclic voltammograms for $\mathrm{Ba}^{2+}$ in DMF- 50 mM $\mathrm{Hex}_{4} \mathrm{NBF}_{4}$ obtained at a semispherical Hg electrode at $23 \mathrm{Vs}^{-1}$ (Izutsu, Okamura, unpublished results).

mation about the reversibility of the process. In inverse pulse polarography, the metal ion is reduced to its amalgam at the beginning of each mercury drop, and then the reoxidation of the amalgam is observed by applying inverse pulse potentials (Section 5.4). Cyclic voltammetry at a mercury electrode is also convenient to observe both the reduction and reoxidation processes. Figure 8.3 is for $\mathrm{Ba}^{2+}$ in DMF. The reoxidation, $\mathrm{Ba}(\mathrm{Hg}) \rightarrow \mathrm{Ba}^{2+}$, occurs at a much more positive potential than the reduction, $\mathrm{Ba}^{2+} \rightarrow \mathrm{Ba}(\mathrm{Hg})$, suggesting the irreversible nature of the electrode process. For a reversible CV process, the cathodic and anodic peak potentials separate by $(58 / n)=29 \mathrm{m} \overline{\mathrm{V}}$ and their average agrees with the half-wave potential, i.e. $E_{1 / 2}=\left(E_{\mathrm{pc}}+E_{\mathrm{pa}}\right) / 2$.

Polarographic reductions have been studied for many kinds of metal ions and in a variety of nonaqueous solvents. Large amounts of data on half-wave potentials are available and have been compiled in some books and reviews [22]. However, many of the old data were obtained using different reference electrodes or aqueous SCE, for which the problem of the liquid junction potential exists (Section 6.1.2). Gritzner [23] compiled half-wave potentials of metal ions as values referred to the $\mathrm{BCr}^{+} / \mathrm{BCr}$ system, which was recommended by IUPAC. Some of these are listed in Table 8.2. The potential of the $\mathrm{BCr}^{+} / \mathrm{BCr}$ system is not seriously affected either by the presence of water and other impurities or by differences in experimental conditions. Thus, although the determination of the half-wave potentials is subject to errors of $\sim \pm 5 \mathrm{mV}$, the reliability of the data in Table 8.2 is fairly high. Moreover, because the $\mathrm{BCr}^{+} / \mathrm{BCr}$ system is used as a solventindependent potential reference, the potential data referred to it can be compared to some extent even when the data are obtained in different solvents.

The solvation of metal ions is closely related to the solvent basicity (Section 2.2.1). Gutmann and coworkers measured half-wave potentials of various metal ions by using the $\mathrm{BCr}^{+} / \mathrm{BCr}$ reference system and plotted them against the solvent donor number ( $D N$ ), which was proposed by them as the scale of solvent basicity [24]. Figure 8.4 shows some examples of such relations. For all metal ions in the figure, the half-wave potentials shift in the negative direction with increasing $D N$. These results are reasonable because the $D N$ scale is for the strength of solvents as hard bases and because many of the metal ions act as hard acids and many of the organic solvents act as

Table 8.2 Half-wave potentials of metal ions in various solvents ( V versus $\mathrm{BCr} / \mathrm{BCr}^{+}, 25^{\circ} \mathrm{C}$ )[23]
| Solvent | $\mathrm{Li}^{+}$ | $\mathrm{Na}^{+}$ | $\mathrm{K}^{+}$ | $\mathrm{Rb}^{+}$ | $\mathrm{Cu}^{+}$ | $\mathrm{Ag}^{+}$ | $\mathrm{Tl}^{+}$ | $\mathbf{M n}^{\mathbf{2} \boldsymbol{+}}$ | $\mathrm{Co}^{2+}$ | $\mathrm{Cu}^{2+}$ | $\mathrm{Zn}^{2+}$ | $\mathrm{Cd}^{2+}$ | $\mathrm{Ba}^{2+}$ | $\mathrm{Pb}^{2+}$ |
| :--- | :--- | :--- | :--- | :--- | :--- | :--- | :--- | :--- | :--- | :--- | :--- | :--- | :--- | :--- |
| Alcohols |  |  |  |  |  |  |  |  |  |  |  |  |  |  |
| Methanol | -1.49 | -1.22 | -1.24 | -1.23 |  |  | 0.422 | - | - | 0.963 | -0.397 | 0.285 | $-1.06^{a}$ | $0.467^{h}$ |
| Ethanol | -1.46 ${ }^{a}$ | -1.17 ${ }^{a}$ | $-1.18^{b}$ | $-1.18^{b}$ |  |  | 0.449 | - |  | 0.936 | -0.180 | $0.224^{h}$ | -0.991 | 0.525 |
| Ketones |  |  |  |  |  |  |  |  |  |  |  |  |  |  |
| Acetone | $-1.400{ }^{a}$ | $-1.224^{a}$ | $-1.281^{a}$ | $-1.296^{a}$ | $-1.270^{a}$ |  | $0.410^{a}$ | $-0.410^{a}$ | $0.00{ }^{a}$ | $1.23^{a}$ | $0.130^{a}$ | $0.510^{a}$ | $-1.075^{a}$ | 0.708 |
| Ethers |  |  |  |  |  |  |  |  |  |  |  |  |  |  |
| Tetrahydrofuran | -1.435 | -1.251 | -1.202 | -1.204 |  |  | 0.408 | -0.594 | -0.420 | 0.817 | -0.049 | 0.320 | -1.102 | 0.511 |
| Esters/lactones |  |  |  |  |  |  |  |  |  |  |  |  |  |  |
| $\gamma$-Butyrolactone | -1.34 ${ }^{a}$ | $-1.17^{a}$ | $-1.26^{a}$ | $-1.26^{a}$ |  |  | $0.41^{a}$ |  |  | 1.128 | 0.138 | 0.511 |  | - ${ }^{h}$ |
| Propylene carbonate | -1.25 | -1.068 | -1.189 | -1.23 |  |  | 0.511 | $-1.08^{a}$ | $0.02^{a}$ | $1.25{ }^{a}$ | $0.21{ }^{a}$ | $0.64{ }^{a}$ | -0.941 | 0.691 |
| Amides/lactams/ureas |  |  |  |  |  |  |  |  |  |  |  |  |  |  |
| $N$-Methylformamide | $-1.661^{a}$ | $-1.321^{a}$ | -1.334 ${ }^{a}$ | $-1.335^{a}$ | $-1.294^{a}$ |  | 0.286 | - |  | 0.723 | -0.390 | 0.132 | $-1.33^{a, i}$ | 0.282 |
| $N, N$-Dimethylformamide | -1.623 | -1.349 | -1.371 | -1.358 |  |  | 0.261 | -0.86 | -0.55 | 0.706 | -0.291 | 0.126 | -1.305 | 0.270 |
| $N, N$-Diethylformamide | -1.618 | -1.332 | -1.346 | -1.332 |  |  | 0.272 | -0.809 | -0.642 | 0.718 | -0.291 | 0.135 |  | 0.270 |
| $N, N$-Dimethylacetamide | -1.690 | -1.380 | -1.404 | -1.349 |  |  | 0.259 | $-0.88^{i}$ | $-0.35^{i}$ | 0.725 | -0.233 | 0.129 | -1.34 | 0.259 |
| $N, N$-Diethylacetamide | -1.765 | -1.378 | -1.375 | -1.343 |  |  | 0.260 |  | -0.319 | 0.736 | -0.231 | 0.109 | -1.354 | 0.272 |
| $N$-Methyl-2-pyrrolidinone | -1.697 | -1.367 | -1.405 | -1.37 ${ }^{a}$ |  |  | 0.232 | $-0.4^{a}$ | $-0.13^{a}$ | $0.751^{h}$ | -0.26 ${ }^{a}$ | 0.118 | -1.39 | 0.266 |
| 1,1,3,3-Tetramethylurea | -1.76 | -1.391 | -1.401 | -1.361 | 0.765 |  | 0.223 |  | -0.164 | 0.950 | 0.140 | 0.249 | -1.321 | 0.220 |
| Nitriles |  |  |  |  |  |  |  |  |  |  |  |  |  |  |
| Acetonitrile | $-1.200^{a}$ | $-1.118^{a}$ | $-1.223^{a}$ | -1.224 ${ }^{a}$ | $-1.207^{a}$ | 1.155 | 0.480 | $-0.34^{a}$ | $0.12^{a}$ |  | 0.104 | 0.460 | -0.883 | 0.686 |
| Propionitrile | - | $-1.026{ }^{c}$ |  | - | $0.412{ }^{c}$ | $1.104{ }^{c}$ | $0.485{ }^{c}$ | - | - |  |  | 0.471 |  | 0.669 |
| Butyronitrile |  | -1.097 |  |  | 0.441 | 1.189 | 0.489 |  |  |  | 0.136 | 0.469 | -0.941 | 0.686 |
| Isobutyronitrile | -1.211 | -1.092 | $-1.09^{d}$ | $-1.11^{d}$ | 0.440 | 1.143 | 0.467 |  | $0.08{ }^{j}$ |  | 0.126 | 0.417 |  | 0.658 |
| Benzonitrile | -1.115 | -1.044 | $-1.131^{e}$ | -1.174 ${ }^{\text {e }}$ | 0.495 | 1.253 | 0.495 | $-0.28^{a}$ | $0.21^{a, i}$ |  | 0.243 | $0.543{ }^{a}$ | $-0.88^{a}$ | 0.705 |


| Nitro compounds |  |  |  |  |  |  |  |  |  |  |  |  |
| :--- | :--- | :--- | :--- | :--- | :--- | :--- | :--- | :--- | :--- | :--- | :--- | :--- |
| Nitromethane |  |  | 1.025 | - | 0.569 | $0.43^{a}$ | $0.50^{a}$ |  | $0.50^{a}$ | 0.824 |  | 0.850 |
| Nitrobenzene |  |  |  |  | 0.556 | 0.42 | 0.56 | 1.393 | 0.59 | 0.781 |  | 0.812 |
| Aromatic heterocycles |  |  |  |  |  |  |  |  |  |  |  |  |
| Pyridine | -1.428 | -1.201 | -0.009 | - | 0.242 | -0.728 | -0.277 | - | -0.315 | 0.031 | -1.036 | 0.337 |
| Sulfur compounds |  |  |  |  |  |  |  |  |  |  |  |  |
| Dimethyl sulfoxide | -1.86 | $-1.37^{a}$ | 0.595 |  | 0.18 | $-1.00^{a}$ | $-0.71^{a}$ | $0.724{ }^{a}$ | $-0.37^{a}$ | 0.02 | $-1.36^{a}$ | 0.179 |
| Sulfolane ${ }^{f}$ | $-1.26^{a}$ | $-1.15^{a}-1.25^{a}$ |  | - | $0.41^{a}$ | -0.29 | $0.07{ }^{i}$ | 1.234 | 0.28 | 0.581 | $-1.01^{a}$ | 0.641 |
| $N, N$-Dimethylthioformamide | $-0.973{ }^{a}$ | $-0.906^{a}-1.25^{a}$ | -0.077 ${ }^{a}$ | 0.396 | $0.173^{a}$ | $-0.410{ }^{a}$ | $0.040^{a}$ | - | $-0.243{ }^{a}$ | 0.054 | -0.778 ${ }^{\text {a }}$ | 0.283 |
| $N$-Methyl-2-thiopyrrolidinone | $-1.025^{a}$ | $-0.937^{e}-1.031^{e}$ | -0.119 | 0.325 | 0.149 | $-0.365^{a}$ | $-0.05^{a}$ |  | $-0.245^{a}$ | 0.059 | -0.811 | 0.272 |
| Hexamethylthiophosphoramide | -1.072 | $-0.809^{e}-$ | 0.204 | 0.58 | 0.311 |  | -0.434 |  | -0.327 | 0.252 |  | 0.437 |
| Phosphorus compounds |  |  |  |  |  |  |  |  |  |  |  |  |
| Trimethylphosphate | -1.721 | -1.37 ${ }^{a}-1.36^{a}$ |  |  | 0.31 | $-1.15^{a}$ | $-0.69^{a}$ | $0.929{ }^{a}$ | $-0.12^{a}$ | $0.21{ }^{a}$ | $-1.33^{a}$ | 0.345 |
| Hexamethylphosphoric triamide |  | $-1.524^{\mathrm{g}}-1.421^{\mathrm{g}}$ |  |  | 0.131 |  | - | 0.551 | -0.7 | 0.055 | -1.485 | 0.158 |

The data in italics are for reversible electrode processes. Unless otherwise stated, the supporting electrolyte is $0.1 \mathrm{M} \mathrm{Bu}_{4} \mathrm{NClO}_{4}$. For others:
${ }^{a} 0.1 \mathrm{M} \mathrm{Et}_{4} \mathrm{NClO}_{4}$.
${ }^{b} 0.1 \mathrm{M} \mathrm{Et}_{4} \mathrm{NI}$.
${ }^{c} 0.05 \mathrm{M} \mathrm{Bu}_{4} \mathrm{NClO}_{4}$.
${ }^{d} 0.05 \mathrm{M} \mathrm{Et}_{4} \mathrm{NI}$.
${ }^{e} 0.05 \mathrm{M} \mathrm{Bu}_{4} \mathrm{NBPh}_{4}$.
$f_{30}{ }^{\circ} \mathrm{C}$.
${ }^{g} 0.1 \mathrm{M} \mathrm{Hep} 4 \mathrm{NClO}_{4}$.
${ }^{h}$ Two-step wave.
${ }^{i}$ With polarographic maximum.
${ }^{j} 0.05 \mathrm{M} \mathrm{Et}_{4} \mathrm{NClO}_{4}$.

![](https://cdn.mathpix.com/cropped/2025_10_16_7c440fa85051e8b62e3ag-237.jpg?height=742&width=830&top_left_y=193&top_left_x=345)
Figure 8.4 Relation between the half-wave potentials of metal ions ( V versus $\mathrm{BCr}^{+} / \mathrm{BCr}$ ) and the donor number of solvents. $\bigcirc \mathrm{Na}^{+} ; \diamond \mathrm{Tl}^{+} ; \square \mathrm{Ba}^{2+} ; \triangle \mathrm{Zn}^{2+} ; \star \mathrm{Pb}^{2+}$.

hard bases. As described in Section 4.1.2, Gritzner [25] used polarographic half-wave potentials to discriminate metal ions that behave as soft acid or as acid between hard and soft from those that behave as hard acid. Gritzner [26] also used the polarographic halfwave potentials referred to the $\mathrm{BCr}^{+} / \mathrm{BCr}$ to determine the Gibbs energies, enthalpies and entropies of transfer of metal ions. In determining the enthalpies and entropies of transfer, they measured the effects of temperature on the half-wave potentials.

The strength of metal ion solvation affects not only the half-wave potentials but also the rates of electrode reactions of metal ions. For the reduction of a given metal ion, the reaction rate tends to decrease with increasing strength of solvation. The linear relation in Figure 8.5 was obtained for the reduction of a sodium ion; $\Delta G_{\mathrm{sv}}^{\circ}\left(\mathrm{Na}^{+}\right)$ is the solvation energy of $\mathrm{Na}^{+}$and $k_{\mathrm{s}}$ is the standard rate constant at the formal potential [27a]. ${ }^{2)}$ For alkali metal ions in the same solvent, the rate constant tends to increase with increasing ionic radius or with decreasing strength of solvation. In $\mathrm{Et}_{4} \mathrm{NClO}_{4}-\mathrm{DMF}$, for example, the value of $k_{\mathrm{s}}$ is $0.00011 \mathrm{~cm} \mathrm{~s}^{-1}$ for $\mathrm{Li}^{+}, 0.09 \mathrm{~cm} \mathrm{~s}^{-1}$ for $\mathrm{Na}^{+}, 0.65 \mathrm{~cm} \mathrm{~s}^{-1}$ for $\mathrm{K}^{+}, 0.59 \mathrm{~cm} \mathrm{~s}^{-1}$ for $\mathrm{Rb}^{+}$and $1.10 \mathrm{~cm} \mathrm{~s}^{-1}$ for $\mathrm{Cs}^{+}$[27b]. The relationship between the kinetic data for metal amalgam formation and solvent properties is discussed in detail in Refs [28,29].

Polarographic reductions of metal ions are also influenced by the supporting electrolyte:

1. If the anion of the supporting electrolyte forms a complex with the metal ion, the reduction potential of the metal ion shifts to the negative side by complexation
2) Linear $\log k_{\mathrm{s}}-D N$ relations have been observed for polarographic reductions of various metal ions [28].

![](https://cdn.mathpix.com/cropped/2025_10_16_7c440fa85051e8b62e3ag-238.jpg?height=743&width=636&top_left_y=196&top_left_x=209)
Figure 8.5 Relationship between the standard rate constant (log $k_{\mathrm{s}}$ ) for reaction $\mathrm{Na}^{+}+\mathrm{e}^{-} \rightleftarrows \mathrm{Na}(\mathrm{Hg})$ and the solvation energies of $\mathrm{Na}^{+}$ion [27a].

(Eq. (5.19)). Although it also occurs in water, it is more marked in aprotic solvents in which small anions are reactive because of their weak solvations.
2. A striking effect of the cation of the supporting electrolyte is shown in Figure 8.6 [30]. Figure 8.6a is for the reductions of alkali metal ions in HMPA $+0.05 \mathrm{M} \mathrm{Et}_{4} \mathrm{NClO}_{4}$ : the reduction waves for $\mathrm{Cs}^{+}$and $\mathrm{Rb}^{+}$are diffusion controlled, but $\mathrm{Na}^{+}$and $\mathrm{Li}^{+}$are not reduced until the negative end of the potential window. The $\mathrm{K}^{+}$-wave is lower in height than expected for the diffusion-controlled process and has some kinetic current characteristics. ${ }^{3)}$ Figure 8.6b indicates the influence of the cation of the supporting electrolyte on the reduction of $\mathrm{Na}^{+}$. If the cation is $\mathrm{Me}_{4} \mathrm{~N}^{+}$or $\mathrm{Et}_{4} \mathrm{~N}^{+}, \mathrm{Na}^{+}$is not reduced at all. If it is $\mathrm{Hep}_{4} \mathrm{~N}^{+}$ or $\mathrm{Li}^{+}$, on the other hand, $\mathrm{Na}^{+}$gives a diffusion-controlled reduction wave. When $\mathrm{Bu}_{4} \mathrm{~N}^{+}$is the supporting electrolyte cation, $\mathrm{Na}^{+}$gives a small reduction current, which behaves as a kinetic current. These effects are closely related to the size of the cations: the Stokes' law radii of the cations in HMPA are in the order $\mathrm{Et}_{4} \mathrm{~N}^{+}<\mathrm{Me}_{4} \mathrm{~N}^{+} \ll \mathrm{Bu}_{4} \mathrm{~N}^{+} \sim \mathrm{Na}^{+}<\mathrm{Li}^{+} \sim \mathrm{Hep}_{4} \mathrm{~N}^{+}$. If $\mathrm{Na}^{+}$and $\mathrm{Et}_{4} \mathrm{~N}^{+}$are contained in the solution, $\mathrm{Et}_{4} \mathrm{~N}^{+}$is preferentially attracted to the surface of the DME, which is negatively charged at negative potentials. $\mathrm{The} \mathrm{Et}_{4} \mathrm{~N}^{+}$, accumulated on the electrode surface, prevents the $\mathrm{Na}^{+}$from approaching the electrode and being reduced. In the solution containing $\mathrm{Na}^{+}$and $\mathrm{Bu}_{4} \mathrm{~N}^{+}$, some $\mathrm{Na}^{+}$can
3) The kinetic current is obtained when an electroactive species is supplied by a chemical reaction occurring near the electrode surface (see Ref. [2] in Chapter 5). With a DME, the kinetic current is proportional to the electrode
surface area and, therefore, is independent of the height of mercury head (h). In contrast, the diffusion-controlled limiting current is proportional to $h^{1 / 2}$.

![](https://cdn.mathpix.com/cropped/2025_10_16_7c440fa85051e8b62e3ag-239.jpg?height=1140&width=686&top_left_y=191&top_left_x=343)
Figure 8.6 Polarographic reductions of alkali metal ions ( 0.5 mM ) in HMPA $+0.05 \mathrm{M} \mathrm{Et}_{4} \mathrm{NClO}_{4}$ (a) and the influence of the supporting electrolyte on the reduction of $0.5 \mathrm{mM} \mathrm{Na}{ }^{+}$in HMPA (b) [30]. In (a), curve 1 is for $\mathrm{Cs}^{+}, 2$ for $\mathrm{Rb}^{+}, 3$ for $\mathrm{K}^{+}$and 4 for $\mathrm{Na}^{+}$and $\mathrm{Li}^{+}$. In (b), the cation of the supporting electrolyte ( 0.05 M perchlorate) for curve 1 is $\mathrm{Me}_{4} \mathrm{~N}^{+}, \mathrm{Et}_{4} \mathrm{~N}^{+} ; 2, \mathrm{Bu}_{4} \mathrm{~N}^{+} ; 3$, $\mathrm{Hex}_{4} \mathrm{~N}^{+} ; 4, \mathrm{Hep}_{4} \mathrm{~N}^{+}$; and 5, $\mathrm{Li}^{+}$.

approach the electrode surface, probably by partial desolvation. Because $\mathrm{Hep}_{4} \mathrm{~N}^{+}$ and $\mathrm{Li}^{+}$are larger than $\mathrm{Na}^{+}$, they do not interfere with the reduction of $\mathrm{Na}^{+}$. Interestingly, the well-defined $\mathrm{Na}^{+}$wave, obtained in the HMPA $+\mathrm{Hep}_{4} \mathrm{NClO}_{4}$ solution, almost disappears if a small amount of $\mathrm{Et}_{4} \mathrm{~N}^{+}(\sim 2 \mathrm{mM})$ is added. This phenomenon is the so-called electrochemical masking.

Effects of the cation of the supporting electrolyte similar to 2 . occur, to a greater or lesser degree, in the reductions of alkali and alkaline earth metal ions in basic aprotic solvents [30a]. In dimethylacetamide (DMA), the reductions of alkaline earth metal ions are electrochemically masked by $\mathrm{Et}_{4} \mathrm{~N}^{+}$. In DMF and DMSO, the reversibility of the reductions of alkali and alkaline earth metal ions decreases with the decrease in

Table 8.3 Rate constants and transfer coefficients for the polarographic reductions of alkali metal ions in DMF ( $25^{\circ} \mathrm{C}$ ) [27b].
| Ion | Supporting electrolyte | $\boldsymbol{k}_{\mathbf{s}}, \mathbf{c m ~ s}^{\boldsymbol{-} \boldsymbol{1}}$ | $\alpha$ | Ion | Supporting electrolyte | $k_{s}, \mathrm{~cm} \mathrm{~s}^{-1}$ | $\alpha$ |
| :--- | :--- | :--- | :--- | :--- | :--- | :--- | :--- |
| $\mathrm{Li}^{+}$ | $\mathrm{Et}_{4} \mathrm{NClO}_{4}$ | 0.00011 | 0.52 | $\mathrm{K}^{+}$ | $\mathrm{Et}_{4} \mathrm{NClO}_{4}$ | 0.65 | 0.37 |
|  | $\mathrm{Pr}_{4} \mathrm{NClO}_{4}$ | 0.00028 | 0.77 |  | $\mathrm{Pr}_{4} \mathrm{NClO}_{4}$ | 0.81 | 0.60 |
|  | $\mathrm{Bu}_{4} \mathrm{NClO}_{4}$ | 0.00047 | 0.82 |  | $\mathrm{Bu}_{4} \mathrm{NClO}_{4}$ | 1.33 | 0.62 |
| $\mathrm{Na}^{+}$ | $\mathrm{Et}_{4} \mathrm{NClO}_{4}$ | 0.090 | 0.53 | $\mathrm{Rb}^{+}$ | $\mathrm{Et}_{4} \mathrm{NClO}_{4}$ | 0.59 | 0.39 |
|  | $\mathrm{Pr}_{4} \mathrm{NClO}_{4}$ | 0.20 | 0.59 |  | $\mathrm{Pr}_{4} \mathrm{NClO}_{4}$ | 0.82 | 0.49 |
|  | $\mathrm{Bu}_{4} \mathrm{NClO}_{4}$ | 0.32 | 0.63 |  |  |  |  |


the cationic size of the supporting electrolyte. This effect is apparent from the kinetic data in Table 8.3, which were obtained by Baranski and Fawcett [27b] for the reductions of alkali metal ions in DMF.

Izutsu et al. [30] interpreted qualitatively the effect of cationic size of the supporting electrolyte by the double-layer effect, ${ }^{4)}$ which considered separately the potential at
4) Frumkin's double-layer effect: As shown in Figure 8.7, the electrical double layer in the absence of specific adsorption consists of two parts, i.e. the Helmholtz layer and the diffuse layer (Gouy-Chapman-Stern model). At a negatively charged electrode, the outer Helmholtz plane (OHP) is an imaginary plane passing through the center of the cations of the supporting electrolyte, at their closest approach to the electrode surface. The potential varies linearly in the Helmholtz layer but exponentially in the diffuse layer (curve a). The following table shows, for some solvents, the potentials of zero charge $\phi_{s}$ at $\mathrm{Hg} / 0.1 \mathrm{M} \mathrm{LiClO}_{4}(\mathrm{~S})$ interface and the OHP potential ( $\phi_{\mathrm{OHP}}-\phi_{\mathrm{s}}$ ) at the electrode charge density of $-10 \mu \mathrm{C} \mathrm{cm}^{-2}$ and the electrolyte concentration of 0.1 M [29a].
that the electrode reduction of a univalent cation is accelerated by the double-layer effect. On the other hand, if $z=0, n=1, \alpha \sim 0.5$ and ( $\phi_{\text {ОНР }}-\phi_{\mathrm{s}}$ ) $<0, k_{\text {s,app }}<k_{\text {s,corr }}$ and the electrode reduction of a neutral molecule is decelerated by the doublelayer effect. In the study of electrode kinetics, it is usual to get $k_{\mathrm{s}, \mathrm{corr}}$ by correcting for the doublelayer effect (see Table 8.6 for an example).

Correction for the double-layer effect is not always easy. Especially, there are cases when the distance of the nearest approach of the reactant ( $x_{\mathrm{r}}$ ) should be considered to be different from that of the OHP ( $x_{\text {OHP }}$ ). Then, in the discussion of the double-layer effect, $\phi_{\text {OHP }}$ should be replaced by $\phi_{\mathrm{r}}$, the potential at $x_{\mathrm{r}}$. In the reductions of alkali and alkaline earth metal ions at very negative potentials, the relation of $x_{\mathrm{r}}$ and $x_{\mathrm{OHP}}$ is important; if

| Solvent S | Water | FA | Ac | AN | DMSO | PC |
| :--- | :--- | :--- | :--- | :--- | :--- | :--- |
| $\phi_{\mathrm{S}}, \mathrm{V}$ versus $\mathrm{Fc}^{+} / \mathrm{Fc}$ | - | -0.729 | -0.670 | -0.622 | -0.717 | -0.601 |
| $\phi_{\text {OHP }}-\phi_{\mathrm{S}}, \mathrm{V}$ | -0.088 | -0.080 | -0.121 | -0.106 | -0.101 | -0.093 |

Usually the electrode reaction is considered to occur when the reactant reaches the OHP; thus, the rate of the electrode reaction is influenced by the value of ( $\phi_{\text {ОНР }}-\phi_{\mathrm{s}}$ ). For a reduction $\mathrm{Ox}^{z}+ \mathrm{e}^{-} \rightleftarrows \operatorname{Red}^{z-1}$, the experimental standard rate constant, $k_{\mathrm{s}, \mathrm{app}}$, deviates from the standard rate constant expected for $\left(\phi_{\mathrm{OHP}}-\phi_{\mathrm{s}}\right)=0$ (curve b). If the latter rate constant is expressed by $k_{\mathrm{s}, \text { corr }}$ there is a relation $k_{\mathrm{s}, \exp }=k_{\mathrm{s}, \text { corr }} \exp \left[(n \alpha-z)\left(\phi_{\mathrm{OHP}}-\phi_{\mathrm{s}}\right) \times\right. F / R T]$, where $\alpha$ is the transfer coefficient. If $z= +1, n=1, \alpha \sim 0.5$ and $\left(\phi_{\text {OHP }}-\phi_{\mathrm{s}}\right)<0$, then $(\alpha- z)\left(\phi_{\mathrm{OHP}}-\phi_{\mathrm{s}}\right)>0$ and $k_{\mathrm{s}, \mathrm{app}}>k_{\mathrm{s}, \mathrm{corp}}$ showing
$x_{\mathrm{r}}<x_{\mathrm{OHP}}$ and $x_{\mathrm{r}}$ is inside the Helmholtz layer, the value of ( $\phi_{\mathrm{r}}-\phi_{\mathrm{s}}$ ) is very negative and the reduction is much accelerated, compared to the case where $x_{\mathrm{r}}>x_{\mathrm{OHP}}$ and $x_{\mathrm{r}}$ is outside the Helmholtz layer.

Though not discussed in this book, the role of nonaqueous solvents in determining the structures and properties of electrical double layer has been the subject of numerous studies since 1920s. For the recent results, see, for example, Trasatti, S. (1987) Electrochim. Acta, 32, 843; Borkowska, Z. (1988) J. Electroanal. Chem., 244, 1; Bagotskaya, I.A. and Kazarinov, V.E. (1992) J. Electroanal. Chem., 329, 225.

![](https://cdn.mathpix.com/cropped/2025_10_16_7c440fa85051e8b62e3ag-241.jpg?height=799&width=702&top_left_y=193&top_left_x=343)
Figure 8.7 Structure of the electrical double layer.

the center of the cation of the supporting electrolyte (the outer Helmholtz plane) and that at the charge center of the reacting metal ions. Fawcett [29b] recently studied the kinetics of the amalgam formation of alkali and alkaline earth metal ions using various solvents and supporting electrolytes. He tried to explain their experimental results by proposing four possible elementary steps (electron transfer, ion transfer, adsorption and metal incorporation) and by considering the double-layer effect for each step. See the original report [29b] for details.

It is impossible in water to electrolytically deposit such active metals as alkali and alkaline earth metals on the electrodes of materials other than mercury. However, it is possible in appropriate aprotic solvents, as discussed in Section 12.7.

In water, the ions of rare earth metals, aluminum and zirconium are hydrolyzed and do not give well-defined polarographic reduction waves. In aprotic solvents, however, the solvolysis reactions do not occur as easily as the hydrolysis reactions in water. Thus, in solvents such as DMSO, DMF and AN, those ions give fairly welldefined polarographic waves. As another example, we cannot measure the reduction of $\mathrm{TiCl}_{4}$ in water but can measure it in AN. This is because $\mathrm{TiCl}_{4}$ is hydrolyzed in water but not solvolyzed in AN [31]. $\mathrm{TiCl}_{4}$ in AN behaves as a Lewis acid and reacts with AN, a Lewis base, to produce a stable neutralization product $\mathrm{TiCl}_{4}\left(\mathrm{CH}_{3} \mathrm{CN}\right)_{2}$ :

$$
\mathrm{TiCl}_{4}+2 \mathrm{CH}_{3} \mathrm{CN} \rightarrow \mathrm{TiCl}_{4}\left(\mathrm{CH}_{3} \mathrm{CN}\right)_{2}
$$

In $0.1 \mathrm{M} \mathrm{Et}_{4} \mathrm{NClO}_{4}$, this product gives two waves that correspond to $\mathrm{Ti}^{4+} \rightarrow \mathrm{Ti}^{3+} \rightarrow \mathrm{Ti}^{0}$. In $0.1 \mathrm{M} \mathrm{Et}_{4} \mathrm{NCl}$, however, it is converted to $\mathrm{TiCl}_{6}{ }^{2-}$ by the reaction $\mathrm{TiCl}_{4}\left(\mathrm{CH}_{3} \mathrm{CN}\right)_{2}+2 \mathrm{Cl}^{-} \rightarrow \mathrm{TiCl}_{6}{ }^{2-}+2 \mathrm{CH}_{3} \mathrm{CN}$ and gives three waves that correspond to $\mathrm{Ti}^{4+} \rightarrow \mathrm{Ti}^{3+} \rightarrow \mathrm{Ti}^{2+} \rightarrow \mathrm{Ti}^{0}$. Thus, by a controlled-potential electrolysis in this solution, we can generate $\mathrm{Ti}^{2+}$, which is easily oxidized in air.

### 8.2.2 <br> Polarography and Voltammetry of Metal Complexes

As described in Section 5.3, DC polarography is useful to study the complex formation of metal ions. If a metal ion $\mathrm{M}^{n+}$ reacts with ligand $\mathrm{L}^{b}$ to form a complex $\mathrm{ML}_{p}^{(n+p b)+}$, we can get the value of $p$ and the formation constant $K$ by measuring the half-wave potential for the reduction of the metal ion as a function of the ligand concentration. When a successive complex formation $\left(\mathrm{M}^{n+} \rightleftarrows\right. \mathrm{ML}^{(n+b)+} \rightleftarrows \mathrm{ML}_{2}^{(n+2 b)+} \rightleftarrows \cdots \rightleftarrows \mathrm{ML}_{p}^{(n+p b)+}$ ) occurs, we can determine the successive formation constants. In aprotic solvents, the reduction of organic compounds $(\mathrm{Q})$ in the presence of metal ions $\left(\mathrm{M}^{+}\right)$is sometimes used to get the formation constants of ion pairs, $Q^{\bullet-}-M^{+}$(see footnote 11). In some cases, the effect of metal ions on the voltammetric oxidation of organic ligands gives information on me-tal-ligand complexation; thus, the anodic oxidation of cryptands at a rotating gold disk electrode has been used to get the stability of metal cryptates [32].

However, recent interests in polarography and voltammetry of metal complexes in nonaqueous solutions has mainly focused on the so-called organometallic complexes. Many organometallic complexes, which are insoluble in water, are soluble in nonaqueous solvents. In particular, in aprotic solvents, many of the reaction products and intermediates, which are unstable in water and other protic solvents, are stabilized to a considerable extent. Thus, in appropriate aprotic solvents, we can study the elementary process for the reduction and/or oxidation of organometallic complexes. By studying these processes, we can obtain useful information about the redox properties of the complexes, including their electronic properties and the sites of electronic changes. Cyclic voltammetry, which is most useful in such studies, is now popular in the field of coordination chemistry. The following are some examples of the electrode reactions of organometallic complexes.

## Organometallic Complexes for Potential Reference Systems

Some redox couples of organometallic complexes are used as potential references. In particular, the ferricinium ion/ferrocene ( $\mathrm{Fc}^{+} / \mathrm{Fc}$ ) and bis(biphenyl)chromium(I)/ bis(biphenyl)chromium(0) ( $\mathrm{BCr}^{+} / \mathrm{BCr}$ ) couples have been recommended by the IUPAC as the potential reference in each individual solvent (Section 6.1.3) [15]. Furthermore, these couples are often used as solvent-independent potential reference for comparing the potentials in different solvents [25]. The oxidized and reduced forms of each couple have similar structures and large sizes. Moreover, the positive charge in the oxidized form is surrounded by the bulky ligands. Thus, the potentials of these redox couples are expected to be fairly free of the effects of solvents and reactive impurities. However, these couples do have some problems. One problem is that in aqueous solutions, $\mathrm{Fc}^{+}$in water behaves somewhat differently in other solvents [33]; the solubility of $\mathrm{BCr}^{+} \mathrm{BPh}_{4}{ }^{-}$is not enough in aqueous solutions, although it increases somewhat at higher temperatures ( $>45^{\circ} \mathrm{C}$ ) [26]. The other problem is that the potentials of these couples are influenced to some extent by solvent permittivity; this has been discussed in footnote 9 of Chapter 2. The influence of solvent permittivity can be removed by using the average of the potentials of the

![](https://cdn.mathpix.com/cropped/2025_10_16_7c440fa85051e8b62e3ag-243.jpg?height=713&width=772&top_left_y=189&top_left_x=343)
Figure 8.8 Cyclic voltammograms of cobalticinium ion in 1 mM $\left(\eta-\mathrm{C}_{5} \mathrm{H}_{5}\right)_{2} \mathrm{CoPF}_{6}-0.1 \mathrm{M} \mathrm{Bu}_{4} \mathrm{NBF}_{4}-\mathrm{AN}$ [34a]. Recorded using a hanging mercury drop electrode (a) and a glassy carbon electrode (b) at $100 \mathrm{mV} \mathrm{s}^{-1}$ and at $25^{\circ} \mathrm{C}$.

$\mathrm{Cc}^{+} / \mathrm{Cc}^{0}$ and $\mathrm{Cc}^{0} / \mathrm{Cc}^{-}$couples, where Cc denotes cobaltocene, because the effects of solvent permittivity are canceled out between the two couples. In practice, the halfwave potentials for $\mathrm{Cc}^{+} / \mathrm{Cc}^{0}$ and $\mathrm{Cc}^{0} / \mathrm{Cc}^{-}$are measured by cyclic voltammetry (Figure 8.8) and the mean value obtained [34a]. Krishtalik et al. [34b] showed that the Born equation is almost valid for the solvations of $\mathrm{Cc}^{+}$and $\mathrm{Cc}^{-}$if $r=0.37 \mathrm{~nm}$ is used, and the authors proposed to use the formal potential of the $\mathrm{Cc}^{+} / \mathrm{Cc}^{0}$ couple as potential reference, after correcting the effect of solvent permittivity. Except for water, the corrected formal potential of the $\mathrm{Cc}^{+} / \mathrm{Cc}^{0}$ couple is -1.31 V versus $\mathrm{Fc}^{+} / \mathrm{Fc}^{0}$, while the formal potential of the $\mathrm{BCr}^{+} / \mathrm{BCr}^{0}$ couple is -1.13 V versus $\mathrm{Fc}^{+} / \mathrm{Fc}^{0}$ (Table 6.4).

Furthermore, as described in Section 4.1.3, the electrode processes of metallocenes are suitable for studying the role of fast solvation dynamics in the kinetics of electron-transfer reactions. ${ }^{5)}$ Fawcett et al. [35a-c] determined the standard rate constants ( $k_{\mathrm{s}}$ ) for the reductions of $\mathrm{Cc}^{+}$to $\mathrm{Co}^{0}$ and $\mathrm{Cc}^{0}$ to $\mathrm{Cc}^{-1}$ and obtained nearlinear relations between $\log k_{\mathrm{s}}$ and $\log \tau_{\mathrm{L}}$, where $\tau_{\mathrm{L}}$ is the longitudinal relaxation time of solvents (see Table 1.3). The result for the reduction of $\mathrm{Cc}^{+}$to $\mathrm{Cc}^{0}$ is shown in Figure 8.9, line 1; the slope is somewhat smaller than unity. Fawcett et al. [35d] also studied the oxidation of nickelocene by AC voltammetry at a mercury hemispherical ultramicroelectrode $(25 \mu \mathrm{~m})$. They examined the relation between
5) The dynamic solvent effects on the kinetics of electron-transfer processes have been reviewed in detail in Refs [28a, 37] and concisely in Section 3.6 of Ref. [2].

![](https://cdn.mathpix.com/cropped/2025_10_16_7c440fa85051e8b62e3ag-244.jpg?height=596&width=776&top_left_y=193&top_left_x=207)
Figure 8.9 Relationship between the standard rate constants and the longitudinal relaxation times of solvents for the reductions of (1) $\mathrm{Cc}^{+}$to $\mathrm{Cc}^{0}$ and (2) benzophenone to its radical anion, both at an Hg electrode, plotted in logarithmic scales using the data in Refs [35a], [69a]. Circles show Debye solvents and triangles non-Debye solvents.

$\left\{\ln \left[k_{\mathrm{s}} /\left(\Delta G_{\text {os }}^{*}\right)^{1 / 2}\right]+\Delta G_{\text {os }}^{*} / R T\right\}$ and $\ln \tau_{\mathrm{L}}$ (see Eq. (4.11)), by taking the double-layer effect on $k_{\mathrm{s}}$ and the solvent effect on $\Delta G_{\text {os }}^{*}$ (outer-shell activation energy) into account and by making correction for them. Here, $\tau_{\mathrm{L}}$ varied from 0.2 ps for AN to 2.7 ps for PC. The relation was nearly linear with a unit slope, showing that the process was adiabatic. Bard and coworkers [35e] determined $k_{\mathrm{s}}$ for $\mathrm{Fc}^{+} / \mathrm{Fc}^{0}$ system in DMSO by adding sucrose to change the medium viscosity ( $\eta$ ) and observed rough proportionality between $k_{\mathrm{s}}$ and $(1 / \eta)$ as expected from the relation $\eta \propto \tau_{\mathrm{L}} .{ }^{6)}$ It is interesting to compare these results with the results for the reduction of sodium ion to its amalgam, where $\log k_{\mathrm{s}}$ was in linear relation with the solvation energies of $\mathrm{Na}^{+}$(Figure 8.5).

## Organometallic Compounds of Biological Importance

Electrochemical properties of porphyrins and metalloporphyrins in nonaqueous solutions have been studied extensively to elucidate their biological functions. Various books and review articles have appeared on this subject [36]. Metalloporphyrins have three active sites at which electronic changes may occur by electrode reactions. (i) As shown by the cyclic voltammogram in Figure 8.10, a metal-free porphyrin is reduced in two steps, forming its radical anion and dianion, and is also
6) The near-linear relations of $\ln k_{\mathrm{s}}$, $\left\{\ln \left[k_{\mathrm{s}} /\left(\Delta G_{\mathrm{os}}^{*}\right)^{1 / 2}\right]+\Delta G_{\mathrm{os}}^{*} / R T\right\}$ and $\ln \eta$ against $\ln \tau_{\mathrm{L}}$ have also been confirmed for tris (1,10-phenanthroline)ruthenium(II) (Ru (phen) ${ }_{3}{ }^{2+}$ ) [35f].

![](https://cdn.mathpix.com/cropped/2025_10_16_7c440fa85051e8b62e3ag-245.jpg?height=659&width=770&top_left_y=193&top_left_x=345)
Figure 8.10 Cyclic voltammogram of tetraphenylporphyrin (TPPH2) at a platinum electrode in a solution of 2.6 mM $\mathrm{TPPH}_{2}-0.1 \mathrm{M} \mathrm{Bu}_{4} \mathrm{NClO}_{4}-\mathrm{CH}_{2} \mathrm{Cl}_{2}$ [36a].

oxidized in two steps, forming its radical cation and dication. Metalloporphyrins of $\mathrm{Zn}(\mathrm{II})$ and $\mathrm{Mg}(\mathrm{II})$ also give cyclic voltammograms as in Figure 8.10 because $\mathrm{Zn}(\mathrm{II})$ and $\mathrm{Mg}(\mathrm{II})$ are electrochemically inactive. Information on the electronic properties of porphyrins can be obtained from Figure 8.10: for example, the potential difference between the first reduction step and the first oxidation step is 2.22 V and corresponds to the energy difference between the lowest unoccupied molecular orbital (LUMO) and the highest occupied molecular orbital (HOMO) of the porphyrin. (ii) If the metalloporphyrin contains a metal ion that is electroactive, the electronic change can occur also at the central metal. (iii) If the two axial ligands, i.e. the fifth and sixth ligands, are electroactive, electronic change can occur there. For details of electrochemical studies of metalloporphyrins, see Ref. [36].

## Stabilization of Low-Valency Complexes

The ligand of a metal complex and the solvent molecule compete with each other, as Lewis bases, to interact with the central metal ion. At the same time, the metal ion and the solvent molecule compete with each other, as Lewis acids, to interact with the ligand. Thus, the behavior of a metal complex is easily influenced by the Lewis acid-base properties of solvents. In an aprotic solvent, which is of weak acidity, the interaction of the solvent molecules with the coordinating ligands is very weak and a low-valency metal complex tends to be stabilized. For example, as described in Section 4.1.2, tris(bipyridine)iron(II) complex, $\left[\mathrm{Fe}(\mathrm{bpy})_{3}\right]^{2+}$, in aprotic solvents gives three reversible waves, each corresponding to one-electron reduction process, and generates $\left[\mathrm{Fe}(\mathrm{bpy})_{3}\right]^{-}$as the final product (see Eq. (4.8)) [38]. Figure 8.11 shows the three waves obtained by cyclic voltammetry. However, this does not mean that all three electrons are accepted by the central $\mathrm{Fe}(\mathrm{II})$ to form $\mathrm{Fe}(-\mathrm{I})$. From the ESR

![](https://cdn.mathpix.com/cropped/2025_10_16_7c440fa85051e8b62e3ag-246.jpg?height=538&width=727&top_left_y=198&top_left_x=212)
Figure 8.11 Cyclic voltammogram of tris(bipyridine)iron(II) complex at a glassy carbon electrode in $0.05 \mathrm{M} \mathrm{Bu}_{4} \mathrm{NClO}_{4}-\mathrm{AN}$.

signal obtained with the electrogenerated low-valency complexes, it is obvious that the ligand, bpy, is also involved in the reduction processes [38].

## Ligand Relaxation by the Supporting Electrolyte

The ligand of a metal complex and the anion of the supporting electrolyte compete with each other, as Lewis bases, to interact with the central metal ion. At the same time, the metal ion and the cation of the supporting electrolyte compete with each other, as Lewis acids, to interact with the ligand. Therefore, the behavior of a metal complex is easily influenced by the supporting electrolyte; for example, tris(acetylacetonato)iron(III), $\mathrm{Fe}(\mathrm{acac})_{3}$, in AN forms $\mathrm{Fe}(\mathrm{acac})_{3}^{-}$by one-electron reduction. If the supporting electrolyte is $\mathrm{LiClO}_{4}$, however, $\mathrm{Li}^{+}$picks up acac ${ }^{-}$from Fe $(\mathrm{acac})_{3}{ }^{-}$[39].

$$
\mathrm{Fe}(\mathrm{acac})_{3}^{-}+\mathrm{Li}^{+} \rightarrow \mathrm{Fe}(\mathrm{acac})_{2}+\mathrm{Li}(\mathrm{acac})
$$

This so-called ligand relaxation process is detected by the positive shift of the polarographic reduction wave of $\mathrm{Fe}(\mathrm{acac})_{3}$. If the cation of the supporting electrolyte is $\mathrm{R}_{4} \mathrm{~N}^{+}$, which is a very weak Lewis acid, this process does not occur.

### 8.2.3 <br> Polarography and Voltammetry of Anions

The anion that forms either an insoluble mercury salt or a soluble mercury complex gives an anodic mercury dissolution wave in DC polarography. For chloride and hydroxide ions, the reactions of anodic dissolution are given by $2 \mathrm{Hg}+2 \mathrm{Cl}^{-} \rightleftarrows \mathrm{Hg}_{2} \mathrm{Cl}_{2}+2 \mathrm{e}^{-}$and $\mathrm{Hg}+2 \mathrm{OH}^{-} \rightleftarrows \mathrm{HgO}+\mathrm{H}_{2} \mathrm{O}+2 \mathrm{e}^{-}$, respectively. In aprotic solvents, these anodic dissolution waves appear at much more negative potentials than in water. It is because, in aprotic solvents, small anions such as $\mathrm{Cl}^{-}$and $\mathrm{OH}^{-}$are solvated only weakly and are very reactive, causing extremely small solubility products of $\mathrm{Hg}_{2} \mathrm{Cl}_{2}$ and HgO . Figure 8.12 shows the potentials at which the anodic

![](https://cdn.mathpix.com/cropped/2025_10_16_7c440fa85051e8b62e3ag-247.jpg?height=742&width=687&top_left_y=193&top_left_x=345)
