Repository: cunyu-liu/electrolyte_ailab

File: fine-tune/bookData/Electrolytes, Interfaces and Interphases Fundamentals and Applications in Batteries.md (part 19 of 47)
## 1 What Is an Electrolyte?
In fact, $\mathrm{Li}_{2} \mathrm{CO}_{3}$ can be viewed as the fully reduced form of carbonate solvents, while carbonate solvents could be viewed as the stabilized forms of carbonate anion ( $\mathrm{CO}_{3}{ }^{2-}$ ) or carbon dioxide gas ( $\mathrm{CO}_{2}$ ). This is the reason on the molecular level why $\mathrm{CO}_{2}$ is always produced during the operation of modern lithium-ion batteries, not only during the initial stage of interphase formation where a small portion of carbonate solvent molecules participate in the reduction to provide chemical sources, but also when the battery is placed under conditions that deviate from the designed electrochemistry, such as high temperatures, or high voltage induced by overcharging, or even under normal operating conditions for a long time.

Alkylcarbonate is not unique in interphases formed on $\mathrm{Si}^{0}$ surfaces. In fact, it is a universal interphasial component provided that the electrolyte solvents are based on carbonate esters. We will come back to revisit this topic in more detail when discussing interphase chemistry and formation in Chapter 12.

Imide-based lithium salts, LiTFSI and especially LiFSI, are often favored salts for $\mathrm{Si}^{0}$-compliant electrolytes, along with lithium bis(oxalato)borate (LiBOB) and its half-fluorinated version lithium difluo- ro(oxalato)borate (LiDFOB) (Table 10.2).

More exotic co-solvents have also found application in $\mathrm{Si}^{0}$ compliant electrolytes, which include phosphorus-based (e.g. triphenyl phosphate, TPP), silane- or siloxane-based and sulfone-based compounds (e.g. dimethyl methylphosphonate, DMMP), along with other fluorinated or unsaturated versions of carbonate molecules, as
well as room-temperature ionic liquids based on large organic cations such as pyrrolidinium, imidazolium, ammonium and phosphonium and organic anions such as FSI and TFSI. This large library of electrolyte compositions is expected to continue to grow, as the removal of the restrictions imposed by a graphite anode indeed provides a high degree of freedom in forming $\mathrm{Si}^{0}$-compliant electrolytes.

### 10.4.1.2 Lithium Metal

It was mentioned earlier that the two major classes of non-aqueous solvents are esters of organic acids (such as carbonate or carboxylate esters) and ethers. Whereas esters are intrinsically reactive with $\mathrm{Li}^{0}$ [eqn (10.1)], ethers are relatively stable with $\mathrm{Li}^{0}$. For this reason, the early electrolytes capable of producing a Coulombic efficiency higher than $90 \%$ were almost exclusively based on ethereal solvents, such as dimethoxyethane (DME), 1,3-dioxolane and glymes of varying chain lengths (Table 10.1). This trend of favoring ethers continued when lithium metal was revisited as a rechargeable anode material in the early 2010s, although in recent years, thanks to the advances in fundamental understanding, esters can also be applied as electrolyte solvents provided that the interphasial chemistry is tailor designed.

However, even in ether-based electrolytes, there is interphase formation on the surface of $\mathrm{Li}^{0}$, and such a passivation process occurs instantaneously when $\mathrm{Li}^{0}$ is in contact with an electrolyte, because of the low eigenpotential of $\mathrm{Li}^{0}$. For those ether solvents that are almost inert towards $\mathrm{Li}^{0}$, the interphasial chemistry is entirely dictated by the reduction of the lithium salt anion. For this reason, the interphasial chemistry component most commonly encountered on a lithi-um-metal surface is LiF , due to the universal presence of fluorine in the anions of the lithium salts used (Table 10.2).

Although the concept of interphase was transplanted from lithium metal to other anode hosts (such as carbonaceous, silicon or other alloys), there is a conspicuous and unique, but often ignored, character of interphases on lithium-metal surfaces that differs significantly from all other anode hosts.

The eigenpotential of lithium metal is extremely low and beyond the electrochemical stability limits of almost all electrolytes. Therefore, before lithium metal is brought into contact with any electrolyte, it is already covered with a native passivation film, the majority chemical ingredients of which are lithium oxide ( $\mathrm{Li}_{2} \mathrm{O}$ ), lithium hydroxide $(\mathrm{LiOH})$ and lithium carbonate ( $\mathrm{Li}_{2} \mathrm{CO}_{3}$ ). We cannot call this native passivation film an interphase just yet, because it is not thick enough
(<2 nm) to insulate electron tunneling. Upon exposure of lithium to an electrolyte, the electrolyte components, whether solvents or salt anion, would instantaneously and indiscriminately react with both the native passivation film and the underlying $\mathrm{Li}^{0}$, producing an interphase that insulates electron tunneling but conducts $\mathrm{Li}^{+}$. During this process, the original chemical components of the native passivation film that are alkaline in nature would be mostly consumed by the reactions between them and the salt anions of an acidic nature.

In other words, the interphases on lithium metal are formed in a surface chemical process that involves the electrolyte solvents, salt anion, the native passivation components and $\mathrm{Li}^{0}$ itself.

In sharp contrast, the interphases on graphite, silicon or other anode host materials are formed in an electrochemical process, because the eigenpotentials of these host materials are mostly within the electrochemical stability window of most electrolytes and the reduction of electrolyte components does not start until the potential of the anode host is brought down to a point beyond the electrochemical stability limits of the electrolyte. In this case, the reduction occurs in a stepwise rather than indiscriminate manner, making it easier to tailor an interphase chemistry. This is actually the foundation of using electrolyte additives to manipulate interphase chemistry.

Finally, one might wonder whether there is any solvent, organic or inorganic, that is thermodynamically stable with $\mathrm{Li}^{0}$.

In fact, there are indeed some. For example, the non-polar hydrocarbon compounds, either aliphatic or aromatic, are almost non-reactive towards $\mathrm{Li}^{0}$, examples being $n$-hexane, benzene and toluene. However, the non-polar nature of these molecules gives them an extremely weak capability to dissolve any ionophoric or ionogenic compounds, hence they are nearly useless as electrolyte solvents. This fact highlights the dilemma that we face when formulating new electrolyte systems, because one has to consider the numerous requirements that an electrolyte must simultaneously satisfy in an electrochemical device.

In the "lithium renaissance" that started in the 2010s, various approaches have been taken to circumvent the dangerous morphologies of dendritic $\mathrm{Li}^{0}$ and dead $\mathrm{Li}^{0}$, such as a pre-constructed anode host via nanostructure design, separator materials designed to regu- late $\mathrm{Li}^{+}$flux, application of artificial interphases and novel electrolyte concepts. ${ }^{32}$

It had been hoped that the adoption of solid electrolytes based on inorganic materials such as ceramics and glasses could completely resolve the $\mathrm{Li}^{0}$ morphology challenge, but recent findings cast doubt on this simple belief. According to Monroe and Newman, in order for
the growth of lithium dendritic crystals to be physically suppressed, a surface layer with a shear modulus of 6 GPa or higher must be present. ${ }^{33}$ Such high mechanical strength is available from glasses or oxidebased solid electrolytes, but difficult to acquire when sulfide-based electrolytes are used. Even with the harder oxide-based materials such as garnet, the grain boundaries in the polycrystalline matrices always provide an opportunity for both dendritic $\mathrm{Li}^{0}$ and dead $\mathrm{Li}^{0}$ to grow. In fact, numerous studies found that both $\mathrm{Li}^{0}$ morphologies are present in solid electrolytes. In addition to the argument that the dendritic $\mathrm{Li}^{0}$ growth is mainly enabled by the grain boundaries within the polycrystalline solid electrolytes, others attribute the dendritic $\mathrm{Li}^{0}$ growth to the intrinsic electronic conductivity of these ceramic materials at the level of $10^{-7}-10^{-8} \mathrm{~S} \mathrm{~cm}^{-1}$, which is higher than those of liquid electrolytes by at least three orders of magnitude. Such moderate electronic conductivity allows $\mathrm{Li}^{+}$to be reduced in the bulk of the solid electrolytes, producing both dendritic $\mathrm{Li}^{0}$ and dead $\mathrm{Li}^{0}$. While solid electrolytes remain a highly promising option for lithium-metal anodes, their practical application in devices cannot entirely depend on its "solid" nature alone; additional surface treatments might be required, so that the above-mentioned electronic conductivity could be minimized, while creating an intimate interfacing between the solid electrolytes with lithium metal.

The most extensive efforts in developing a rechargeable lithiummetal anode were still focused on tailoring new liquid electrolytes, employing new solvents, new salts, new additives and new liquid structures.

One particular approach deserves to be mentioned here because it attempted to suppress the growth of dendritic $\mathrm{Li}^{0}$ directly via basic electrochemistry.

We mentioned earlier that a major factor responsible for the growth of dendritic $\mathrm{Li}^{0}$ is the uneven distribution of electric field on a rough surface, where any protrusion could serve as the precursor for the budding site of dendrites due to the intensified electric field strength around it (Figure 10.2). Thus, if one can find an inert cation that could resist electrochemical reduction at the potential of $\mathrm{Li}^{0}$ deposition, then such an inert cation could enrich and assemble around these protrusions, forming an electrostatic shield against the approach of $\mathrm{Li}^{+}$, forcing the $\mathrm{Li}^{+}$to deposit somewhere else, and consequently preventing these protrusions from developing into dendrites (Figure 10.13).

But what cation could remain inert at the same potential when $\mathrm{Li}^{+}$started deposition? At first glance at this question, the intuitive

![](https://cdn.mathpix.com/cropped/2025_10_16_c9f804f118ee3f949b1eg-341.jpg?height=561&width=637&top_left_y=225&top_left_x=452)
Figure 10.13 The electrostatic shield formed by an inert cation effectively drives away the approaching $\mathrm{Li}^{+}$ions and forces them to deposit somewhere else, thus preventing the budding protrusions on an electrode from developing into dendrites.

answer would be "none", as we have discussed in previous sections that $\mathrm{Li}^{0}$ is the most electropositive element in the Periodic Table, and its standard reduction potential is the lowest ( -3.04 V vs. SHE, Table 10.3). There should be no cation that could remain inert at the potential of $\mathrm{Li}^{+}$reduction.

However, one must remember that all of the reduction potentials listed in Table 10.3 are the so-called "standard potentials", i.e. these are the values measured under strictly standard conditions, such as 298 $\mathrm{K}\left(25^{\circ} \mathrm{C}\right)$, the activity of all involved species in liquid being 1.0 and the partial pressure of all species involved in the gaseous phase being 1.0 atm .

The actual reduction potential of a species in the electrolyte is governed by the Nernst equation, which was described in Chapters 6 and 9 in various forms [eqn (6.76), (6.98) and (9.22)], but with the same message that such potentials vary with the ratios of the activities or partial pressures of the species involved. From these equations, we can derive one variation for a cationic species $\mathrm{M}^{+}$(oxidized form) that experiences reduction to become elemental $\mathbf{M}^{0}$ (reduced form) by assuming that the activity of $\mathbf{M}^{0}\left(\alpha_{\text {red }}\right)$ is simply 1.0 :

$$
E_{\mathrm{red}}=E_{\mathrm{red}}^{\varphi}-\frac{R T}{z F} \ln \frac{\alpha_{\mathrm{red}}}{\alpha_{\mathrm{ox}}}=E_{\mathrm{red}}^{\varphi}-\frac{0.05916 \mathrm{~V}}{z} \log _{10} \frac{1}{\alpha_{\mathrm{ox}}}
$$

where $R, T, \alpha, F$ and $z$ are the universal gas constant, absolute temperature, chemical activity for related species, Faraday constant and the valence number of the species involved, respectively.

Therefore, it is possible to find a few elements with reduction potentials that are in close proximity to that of $\mathrm{Li}^{0}$, and to manipulate their actual reduction potentials by adjusting their activities $\alpha_{\mathrm{ox}}$ so that they could be inert against reduction at $\mathrm{Li}^{0}$. There are only a few elements that meet this requirement, and cesium (Cs) and rubidium (Rb) are among them (Table 10.3). Indeed, when their concentration (and activity) in an electrolyte is lower than 0.1 M , their reduction potentials would cross that of $\mathrm{Li}^{+}$and they become inert against reduction at the potential where $\mathrm{Li}^{+}$deposition starts (Table 10.4).

Thus, using $\mathrm{Cs}^{+}$and $\mathrm{Rb}^{+}$at additive levels could create the so-called "electrostatic shield" and prevent continuous $\mathrm{Li}^{+}$deposition at those budding sites into dendrites, and $\mathrm{Li}^{+}$would be forced to adjacent regions and be deposited thereon. The net consequence is the overall "leveling" of the metallic lithium surface.

Such a strategy was confirmed experimentally. ${ }^{34}$ Not only was the dendrite formation suppressed in the presence of a $\mathrm{Cs}^{+}$salt at different concentrations, but also the already formed dendrites gradually disappeared in the presence of the additive. However, it should be cautioned that the safety margins created in reduction potentials by concentration (or activity) difference are rather fragile, and accidental deviation from these quasi-equilibrium values, induced by a high charging current or local polarization, would result in consumption of these additive cations and loss of the protective mechanism.

Of course, such a strategy also only works when the $\mathrm{Li}^{+}$concentration is far from that of the inert cation. Fortunately, this requirement is often readily met because, as the major working ion in the cell chemistry, $\mathrm{Li}^{+}$has a concentration that is almost always in the neighborhood of 1.0 M , and in super-concentrated electrolytes its concentration could be much higher.

Table 10.4 The actual reduction potentials ( $E^{\circ} / \mathrm{V}$ vs. SHE) of $\mathrm{Rb}^{+}$and $\mathrm{Cs}^{+}$ compared with that of $\mathrm{Li}^{+}$at low concentrations.
| Cation | Concentration/M |  |  |  |  |
| :--- | :--- | :--- | :--- | :--- | :--- |
|  | 1.0 | 0.001 | 0.01 | 0.05 | 0.1 |
| $\mathrm{Li}^{+}$ | -3.040 |  |  |  |  |
| $\mathrm{Rb}^{+}$ | -2.981 | -3.157 | -3.098 | -3.057 | -3.039 |
| $\mathrm{Cs}^{+}$ | -3.026 | -3.203 | -3.144 | -3.103 | -3.085 |


Most of the efforts attempting to make lithium-metal electrodes safely reversible resorted to innovations in the electrolytes and interphases.

Thanks to the in-depth understanding of interphasial chemistries that have been driven by and benefited from the commercial success of lithium-ion batteries since the 1990s, and assisted by advanced characterization and powerful computation techniques, the interphasial chemistries can be manipulated in a qualitative manner. It should be emphasized that we still do not have precise knowledge about how each electrolyte component participates in the interphase formation, or how each identified interphasial component functions; however, that does not prevent us from addressing this challenge via a trial-and-error and semi-empirical approach.

Among the numerous interphasial components identified so far, flu-orine-rich species, such as LiF and fluorocarbons, have generally been considered as more effective ingredients in suppressing dendritic $\mathrm{Li}^{0}$ and dead $\mathrm{Li}^{0}$, while maintaining the Coulombic efficiency at a level above $99 \%$. This does not mean, however, that simply increasing the fluorine content would accomplish these aims. It seems that how these fluorine species exist and are distributed across the interphases are as important as their content. The semiempirical rule obtained from recent efforts shows that the fluorine has to be pre-stored in either the solvent molecular structure or salt anion structure in some way, which, upon electrochemical decomposition, will be released to become part of the interphases. For this purpose, numerous fluorinated solvent molecules have been designed and tested, including not only fluorinated esters but also ethers, which were known to be more stable with $\mathrm{Li}^{0}$ but less stable against an oxidative environment on the cathode.

On the other hand, the salt anions are already highly fluorinated, as exemplified by $\mathrm{PF}_{6}{ }^{-}$, TFSI and FSI. A simple approach is to increase the salt concentration, so that the opportunity for the fluorine from those anions to become part of the interphase would correspondingly increase. This is part of the basis of the so-called "super-concentrated electrolytes" that prevailed after the 2010s.

One particular non-fluorinated salt anion, nitrate ( $\mathrm{LiNO}_{3}$ ), deserves to be mentioned here, owing to its successful and extensive use as an interphase additive in lithium-sulfur chemistries. It was believed that dense and compact layers of interphases consisting of $\mathrm{LiN}_{x} \mathrm{O}_{y}$ and lithium nitride $\left(\mathrm{Li}_{3} \mathrm{~N}\right)$ are formed due to the reduction of $\mathrm{NO}_{3}{ }^{-}$by $\mathrm{Li}^{0}$. To exploit further the advantage of a nitride-rich interphase, researchers even proposed the use of lithium azide ( $\mathrm{LiN}_{3}$ ) as an electrolyte
additive, which indeed results in better interphases containing higher amounts of $\mathrm{Li}_{3} \mathrm{~N}$. However, one must caution against the excessive use of these nitrogen-based salts and additives in electrolytes when considering safety aspects. After all, the combination of sulfur, nitrate and carbon (the omnipresent electrode ingredient) is reminiscent of the familiar formula of black gunpowder, let alone the fact that azide itself has a strong chemical tendency to release nitrogen gas.

### 10.4.1.3 Sodium and Potassium Metals

Inspired by the success of lithium-ion batteries and driven by the limited lithium reserves in the Earth's crust, sodium ( Na ) and potassium $(\mathrm{K})$, as the closest analogs of lithium in the Periodic Table, have been attracting interest as potential replacements in battery chemistries. ${ }^{35}$ Like lithium metal, both sodium and potassium are extremely reactive (Table 10.3), which renders them naturally advantageous in terms of cell voltage and energy density when coupled with given cathode materials, but at the same time also raises concerns over safety, reversibility and dangerous morphologies of dendritic and dead $\mathrm{Na}^{0}$ / $\mathrm{K}^{0}$. Of these two metals, sodium has been more favored because of its higher abundance in both the Earth's crust and oceans, and also the associated higher specific capacity.

Research on sodium- and potassium-based batteries has followed similar lines to that on lithium-metal and lithium-ion batteries. This is reflected not only in the similar non-aqueous solvents adopted to dissolve sodium and potassium salts, but also in the practice of seeking a carbonaceous host to accommodate $\mathrm{Na}^{+}$or $\mathrm{K}^{+}$so that the corresponding metal anodes are circumvented.

The initial hope of intercalating $\mathrm{Na}^{+}$into graphite was not realized because the binary graphite intercalation compound $\mathrm{NaC}_{x}$ is thermodynamically unstable unless the $\mathrm{Na}^{+}$is in an extremely diluted state, such as $x=48-80$, corresponding to insignificant capacities in the range $27-46 \mathrm{mAh} \mathrm{g}^{-1}$. Such values are impractical compared with the binary graphite intercalation compound of graphite and $\mathrm{Li}^{+}$, whose fully lithiated state $\mathrm{LiC}_{6}$ corresponds to $372 \mathrm{mAh} \mathrm{g}^{-1}$. As a consequence, researchers were forced to look at non-graphitic carbonaceous materials such as hard carbon, which can accommodate $\mathrm{Na}^{+}$ to a capacity of $\sim 330 \mathrm{mAh} \mathrm{g}^{-1}$. This value may appear to be close to that delivered by $\mathrm{Li}^{+}$intercalation in graphite, but in reality the energy delivered by an actual sodium-ion battery is much lower, for two reasons. (1) The calculation of such a capacity is based on the neat weight of the host (i.e. carbon host), and the mass of the guest ion ( $\mathrm{Li}^{+}$or $\mathrm{K}^{+}$)
is not counted (see related discussions in Section 9.1.3.6). However, in real-life batteries all materials have to be counted, and the much heavier $\mathrm{Na}^{+}$(atomic weight $22.98 \mathrm{~g} \mathrm{~mol}^{-1}$ for $\mathrm{Na}^{+}$vs. $6.95 \mathrm{~g} \mathrm{~mol}^{-1}$ for $\mathrm{Li}^{+}$) would undoubtedly further reduce the actual capacity and energy of the device. (2) The sodiation voltage profile of hard carbon is not only high but also steep, similar to the lithiation profile of petroleum coke but distinctly different from the flat plateau of graphite lithiation, as shown in Figure 10.5. There is a corresponding loss of energy in such steep voltage profiles as the energy is represented by the area enclosed by the voltage profiles of the anode and cathode. The combination of these factors renders a sodium-ion battery a much less ener-gy-dense device than a lithium-ion battery, and their future markets seems to be mostly confined to applications where energy density is not as important as cost, such as in stationary grid energy storage rather than in portable electronics or vehicle electrification.

The typical electrolytes used in sodium-metal and sodium-ion batteries are very similar to those used in corresponding lithium-metal and lithium-ion cells, i.e. $\mathrm{NaPF}_{6}$, NaTFSI or NaFSI dissolved in carbonate solvents. Since hard carbon has a disordered structure, the restriction on PC-rich electrolyte formulations is lifted, and PC could be used as a major solvent for sodium electrolytes. SEI would still be expected to form considering the low sodiation potential ( -2.7 V vs. SHE) at the hard carbon anode, which will be discussed in Chapter 12.

Most cathode intercalation hosts for $\mathrm{Na}^{+}$chemistry, based on variants of either transition metal oxides or phosphates, operate below 4.5 V , hence the requirement for anodic stability was not particularly challenging in comparison with lithium-ion battery cathode materials.

Ether-based electrolytes such as DME were also explored for sodium-metal and sodium-ion batteries, where higher ion conductivities were achieved at the expense of electrochemical stability. On the other hand, the optimized systems often consisted of mixtures of carbonates similar to the electrolytes used for lithium-ion batteries, but with much lower linear carbonate ratios, mainly because sodium salts are much less soluble than their lithium counterparts, and usually require the use of polar solvents with dielectric constants above 10.

Of particular interest is the finding that, as in similar studies con- ducted on $\mathrm{Li}^{+}$electrolytes, $\mathrm{Na}^{+}$also favors EC in its solvation sheath over acyclic carbonate (DMC or EMC), as evidenced by Raman spectra and also electro-spray ionization mass spectra (ESI-MS) results, and this preferential solvation of $\mathrm{Na}^{+}$by EC would be directly linked to the interphasial chemistry on hard carbon, as discussed in Chapter 12.

In addition to non-aqueous electrolytes based on carbonates, polymer gel and ionic liquid electrolytes were also evaluated for sodium-ion batteries. However, as for lithium-ion batteries, most of these systems remain experimental curiosities rather than practical electrolyte systems, because more issues were introduced that need to be resolved, such as insufficiently high ion conductivity, interfacial contacts with electrode surfaces and electrochemical stabilities.

The safety aspects of sodium-ion chemistry were investigated using accelerating rate calorimetry (ARC), in which the reactivity of fully sodiated hard carbon $\mathrm{Na}_{x} \mathrm{C}_{6}$ was compared with that of its lithiated counterpart $\mathrm{Li}_{x} \mathrm{C}_{6}$. A rather surprising result was obtained: an $\mathrm{NaPF}_{6}$ based electrolyte showed higher reactivity towards $\mathrm{Na}_{x} \mathrm{C}_{6}$ than an $\mathrm{LiPF}_{6}$-based electrolyte towards $\mathrm{Li}_{x} \mathrm{C}_{6}$, hence making sodium-ion batteries less safe than lithium-ion batteries despite the higher energy of the latter. This paradox arises from the more effective passivation imposed by the unstable $\mathrm{LiPF}_{6}$ on the charged anode. Here, the kinetics once again outperforms the thermodynamics.

Between cyclic and linear carbonates, $\mathrm{Na}_{x} \mathrm{C}_{6}$ was found to react more readily with the former, and XRD analyses identified the formation of semicarbonates, probably via similar reaction mechanisms known for $\mathrm{Li}^{+}$electrolytes. The preferential solvation of $\mathrm{Na}^{+}$by EC also seemed to affect the reactivity between $\mathrm{Na}_{x} \mathrm{C}_{6}$ and the electrolyte, as the activation of the polar solvent molecules by the Coulombic force of the cation has been accepted as a key factor dictating the reactivity of the solvent molecule. Since EC would be preferentially "recruited" by $\mathrm{Na}^{+}$when a sodium salt was present, leaving mostly acyclic carbonate molecules such as DMC or DEC in the bulk, the reaction between $\mathrm{Na}_{x} \mathrm{C}_{6}$ and cyclic carbonate would also be encouraged owing to the higher effective concentration of the latter at the interfaces with the carbonaceous anode.

Potassium can intercalate into the graphitic structure and form binary graphite intercalation compounds at relatively high concentration. The fully potassiated state $\mathrm{KC}_{8}$ corresponds to a theoretical capacity of $279 \mathrm{mAh} \mathrm{g}^{-1}$, again a value that does not count the mass of the even heavier potassium ( $39.09 \mathrm{~g} \mathrm{~mol}^{-1}$ ). The actual capacity achieved approaches this value ( $\sim 273 \mathrm{mAh} \mathrm{g}^{-1}$ ) when mixed carbonate electrolytes are used, but reversibility is generally inferior compared with not only lithium-ion but also sodium-ion batteries. Both carbonate ester and ether electrolytes have been used for potassi-um-metal and potassium-ion batteries. The potassium salts are more soluble than sodium salts, hence the choice of solvents shows better
flexibility. The enthusiasm for potassium-based batteries is moderate, apparently because of their moderate energy output, greater challenges and higher cost compared with sodium-based batteries.

### 10.4.1.4 Multivalent Cation Chemistries

While lithium has one of the highest specific capacities ( 3856 mAh $\mathrm{g}^{-1}$ ) among all the elements in the Periodic Table, the highest specific capacity is shown by beryllium, because the beryllium cation ( $\mathrm{Be}^{2+}$ ) is divalent cation, the divalent nature of which compensates its higher atomic mass (Section 9.1.3.5):

$$
\begin{aligned}
C_{\mathrm{Be}}^{\mathrm{s}} & =\frac{0.2778 z_{\mathrm{Be}} F}{M_{\mathrm{Be}}}=\frac{0.2778 \times 96 \mid 485 \times 2 \mathrm{mAh} \mathrm{~mol}^{-1}}{9.0122 \mathrm{~g} \mathrm{~mol}^{-1}}=\frac{53 \mid 602.962 \mathrm{mAh} \mathrm{~mol}^{-1}}{9.0122 \mathrm{~g} \mathrm{~mol}^{-1}} \\
& =5948 \mathrm{mAh} \mathrm{~g}^{-1}
\end{aligned}
$$

Of course, we cannot use Be as a battery electrode material, because of its low abundance (even lower than lithium) and its high toxicity; however, this fact reveals that there is a certain advantage in multiple cation chemistries, especially when their abundance in the Earth's -crust is high. Therefore, calcium, magnesium, zinc and even aluminum have been actively considered as viable working ions beyond lithiumion battery concepts, because their high valence at least partially offsets their heavier mass: ${ }^{36}$

$$
\begin{gathered}
C_{\mathrm{Mg}}^{\mathrm{s}}=\frac{0.2778 z_{\mathrm{Mg}} F}{M_{\mathrm{Mg}}}=\frac{53602.962 \mathrm{mAh} \mathrm{~mol}^{-1}}{24.30 \mathrm{~g} \mathrm{~mol}^{-1}}=2205.88 \mathrm{mAh} \mathrm{~g}^{-1} \\
C_{\mathrm{Ca}}^{\mathrm{s}}=\frac{0.2778 z_{\mathrm{Ca}} F}{M_{\mathrm{Ca}}}=\frac{53602.962 \mathrm{mAh} \mathrm{~mol}^{-1}}{40.08 \mathrm{~g} \mathrm{~mol}^{-1}}=1337.39 \mathrm{mAh} \mathrm{~g}^{-1} \\
C_{\mathrm{Zn}}^{\mathrm{s}}=\frac{0.2778 z_{\mathrm{Zn}} F}{M_{\mathrm{Zn}}}=\frac{53602.962 \mathrm{mAh} \mathrm{~mol}^{-1}}{65.38 \mathrm{~g} \mathrm{~mol}^{-1}}=820 \mathrm{mAh} \mathrm{~g}^{-1} \\
C_{\mathrm{Al}}^{\mathrm{s}}=\frac{0.2778 z_{\mathrm{Al}} F}{M_{\mathrm{Al}}}=\frac{80404.444 \mathrm{mAh} \mathrm{~mol}^{-1}}{26.98 \mathrm{~mol}^{-1}}=2980 \mathrm{mAh} \mathrm{~g}^{-1}
\end{gathered}
$$

With these promises comes the challenge of moving these multivalent cations.

In the preceding chapters, $\mathrm{Li}^{+}$has been described as a point charge with a strong Coulombic force field, which recruits solvent molecules around itself, strongly binds them and forms a solvation sheath that results in relatively slow $\mathrm{Li}^{+}$movement compared with anions.

In comparison, these multivalent cations, after losing electrons in their valence shells, would have ionic radii that are comparable to or even smaller than that of $\mathrm{Li}^{+}$(Table 10.5). With the multiple formal charge ( $2 \times$ or $3 \times$ ) that they carry, the Coulombic field emitted from them is naturally much stronger, and the solvent molecules in their solvation sheaths are much more tightly trapped.

Such strong interactions between multivalent cations and their environments makes it extremely difficult for them to move, not only through the bulk electrolytes but even more so across the interphases and through the solid electrode lattices. In fact, it was believed for a very long time that there should be no interphase present on the surface of electrodes for these multivalent cations, otherwise the interphase will immediately prohibit the migration of the corresponding multivalent cations and terminate the operation of cell chemistry.

The "interphase-free" belief has been the central concept dictating the design and development of most Mg and Ca electrolytes, because the reduction potentials of these two cations are rather low (Table 10.5), where most electrolytes, especially those based on esters, tend to experience reduction and subsequently form interphases on these metals. Requiring the electrolytes to remain inert at these potentials places an extremely harsh restriction on the choice of electrolyte solvents and also salt anions. Eventually, the only electrolytes that can pass this rigorous selection criterion are those that can intrinsically resist reduction, such as salts with anions based on Grignard reagents or borohydrides and solvents that are essentially ethers.

The bonds between $\mathrm{Mg}^{2+}$ or $\mathrm{Ca}^{2+}$ and these organometallic anions are actually more covalent rather than ionic by nature, and the

Table 10.5 Ionic radii and reduction potentials of $\mathrm{Li}^{+}$and selected multivalent cations.
|  | Cation |  |  |  |  |  |
| :--- | :--- | :--- | :--- | :--- | :--- | :--- |
| Parameter | $\mathrm{Li}^{+}$ | $\mathrm{Be}^{2+}$ | $\mathrm{Mg}^{2+}$ | $\mathrm{Ca}^{2+}$ | $\mathrm{Zn}^{2+}$ | $\mathrm{Al}^{3+}$ |
| Ionic radius/pm $\left(10^{-12} \mathrm{~m}\right)$ | 90 | 59 | 86 | 114 | 88 | 67.5 |
| Reduction potential/V vs. SHE | -3.04 | -1.85 | -2.371 | -2.866 | -0.763 | -1.66 |


![](https://cdn.mathpix.com/cropped/2025_10_16_c9f804f118ee3f949b1eg-349.jpg?height=356&width=1179&top_left_y=225&top_left_x=180)
Figure 10.14 Selected conductive species identified in various Mg electrolytes.

conducting species in these electrolytes are often complex clusters consisting of dimeric or polymeric cations with halide bridges (Figure 10.14), hence the freedom of $\mathrm{Mg}^{2+}$ and $\mathrm{Ca}^{2+}$ was significantly restricted, as reflected in the sluggish kinetics of $\mathrm{Mg}^{2+}$ and $\mathrm{Ca}^{2+}$ deposition and usually low ion conductivities of these Grignard-like electrolytes.

More importantly, although these electrolytes indeed remain stable at low potentials with $\mathrm{Mg}^{0}$ and $\mathrm{Ca}^{0}$, and successfully allow reversible deposition/stripping of Mg and Ca at high Coulombic efficiencies, they face a dilemma, because their reductive nature also implies a readiness to experience oxidation, i.e. their resistance against oxidative decomposition is weak. In fact, neither these organometallic anions nor ethers could withstand the oxidation at potentials above 3 V . This anodic instability imposes a limit on the upper voltage for the possible cathode materials under development for the multivalent cation chemistries, and hence restricts the realization of their potentially high energy density promised by the multivalency.

As a possible solution to such a dilemma, a few recent findings reversed the previous belief that multivalent ions cannot transport across interphases. Instead, both $\mathrm{Mg}^{2+}$ and $\mathrm{Zn}^{2+}$ were found to conduct through certain interphases formed on $\mathrm{Mg}^{0}$ and $\mathrm{Zn}^{0}$ surfaces. In some cases, the interphases must be preformed with these multivalent cations embedded inside, so that a conducting channel could be maintained; in others, the interphases can be directly formed from the decomposition of electrolytes. These interphases will be discussed in more detail in Chapter 16.

Nevertheless, the possibility of an interphase conducting multivalent ions implies that it is possible to lift the strict "interphase-free" requirement, which would allow ester-based electrolytes to be used in these multivalent cation chemistries. Such decoupling of the need
for interfacial stability from the bulk composition is exactly what lithium-ion batteries are constructed upon. It opens up the scope for developing high-voltage ( 4 V class) cathode materials with diverse structures, and might become a main direction in the future to seek new multivalent ion electrolytes.

### 10.4.2 Cathode

As discussed in Section 9.1.3.5, the specific capacity of a battery is determined by the specific capacities of individual electrodes via eqn (9.80):

$$
C_{\text {cell }}^{\mathrm{s}}=\frac{C_{\mathrm{A}}^{\mathrm{s}} C_{\mathrm{C}}^{\mathrm{s}}}{C_{\mathrm{A}}^{\mathrm{s}}+C_{\mathrm{C}}^{\mathrm{s}}}
$$

which dictates that the electrode of lower specific capacity constitutes a bottleneck to the whole cell specific capacity. For a lithium-ion battery, this bottleneck is apparently on the cathode side, as shown graphically in Figure 9.6, because the maximum specific capacity provided by various transition metal oxides is still around $200 \mathrm{mAh} \mathrm{g}^{-1}$, while the specific capacity actually realized on a graphitic anode is already above 300 $\mathrm{mAh} \mathrm{g}^{-1}$. The adoption of lithium metal would further push the anode specific capacity up to $3856 \mathrm{mAh} \mathrm{g}^{-1}$, leaving the improvements in the whole cell capacity more constrained by the cathode side.

It was because of this asymmetry of capacity that most resources in battery research nowadays are allocated to the cathode side, because the incentives to find a better cathode are of greater urgency.

From the perspective of electrochemical redox potential, one ideal conversion reaction cathode material is fluorine ( $\mathrm{F}_{2}$ ), which promises a high specific capacity that outperforms the majority of elements in the Periodic Table:
![](https://cdn.mathpix.com/cropped/2025_10_16_c9f804f118ee3f949b1eg-350.jpg?height=95&width=363&top_left_y=1667&top_left_x=589)

$$
C_{\mathrm{F}}^{\mathrm{s}}=\frac{0.2778 z_{\mathrm{F} 2} F}{M_{\mathrm{F} 2}}=\frac{53 \mid 602.962 \mathrm{mAh} \mathrm{~mol}^{-1}}{37.98 \mathrm{~g} \mathrm{~mol}^{-1}}=1411.32 \mathrm{mAh} \mathrm{~g}^{-1}
$$

Such a high specific capacity, in combination with its high redox potential ( $\sim 5.91 \mathrm{~V}$ vs. Li or 2.87 V vs. SHE), makes it the ultimate cathode. When combined with the ultimate anode, lithium metal, one could
build a 6 V super-battery, with the cell chemistry, whole cell specific capacity and energy density given by
![](https://cdn.mathpix.com/cropped/2025_10_16_c9f804f118ee3f949b1eg-351.jpg?height=179&width=440&top_left_y=373&top_left_x=526)

$$
C_{\text {cell }}^{\mathrm{s}}=\frac{C_{\mathrm{A}}^{\mathrm{s}} C_{\mathrm{C}}^{\mathrm{s}}}{C_{\mathrm{A}}^{\mathrm{s}}+C_{\mathrm{C}}^{\mathrm{s}}}=\frac{3856 \times 1411}{3856+1411}=1033 \mathrm{mAh} \mathrm{~g}^{-1}
$$

$$
E_{\text {cell }}^{\mathrm{s}}=C_{\text {cell }}^{\mathrm{s}} \times \Delta V=1033 \times 5.91 \mathrm{~mW} \mathrm{~h} \mathrm{~g}^{-1}=6105 \mathrm{~W} \mathrm{~h} \mathrm{~kg}^{-1}
$$

However, such a powerful battery chemistry can only exist on paper.
The extreme reactivity and danger of $\mathrm{F}_{2}$ (much greater than those associated with lithium metal), together with its gaseous nature, make it an especially unlikely cathode material. More realistic cathode materials from the Periodic Table, therefore, are those based on the redox reactions of either oxygen or sulfur.

### 10.4.2.1 Oxygen

Oxygen ( $\mathrm{O}_{2}$ ) is also gaseous, but chemically it is much less aggressive than $\mathrm{F}_{2}$. More importantly, it is available from the ambient air. The latter advantage makes it possible to extract cathode active material directly from the ambient air with an open-cell design, although under most circumstances $\mathrm{O}_{2}$ is still supplied in neat form in an enclosed cell structure, because impurities from the ambient air, $\mathrm{CO}_{2}$ in particular, often render the cell chemistries irreversible. Distinctions can often, but not always, be made whether to call the battery a "lithium/oxygen battery" or a "lithium/air battery".

Chemically, an oxygen cathode would be identical with the cathode in a fuel cell as described in Section 9.1.1 (Figure 9.1), with the exception that the oxygen in a fuel cell does not require recharging, because the fuel cell is a conversion device, not a storage device. To keep the oxygen cathode reversible upon recharging is the main challenge faced by a lithium/oxygen or lithium/air battery. ${ }^{37}$ More often than not a compromise has to be made in terms of energy and capacity for reversibility.
$\mathrm{O}_{2}$ as a cathode material could experience either a two-electron (2e) reduction as described by eqn (9.68), forming peroxide ( $\mathrm{O}_{2}{ }^{2-}$ ):

$$
\mathrm{O}_{2}+2 \mathrm{e}^{-} \rightarrow \mathrm{O}_{2}^{2-}
$$

with $z_{\mathrm{O}_{2}}=2$, and a corresponding specific capacity of

$$
C_{\mathrm{O}}^{\mathrm{s}}=\frac{0.2778 z_{\mathrm{O}_{2}} F}{M_{\mathrm{O}_{2}}}=\frac{53602.962 \mathrm{mAh} \mathrm{~mol}^{-1}}{31.998 \mathrm{~g} \mathrm{~mol}^{-1}}=1675.19 \mathrm{mAh} \mathrm{~g}^{-1}
$$

or a four-electron reduction, forming the more completely reduced form, oxide $\left(\mathrm{O}^{2-}\right)$ :

$$
\mathrm{O}_{2}+4 \mathrm{e}^{-} \rightarrow 2 \mathrm{O}^{2-}
$$

with $z_{\mathrm{O}_{2}}=4$ and a corresponding specific capacity of

$$
C_{\mathrm{O}}^{\mathrm{s}}=\frac{0.2778 z_{\mathrm{O}_{2}} F}{M_{\mathrm{O}_{2}}}=\frac{107205.93 \mathrm{mAh} \mathrm{~mol}^{-1}}{31.998 \mathrm{~g} \mathrm{~mol}^{-1}}=3350.334 \mathrm{mAh} \mathrm{~g}^{-1}
$$
