Repository: cunyu-liu/electrolyte_ailab

File: fine-tune/bookData/Electrochemistry in Nonaqueous Solutions.md (part 20 of 31)
## Part One
Figure 8.12 The potentials at which the anodic mercury dissolution due to $\mathrm{OH}^{-}$starts to occur in $\mathrm{H}_{2} \mathrm{O}-\mathrm{AN}$ and $\mathrm{H}_{2} \mathrm{O}$-DMSO mixtures. Solution: $0.28 \mathrm{mM} \mathrm{Et}_{4} \mathrm{NOH}+0.1 \mathrm{M} \mathrm{Et}_{4} \mathrm{NClO}_{4}$ [40].

dissolution wave due to $\mathrm{OH}^{-}$starts to appear in $\mathrm{H}_{2} \mathrm{O}-\mathrm{AN}$ and $\mathrm{H}_{2} \mathrm{O}-\mathrm{DMSO}$ mixed solvents [40]. The large negative shifts in water-poor regions show that $\mathrm{OH}^{-}$becomes very reactive with the increase in the aprotic nature of the mixed solvents. $\mathrm{OH}^{-}$in aprotic solvents is so reactive that, interestingly, it can work even as a reducing agent, donating an electron to an electron acceptor by $\mathrm{OH}^{-} \rightarrow \mathrm{OH}^{\bullet}+\mathrm{e}^{-}[41]$.

The oxidation processes of various anions, including halide ions, have been studied by voltammetry at solid electrodes [42a, b]. For example, at a platinum electrode, iodide ion ( $\mathrm{I}^{-}$) in various organic solvents is oxidized in two steps, i.e. $3 \mathrm{I}^{-} \rightarrow \mathrm{I}_{3}^{-}+2 \mathrm{e}^{-}$and $2 \mathrm{I}_{3}^{-} \rightarrow 3 \mathrm{I}_{2}+2 \mathrm{e}^{-}$. From the difference in the standard potentials of the two steps, the dissociation constants of $I_{3}^{-}, \mathrm{p} \beta=-\log \left(\left[I_{2}\right]\left[I^{-}\right] /\left[I_{3}^{-}\right]\right)$, have been determined as in Table 8.4. In aqueous solutions, $\mathrm{p} \beta$ is $\sim 3$ and $\mathrm{I}_{3}^{-}$is not stable enough to use this

Table 8.4 Standard potentials of $\mathrm{I}^{-} / \mathrm{I}_{3}^{-}$and $\mathrm{I}_{3}^{-} / \mathrm{I}_{2}$ couples and dissociation constants of $\mathrm{I}_{3}{ }^{-}$[42c].
| Solvent | NM | PC | TMS | DMF | AN | DMSO | MeOH |
| :--- | :--- | :--- | :--- | :--- | :--- | :--- | :--- |
| $E^{0}\left(\mathrm{I}_{2} / \mathrm{I}_{3}{ }^{-}\right)$ | $+0.36_{5}$ | +0.39 | +0.35 | +0.245 | +0.16 | +0.16 | +0.24 |
| $E^{0}\left(\mathrm{I}_{3}{ }^{-} / \mathrm{I}^{-}\right)$ | $-0.27_{5}$ | -0.28 | -0.31 | -0.39 | -0.315 | -0.32 | -0.13 |
| $\mathrm{p} \beta$ | 7.4 | 7.6 | 7.5 | 7.2 | 7.3 | 5.4 | 4.2 |


The potentials are V versus $\mathrm{Fc} / \mathrm{Fc}^{+}$. Nürnberg, H.W. (ed.) (1974) Electroanalytical Chemistry, John Wiley \& Sons, Inc., New York,, p. 386.
method. The electrode oxidation of $\mathrm{CN}^{-}$has been studied in several solvents using ESR spectroscopy [42c]. From the ultimate formation of relatively stable tricyanomethylenimine radical anion, the following steps have been considered:

$$
2 \mathrm{CN}^{-} \xrightarrow{-2 \mathrm{e}^{-}} 2 \mathrm{CN} \bullet \longrightarrow(\mathrm{CN})_{2} \xrightarrow{\mathrm{CN}^{-}}(\mathrm{NC})_{2} \mathrm{C}=\mathrm{N}^{-} \xrightarrow{-\mathrm{e}^{-}, \mathrm{CN}^{-}}(\mathrm{NC})_{2} \mathrm{C}=\cdots \mathrm{N}-\mathrm{CN}^{\bullet-}
$$

### 8.2.4 <br> Electrode Reactions of Dissolved Oxygen, Dissolved Hydrogen, Carbon Dioxide and Solvated Electrons

## Dissolved Oxygen

The solubility of oxygen at 1 atm and $25^{\circ} \mathrm{C}$ has been determined to be 1.0 mM in water, 2.1 mM in DMSO, 4.8 mM in DMF, 8.1 mM in AN, $\sim 10 \mathrm{mM}$ in hydrocarbons and $\sim 25 \mathrm{mM}$ in fluorocarbons [43a]. In aqueous solutions, the first reduction step of the dissolved oxygen is either two-electron or four-electron process, depending on the catalytic activity of the electrode material and on the solution composition.

$$
\begin{array}{ll}
\text { 2-electron process : } & \mathrm{O}_{2}+2 \mathrm{H}^{+}+2 \mathrm{e}^{-} \rightarrow \mathrm{H}_{2} \mathrm{O}_{2} \\
& \left(\mathrm{O}_{2}+2 \mathrm{e}^{-} \rightleftarrows \mathrm{O}_{2}{ }^{2-} \text { in strongly alkaline solutions }\right) \\
\text { 4-electron process : } & \mathrm{O}_{2}+4 \mathrm{H}^{+}+4 \mathrm{e}^{-} \rightarrow 2 \mathrm{H}_{2} \mathrm{O}
\end{array}
$$

In aprotic solvents, however, the first step is one-electron process to produce a superoxide ion $\mathrm{O}_{2}^{\bullet-}$ [44].

$$
\mathrm{O}_{2}+\mathrm{e}^{-} \rightleftarrows \mathrm{O}_{2}^{\bullet}-
$$

If a tetraalkylammonium salt is used as supporting electrolyte, this process is either reversible or quasireversible and occurs at around -0.8 V versus aq. SCE in various aprotic solvents and with various electrode materials ( $\mathrm{Hg}, \mathrm{Pt}, \mathrm{GC}$ ). The formation of $\mathrm{O}_{2}^{-}$at room temperature has been confirmed by ESR spectroscopy, directly in pyridine and with the aid of spin-trapping using 5,5-dimethyl-1-pyrroline-N-oxide in DMSO [45]. If a Brønsted acid is added to the solution, the first step is converted to a two-electron process: $\mathrm{O}_{2}^{-}$produced in the first step is protonated to form $\mathrm{O}_{2} \mathrm{H}^{\bullet}$, which is more reducible than $\mathrm{O}_{2}$. Thus, $\mathrm{O}_{2} \mathrm{H}^{\bullet}$ is further reduced to $\mathrm{O}_{2} \mathrm{H}^{-}$at the potential of the first step. According to detailed polarographic study in DMSO- $\mathrm{H}_{2} \mathrm{O}$ mixtures, about $30 \% \mathrm{v} / \mathrm{v} \mathrm{H}_{2} \mathrm{O}$ is needed to convert the polarographic wave from one-electron process to two-electron process [46]. A metal ion $\mathrm{M}^{+}$interacts with $\mathrm{O}_{2}^{-}$to form an ion pair $\mathrm{M}^{+}-\mathrm{O}_{2}^{\bullet-}$ (often insoluble) and shifts the half-wave potential of the first wave in a positive direction [47]. Electrogenerated superoxide $\mathrm{O}_{2}^{-}$can act either as a nucleophile or as an electron donor and has been used in organic syntheses [48].

In dipolar aprotic solvents, the second step of the oxygen reduction is $\mathrm{O}_{2}^{-} \rightarrow \mathrm{O}_{2}^{2-}$. However, if $\mathrm{H}^{+}$is available from the solvent or from protic impurities, $\mathrm{O}_{2}{ }^{2-}$ reacts with $\mathrm{H}^{+}$to form $\mathrm{O}_{2} \mathrm{H}^{-}$or $\mathrm{O}_{2} \mathrm{H}_{2}$. Sometimes, the $\mathrm{O}_{2} \mathrm{H}^{-}$or $\mathrm{O}_{2} \mathrm{H}_{2}$ is further reduced at more negative potentials to give $\mathrm{H}_{2} \mathrm{O}$ as the final product. Detailed information concerning the electrochemistry of molecular oxygen can be found in Ref. [43b].

## Dissolved Hydrogen

At a platinum electrode that is slightly activated by platinization, the dissolved hydrogen in various solvents is oxidized nearly reversibly by $\mathrm{H}_{2} \rightleftarrows 2 \mathrm{H}^{+}+2 \mathrm{e}^{-}$. We can determine by cyclic voltammetry the standard potential of this process. If the standard potentials in various solvents are compared using a common potential scale, the Gibbs energies of transfer of $\mathrm{H}^{+}$can be obtained [49]. With electrodes other than platinum, it is difficult to observe reversible oxidation of dissolved hydrogen [49b].

## Carbon Dioxide

The electrode reduction of $\mathrm{CO}_{2}$ has considerably been studied in nonaqueous solvents (see review article [50]). Carbon dioxide dissolves more in nonaqueous solvents than in water, the solubilities of $\mathrm{CO}_{2}$ at 1 atm and $25^{\circ} \mathrm{C}$ being $0.25_{6} \mathrm{M}$ in AN , $0.18_{6} \mathrm{M}$ in $\mathrm{DMF}, 0.15_{9} \mathrm{M}$ in $\mathrm{MeOH}, 0.14_{1} \mathrm{M}$ in PC and $0.13_{0} \mathrm{M}$ in DMSO compared to 0.033 M in $\mathrm{H}_{2} \mathrm{O}[51]$. One-electron reduction of $\mathrm{CO}_{2}$ forms $\mathrm{CO}_{2}{ }^{-}$anion radical, but the radical is either adsorbed or not adsorbed at the electrode surface, depending on the electrode materials used. Then, $\mathrm{CO}_{2}^{-}$undergoes further inner-sphere processes when it is adsorbed, while $\mathrm{CO}_{2}^{-}$undergoes further outer-sphere processes when it is not adsorbed. The details of $\mathrm{CO}_{2}$ reduction in aqueous and nonaqueous solutions are discussed in Section 12.5, in connection with its future applicability as the carbon resources.

Here, we consider the outer-sphere processes that occur at a mercury (Hg) electrode in DMF- $0.1 \mathrm{M} \mathrm{Bu}_{4} \mathrm{NClO}_{4}$ [52]. The cyclic voltammogram for the reduction of $\mathrm{CO}_{2}$ is usually irreversible, though somewhat reversible behavior of the $\mathrm{CO}_{2} / \mathrm{CO}_{2}^{\bullet-}$ couple can be observed at a high voltage scan rate (e.g. $4400 \mathrm{~V} \mathrm{~s}^{-1}$ ) [52c], and from this, the standard potential of the $\mathrm{CO}_{2} / \mathrm{CO}_{2}^{-}$couple has been obtained to be $\sim$ -2.21 V versus aq. SCE or $\sim-2.6 \mathrm{~V}$ versus $\mathrm{Fc} / \mathrm{Fc}^{+}$couple. The number of electrons per molecule for an irreversible wave was close to 1 when $\left[\mathrm{CO}_{2}\right]>5 \mathrm{mM}$, in agreement with the formation of oxalate $\left(2 \mathrm{CO}_{2}^{-} \rightarrow{ }^{-} \mathrm{O}_{2} \mathrm{C}-\mathrm{CO}_{2}^{-}\right)$as well as the formation of CO and $\mathrm{CO}_{3}{ }^{2-}\left[\mathrm{CO}_{2}^{\bullet-}+\mathrm{CO}_{2} \rightarrow{ }^{\bullet} \mathrm{O}_{2} \mathrm{C}-\mathrm{CO}_{2}{ }^{-}\right.$followed by ${ }^{\bullet} \mathrm{O}_{2} \mathrm{C}-\mathrm{CO}_{2}{ }^{-}+\mathrm{e}^{-} \rightarrow \mathrm{CO}+\mathrm{CO}_{3}{ }^{2-}$ (at electrode) or ${ }^{\bullet} \mathrm{O}_{2} \mathrm{C}-\mathrm{CO}_{2}{ }^{-}+\mathrm{CO}_{2}{ }^{-} \rightarrow \mathrm{CO} \mathrm{CO}_{3}{ }^{2-}+\mathrm{CO}_{2}$ (in solution)]. When the DMF solution contained residual water and upon decreasing the $\mathrm{CO}_{2}$ concentration, the number of electrons per molecule approached 2, indicating that the formation of formate, $\mathrm{HCOO}^{-}$, occurred by $\mathrm{CO}_{2}^{\bullet-}+\mathrm{H}_{2} \mathrm{O} \rightarrow \mathrm{HCO}_{2}^{\bullet}+\mathrm{OH}^{-}$followed by $\mathrm{HCO}_{2}^{\bullet}+\mathrm{e}^{-} \rightarrow \mathrm{HCOO}^{-}$(at electrode) or $\mathrm{HCO}_{2}^{\bullet}+\mathrm{CO}_{2}^{\bullet} \rightarrow \mathrm{HCOO}^{-}+\mathrm{CO}_{2}$ (in solution). The product distribution obtained after the preparative-scale electrolysis of $\sim 100 \mathrm{mM} \mathrm{CO}_{2}$ at an Hg electrode in DMF- $0.1 \mathrm{M} \mathrm{Bu}_{4} \mathrm{NClO}_{4}$ showed a decrease in the percentage of oxalate and an increase in the percentage of CO with the decrease in temperature: i.e. the percentages of oxalate and CO were 80 and $20 \%$, respectively, at $25^{\circ} \mathrm{C}$ but 20 and $80 \%$, respectively, at $-20^{\circ} \mathrm{C}$. The percentages of oxalate and CO also depended on the $\mathrm{CO}_{2}$ concentration: at $0^{\circ} \mathrm{C}$, they were 90 and $10 \%$, respectively, at $\left[\mathrm{CO}_{2}\right]=20$ mM but 23 and $77 \%$, respectively, at $\left[\mathrm{CO}_{2}\right]=217 \mathrm{mM}$. Interestingly, the electrolysis catalyzed by radical anions of aromatic esters and nitriles exclusively produced oxalate in the DMF medium.

## Solvated Electrons

In strongly basic solvents such as HMPA, amines and liquid ammonia, solvated electrons are relatively stable. In these solvents, if the supporting electrolyte is the salt of $\mathrm{Li}^{+}$or $\mathrm{Na}^{+}$, blue solvated electrons, $\mathrm{e}_{\mathrm{SH}^{-}}$, are generated from the surface of the platinum electrode polarized at a very negative potential.

$$
\mathrm{e}^{-}(\text {cathode })+\mathrm{SH} \rightleftarrows \mathrm{e}_{\mathrm{SH}}^{-}
$$

This process was shown by voltammetry to be reversible, with the standard potentials equal to -3.44 V versus $\mathrm{Ag} / 0.1 \mathrm{M} \mathrm{AgClO}_{4}$ in HMPA ( $25^{\circ} \mathrm{C}$ ) and -2.90 V versus $\mathrm{Ag} / 0.1 \mathrm{M} \mathrm{AgClO}_{4}$ in methylamine ( $-50^{\circ} \mathrm{C}$ ) [ $53 \mathrm{a}, \mathrm{b}$ ]. The stability of solvated electrons in these solvents has been attributed to the capture of electrons into the cavity of the solvent. For the details of electrochemistry of solvated electrons, see Ref. [53c, d].

## 8.3 <br> Polarography and Voltammetry of Organic Compounds

Polarographic and voltammetric studies of organic compounds are often carried out in nonaqueous solutions for the following reasons: (1) Many organic compounds that are insoluble in water dissolve in appropriate nonaqueous solvents. (2) Polarography and voltammetry in aprotic solvents are useful to study the electronic properties of organic species, including extremely unstable intermediates. This is because, in such solvents, the first steps for the reduction and oxidation of organic compounds are usually one-electron processes that form radical anions and cations, respectively, and the potentials of these processes reflect the LUMO and HOMO of the compounds. Several excellent books on organic electrochemistry are available. Among them, Organic Electrochemistry (fourth edition, edited by Lund and Hammerich, 2001) [54] is the most authoritative, covering all aspects of organic electrochemistry. References [55, 56] also cover electrochemistry of organic compounds. The book by Mann and Barnes [57], though somewhat old, deals with electrode reactions of a variety of organic and inorganic species in nonaqueous solutions. Meites and Zuman [58] and Bard [59] have compiled many data of organic electrochemistry. References [4, 5] show how to get electrochemical data and mechanistic information of organic reactions, mainly from cyclic voltammetry. In addition to these books, many useful reviews that discuss topical problems are available (e.g. [60-63]). In this section, some characteristics of the electrode reactions of organic species in nonaqueous solutions are outlined.

### 8.3.1 <br> Reductions of Organic Compounds

As described in Section 4.1.2, electrophilic organic compounds are reducible at the electrode. Some reducible organic compounds are listed in Table 8.5 with the potentials of the first reduction step in dipolar aprotic solvents. As described in

Table 8.5 Examples of reducible organic compounds and the potentials of their first reduction step in aprotic solvents ${ }^{a}$
| Compounds | Solvent | Supporting electrolyte | Potential reference | Potential |
| :--- | :--- | :--- | :--- | :--- |
| Fullerenes |  |  |  |  |
| $\mathrm{C}_{60}$ | AN/toluene ( $-10^{\circ} \mathrm{C}$ ) | $\mathrm{Bu}_{4} \mathrm{NPF}_{6}$ | $\mathrm{Fc} / \mathrm{Fc}^{+}$ | $-0.98^{b}$ |
| $\mathrm{C}_{70}$ | AN/toluene ( $-10^{\circ} \mathrm{C}$ ) | $\mathrm{Bu}_{4} \mathrm{NPF}_{6}$ | $\mathrm{Fc} / \mathrm{Fc}^{+}$ | $-0.97^{c}$ |
| Hydrocarbons ${ }^{d}$ |  |  |  |  |
| Benzene | DMF ( -40 to $-65^{\circ} \mathrm{C}$ ) | $\mathrm{Me}_{4} \mathrm{NBr}$ | aq. $\mathrm{Ag} / \mathrm{AgCl}$ | -3.42 |
| Naphthalene | DMF ( -40 to $-65^{\circ} \mathrm{C}$ ) | $\mathrm{Me}_{4} \mathrm{NBr}$ | aq. $\mathrm{Ag} / \mathrm{AgCl}$ | -2.53 |
| Anthracene | DMF ( -40 to $-65^{\circ} \mathrm{C}$ ) | $\mathrm{Me}_{4} \mathrm{NBr}$ | aq. $\mathrm{Ag} / \mathrm{AgCl}$ | -2.04 |
| Phenanthrene | DMF ( -40 to $-65^{\circ} \mathrm{C}$ ) | $\mathrm{Me}_{4} \mathrm{NBr}$ | aq. $\mathrm{Ag} / \mathrm{AgCl}$ | -2.49 |
| Biphenyl | THF | $\mathrm{LiBPh}_{4}$ | aq. $\mathrm{Ag} / \mathrm{AgCl}$ | -2.68 |
| Oxygen-containing compounds |  |  |  |  |
| $p$-Benzoquinone | DMF | $\mathrm{Et}_{4} \mathrm{NClO}_{4}$ | SCE | -0.54 |
| 1,4-Naphthoquinone | DMF | $\mathrm{Et}_{4} \mathrm{NClO}_{4}$ | SCE | -0.60 |
| 9,10-Anthraquinone | DMF | $\mathrm{Et}_{4} \mathrm{NClO}_{4}$ | SCE | -0.98 |
| Benzaldehyde (PhCHO) | DMF | $\mathrm{Et}_{4} \mathrm{NI}$ | SCE | -1.80 |
| Acetone (MeCOMe) | DMF | $\mathrm{Et}_{4} \mathrm{NBr}$ | SCE | -2.84 |
| Acetophenone (PhCOMe) | DMF | $\mathrm{Et}_{4} \mathrm{NI}$ | SCE | -1.99 |
| Benzophenone (PhCOPh) | DMF | $\mathrm{Et}_{4} \mathrm{NI}$ | SCE | -1.72 |
| Benzyl (PhCOCOPh) | DMSO | $\mathrm{Et}_{4} \mathrm{NClO}_{4}$ | SCE | -1.04 |


| Nitrogen-containing compounds |  |  |  |  |
| :--- | :--- | :--- | :--- | :--- |
| $t$-Nitrobutane $\left[\left(\mathrm{CH}_{3}\right)_{3} \mathrm{NO}_{2}\right]$ | AN | $\mathrm{Bu}_{4} \mathrm{NBr}$ | SCE | -1.62 |
| Nitrobenzene ( $\mathrm{PhNO}_{2}$ ) | AN | $\mathrm{Pr}_{4} \mathrm{NClO}_{4}$ | SCE | -1.15 |
| $p$-Chloronitrobenzene | AN | $\mathrm{Pr}_{4} \mathrm{NClO}_{4}$ | SCE | -1.06 |
| $p$-Bromonitrobenzene | AN | $\mathrm{Pr}_{4} \mathrm{NClO}_{4}$ | SCE | -1.05 |
| 1,2-Dinitrobenzene $\left[\mathrm{C}_{6} \mathrm{H}_{4}\left(\mathrm{NO}_{2}\right)_{2}\right]$ | AN | $\mathrm{Pr}_{4} \mathrm{NClO}_{4}$ | SCE | -0.69 |
| Nitrosobenzene (PhNO) | DME | $\mathrm{NaNO}_{3}$ | SCE | -0.81 |
| Azobenzene $(\mathrm{PhN}=\mathrm{NPh})$ | DMF | $\mathrm{Bu}_{4} \mathrm{NClO}_{4}$ | SCE | -1.36 |
| Halogenated compounds |  |  |  |  |
| Methyl iodide | DMF | $\mathrm{Et}_{4} \mathrm{NClO}_{4}$ | SCE | -2.10 |
| $n$-Butyl bromide | DMF | $\mathrm{Et}_{4} \mathrm{NClO}_{4}$ | SCE | -2.41 |
| $n$-Butyl iodide | DMF | $\mathrm{Et}_{4} \mathrm{NClO}_{4}$ | SCE | -2.05 |
| Benzyl bromide | DMF | $\mathrm{Et}_{4} \mathrm{NClO}_{4}$ | SCE | -1.68 |
| Benzyl chloride | DMF | $\mathrm{Et}_{4} \mathrm{NClO}_{4}$ | SCE | -1.90 |
| Tetrachloromethane | DMF | $\mathrm{Et}_{4} \mathrm{NClO}_{4}$ | SCE | -1.13 |
| Chlorobenzene [ PhCl ] | DMF | $\mathrm{Et}_{4} \mathrm{NClO}_{4}$ | SCE | -2.7 |
| 1,2-Dichlorobenzene ( $\mathrm{C}_{6} \mathrm{H}_{4} \mathrm{Cl}_{2}$ ) | DMF | $\mathrm{Et}_{4} \mathrm{NClO}_{4}$ | SCE | -2.5 |
| 1,2,3-Trichlorobenzene ( $\mathrm{C}_{6} \mathrm{H}_{3} \mathrm{Cl}_{3}$ ) | DMF | $\mathrm{Et}_{4} \mathrm{NClO}_{4}$ | SCE | -2.2 |
| 1,2,3,4-Tetrachlorobenzene ( $\mathrm{C}_{6} \mathrm{H}_{2} \mathrm{Cl}_{4}$ ) | DMF | $\mathrm{Et}_{4} \mathrm{NClO}_{4}$ | SCE | -1.9 |
| Pentachlorobenzene ( $\mathrm{C}_{6} \mathrm{HCl}_{5}$ ) | DMF | $\mathrm{Et}_{4} \mathrm{NClO}_{4}$ | SCE | -1.6 |
| Hexachlorobenzene ( $\mathrm{C}_{6} \mathrm{Cl}_{6}$ ) | DMF | $\mathrm{Et}_{4} \mathrm{NClO}_{4}$ | SCE | -1.4 |

${ }^{a}$ From Refs [1, 54, 57-59].
${ }^{b}$ Reduced in six steps $(-0.98,-1.37,-1.87,-2.35,-2.85,-3.26 \mathrm{~V})$.
${ }^{c}$ Reduced in six steps $(-0.97,-1.34,-1.78,-2.21,-2.70,-3.70 \mathrm{~V})$.
${ }^{d}$ For other aromatic hydrocarbons, see Table 8.8.

Ref. [54], organic compounds undergo various complicated electrode reductions. Here, however, only simple but typical cases are considered; they are reductions by the outer-sphere electron-transfer reactions and the dissociative electron-transfer reactions.

## Outer-Sphere Electron-Transfer Reactions

In reductions of this type, the first step is usually one-electron process that produces a radical anion, $\mathrm{Q}^{\bullet-}$ :

$$
\mathrm{Q}+\mathrm{e}^{-} \rightleftarrows \mathrm{Q}^{\bullet-}
$$

$\mathrm{Q}^{\bullet-}$ is generally reactive, but its lifetime varies over a wide range, depending on its intrinsic reactivity and on the reactivity of the environment. If $Q^{\bullet-}$ has a delocalized negative charge, it is more or less stable unless the environment is reactive. Here, an environment of low reactivity (low Lewis acidity) is realized in aprotic solvents using tetraalkylammonium salts as supporting electrolyte. If $\mathrm{Q}^{\bullet-}$ is stable enough, we can generate it by controlled-potential electrolysis and study its characteristics by measuring its UV/vis absorption spectra or ESR signals (Sections 9.2.1 and 9.2.2). However, study by cyclic voltammetry is by far the most popular; by employing high-voltage scan rates and low-temperature techniques, we can study the behavior of the radical anion even when its lifetime is very short ( $10 \mu$ s or less, Section 8.4). Because Q and $\mathrm{Q}^{\bullet-}$ have similar structures and sizes, the first reduction step of organic compounds in aprotic solvents is usually highly reversible. Some data on the standard rate constants ( $k_{\mathrm{s}}$ ) are provided in Table 8.6. They were obtained by the AC

Table 8.6 Standard rate constants for electrode reductions of organic compounds determined by an AC impedance method.
| Compounds | $E_{1 / 2}^{r}, \mathrm{~V}$ versus SCE | $k_{\text {s, exp }}$, $\mathrm{cm} \mathrm{s}^{-1}$ | $\alpha$ | ( $\boldsymbol{\phi}_{\mathbf{O H P}}-\boldsymbol{\phi}_{\mathbf{s}}$ ), $\mathbf{m} \overline{\mathbf{V}}$ | $\boldsymbol{k}_{\mathbf{s}, \mathbf{c o r n}} \mathrm{cm} \mathrm{s}^{-1}$ | $k_{\text {ex }}, \mathrm{M}^{-1} \mathrm{~s}^{-1}$ |
| :--- | :--- | :--- | :--- | :--- | :--- | :--- |
| Benzonitrile | -2.17 | 0.61 | 0.64 | -83 | 4.9 | $5.5 \times 10^{8}$ |
| Nitrobenzene | -1.05 | 2.2 | 0.70 | -56 | 10 | $3.0 \times 10^{7}$ |
| $m$-Dinitrobenzene | -0.76 | 2.7 | 0.50 | -46 | 6.5 | $5.2 \times 10^{8}$ |
| $p$-Dinitrobenzene | -0.55 | 0.93 | 0.61 | -36 | 2.2 | $6.0 \times 10^{8}$ |
| Dibenzofuran | -2.41 | 2.9 | (0.57) | -89 | 21 | $1.6 \times 10^{9}$ |
| Dibenzothiophene | -2.37 | 1.6 | (0.57) | -88 | 12 | $1.2 \times 10^{9}$ |
| 1,4-Naphthoquinone | -0.52 | 2.1 | (0.57) | -35 | 4.6 | $4.2 \times 10^{8}$ |
| Anthracene | -1.82 | 5 | 0.55 | -76 | 27 | $1.8 \times 10^{9}$ |
| Perylene | -1.54 | 5 | 0.50 | -70 | 20 | $2.1 \times 10^{9}$ |
| Naphthalene | -2.49 | 1.0 | 0.56 | -145 | 23 | $6.2 \times 10^{8}$ |
| trans-Stilbene | -2.15 | 1.2 | 0.58 | -139 | 27 | $1.0 \times 10^{9}$ |


$E_{1 / 2}^{\mathrm{r}}$ : reversible half-wave potential, $k_{\text {s, exp }}$ : experimental standard rate constant, $\alpha$ : transfer coefficient, $\left(\phi_{\text {OHP }}-\phi_{\mathrm{s}}\right)$ : potential at the outer Helmholtz plane, $k_{\mathrm{s}, \text { corr }}$ : standard rate constant after correction for the double-layer effect (see footnote 4), $k_{\text {ex }}$ : rate constant for the homogeneous self-exchange electron transfer (see footnote 4 in Chapter 9); obtained with an HMDE in DMF- $0.5 \mathrm{M} \mathrm{Bu}_{4} \mathrm{NClO}_{4}$ at $22 \pm 2^{\circ} \mathrm{C}$, except the last two obtained with a DME in DMF- 0.1 M Bu 4 NI at $30^{\circ} \mathrm{C}$.
From Kojima, H. and Bard, A.J. (1975) J. Am. Chem. Soc., 97, 6317.

![](https://cdn.mathpix.com/cropped/2025_10_16_7c440fa85051e8b62e3ag-254.jpg?height=443&width=704&top_left_y=196&top_left_x=212)
Figure 8.13 Influence of a weak proton donor (e.g. water) on the DC polarogram of the two-step reduction of an organic compound in an aprotic solvent. Curve a: without proton donor; curves b-e: with increasing amounts of proton donor.

impedance method and the experimental results were corrected for the double-layer effect. Some of them approach $\sim 30 \mathrm{~cm} \mathrm{~s}^{-1}$. Recently, cyclic voltammetry, which uses ultramicroelectrodes and fast scan rates, has often been employed in studying the kinetics of highly reversible electrode reactions, as discussed in Section 8.4.

Many organic compounds in aprotic solvents are reduced in two steps, as shown by curve a in Figure 8.13. The second step is, in principle, the formation of a dianion, $\mathrm{Q}^{2-}$.

$$
\mathrm{Q}^{\bullet-}+\mathrm{e}^{-} \rightleftarrows \mathrm{Q}^{2-}
$$

As described in Section 4.1.2, for aromatic hydrocarbons $(\mathrm{AH})$ in the gas phase, the standard potential of the second step is expected to be by $4-5 \mathrm{~V}$ more negative than that of the first step. In solutions, however, the experimental standard potential of the second step $\left(E_{2}^{0}\right)$ is about $0.5-0.8 \mathrm{~V}$ more negative than that of the first step $\left(E_{1}^{0}\right)$ [64]. This difference in the gas phase and in solutions is caused by the fact that the solvation energy of ions depends approximately on the square of the charge number; the solvation energy of the dianion $Q^{2-}$ is four times that of the anion radical $Q^{\bullet}{ }^{-}$, while the solvation energy of the neutral $Q^{0}$ is nearly negligible. This phenomenon also occurs for other kinds of compounds. When the solvation of the dianion $\left(\mathrm{Q}^{2-}\right)$ is extraordinarily strong by such reasons as the decreased size of dianion, the order of $E_{1}^{0}$ and $E_{2}^{0}$ is inverted and $E_{2}^{0}$ becomes more positive than $E_{1}^{0}$. In such a case, the reduction of Q becomes one-step two-electron process and it occurs at a potential equal to $\left(E_{1}^{0}+E_{2}^{0}\right) / 2$. Such a potential inversion occurs, for example, with 3,6 -dinitrodurene (3,6-dinitro-1,2,4,5-tetramethyl-benzene) with $\left(E_{1}^{0}-E_{2}^{0}\right)=-280 \mathrm{mV}$; it is considered that for its dianion, the benzene ring is distorted into the boat form [60, 65].

The $\mathrm{Q}^{2-}$-dianions with delocalized charges can remain somewhat stable and give a well-defined reversible CV curve for the second step. However, because $Q^{2-}$ is a much stronger base than $Q^{\bullet-}$, it easily reacts with protons that are originated from the protic impurity such as $\mathrm{H}_{2} \mathrm{O}$ or from the solvent itself.

$$
\mathrm{Q}^{2-}+\mathrm{H}^{+} \rightarrow \mathrm{QH}^{-}, \quad \mathrm{QH}^{-}+\mathrm{H}^{+} \rightarrow \mathrm{QH}_{2}
$$

![](https://cdn.mathpix.com/cropped/2025_10_16_7c440fa85051e8b62e3ag-255.jpg?height=636&width=767&top_left_y=193&top_left_x=345)
Figure 8.14 Reduction of fullerene, $\mathrm{C}_{60}$, in AN-toluene ( $1: 5$ ) with $\mathrm{Bu}_{4} \mathrm{NPF}_{6}$ as supporting electrolyte at $-10^{\circ} \mathrm{C}$, recorded using (a) cyclic voltammetry at $100 \mathrm{mV} \mathrm{s}^{-1}$ and (b) differential pulse voltammetry at $25 \mathrm{mV} \mathrm{s}^{-1} . E_{1 / 2}:-0.98,-1.37,-1.87,-2.35$, -2.85 and -3.26 V versus $\mathrm{Fc} / \mathrm{Fc}^{+}$[62].

If this occurs, the second step becomes less reversible or shifts to a more positive potential (see Figure 8.13). Occasionally, $\mathrm{QH}_{2}$ is further reduced at more negative potentials. Moreover, the second step that appears at negative potentials is easily influenced by the cation of the supporting electrolyte (see footnote 12).

In contrast to the two one-electron steps in aprotic solvents, many organic compounds in water and other protic solvents give one two-electron reduction wave as shown in Figure 8.13, curve e. ${ }^{7)}$

$$
\mathrm{Q}+2 \mathrm{H}^{+}+2 \mathrm{e}^{-} \rightarrow \mathrm{QH}_{2}
$$

The transition from the mechanism in aprotic solvent to that in protic solvent is important and is discussed later.

Some organic compounds undergo multistep one-electron reversible reductions. As shown in Figure 8.14, Buckminsterfullerene ( $\mathrm{C}_{60}$ ) in $\mathrm{AN} /$ toluene at $-10^{\circ} \mathrm{C}$, for example, gives six one-electron reversible steps in cyclic voltammetry $[62,66] . \mathrm{C}_{60}$ can accept up to six electrons to form diamagnetic $\mathrm{C}_{60}{ }^{6-}$ because its LUMO is triply degenerated. ${ }^{8)}$
7) Some organic compounds ( Q ) undergo twostep one-electron reduction $\left(\mathrm{Q} \rightarrow \mathrm{Q}^{\bullet-} \rightarrow\right. \mathrm{Q}^{2-}$ ) even in aqueous solutions. It occurs when $\mathrm{Q}^{\bullet-}$ (semiquinone) is stable and its disproportionation ( $2 \mathrm{Q}^{\bullet-} \rightarrow \mathrm{Q}+\mathrm{Q}^{2-}$ ) is difficult (see also footnote 10).
8) All of the six anions are stable on the voltammetric time scale but, if they are generated
by controlled-potential electrolysis, only $\mathrm{C}_{60}{ }^{-}$ to $\mathrm{C}_{60}{ }^{4-}$ are stable [62a]. Neutral $\mathrm{C}_{60}$ is almost insoluble in such solvents as DMF, AN and THF, but its anions dissolve easily. Thus, these anions can be generated from a suspension of $\mathrm{C}_{60}$.

Various factors give influences on the reductions of organic compounds in aprotic solvents. They are discussed below.

1. Relation between the LUMO and the half-wave potential of the first reduction wave When an organic compound, Q , is reduced, it accepts an electron from the electrode to its lowest unoccupied molecular orbital. Here, the energy of the LUMO of Q corresponds to its electron affinity (EA). If the energies of LUMO $\left(\varepsilon_{\text {lu }}\right)$ for a series of analogous compounds are obtained by the molecular orbital method, there should be a relationship:

$$
E_{1 / 2}(1)=E_{\mathrm{ref}}(\mathrm{abs})-\varepsilon_{\mathrm{lu}}-\Delta G_{\mathrm{sv}}^{\circ}\left(\mathrm{Q} / \mathrm{Q}^{\bullet-}\right)
$$

where $E_{1 / 2}(1)$ is the half-wave potential of the first wave, $E_{\text {ref }}(\mathrm{abs})$ is the absolute potential of the reference electrode and $\Delta G_{\mathrm{SV}}^{\circ}\left(\mathrm{Q} / \mathrm{Q}^{\bullet-}\right)=G_{\mathrm{SV}}^{\circ}\left(\mathrm{Q}^{\bullet-}\right)-G_{\mathrm{SV}}^{\circ}(\mathrm{Q})$, i.e. the difference between the solvation energies of Q and $\mathrm{Q}^{\bullet-}$.

Two classical results are shown in Figures 8.15 and 8.16. In Figure 8.15, Hoijink obtained near-linear relations between $E_{1 / 2}(1)$ and $\varepsilon_{\text {lu }}$ for aromatic hydrocarbons (AHs). Similar near-linear relations have been observed for many organic compounds (quinones, nitorobenzenes, ketones and others). Figure 8.16 shows Peover's results [63]. He measured the spectra of the charge-transfer complexes of hexamethylbenzene (electron donor D ) and various aromatic compounds (electron acceptors A) in dichloromethane and obtained the charge-transfer transition energies ( $h \nu_{\mathrm{CT}}$ ):

![](https://cdn.mathpix.com/cropped/2025_10_16_7c440fa85051e8b62e3ag-256.jpg?height=728&width=688&top_left_y=1162&top_left_x=212)
Figure 8.15 Half-wave potentials of the first wave of various conjugated hydrocarbons in $96 \%$ dioxane-water and the calculated values of the energy of LUMO obtained by (a) Hückel's and (b) Wheland's approximation. Plotted from the data in Hoijink, G.J. (1955) Rec. Trav. Chim., 74, 1525.

![](https://cdn.mathpix.com/cropped/2025_10_16_7c440fa85051e8b62e3ag-257.jpg?height=654&width=700&top_left_y=193&top_left_x=345)
Figure 8.16 The relation between $v_{C T}$ of the spectra of chargetransfer complexes and the half-wave potentials of electron acceptors [63]. Electron acceptor: derivatives of phthalic anhydride, quinone and nitrobenzene and tetracyanobenzene and tetracyanoethylene.

$$
\mathrm{D}+\mathrm{A} \xrightarrow{h v_{\mathrm{CT}}} \mathrm{D}^{+} \cdot \mathrm{A}^{-}
$$

$h \nu_{\mathrm{CT}}$ is correlated with the ionization potential (IP) of D and the electron affinity of A by

$$
h \nu_{\mathrm{CT}}=\mathrm{IP}-\mathrm{EA}+C
$$

where $C$ is a constant.
In Figure 8.16, the values of $h \nu_{\text {CT }}$ are plotted against the half-wave potentials of the acceptors measured in acetonitrile. A near-linear relation is observed. Peover also obtained, by an electron capture method, the values of EA of aromatic hydrocarbons in the gas phase and confirmed a near-linear relation with the reduction potentials in the solution phase.

It is certain that, in the first reduction step in aprotic solvents, an electron is accepted by the LUMO of the organic compound. However, it was fortunate that this conclusion was deduced from studies that either ignored the influence of solvation energies or used the results in different solvents. Shalev and Evans [67] estimated the values of $\Delta G_{\mathrm{sv}}^{\circ}\left(\mathrm{Q} / \mathrm{Q}^{\bullet}\right)$ for 22 substituted nitrobenzenes and 9 quinones from the half-wave potentials measured by cyclic voltammetry. For quinones and some substituted nitrobenzenes, the values of $\Delta G_{\mathrm{sv}}^{\circ}\left(\mathrm{Q} / \mathrm{Q}^{\bullet-}\right)$ in a given solvent were nearly independent of the EA values. Similar results had been observed for alternant aromatic hydrocarbons (AAH) in AN (Section 8.3.2) [68]. If $\Delta G_{\mathrm{sv}}^{\circ}\left(\mathrm{Q} / \mathrm{Q}^{\ominus-}\right)$ does not vary with EA, there should be a linear relation of unit slope between $E_{1 / 2}$ and EA. Shalev and Evans [67], moreover, got a near-linear
relation between $\Delta G_{\mathrm{sv}}^{\circ}\left(\mathrm{Q} / \mathrm{Q}^{\bullet-}\right)$ and EA for some other substituted nitrobenzenes. Here again, the $E_{1 / 2}-\mathrm{EA}$ relation should be linear, though the slope deviates from unity. ${ }^{9)}$
2. Effect of dynamic solvent property on the reduction kinetics As described in Section 4.1.3, the outer-sphere reduction of large organic compounds is suitable to examine the role of dynamic solvent properties in determining the standard rate constant, $k_{\mathrm{s}}$. Curve 2 in Figure 8.9 is for the reduction of benzophenone in various solvents; a near-linear relation of unit slope is observed between $\log k_{\mathrm{s}}$ and $\log \tau_{\mathrm{L}}{ }^{-1}$, where $\tau_{\mathrm{L}}$ is the longitudinal solvent relaxation time of the subpico- to picosecond region [69a]. For the one-electron reduction of $p$-dicyanobenzene, the relation between $\left\{\ln \left[k_{\mathrm{s}} /\left(\Delta G_{\text {os }}^{*}\right)^{1 / 2}\right]+\Delta G_{\text {os }}^{*} / R T\right\}$ and $\ln \tau_{\mathrm{L}}$ (see Eq. (4.11)) has been studied, as in the case of nickelocene in Section 8.2.2, and a roughly linear relation of unit slope has been obtained [35d].
3. Effect of Lewis acidity of aprotic solvents on half-wave potentials For an organic compound ( Q ) in dipolar aprotic solvents, the half-wave potential ( $E_{1 / 2}$ ) of the first reduction step tends to shift to positive direction with an increase in solvent Lewis acidity (i.e. acceptor number) [69]. It is because, for the redox couple $\mathrm{Q} / \mathrm{Q}^{\bullet-}$, the reduced form $\left(\mathrm{Q}^{\bullet-}\right)$ is energetically more stabilized than the oxidized form (Q) with increasing solvent acidity. The positive shift in $E_{1 / 2}$ with solvent acceptor number has been observed with quinones [69c], benzophenone [69a,d] and anthracene [69d]. With fullerene ( $\mathrm{C}_{60}$ ), the positive shift in $E_{1 / 2}$ with solvent acidity parameter, $E_{\mathrm{T}}$, has been observed for the reductions of $\mathrm{C}_{60}$ to $\mathrm{C}_{60}^{-}, \mathrm{C}_{60}^{-}$to $\mathrm{C}_{60}{ }^{2-}$ and $\mathrm{C}_{60}{ }^{2-}$ to $\mathrm{C}_{60}{ }^{3-}[66 \mathrm{c}]$. However, the positive shift in $E_{1 / 2}$ is not apparent if the charge in $\mathrm{Q}^{\bullet-}$ is highly delocalized, as in the case of perylene and fluoren-9one [69d].
4. Effect of Brønsted acids on the reduction mechanisms Brønsted acids (proton donors, HA) have significant influences on the reduction of organic compounds in aprotic solvents. If a weak Brønsted acid such as water is added step-wise to the electrolytic solution, the height of the first polarographic wave increases at the expense of that of the second wave (Figure 8.13). By the addition of a weak acid, following reactions occur at or near the electrode:

$$
\mathrm{Q}^{\bullet-}+\mathrm{HA} \xrightarrow{k} \mathrm{QH}^{\bullet}+\mathrm{A}^{-} ; \quad \mathrm{Q} \mathrm{H}^{\bullet}+\mathrm{e}^{-} \longrightarrow \mathrm{QH}^{-} ; \quad \mathrm{QH}^{-}+\mathrm{HA} \longrightarrow \mathrm{QH}_{2}+\mathrm{A}^{-}
$$

The QH r radical formed by protonation is usually easier to reduce than Q and the first wave approaches a two-electron process. By theoretical analysis of the increase in the first-wave height, we can determine the rate constant $(k)$ for the
9) Another interesting result obtained by Shalev and Evans [67] is that the rate constant for the homogeneous self-exchange electron transfer, $\log k_{\mathrm{ex}}$, between various Q and $\mathrm{Q}^{\bullet-}$ in DMF decreases linearly with the increase in $\Delta G_{\mathrm{sv}}^{\circ}\left(\mathrm{Q} / \mathrm{Q}^{\bullet-}\right)$. This is because $\log k_{\mathrm{ex}}$ is mainly governed by the solvent reorganization
energy from the configuration around $Q$ to that around $\mathrm{Q}^{\bullet-}$, which is expected to increase with the increase in $\Delta G_{\mathrm{sv}}^{\circ}\left(\mathrm{Q} / \mathrm{Q}^{\bullet-}\right)$. Here, $\log k_{\text {ex }}$ can be determined from the broadening of the ESR signal of $\mathrm{Q}^{\bullet-}$ in the presence of Q (Section 9.2.2).
protonation reaction [70]. However, the regeneration of Q by such reactions as $\mathrm{QH}^{\bullet}+\mathrm{Q}^{\bullet-} \rightleftarrows \mathrm{QH}^{-}+\mathrm{Q}$ and $\mathrm{Q}^{\bullet-}+\mathrm{Q}^{\bullet-} \rightleftarrows \mathrm{Q}^{2-}+\mathrm{Q}$ may also contribute to the exaltation of the first wave.

If the Brønsted acid is strong enough, the proton addition to $\mathrm{Q}^{\bullet-}$ rapidly occurs and a new wave appears before the first wave because the ratio $\left[\mathrm{Q}^{\bullet-}\right] /[\mathrm{Q}]$ is kept very small. In some cases, $\mathrm{QH}^{+}$formed by the reaction of Q and $\mathrm{H}^{+}$gives a new wave at much more positive potential than the first wave. Inversely, if the Brønsted acid is very weak, it does not influence the first wave but shifts the second wave to positive direction, because the dianion $\mathrm{Q}^{2-}$ is a stronger base than $\mathrm{Q}^{\bullet-}$ (Figure 8.13). Possible mechanisms for the reduction of an organic compound in the presence of a Brønsted acid are often represented by the 'square-scheme'. The mechanism actually occurring depends on the strength of the Brønsted acid and the base strength of $\mathrm{Q}, \mathrm{Q}^{\bullet-}$ and $\mathrm{Q}^{2-}$.
![](https://cdn.mathpix.com/cropped/2025_10_16_7c440fa85051e8b62e3ag-259.jpg?height=287&width=617&top_left_y=775&top_left_x=618)

By using Brønsted acids of known $\mathrm{p} K_{\mathrm{a}}$ values and by examining their influence on the reduction of Q , we can get some qualitative information about the base strengths of $\mathrm{Q}^{\bullet-}$ and $\mathrm{Q}^{2-}$. Recently, some quantitative studies have been carried out on this problem. For example, Niyazymbetov et al. [66f] studied the $p K_{\mathrm{a}}$ values of dihydrofullerene, $\mathrm{C}_{60} \mathrm{H}_{2}$ and related species by combining cyclic voltammetry, controlled-potential electrolysis and acid-base titrations. They got (or estimated) in DMSO a $\mathrm{p} K_{\mathrm{a}}$ of $\sim 8.9$ for $\mathrm{C}_{60} \mathrm{H}^{\bullet} ; \mathrm{p} K_{\mathrm{a} 1}$ and $\mathrm{p} K_{\mathrm{a} 2}$ of 4.7 and 16 for $\mathrm{C}_{60} \mathrm{H}_{2} ; \mathrm{p} K_{\mathrm{a} 1}$, $\mathrm{p} K_{\mathrm{a} 2}$ and $\mathrm{p} K_{\mathrm{a} 3}$ of $9, \sim 9$ and $\sim 25$ for $\mathrm{C}_{60} \mathrm{H}_{3}^{\bullet}$; and $\mathrm{p} K_{\mathrm{a} 2}, \mathrm{p} K_{\mathrm{a} 3}$ and $\mathrm{p} K_{\mathrm{a} 4}$ of $16, \sim 16$ and $\sim 37$ for $\mathrm{C}_{60} \mathrm{H}_{4}$. To obtain these estimates, they used a relation as in Eq. (8.4):

$$
\mathrm{p} K_{\mathrm{a} 1, \mathrm{C}_{60} \mathrm{H}^{\bullet}}=\mathrm{p} K_{\mathrm{a} 2, \mathrm{C}_{60} \mathrm{H}_{2}}+\frac{E_{2, \mathrm{C}_{60}}^{0}-E_{1, \mathrm{C}_{60} \mathrm{H}^{\bullet}}^{0}}{0.059}
$$

where $\mathrm{p} K_{\mathrm{a} 1, \mathrm{C}_{60} \mathrm{H}}$ and $\mathrm{p} K_{\mathrm{a} 2, \mathrm{C}_{60} \mathrm{H}_{2}}$ are for $\mathrm{C}_{60} \mathrm{H}^{\bullet} \rightleftarrows \mathrm{C}_{60}^{\bullet-}+\mathrm{H}^{+}$and $\mathrm{C}_{60} \mathrm{H}^{-} \rightleftarrows \mathrm{C}_{60}{ }^{2-} \mathrm{H}^{+}$, respectively, and $E_{1, \mathrm{C}_{60} \mathrm{H}^{\bullet}}^{0}$ and $E_{2, \mathrm{C}_{60}}^{0}$ are for $\mathrm{C}_{60} \mathrm{H}^{\bullet}+\mathrm{e}^{-} \rightleftarrows \mathrm{C}_{60} \mathrm{H}^{-}$and $\mathrm{C}_{60}^{\bullet-}+\mathrm{e}^{-} \rightleftarrows \mathrm{C}_{60}{ }^{2-}$, respectively. On the other hand, Cliffel and Bard [66g] used voltammetry and near-IR spectrophotometric titrations to obtain $\mathrm{p} K_{\mathrm{a}} \sim 3.4$ for $\mathrm{C}_{60} \mathrm{H}^{\bullet}$ in o-dichlorobenzene.
