Repository: cunyu-liu/electrolyte_ailab

File: fine-tune/bookData/Electrolytes, Interfaces and Interphases Fundamentals and Applications in Batteries.md (part 20 of 47)
## 1 What Is an Electrolyte?
The redox potential of these reactions varies with both pH value and solvation environment of the related species in either aqueous or non-aqueous electrolytes. For example, as Figure 5.12 indicates, the four-electron chemistry of oxygen usually occurs between 1.229 and 0.401 V vs. SHE (or between 4.269 and 3.441 V vs. Li).

Nevertheless, by adopting a median voltage value of 3.0 V , we can roughly estimate that, when coupled with a lithium-metal anode, the above chemistries would proceed respectively according to

$$
\begin{aligned}
& \mathrm{O}_{2}+2 \mathrm{Li}^{+}+2 \mathrm{e}^{-} \rightarrow=\mathrm{Li}_{2} \mathrm{O}_{2} \\
& \mathrm{O}_{2}+4 \mathrm{Li}^{+}+4 \mathrm{e}^{-} \rightarrow=2 \mathrm{Li}_{2} \mathrm{O}
\end{aligned}
$$

promising specific capacities of

$$
C_{\text {cell }}^{\mathrm{s}}=\frac{C_{\mathrm{A}}^{\mathrm{s}} C_{C}^{s}}{C_{\mathrm{A}}^{\mathrm{s}}+C_{\mathrm{C}}^{\mathrm{s}}}=\frac{3856 \times 1675}{3856+1675}=1167 \mathrm{mAh} \mathrm{~g}^{-1}
$$

$$
C_{\text {cell }}^{\mathrm{s}}=\frac{C_{\mathrm{A}}^{\mathrm{s}} C_{\mathrm{C}}^{\mathrm{s}}}{C_{\mathrm{A}}^{\mathrm{s}}+C_{\mathrm{C}}^{\mathrm{s}}}=\frac{3856 \times 3350}{3856+3350}=1792 \mathrm{mAh} \mathrm{~g}^{-1}
$$

and energy densities of

$$
\begin{aligned}
& E_{\text {cell }}^{\mathrm{s}}=C_{\text {cell }}^{\mathrm{s}} \times \Delta V=1167 \times 3.0 \mathrm{~mW} \mathrm{~h} \mathrm{~g}^{-1}=3501 \mathrm{~Wh} \mathrm{~kg}^{-1} \\
& E_{\text {cell }}^{\mathrm{s}}=C_{\text {cell }}^{\mathrm{s}} \times \Delta V=1792 \times 3.5 \mathrm{~mW} \mathrm{~h} \mathrm{~g}^{-1}=5376 \mathrm{~Wh} \mathrm{~kg}^{-1}
\end{aligned}
$$

In the popular science news media, a lithium/oxygen or lithium/air battery is often cited as a battery that could compete with gasoline in an internal combustion engine, boasting an energy density of $>10000 \mathrm{W} \mathrm{h} \mathrm{kg}^{-1}$. Apparently such high numbers are based on a single electrode only, mainly in the hope that the cathode material $\mathrm{O}_{2}$ can be directly extracted from the ambient air and hence not contributing mass to the cell. So far, this has been just an optimistic wish, as in most cases the hope of using free oxygen cathode material from the ambient air has not been realized.

Nevertheless, the numbers given by eqn (10.28) and (10.29) are still astonishing, comparable to or even higher than the $6 \mathrm{~V} \mathrm{Li} / \mathrm{F}_{2}$ superbattery. In real cells, even after discounting by considering the mass of oxygen active material and the cell packaging, the eventual energy density could still remain at a high level, if the promised potential of oxygen redox reactions could be fully accessed.

Here again, the multivalency of oxygen chemistry provides a sharp competitive edge in terms of promised capacity and energy. However, in reality, the multivalency often results in reversibility issues that most multivalency chemistries are known to suffer, which involve more electrons and higher kinetic barriers. To mitigate the reversibility of oxygen chemistries, researchers have often tried to confine the chemistry to the two-electron stage, as peroxides encounter a much lower kinetic barrier to oxidation.

The challenges faced by electrolytes in a lithium/oxygen battery include not only the long-known problem of protecting and stabiliz- ing the lithium-metal anode, but also the new requirements such as the ability to dissolve and transport $\mathrm{O}_{2}$ molecules and stability against the reactive $\mathrm{O}_{2}$ reduction products such as peroxides ( $\mathrm{Li}_{2} \mathrm{O}_{2}$ ) or even superoxide intermediates ( $\mathrm{LiO}_{2}$ ).

Despite their success in lithium-ion batteries, carbonate esters are unstable against either the lithium-metal anode or the highly reactive peroxides or superoxides, which would initiate nucleophilic attack on the electron-deficient center in the carbonate molecules, i.e. the carbonyls:
![](https://cdn.mathpix.com/cropped/2025_10_16_c9f804f118ee3f949b1eg-354.jpg?height=239&width=1179&top_left_y=513&top_left_x=180)
in which the reaction proceeds via a carbonate-peroxide intermediate, eventually breaking down into semicarbonates. It is believed that only a superoxide can initiate such nucleophilic attacks, as peroxides are rather unreactive towards carbonate molecules. Unfortunately, the former is an inevitable intermediate during the reduction chemistry of oxygen.

What brings more complications to the situation is that, since the semicarbonates formed are situated on the cathode, they could oxidatively decompose upon recharging to $>4.0 \mathrm{~V}$ :
![](https://cdn.mathpix.com/cropped/2025_10_16_c9f804f118ee3f949b1eg-354.jpg?height=203&width=890&top_left_y=1316&top_left_x=283)

These parasitic reactions compete with the oxygen reductions, and lead to a mixture of inorganic species such as $\mathrm{Li}_{2} \mathrm{CO}_{3}$, carboxylate, $\mathrm{Li}_{2} \mathrm{O}$, etc., along with $\mathrm{H}_{2} \mathrm{O}$ and $\mathrm{CO}_{2}$, the presence of which significantly affects the reversibility of $\mathrm{Li} / \mathrm{O}_{2}$ battery chemistries and contributes to the hysteresis between charging and discharging potentials, an indicator for poor round-trip energy efficiencies. In fact, the "rechargeable $\mathrm{Li} / \mathrm{O}_{2}$ batteries" reported in the early 2010s were actually an artifact created by the reactivity of these carbonate molecules towards superoxides, and the subsequent oxidation of these products.

Eventually, the incompatibility between carbonate esters and oxygen chemistry forced researchers to seek new non-aqueous electrolytes based on ethers and other exotic solvent molecules.

Ethers are not ideal owing to their low anodic stability, although they favor the two-electron reduction of oxygen to peroxide, the preferable end product for oxygen chemistry in terms of reversibility. However, ethers could still undergo reactions with superoxide, which extracts the $\alpha$-hydrogen from the ether linkage and eventually oxidizes ethers to compounds with carbonyl functionalities:
![](https://cdn.mathpix.com/cropped/2025_10_16_c9f804f118ee3f949b1eg-355.jpg?height=246&width=1179&top_left_y=549&top_left_x=180)

Once these new species with carbonyls have been formed, a new vicious cycle described by eqn (10.30) and (10.31) starts.

Exotic solvent molecules such as nitriles, alkylamides, sulfoxides, lactams and ionic liquids seem to behave better, but still none of these allow an $\mathrm{Li} / \mathrm{O}_{2}$ battery to be truly "rechargeable". It seems that the two constraints that an ideal Li /air electrolyte solvent must satisfy simultaneously are often inversely correlated, i.e. (1) low electrophilicity in order to remain stable against the attack from strong nucleophiles such as superoxide, $\mathrm{O}_{2}{ }^{\cdot-}$, and (2) high ionization in order to remain stable against oxidation. Ether and ester compounds happen to serve as examples at two extremes of these paradoxical criteria, as the former were generally less susceptible to nucleophilic attack from $\mathrm{O}_{2}{ }^{\bullet-}$ but vulnerable to oxidation, whereas the latter were known for better anodic stability against oxidation but reacted readily with $\mathrm{O}_{2}{ }^{\cdot-}$. Other requirements such as solubility and transport properties of both $\mathrm{Li}^{+}$ and oxygen just add to the already stringent requirements.

Fluorinated compounds are well known for their capability in dissolving $\mathrm{O}_{2}$. Partially fluorinated or perfluorinated compounds such as fluorinated phosphites and phosphates and tris(perfluorobutyl) amine all led to certain improved kinetics and efficiency.

Various electrolyte additives are used to stabilize peroxides and superoxides, so that they do not react with non-aqueous electrolyte solvents such as carbonate esters. For example, crown ethers with suitable cavities can be used as additives to capture $\mathrm{Li}^{+}$, so that the corresponding peroxide could be solvated; ammonium cations, $\mathrm{NR}_{4}{ }^{+}$, can be used to coordinate with superoxide radicals based on the hardsoft acid-base (HSAB) model, because the ammonium-superoxide
complex should be considered a "soft-soft" interaction; an anion receptor such as tris(pentafluorophenyl)borane could serve as a scavenger for peroxide anions, which forms a strong complex to promote the reoxidation of peroxide with better kinetics:
![](https://cdn.mathpix.com/cropped/2025_10_16_c9f804f118ee3f949b1eg-356.jpg?height=277&width=1171&top_left_y=434&top_left_x=186)

Despite these innovative efforts, the $\mathrm{Li} / \mathrm{O}_{2}$ battery remains a remote future prospect, and its electrolyte is by no means the only challenge that it needs to overcome. In fact, every component of $\mathrm{Li} / \mathrm{O}_{2}$ battery chemistry faces unique challenges, including the lithium-metal anode, the electrolyte, which must meet all of the above-mentioned criteria, and the triphasic reaction sites at the air cathode, which must simultaneously access gas, liquid and solid reactants. The sum of all these challenges only magnifies the multitude of efforts needed.

In addition to the tantalizing energy densities promised by the $\mathrm{Li} / \mathrm{O}_{2}$ battery, one also needs to consider the potential risks once such promises have been realized. Peroxides and superoxides have always been a topic of safety training for chemistry undergraduates, and their coexistence with organic molecules such as ethers and acetones increases such concerns. However, in $\mathrm{Li} / \mathrm{O}_{2}$ chemistry they are either the intended or the inevitable products if the electrochemistry proceeds as desired. Furthermore, during the complicated interactions between the reduced oxygen species and the electrolyte or electrode components, the possibility of forming compounds of similar or even higher instability cannot be excluded. The combination of these species with the most energetic anode material (metallic lithium) and flammable non-aqueous electrolytes makes the general safety of $\mathrm{Li} / \mathrm{O}_{2}$ chemistry a legitimate concern, as with any high energy density battery chemistry.

The research on small laboratory devices has thus far found low risks associated with the chemistry, but when the performance of $\mathrm{Li} / \mathrm{O}_{2}$ or $\mathrm{Li} /$ air batteries reaches a certain maturity for practical deployment, their safety has to be more rigorously examined before substantial scale-up efforts are made.

An alternative pathway to leverage oxygen redox chemistry takes a compromise approach between intercalation and conversion reaction chemistries.

Oxygen species exist as oxide anions ( $\mathrm{O}^{2-}$ ) in the layered, spinel or olivine structures of transition metal oxides. By design, they would not participate in electrochemical redox reactions. Thus, in potential regions $<4.5 \mathrm{~V}$, the redox reactions always occur at the transition metal sites, accompanied by intercalation/de-intercalation of $\mathrm{Li}^{+}$. This is the intercalation chemistry already employed with lithi-um-ion batteries.

However, it was observed that, when a typical lithium-ion battery cathode, such as $\mathrm{LiCoO}_{2}$ or $\mathrm{LiMn}_{2} \mathrm{O}_{4}$, is charged to extremely high potentials (usually $>4.5 \mathrm{~V}$ ), oxygen is always released. This is because at these high potentials, the energy band of the electrons in the 3d orbitals of a transition metal overlaps with the 2 p electrons of these oxides, hence oxygen participates in the oxidation sequentially:

$$
2 \mathrm{O}^{2-} \xlongequal[+2 \mathrm{e}]{-2 \mathrm{e}} \mathrm{O}_{2}^{2-} \xlongequal[+\mathrm{e}]{-\mathrm{e}} \mathrm{O}_{2}^{-} \xlongequal[+\mathrm{e}]{-\mathrm{e}} \mathrm{O}_{2}
$$

Normally, such processes are irreversible and considered harmful to the cell, because they are often accompanied by the collapse of lattice structures and the generation of highly active singlet oxygen atoms. The vigorous reactions between this singlet oxygen and the electrolyte components result in catastrophic failure of the battery.

However, in certain circumstances, when an electrode material is properly structured, it is possible to confine these reactions to some extent, so that the process is reversible. This creates the possibility of harnessing these oxygen redox reactions for additional energy storage capacity. Since the oxygen atoms are already immobilized in the form of oxides on lattice structures, they do not experience the transport and diffusion difficulties that neat oxygen gas must encounter in the conventional $\mathrm{Li} / \mathrm{O}_{2}$ or Li /air batteries.

Since such a class of new "oxygen cathode" materials is still under exploration, the requirements that an electrolyte must meet remain to be elucidated. However, solvent molecules that can resist chemical reactions with oxidative species such as peroxides or superoxides, and also resistance against electrochemical oxidation on the surface of cathode materials, should be a direction for future electrolyte research.

### 10.4.2.2 Sulfur

In the Periodic Table, sulfur essentially behaves similarly to oxygen in its two-electron redox chemistry:

$$
C_{\mathrm{s}}^{\mathrm{s}}=\frac{0.2778 z_{\mathrm{S}} F}{M_{\mathrm{s}}}=\frac{53602.962 \mathrm{mAh} \mathrm{~mol}^{-1}}{32.065 \mathrm{~g} \mathrm{~mol}^{-1}}=1671.69 \mathrm{mAh} \mathrm{~g}^{-1}
$$

The redox potential of sulfur $(2.1-2.5 \mathrm{~V})$ is lower than that of oxygen ( $>3.0 \mathrm{~V}$ ), hence the corresponding specific capacity and energy density, assuming an average operating potential of 2.15 V , available from its coupling with lithium metal should be

$$
\begin{gathered}
C_{\text {cell }}^{\mathrm{s}}=\frac{C_{\mathrm{A}}^{\mathrm{s}} C_{\mathrm{C}}^{\mathrm{s}}}{C_{\mathrm{A}}^{\mathrm{s}}+C_{\mathrm{C}}^{\mathrm{s}}}=\frac{3856 \times 1671}{3856+1671}=1165 \mathrm{mAh} \mathrm{~g}^{-1} \\
E_{\text {cell }}^{\mathrm{s}}=C_{\text {cell }}^{\mathrm{s}} \times \Delta V=1165 \times 2.15 \mathrm{~mW} \mathrm{~h} \mathrm{~g}^{-1}=2504 \mathrm{~W} \mathrm{~h} \mathrm{~kg}^{-1}
\end{gathered}
$$

The major difference between oxygen and sulfur, both advantageous and disadvantageous, is that sulfur is a solid. ${ }^{38}$ Being a solid means that it is easier to handle as an electrode material than gaseous oxygen, and the cell configuration could adopt a more traditional design with a hermetic seal, which excludes interference from the ambient environment. However, not directly available from the ambient air means a lower energy density and higher cost, if the potential promises of the oxygen cathode could be fully realized. The abundance of highly pure sulfur in the Earth's crust ensures that sulfur chemistry is not expensive, even if the sulfur is not completely free. Rather, the immediate challenge in sulfur chemistry is its complications in non-aqueous electrolytes, despite the simplicity that eqn (10.35) might suggest.

Sulfur atoms show a strong tendency for catenation, forming long homoatomic chains or homocyclic rings of various sizes. The most abundant and stable form of sulfur in Nature is the cyclic octamer $\mathrm{S}_{8}$, which is crystalline at room temperature. During its reduction, it experiences a serial stepwise reaction that starts with ring opening, via the formation of various intermediates called polysulfides, until it reaches the final reduced form $\mathrm{S}^{2-}$.

Whereas both the starting material $\mathrm{S}_{8}$ and the final reduction product ( $\mathrm{Li}_{2} \mathrm{~S}$ if the anode is lithium metal) are solids with minimal

![](https://cdn.mathpix.com/cropped/2025_10_16_c9f804f118ee3f949b1eg-359.jpg?height=482&width=685&top_left_y=225&top_left_x=425)
Figure 10.15 Voltage profile of a lithium/sulfur cell in an ether-based non-aqueous electrolyte. The partial reduction of sulfur leads to the formation of polysulfides of various lengths, which in turn correspond to the different sections of voltage plateaus.

solubility in non-aqueous electrolytes, these polysulfide intermediates, especially the higher ordered ones, are very soluble in most nonaqueous solvents. In non-aqueous electrolytes, the formation of these polysulfides corresponds to a two-stage voltage plateau at 2.3 and 2.1 V vs. Li , which represent the sequential conversions of $\mathrm{S}_{8}$ to $\mathrm{Li}_{2} \mathrm{~S}_{6}, \mathrm{Li}_{2} \mathrm{~S}_{4}$ and $\mathrm{Li}_{2} \mathrm{~S}$ (Figure 10.15). Upon charging, $\mathrm{Li}_{2} \mathrm{~S}$ would be sequentially oxidized to $\mathrm{Li}_{2} \mathrm{~S}_{6}, \mathrm{Li}_{2} \mathrm{~S}_{4}$ and eventually $\mathrm{S}_{8}$, thus completing a reversible cycle, or at least one would hope so.

Thus, during this conversion reaction cycle, the electrochemically active material is first available as a solid only from the bulk electrode. Then the electrochemically active material turns into the liquid state and is only available from the electrolyte, which must simultaneously remain in electronic contact with the bulk electrode for electron access. Finally, the electrochemically active material must return to the surface of the bulk electrode in order to deposit as solid $\mathrm{Li}_{2} \mathrm{~S}$, so that the electrochemically active material would not be lost. The complexity and irreversibility for conversion reaction type materials is best represented here.

What makes the situation more complicated is that both the fully charged state ( $\mathrm{S}_{8}$ ) and the fully discharged state ( $\mathrm{Li}_{2} \mathrm{~S}$ ) are insulators to both ionic and electronic conduction, making it very difficult to access the active species at the start and end stages of the cell chemistry.

On the other hand, these soluble polysulfides can diffuse or migrate freely within the bulk electrolyte, and have a high chance of interacting with the lithium anode. Such direct encounters between the cathode (polysulfides) and anode (lithium metal) are not desirable
because, as mentioned in Section 6.1 (Figure 6.1), they lead to direct chemical reaction between the oxidant (cathode) and the reductant (anode), thus defeating the purpose of trying to harness the energy contained in this chemistry electrochemically.

In battery design, such a direct exchange caused by the shuttling of soluble electrochemically active materials in electrolytes such as polysulfides is referred to as "internal short-circuit" or "self-discharge". It consumes the active materials on both electrodes, as evidenced by the gradual loss of cell voltage and capacity.

Summing up all these complications, one can easily imagine what challenge this solid-liquid-solid conversion reaction process presents. Perhaps the complication is second only to the solid-liquid-gas triphasic reactions in lithium/air batteries.

In fact, in the conversion reaction chemistry of lithium/sulfur cells, the electrode and the electrolyte are intertwined in such a way that a clear demarcation between electrode and electrolyte is no longer possible: for most of the cell operation, the electrochemically active material, or the electrode, is soluble and being constantly transported together with the conducting salts within the bulk electrolyte. There is now no clear interface between the sulfur cathode and the electrolyte.

Most of the efforts to address these challenges were made on the design and architecture of the electrode structure, so that sulfur and all the polysulfides or $\mathrm{Li}_{2} \mathrm{~S}$ could be confined in the carbonaceous host, which not only provides electronic contact but also serves as a physical barrier to the free wandering of polysulfides.

However, completely segregating sulfur and polysulfides from the electrode structure also brings its own problems, because the electronic contact among species within the electrode structure, which is now solid-solid by nature, is not sufficient to ensure that all sulfur species could be accessed for their capacity. The dissolution of polysulfides, in contrast, is key to the full utilization of the promised capacity of sulfur.

Hence a dilemma appears: dissolution of polysulfides in electrolytes ensures a high degree of utilization of the sulfur capacity, but the free shuttling of polysulfides across the bulk electrolyte causes parasitic reactions that gradually consume the active species (lithium, sulfur) of the cell. This is the central challenge faced by lithium/sulfur chemistry that has not been fully resolved as of today.

Since the operational potential of the sulfur chemistry is reasonably moderate ( $<3.0 \mathrm{~V}$ vs. Li), the corresponding electrolytes are not required to be stable at high potentials. For this reason, the
anodic stability of ether-based electrolytes is sufficient. However, what makes ether-based electrolytes the favored electrolyte systems for sulfur chemistry is the fact that the carbonate ester molecules react irreversibly with these polysulfides, which are strong nucleophiles for the carbonyl groups or other positively charged sites in esters, leading to the formation of thioethers or thiocarbonates [eqn (10.39)-(10.42)]:
![](https://cdn.mathpix.com/cropped/2025_10_16_c9f804f118ee3f949b1eg-361.jpg?height=192&width=1189&top_left_y=614&top_left_x=173)
![](https://cdn.mathpix.com/cropped/2025_10_16_c9f804f118ee3f949b1eg-361.jpg?height=192&width=1179&top_left_y=940&top_left_x=180)
![](https://cdn.mathpix.com/cropped/2025_10_16_c9f804f118ee3f949b1eg-361.jpg?height=149&width=1187&top_left_y=1246&top_left_x=175)
![](https://cdn.mathpix.com/cropped/2025_10_16_c9f804f118ee3f949b1eg-361.jpg?height=190&width=842&top_left_y=1496&top_left_x=306)

Carbonate-based electrolytes may still be used, however, only when the sulfur or the polysulfides are physically sequestered or covalently immobilized in certain host structures. In those cases the resultant lithium/sulfur cells normally yield much better cycling stability, because the self-discharge effect caused by the dissolution and shuttling of polysulfide species would be eliminated.

In ether-based electrolytes, lithium nitrate ( $\mathrm{LiNO}_{3}$ ) is a frequently used additive to protect the lithium anode, which we briefly covered
in Section 10.4.1.2. Together with the main conducting salt such as LiTFSI or LiFSI dissolved in the ethereal mixtures, the actual composition of the electrolyte during cell operation is quite complicated, as it would contain all these polysulfides dissolved in the electrolytes in addition to their reaction products with the electrolyte components or the interphases formed by the TFSI, FSI and $\mathrm{NO}_{3}{ }^{-}$anions.

The chemical composition of the interphase on a lithium anode is also under the influence of all these factors. At dilute salt concentrations, most of the interphasial components are contributed by the decomposition products of the solvent molecules, especially those cyclic ethers that are less stable against reduction reactions. For example, the electrolyte composition frequently used for lithium/ sulfur batteries often consists of a mixture of a linear ether, dimethoxyethane (DME), and a cyclic ether, 1,3-dioxolane (DOL). At 1.0 M LiTFSI concentration, the major contributor to the interphase on lithium metal is often the ring-opening reduction product from DOL, such as alkoxide (ROLi), oligomers with -OLi edge groups, as well as $\mathrm{Li}_{2} \mathrm{O}$. An increase in salt concentration or inclusion of other solvent molecules would alter the interphasial chemistry, as evidenced by the much higher abundance of LiF in the interphase if LiTFSI or LiFSI is dissolved at high concentration ( $>1.05 \mathrm{M}$ ), or upon addition of fluoroethylene carbonate (FEC), or $\mathrm{Li}_{3} \mathrm{~N}$ and $\mathrm{Li}_{x} \mathrm{NO}_{y}$ species upon the addition of $\mathrm{LiNO}_{3}$.

These inorganic interphasial components seem to be effective in mitigating the shuttling of polysulfides; meanwhile, the reactivity of polysulfides with $\mathrm{Li}^{0}$, although unwanted in terms of retaining lithium active material, contributes to suppressing the growth of dendritic $\mathrm{Li}^{0}$. The presence of polysulfides could have been essential in ensuring a layered structure of interphase on lithium metal, the top layer consisting of oxidized products of polysulfides, which thermodynamically can be oxidized by $\mathrm{LiNO}_{3}$, and the bottom layer consisting of the reduced products of polysulfides and $\mathrm{LiNO}_{3}$.

Given the reactivity between $\mathrm{LiNO}_{3}$ and $\mathrm{Li}^{0}$ or polysulfides, it should be cautioned that $\mathrm{LiNO}_{3}$ is progressively consumed during the cell cycling, hence its effect is not in permanent existence.

Also benefiting from the low operating potential of sulfur chem- istry, non-aqueous electrolytes based on exotic solvents other than ethers and esters were possible, such as phosphate or phosphite esters, nitriles, sulfoxides, sulfates or sulfonic esters, as well as various ionic liquids.

Despite the tremendous efforts and resources invested, as of the end of 2020 the commercialization of a practically rechargeable battery
constructed on the basis of lithium/sulfur chemistry remains remote, because its realization relies not only on the successful harnessing of sulfur chemistry with novel electrode design and the matching electrolytes, but also, or even more so, on the successful stabilization of the lithium-metal anode.

### 10.4.2.3 Metal Oxides, Sulfides and Halides

The neat forms of oxygen, sulfur and halogens, especially fluorine, are difficulty to harness as electrode materials. In an alternative approach, the metal compounds of these electronegative elements are much easier to use as electrode materials, and they could experience conversion reactions that correspond to higher capacities than the intercalation chemistries of transition metal oxides could provide. ${ }^{39}$ This is because, when breaking down the lattice structure of these metal oxides, sulfides or halides, the number of $\mathrm{Li}^{+}$ions that can be accommodated in the process is determined by the valence of the metal, as a complete conversion reaction would produce the elemental form of the metal ( $\mathbf{M}^{\mathbf{0}}$ ). This is in strong contrast with the majority of intercalation chemistry, where each transition metal would usually allow the accommodation of only one $\mathrm{Li}^{+}$ion.

Thus, the conversion reactions of these metal compounds follow the general scheme

$$
\mathbf{M}^{\mathbf{y}^{+}} \mathbf{X}^{\mathbf{z}-}+\mathbf{y} \mathbf{L i}^{+}+\mathbf{y e} \rightleftharpoons \mathbf{M}^{0}+\mathbf{y} / \mathbf{z} \mathbf{L i}_{\mathbf{z}} \mathbf{X}
$$

where $M$ represents a metallic element such as iron, copper, cobalt, etc., X represents oxygen, sulfur and various halogens and $y$ and $z$ are their valences. In particular, the high electronegativity of fluorine pushes the redox potential of the metal compounds into a region higher than 3 V , making the conversion reaction chemistries of various metal fluorides especially attractive.

As mentioned in Section 9.1.3.8, the capacity and energy promised by conversion reaction chemistries are often beyond reach, both because of the general difficulty in conversion reaction reversibility that arises from the impossibility of precisely guiding the breaking and re-formation of chemical bonds (Figure 9.8), and because of the specific difficulty with these metal compounds, which form elemental metal particles of nanometric size that show high reactivity towards the electrolytes.

The irreversibility of conversion reaction chemistries thus comes from the combined contributions of several factors: (1) the repeated
breaking/re-forming of M-X bonds in each conversion is made difficult by the poor ion and mass transport of the products in the multicomponent matrix, where certain components are insulating both ionically and electronically, such as LiF, and where phase transformation and phase separation frequently occur; (2) volume changes accompanied by mechanical failure of the nanostructured electrode particles induced by these repeated breaking and re-formation of bonds; (3) the low energy efficiency arising from the large voltage hysteresis, which is the potential difference between the charging and discharging plateaus of the electrode, a consequence of the high energy barriers between repeated bond breaking and re-formation; and (4) the direct electrolyte consumption by the reaction with nanosized metal particles.

As one can see, these challenges cannot be resolved by electrolytes alone, therefore the majority of the efforts at conversion reaction chemistries are focused on the design of better electrode chemistries and structures so that their reversibility could be improved. Needless to say, nano-structure design and synthesis take the central stage.

Nevertheless, advanced electrolytes are still needed, together with the nano-structuring efforts, to minimize the parasitic consumption of electrolytes. Various highly fluorinated solvent molecules were found to be effective in doing so by forming fluorine-rich interphases, which consist of both inorganic ( $\mathrm{LiF}, \mathrm{MF}_{y}$ ) and organic ( $\mathrm{C}-\mathrm{F}$ ) species at the nano-scale.

It should be mentioned that such a preference for fluoride in interphasial chemistry has been universal, as numerous studies on diverse battery chemistries have revealed that fluorides, either inorganic or organic, usually serve as better chemical building blocks for interphases than other ingredients provided that they are formed in nano-sizes and arranged in proper morphology. Precise chemical and morphological understanding has not been achieved, and an empirical approach has often been adopted in the battery materials and chemistry community, where fluorinated organic molecules are used as the source of fluorine. Such pre-stored fluorine must be chemically stable in the electrolyte, but will release fluorine in the form of inorganic or organic fluorides upon electrochemical reduction or oxidation. Only in such a manner can the presence of fluorine in the interphases bring positive effects.

In other words, the presence of fluorine in an interphase alone cannot guarantee a better interphase, and a lot depends on how the fluorine exists chemically and distributes morphologically.

### 10.4.2.4 Anion Intercalation Chemistries

The intercalation of $\mathrm{Li}^{+}$(or any cation) into a crystal lattice is a reduction process, during which the electrons are injected into the lattice (Figure 10.16a). Depending on the chemical nature of the host lattice, the intercalation process could occur at different potentials. Those occurring at low potentials, examples of which include graphite ( $\mathrm{C}_{6}, \sim 0.01 \mathrm{~V}$ vs. Li ) and lithiated titanate ( $\mathrm{Li}_{4} \mathrm{Ti}_{5} \mathrm{O}_{12}, \sim 1.5 \mathrm{~V}$ vs. Li ), could serve as ideal anode hosts for $\mathrm{Li}^{+}$, whereas those occurring at high potentials, examples of which include lithium cobalt oxide ( $\mathrm{LiCoO}_{2}$, $\sim 4.2 \mathrm{~V}$ vs. Li ) and lithium iron phosphate ( $\mathrm{LiFePO}_{4}, \sim 3.5 \mathrm{~V}$ vs. Li ), could serve as ideal cathode hosts for $\mathrm{Li}^{+}$.

![](https://cdn.mathpix.com/cropped/2025_10_16_c9f804f118ee3f949b1eg-365.jpg?height=849&width=815&top_left_y=859&top_left_x=362)
Figure 10.16 Redox reactions accompanying the intercalation process. (a) The intercalation of a cation such as $\mathrm{Li}^{+}$is a reduction process, during which the electrons are injected into the lattice. The diverse intercalation host materials with various intercalation potentials make it possible for lithium-ion batteries to be constructed. (b) The intercalation of an anion is an oxidation process, during which the electrons are removed from the lattice. A graphite lattice is used here. Like cation intercalation, an anion intercalation host could also serve as either the anode or cathode host depending on the potentials where the intercalation occurs.

Lithium-ion battery chemistry benefited from the discovery of those host materials that can intercalate $\mathrm{Li}^{+}$at very different potentials, so that a meaningful cell voltage above 3.0 V is possible.

On the other hand, an anion could also intercalate into a crystal lattice, and its intercalation is, of course, an oxidation process (Figure 10.16b), during which the electrons are removed from the lattice. ${ }^{40}$ Depending on the potentials where anion intercalation occurs, such materials could also be used as either the anode or cathode host. However, unlike cation intercalation chemistries, not so many anions or corresponding lattice hosts have been identified. The most commonly used host lattice is graphite, which is very amenable to accommodating intercalants, and the potentials involved are usually especially high. For example, the intercalation of $\mathrm{PF}_{6}{ }^{-}, \mathrm{BF}_{4}{ }^{-}$, TFSI and FSI anions all occur around 5 V vs. Li, thus presenting especially stringent challenges towards the electrolytes, because almost none of the known non-aqueous electrolytes could support such high-voltage reversible chemistries in the long term. Even additives or solvents with high fluorination could only provide short-term stability with a high fading rate. Other anions such as BOB cannot even form a stable graphite intercalation compound, because their intercalation potentials are so high that neither electrolyte solvents nor the anion itself could withstand them. On the other hand, the intercalation of simple halide anions such as chloride ( $\mathrm{Cl}^{-}$) and bromide ( $\mathrm{Br}^{-}$) into graphite, however, presents an exception, because the potential for such intercalations to occur is moderate $(\sim 4.0 \mathrm{~V}) .^{41}$

In addition to the high-voltage constraint, the specific capacity of anion intercalation in graphite is also usually much lower than that of cations such as $\mathrm{Li}^{+}$and $\mathrm{Na}^{+}$, because the much larger size of the anions induces higher stress on the lattice, hence accommodating a high density of anions in full intercalation stages becomes especially challenging for lattices such as those of graphite, which are only kept together by rather weak van der Waals forces between the graphene layers. For example, the intercalation of $\mathrm{PF}_{6}{ }^{-}$into graphite can only lead to rather diluted intercalation compounds with stoichiometry $\left[\mathrm{PF}_{6}{ }^{-}\right] \mathrm{C}_{20}$ even when the electrode is brought to $\sim 5.2 \mathrm{~V}$, corresponding to a specific capacity of only $112 \mathrm{mAh} \mathrm{g}^{-1}$. This comes in sharp con- trast to the fully lithiated graphite with stoichiometry $\left[\mathrm{Li}^{+}\right] \mathrm{C}_{6}$, corresponding to a specific capacity of $372 \mathrm{mAh} \mathrm{g}^{-1}$.

The most pronounced disadvantage of anion intercalation chemistry is exposed in the construction of actual electrochemical cells, which requires it to be coupled with another chemistry to form a pair of matching electrodes. Unlike $\mathrm{Li}^{+}$or other alkali metal cations ( $\mathrm{Na}^{+}$,
$\mathrm{K}^{+}$, etc.) that have been found to be able to intercalate into diverse host materials (hence it is possible to find a pair of lattice hosts with meaningful potential differences for the same ion), the intercalation host materials for anions are much rarer and limited. Therefore, most of the time, an anion intercalation chemistry has to be coupled with the intercalation of its counterion, as exemplified by Figure 10.17, which depicts an electrochemical cell consisting of a graphitic anode and a graphitic cathode, which intercalate cations ( $\mathrm{Li}^{+}$) at the anode and anions (such as $\mathrm{PF}_{6}{ }^{-}$) at the cathode at the same time. Such a cell is called a "dual-ion intercalation cell", because both ions participate in their own intercalation chemistry at different electrodes.

Dual-ion intercalation chemistry requires a sufficient supply of both cations and anions for each electrode. Since these ions are stored in the electrolyte, such requirements brought an unwanted factor for cell design, namely that the amount of electrolyte can no longer be minimized as it is in lithium-ion batteries. This not only increases the weight of the electrolyte used in the cell, thus reducing energy densities, but also introduces complications in electrolyte design, because most salts have limited solubility in non-aqueous solvents, and electrolytes become rather viscous and resistive at high salt concentrations. In addition more concentrated electrolytes imply higher cost.

The combination of modest gain (low specific capacity and energy density) and great difficulty (electrolytes of extremely high voltage stability, limited host material candidates, salt solubility limit and potential high cost) led to dual-ion intercalation cells being little explored. However, a recent study published in 2019 found that the cointercalation of equimolar $\mathrm{Cl}^{-}$and $\mathrm{Br}^{-}$into graphite, forming an intercalation/conversion reaction compound $\mathrm{C}_{3.5}\left(\mathrm{Br}_{0.5} \mathrm{Cl}_{0.5}\right)$, could be

![](https://cdn.mathpix.com/cropped/2025_10_16_c9f804f118ee3f949b1eg-367.jpg?height=433&width=1092&top_left_y=1550&top_left_x=220)
Figure 10.17 A 5 V dual-ion intercalation cell that employs symmetrical graphite electrodes, which accommodate $\mathrm{Li}^{+}$at the anode and its counterion $\mathrm{PF}_{6}{ }^{-}$at the cathode.

realized by pre-storing these ions in the solid electrode instead of in a liquid electrolyte, thus circumventing most of these challenges. ${ }^{42}$ The partial oxidation of these halide anions reduces the Coulombic repulsion among them in the graphite lattice, thus allowing the formation of a stage I graphite intercalation compound. Since such cathode materials do not contain any transition metal elements but promise specific capacity or energy densities near to or even higher than those of the state-of-the-art cathode materials in lithium-ion batteries, they could attract further interest as a sustainable alternative.

Finally, it should be emphasized that it is important to differentiate this "dual-ion intercalation cell" from the "dual-intercalation cell" that was discussed in Section 9.1.3.8 (Figure 9.8d). The latter simply means that both electrodes are intercalation hosts, but they are for the same ion. For example, the modern lithium-ion battery shown in Figure 10.12 is a dual-intercalation cell but not a dual-ion intercalation cell, because $\mathrm{Li}^{+}$is the only intercalant ion therein, and the anion does not participate in any cell reaction by design, although it should not be excluded that an insignificant degree of anion intercalation might also occur at the cathode, especially considering that cathode materials normally contain carbon as conductive additives, the graphitic structure of which therein could allow anion intercalation when the battery is charged to very high voltages.

## References

1. S. Fletcher, Bottled Lightning: Superbatteries, Electric Cars, and the New Lithium Economy, Hill and Wang, 1st edn, 2011.
2. R. A. Huggins, Advanced Batteries: Materials Science Aspects, Springer, New York, 2009.
3. G. N. Lewis and F. G. Keyes, The Potential of the Lithium Electrode, J. Am. Chem. Soc., 1913, 35, 340-344.
4. M. Winter, B. Barnett and K. Xu, Before Li Ion Batteries, Chem. Rev., 2018, 118, 11433-11456.
5. E. Peled, The Electrochemical Behavior of Alkali and Alkaline Earth Metals in Nonaqueous Battery Systems-The Solid Electrolyte Interphase Model, J. Electrochem. Soc., 1979, 126, 2047-2051.
