Repository: cunyu-liu/electrolyte_ailab

File: fine-tune/bookData/Electrochemistry in Nonaqueous Solutions.md (part 21 of 31)
## Part One
If water is added to the solution of anthracene in DMF, the radical anion of anthracene is protonated as described above and the first wave in DC polarography is gradually converted to a two-electron process as in Figure 8.13. The influence of water on the reduction of anthraquinone is somewhat different from the case of anthracene [70]. By the addition of a large amount of water, the height of the first wave increases, while the second wave decreases in height and shifts to the more
positive side; this is similar to the case of anthracene. However, in AC polarography, the two waves for anthraquinone are reversible and their reversibilities do not decrease by the addition of water; this shows that both $\mathrm{Q}^{\bullet-}$ and $\mathrm{Q}^{2-}$ do not react with the proton from water. Moreover, according to the ESR measurement, $Q^{\bullet-}$ in the bulk of the solution does not disappear by the addition of water. If the exaltation of the first wave is due to the proton addition, $Q^{\bullet-}$ must disappear more rapidly. In order to explain these phenomena, the following disproportionation mechanism was proposed:

$$
2 \mathrm{Q}^{\bullet-} \rightleftarrows \mathrm{Q}+\mathrm{Q}^{2-}
$$

In anhydrous DMF, the equilibrium is almost completely to the left and the first wave is a one-electron process. ${ }^{\mathbf{1 0}}$ ) However, if water is added, the equilibrium slightly shifts to the right, as is apparent from the fact that the second wave approaches the first wave. This is because $Q^{2-}$ interacts strongly with water by hydrogen bonding. As a result, some part of $\mathrm{Q}^{\bullet-}$ formed at the first wave returns to Q and is reduced again at the electrode to exalt the first wave.

In some cases, the intramolecular hydrogen bonding stabilizes $Q^{\bullet-}$ and shifts the first wave to positive side. For example, the first wave of $o$-nitrophenol ( $E_{1 / 2}=-0.33 \mathrm{~V}$ ) is much more positive than those of $m$ - and $p$-nitrophenols ( $E_{1 / 2}=-0.58 \mathrm{~V}$ and -0.62 V ) [70]. This is due to the intramolecular hydrogen bonding of the radical anion of $o$-nitrophenol.
5. Effect of cations A metal ion (Lewis acid) has an influence on the reductions of organic compounds in aprotic solvents. Namely, the metal ion, $\mathrm{M}^{+}$, forms ion pairs with $Q^{\bullet-}$ and $Q^{2-}$ and shifts the first and second waves, to a greater or lesser extent, to positive potentials [71]. This influence is pronounced in protophobic aprotic solvents (AN, PC, etc.), in which $\mathrm{M}^{+}$is solvated only weakly. The influence increases in the order $\mathrm{K}^{+}<\mathrm{Na}^{+}<\mathrm{Li}^{+}$and it also depends on the Lewis basicity of $\mathrm{Q}^{\bullet-}$ and $\mathrm{Q}^{2-}$. The example in Figure 8.17 is for 1,2-naphthoquinone in AN [71b]. Because the radical anion of 1,2-naphthoquinone interacts strongly with metal ions forming a chelate-like structure, the positive shifts of the first and second waves are marked and much larger than the case of 1,4naphthoquinone. ${ }^{11)}$
10) If the first and the second waves are well separated, the difference in their half-wave potentials, $\Delta E_{1 / 2}$, and the disproportionation constant, $K=[\mathrm{Q}]\left[\mathrm{Q}^{2-}\right] /\left[\mathrm{Q}^{\bullet}\right]^{2}$, are related by $\Delta E_{1 / 2}=-(R T / F) \ln K$.
11) If the ion pair $\mathrm{Q}^{\bullet-}-\mathrm{M}^{+}$is soluble, its formation constant, $K_{\mathrm{A}}=\left[\mathrm{Q}^{\bullet-}-\mathrm{M}^{+}\right] /$ ( $\left[\mathrm{Q}^{\bullet-}\right]\left[\mathrm{M}^{+}\right]$), is related to the positive shift of
the half-wave potential $\Delta E_{1 / 2}$ by $\Delta E_{1 / 2}=(R T / F)\left(\ln K+\ln \left[\mathrm{M}^{+}\right]\right)$, where $\left[\mathrm{M}^{+}\right]$is the concentration of free metal ion. The relation is used to determine the $K_{\mathrm{A}}$ value. However, it should be noted that the relation is not applicable if the ion pair is insoluble, as is often the case.

![](https://cdn.mathpix.com/cropped/2025_10_16_7c440fa85051e8b62e3ag-261.jpg?height=473&width=762&top_left_y=196&top_left_x=350)
Figure 8.17 Influence of metal ions on the DC polarographic reduction wave of 1,2-naphthoquinone ( 0.5 mM ) in $\mathrm{AN}-0.05 \mathrm{M} \mathrm{Et}_{4} \mathrm{NClO}_{4}$ [71b]. Metal ions (5 mM): curve 1, none; $2, \mathrm{~K}^{+} ; 3, \mathrm{Na}^{+}$; $4, \mathrm{Li}^{+}$and $5, \mathrm{Mg}^{2+}$.

The difference in the size of $\mathrm{R}_{4} \mathrm{~N}^{+}$ions also has considerable influences:
(i) $\mathrm{R}_{4} \mathrm{~N}^{+}$ions, which do not form stable ion pairs with $\mathrm{Q}^{\bullet-}$, scarcely influence the potential of the first reduction wave. However, they influence the potential of the second wave; small $\mathrm{R}_{4} \mathrm{~N}^{+}$ions such as $\mathrm{Me}_{4} \mathrm{~N}^{+}$and $\mathrm{Et}_{4} \mathrm{~N}^{+}$tend to shift the second wave to positive direction forming ion pairs with $Q^{2-}$, while larger $R_{4} N^{+}$ ions such as $\mathrm{Hex}_{4} \mathrm{~N}^{+}$tend to shift the second wave to negative direction by the double-layer effect. ${ }^{\mathbf{1 2})}$
(ii) The influence of $\mathrm{R}_{4} \mathrm{~N}^{+}$on the kinetics of the one-electron reduction of organic compounds is worth noting [72]. Petersen and Evans [72a], for example, determined the standard rate constants ( $k_{\mathrm{s}}$ ) for the reductions of many organic compounds at a mercury electrode in AN , using $\mathrm{Et}_{4} \mathrm{NClO}_{4}$ and $\mathrm{Hep}_{4} \mathrm{NClO}_{4}$ as supporting electrolytes. As shown in Figure 8.18, for the reductions at negative potentials, the $k_{\mathrm{s}}$ value was larger with $\mathrm{Et}_{4} \mathrm{~N}^{+}$than with $\mathrm{Hep}_{4} \mathrm{~N}^{+}$. Generally, the $k_{\mathrm{s}}$ value for the reduction at negative potentials decreases with increasing size of $\mathrm{R}_{4} \mathrm{~N}^{+}$. Interestingly, however, the standard potential and the rate of homogeneous self-exchange electron-transfer reaction are not influenced by $\mathrm{R}_{4} \mathrm{~N}^{+}$. Thus, the influence on $\log k_{\mathrm{s}}$ has been attributed to the blocking effect of the compact layer of adsorbed $\mathrm{R}_{4} \mathrm{~N}^{+}$ions, whose thickness
12) The potential of the second wave of organic compounds and dissolved oxygen, $\mathrm{Q}^{\bullet-} \rightarrow \mathrm{Q}^{2-}$, are often influenced significantly by $\mathrm{R}_{4} \mathrm{~N}^{+}$of the supporting electrolyte. Small $\mathrm{R}_{4} \mathrm{~N}^{+}$ions, electrostatically attracted to the negatively charged electrode surface, seem to form ion pairs with $\mathrm{Q}^{2-}$ rather than with $\mathrm{Q}^{\bullet-}$, causing a positive shift of the second wave. In contrast, with the increase in the size of $\mathrm{R}_{4} \mathrm{~N}^{+}$, the distance of OHP from the
electrode increases and makes the potential at the closest approach of $Q^{\bullet-}$ more negative, resulting in the more difficult formation of $\mathrm{Q}^{2-}$ and in a negative shift of the second wave. For the double-layer effect that considers the cationic size of the supporting electrolyte, see, for example, Fawcett, R.W. and Lasia, A. (1990) J. Electroanal. Chem., 279, 243.

![](https://cdn.mathpix.com/cropped/2025_10_16_7c440fa85051e8b62e3ag-262.jpg?height=515&width=824&top_left_y=198&top_left_x=221)
Figure 8.18 Relationship between the half-wave nitromesitylene; 13, dicyanobenzene; 14, potential and the standard rate constant for the nitromethane; 15 , nitroethane; 16 , nitropropane; first reduction wave of various organic 18, cyclooctatetraene; 20, 4-cyanopyridine; 21, compounds in AN. The influence of $\mathrm{R}_{4} \mathrm{~N}^{+}$of the benzophenone; $22,4,4^{\prime}$ supporting electrolyte [72a]. Compounds: 1, dimethoxybenzophenone; 25, trans-stilbene; hexafluorobiacetyl; 2 , $p$-benzoquinone; names are abbreviated for $4,7,12,17,19,23,24$ 3, 1,4-naphthoquinone; 5, oxygen; 6, 9, 10- and 26. The upper limit of determination of $k_{s}$ anthraquinone; $8, p$-nitrotoluene; $9,4,4^{\prime}$ - $\quad$ was $1 \mathrm{~cm} \mathrm{~s}^{-1}$ (i.e. $\log k_{s} \sim 0$ ). methoxybenzyl; 10, 2,3-butanedione; 11,

increases with alkyl chain length. The electron transfer occurs by tunneling through the layer. ${ }^{13)}$ It has been reported that when large $\mathrm{R}_{4} \mathrm{~N}^{+}$ions such as $\mathrm{Bu}_{4} \mathrm{~N}^{+}, \mathrm{Hex}_{4} \mathrm{~N}^{+}$and $\mathrm{Oct}_{4} \mathrm{~N}^{+}$are adsorbed onto the electrode surface, the three alkyl chains facing the electrode are bent and the charge centers of $\mathrm{R}_{4} \mathrm{~N}^{+}$are kept at $\sim 0.37 \mathrm{~nm}$ from the surface, irrespective of the size of R [72c].

## Dissociative Electron-Transfer Reactions

The reductions of halogenated organic compounds (RX) involve the cleavage of carbon-halogen bonds [73]. Depending on the solvent, supporting electrolyte, electrode material and potential, it is possible to electrogenerate either alkyl radicals ( $\mathrm{R}^{\bullet}$ ) or carbanions ( $\mathrm{R}^{-}$), which then can lead to the formation of dimers ( $\mathrm{R}-\mathrm{R}$ ), alkanes ( RH ) and olefins [ $\mathrm{R}(-\mathrm{H})$ ]:

$$
\begin{aligned}
& \mathrm{RX}+\mathrm{e}^{-} \rightleftarrows \mathrm{RX}^{\bullet-}, \quad \mathrm{RX}{ }^{\bullet} \xrightarrow{k} \mathrm{R}^{\bullet}+\mathrm{X}^{-}, \quad \mathrm{R}^{\bullet}+\mathrm{e}^{-} \rightarrow \mathrm{R}^{-} \\
& 2 \mathrm{R}^{\bullet} \rightarrow \mathrm{R}-\mathrm{R}(\text { dimerization }) \text { or }[\mathrm{RH}+\mathrm{R}(-\mathrm{H})] \text { (disproportionation) } \\
& \left(\mathrm{R}^{\bullet} \text { or } \mathrm{R}^{-}\right)+\mathrm{SH} \rightarrow \mathrm{RH}+\left(\mathrm{S}^{\bullet} \text { or } \mathrm{S}^{-}\right) \quad(\mathrm{SH}: \text { solvent })
\end{aligned}
$$

13) It was shown in Ref. [72d] that the standard electron transfer rate constants ( $\log k_{\mathrm{s}}$ ) for each nitroalkane, $\mathrm{R}^{\prime} \mathrm{NO}_{2}$, are linearly related to the hydrodynamic diameter of $\mathrm{R}_{4} \mathrm{~N}^{+}$ ( $d_{\mathrm{R}_{4} \mathrm{~N}^{+}}$). Moreover, it was shown that the log $k_{\mathrm{s}}$ data for all nitroalkanes are in a single linear relation against ( $d_{\mathrm{R}_{4} \mathrm{~N}^{+}}+\mathrm{r}_{\mathrm{R}^{\prime}}$ ), where
$\mathrm{r}_{\mathrm{R}^{\prime}}$ is roughly the radius of $\mathrm{R}^{\prime}$
(Figure 8.19). The distance, ( $d_{\mathrm{R}_{4} \mathrm{~N}^{+}}+r_{\mathrm{R}^{\prime}}$ ), may have some relation to the tunneling of electrons from the electrode to the nitro group, although the smallest distance from the electrode to the nitro group is largely independent of the size of $\mathrm{R}^{\prime}$.

![](https://cdn.mathpix.com/cropped/2025_10_16_7c440fa85051e8b62e3ag-263.jpg?height=603&width=778&top_left_y=193&top_left_x=355)
Figure 8.19 Standard electron transfer rate constants for four nitroalkanes, $\mathrm{R}^{\prime} \mathrm{NO}_{2}$, obtained in $\mathrm{AN} / 0.10 \mathrm{M} \mathrm{R}_{4} \mathrm{NClO}_{4}$ at a HMDE [72d]. Data are plotted versus the sum of the hydrodynamic diameter of $\mathrm{R}_{4} \mathrm{~N}^{+}\left(d_{\mathrm{R}_{4} \mathrm{~N}^{+}}\right)$and the radius of $\mathrm{R}^{\prime}\left(r_{\mathrm{R}^{\prime}}\right)$.

If a mercury electrode is used, $\mathrm{R}^{\bullet}$ reacts with mercury to form organomercury compounds, whereas $\mathrm{R}^{-}$tends to form such species as RH and $\mathrm{R}(-\mathrm{H})$.

In aprotic solvents, the radical anion $\mathrm{RX}^{\bullet-}$ for aryl halides has been detected as an intermediate. In cyclic voltammetry of aryl halides, though an irreversible twoelectron reduction occurs at low scan rate, a reversible one-electron reduction occurs at high scan rate. Thus, it is possible to get the values of the standard potential ( $E^{0}$ ) for the $\mathrm{RX} / \mathrm{RX}^{\bullet-}$ couple and the rate constant $(k)$ for $\mathrm{RX}^{\bullet-} \rightarrow \mathrm{R}^{\bullet}$ (therefore, the lifetime of $\mathrm{RX}^{\bullet-}$ ). In Figure 8.20, the relation between $E^{0}$ and $\log k$ for aryl bromides in DMF is linear with a slope of $\sim 0.5[61 \mathrm{f}]$. It is apparent that the lifetime of $\mathrm{RX}^{\bullet-}$, obtained by $1 / k$, increases with the positive shift of $E^{0}$. In contrast, the existence of $\mathrm{RX}^{\bullet}$ - for alkyl monohalides has never been confirmed. With these compounds, it is difficult to say whether the two processes, i.e. electron transfer and bond cleavage, are step-wise or concerted ( $\mathrm{RX}+\mathrm{e}^{-} \rightarrow \mathrm{R}^{\bullet}+\mathrm{X}^{-}$). According to Savéant [61f], the smaller the bond dissociation energy, the larger the tendency for the concerted mechanism to prevail over the step-wise mechanism.

Studying the electrochemical reduction of halogenated organic compounds has practical importance, especially for organic syntheses [73]. Moreover, the reductive cleavage of the $\mathrm{C}-\mathrm{X}$ bond can be applied to convert hazardous chlorinated compounds; for example, polychlorinated biphenyl (PCB) is converted to biphenyl by the reduction in DMF at -2.8 V versus SCE [74].

### 8.3.2 <br> Oxidation of Organic Compounds

As described in Section 4.1.2, nucleophilic organic compounds are oxidized at the electrode. Some oxidizable organic compounds are listed in Table 8.7 with the

Table 8.7 Examples of oxidizable organic compounds and the potentials of their first oxidation step in nonaqueous solvents ${ }^{a}$.
| Compounds | Solvent | Supporting electrolyte | Potential reference | Potential |
| :--- | :--- | :--- | :--- | :--- |
| Fullerene |  |  |  |  |
| $\mathrm{C}_{60}$ | TCE | $\mathrm{Bu}_{4} \mathrm{NPF}_{6}$ | $\mathrm{Fc} / \mathrm{Fc}^{+}$ | +1.26 |
| Hydrocarbons |  |  |  |  |
| Benzene | AN | $\mathrm{Bu}_{4} \mathrm{NClO}_{4}$ | SCE | +2.62 |
| Toluene | AN | $\mathrm{NaClO}_{4}$ | $\mathrm{Ag} / \mathrm{Ag}^{+}$ | +1.98 |
| Naphthalene | AN | $\mathrm{NaClO}_{4}$ | $\mathrm{Ag} / \mathrm{Ag}^{+}$ | +1.34 |
| Anthracene | AN | $\mathrm{NaClO}_{4}$ | $\mathrm{Ag} / \mathrm{Ag}^{+}$ | +0.84 |
| 9,10-Diphenylanthracene | AN | $\mathrm{NaClO}_{4}$ | $\mathrm{Ag} / \mathrm{Ag}^{+}$ | +0.86 |
| Biphenyl | AN | $\mathrm{NaClO}_{4}$ | $\mathrm{Ag} / \mathrm{Ag}^{+}$ | +1.48 |
| Ethylene | AN | $\mathrm{Et}_{4} \mathrm{NBF}_{4}$ | $\mathrm{Ag} / \mathrm{Ag}^{+}$ | +2.90 |
| 1-Alkenes | AN | $\mathrm{Et}_{4} \mathrm{NBF}_{4}$ | $\mathrm{Ag} / \mathrm{Ag}^{+}$ | +2.7-+2.8 |
| 2-Alkenes | AN | $\mathrm{Et}_{4} \mathrm{NBF}_{4}$ | $\mathrm{Ag} / \mathrm{Ag}^{+}$ | +2.2-+2.3 |
| Cyclohexene | AN | $\mathrm{Et}_{4} \mathrm{NBF}_{4}$ | $\mathrm{Ag} / \mathrm{Ag}^{+}$ | +2.05 |
| 1,3-Butadiene | AN | $\mathrm{Et}_{4} \mathrm{NBF}_{4}$ | $\mathrm{Ag} / \mathrm{Ag}^{+}$ | +2.09 |
| Nitrogen-containing compounds |  |  |  |  |
| Diethylamine ( $\mathrm{Et}_{2} \mathrm{NH}$ ) | AN | $\mathrm{NaClO}_{4}$ | $\mathrm{Ag} / \mathrm{Ag}^{+}$ | +1.01 |
| Triethylamine ( $\mathrm{Et}_{3} \mathrm{~N}$ ) | AN | $\mathrm{NaClO}_{4}$ | $\mathrm{Ag} / \mathrm{Ag}^{+}$ | +0.66 |
| Aniline ( $\mathrm{PhNH}_{2}$ ) | $\mathrm{H}_{2} \mathrm{O}$ | buffer | SCE | +1.04 |
| $p$-Phenylenediamine ( $\mathrm{H}_{2} \mathrm{NC}_{6} \mathrm{H}_{4} \mathrm{NH}_{2}$ ) | AN | $\mathrm{NaClO}_{4}$ | $\mathrm{Ag} / \mathrm{Ag}^{+}$ | +0.18 |
| $N, N$-Dimethylformamide | AN | $\mathrm{NaClO}_{4}$ | $\mathrm{Ag} / \mathrm{Ag}^{+}$ | +1.21 |
| Pyrrole | AN | $\mathrm{NaClO}_{4}$ | $\mathrm{Ag} / \mathrm{Ag}^{+}$ | +0.76 |
| Pyridine | AN | $\mathrm{NaClO}_{4}$ | SCE | +1.82 |
| Sulfur-containing compounds |  |  |  |  |
| Thiophenol (PhSH) | $\mathrm{CH}_{2} \mathrm{Cl}_{2}$ | $\mathrm{CF}_{3} \mathrm{COOH}$ | $\mathrm{Ag} / \mathrm{Ag}^{+}$ | +1.65 |
| Dimethyl sulfide (MeSMe) | AN | $\mathrm{NaClO}_{4}$ | $\mathrm{Ag} / \mathrm{Ag}^{+}$ | +1.41 |
| Methyl phenyl sulfide (MeSPh) | AN | $\mathrm{NaClO}_{4}$ | $\mathrm{Ag} / \mathrm{Ag}^{+}$ | +1.00 |
| Diphenyl disulfide (PhSSPh) | $\mathrm{AN} / \mathrm{CH}_{2} \mathrm{Cl}_{2}$ | $\mathrm{LiClO}_{4}$ | $\mathrm{Ag} / \mathrm{Ag}^{+}$ | +1.75 |
| Thiophene | AN | $\mathrm{NaClO}_{4}$ | SCE | +2.10 |
| Oxygen-containing compounds |  |  |  |  |
| Water ( $\mathrm{H}_{2} \mathrm{O}$ ) | AN | $\mathrm{Et}_{4} \mathrm{NClO}_{4}$ | SCE | +2.8 |
| Methanol (MeOH) | AN | $\mathrm{Et}_{4} \mathrm{NClO}_{4}$ | SCE | +2.50 |
| Phenol (PhOH) | AN | $\mathrm{Et}_{4} \mathrm{NClO}_{4}$ | SCE | +1.55 |
| Anisole $\left(\mathrm{PhOCH}_{3}\right)$ | AN | $\mathrm{Et}_{4} \mathrm{NClO}_{4}$ | SCE | +1.75 |
| 4-Methylphenol (4- $\mathrm{CH}_{3} \mathrm{PhOH}$ ) | AN | $\mathrm{Et}_{4} \mathrm{NClO}_{4}$ | SCE | +1.35 |
| Benzyl alcohol ( $\mathrm{PhCH}_{2} \mathrm{OH}$ ) | AN | $\mathrm{Et}_{4} \mathrm{NClO}_{4}$ | SCE | +2.00 |


${ }^{a}$ From Refs [1, 54, 57-59].
potentials of the first oxidation step in nonaqueous solvents. By using a solvent of weak basicity and a supporting electrolyte that is difficult to oxidize, we can expand the potential window on the positive side and can measure oxidations of difficult-tooxidize substances such as benzene. Anodic oxidations of organic compounds usually occur via complicated mechanisms but many of them are of practical importance. Various books and review articles on the electrolytic oxidation of organic

![](https://cdn.mathpix.com/cropped/2025_10_16_7c440fa85051e8b62e3ag-265.jpg?height=462&width=823&top_left_y=198&top_left_x=352)
Figure 8.20 Cleavage rate constant $k$ of aryl bromides as a function of their standard potential $E^{0}$ in DMF [ 61 g ]. 1, 2-isopropyl-4-nitrophenyl; 2, 4-nitrophenyl; 3, 2-methyl-3nitrophenyl; 4, 2-methyl-4-nitrophenyl; 5, 3-fluorenyl; 6, 1-fluorenyl; 7, 2,6-dimethyl-4-nitrophenyl; 8, 3-benzoylphenyl; 9, 4-benzoylphenyl; 10, 9-anthracenyl; 11, 3-acetylphenyl; 12, 4-acetylphenyl; 13, 1-naphthyl.

compounds are available [54-57, 63]. Here, however, we focus our discussion only on the oxidation of $\mathrm{C}_{60}$ and AHs .

A reversible one-electron oxidation CV peak for $\mathrm{C}_{60}$ has been obtained at room temperature and at $100 \mathrm{mV} \mathrm{s}^{-1}$ in 1,1,2,2-tetrachloroethane (TCE) containing $\mathrm{Bu}_{4} \mathrm{NPF}_{6}$ as supporting electrolyte. In other solvents such as AN and DCE , the oxidation was irreversible and contained multielectrons. The HOMO-LUMO energy gap for $\mathrm{C}_{60}$ in TCE was 2.32 V [62a].

In solvents of weak basicity (e.g. AN), aromatic hydrocarbons are oxidized, at least in principle, in two steps. In the first step, the compound gives an electron in its highest occupied molecular orbital to the electrode to form a radical cation $\left(\mathrm{AH}^{\bullet+}\right),{ }^{14)}$ whereas, in the second step, it gives another electron to the electrode to form dication $\mathrm{AH}^{2+}$.

$$
\begin{aligned}
& \mathrm{AH} \rightleftarrows \mathrm{AH}^{\bullet+}+\mathrm{e}^{-} \\
& \mathrm{AH}^{\bullet+} \rightleftarrows \mathrm{AH}^{2+}+\mathrm{e}^{-}
\end{aligned}
$$

The two-step oxidation really occurs, for example, with 9,10 -diphenylanthracene. As shown by the CV curve in Figure 8.21, the two waves are reversible or nearly reversible. The radical cation of 9,10-diphenylanthracene is fairly stable and, as in the case of radical anions, its ESR signals can be measured.

On the contrary, the radical cation of anthracene is unstable. Under normal voltammetric conditions, the radical cation $\mathrm{AH}^{\bullet+}$ formed at the potential
14) The potential for the first oxidation step is linearly related to the donor number of the solvents [29a].

![](https://cdn.mathpix.com/cropped/2025_10_16_7c440fa85051e8b62e3ag-266.jpg?height=614&width=734&top_left_y=196&top_left_x=212)
Figure 8.21 Cyclic voltammogram for the oxidation of 9,10diphenylanthracene ( 1 mM ) at a platinum microelectrode in 0.5 M $\mathrm{Bu}_{4} \mathrm{NClO}_{4}-\mathrm{AN}$. Scan rate: $1000 \mathrm{~V} \mathrm{~s}^{-1}$ [73].

of the first oxidation step, undergoes a series of reactions (chemical $\rightarrow$ electrochemical $\rightarrow$ chemical $\rightarrow \cdots$ ) to form polymerized species. This occurs because the dimer, trimer, etc. formed from $\mathrm{AH}^{\bullet+}$, are easier to oxidize than AH . As a result, the first oxidation wave of anthracene is irreversible and its voltammetric peak current corresponds to that of a process of several electrons (Figure 8.22a). However, if fast-scan cyclic voltammetry (FSCV) at an ultramicroelectrode (UME) is used, the effect of the follow-up reactions is removed and a reversible one-electron CV curve can be obtained (Figure 8.22b) [75]. By this method, the half-life of the radical cation of anthracene has been determined to be $\sim 90 \mu \mathrm{~s} .{ }^{15)}$ Okazaki et al. [76a] used FSCV of up to $30000 \mathrm{~V} \mathrm{~s}^{-1}$ at a UME to determine the oxidation and reduction potentials of 9-substituted anthracenes and correlated them with the results of the calculated energy levels of the HOMO and LUMO. Nozaki et al. [76b] used FSCV of up to $300000 \mathrm{Vs}^{-1}$ at a UME to study the kinetics of the dimerization of 9-methoxy-anthracene cation radicals in nitroethane.

The radical cation of 9,10-diphenylanthracene is much more stable than that of anthracene because, with 9,10 -diphenylanthracene, the 9 - and 10 -positions, which are reactive because of the high unpaired electron densities, are masked by phenyl groups and the unpaired electrons are delocalized. The stabilization of the radical
15) Useful methods for detecting short-lived cationic radicals are the fast-scan cyclic voltammetry at a UME (Section 8.4.2) and cyclic voltammetry at low temperatures (Section 8.4.3). It is preferable to prepare
electrolytic solutions using solvents of low basicity (AN, DME, $\mathrm{CH}_{2} \mathrm{Cl}_{2}$, etc.) and to remove water almost completely with the aid of active alumina (Sections 8.1.2 and 10.2) [68].

Table 8.8 Oxidation potentials, reduction potentials, ionization potentials and electron affinities of $\mathrm{AAHs}^{a}$.
| Compound | $E_{\text {red }}, \mathrm{V}$ | $E_{\mathrm{ox}}, \mathrm{V}$ | $\mathbf{M}_{\text {AAH }} \boldsymbol{,} \mathbf{V}$ | $E_{\mathrm{M}}$, V | IP, eV | EA, eV | $\Delta G_{s v}^{\circ}, \mathrm{eV}$ |
| :--- | :--- | :--- | :--- | :--- | :--- | :--- | :--- |
| Benzene |  | 2.79,i |  | (3.10) | 9.37 |  |  |
| Naphthalene | -2.50,R | 1.84,i | -0.33 | (2.17) | 8.54 | 0.074 | -2.05 |
| Anthracene | -1.97,R | 1.37,r | -0.30 | 1.67 | 7.89 | 0.653 | -1.99 |
| Phenanthrene | -2.49,R | 1.83,r | -0.33 | 2.16 | 8.43 | 0.273 | -1.92 |
| Benzanthracene | -2.02,R | 1.44,r | -0.29 | 1.73 | 8.04 | 0.640 | -1.97 |
| Triphenylene | -2.48,R | 1.88,i | -0.30 | (2.17) | 8.45 | 0.251 | -1.93 |
| Chrysene | -2.27,R | 1.64,r | -0.32 | 1.95 | 8.19 | 0.516 | -1.89 |
| Perylene | -1.66,R | 1.06,R | -0.30 | 1.37 | 7.72 | 0.956 | -2.01 |
| Benzoperylene | -1.91,R | 1.35,R | -0.28 | 1.63 | 7.85 | 0.779 | -1.91 |
| Pyrene | -2.04,R | 1.36,R | -0.34 | 1.70 | 7.95 | 0.664 | -1.95 |
| Benzopyrene | -1.84,R | 1.16,R | -0.34 | 1.50 | 7.75 | 0.930 | -1.91 |
| Mean value |  |  | -0.31 |  | $(\mathrm{IP}+\mathrm{EA})=8.68$ |  | -1.94 |


${ }^{a}$ From Ref. [68]; the potentials are values in AN and against aq. SCE. $E_{\mathrm{M}}=E_{\mathrm{Ox}}-M_{\mathrm{AAH}}=M_{\mathrm{AAH}}- E_{\text {Red }}$. R: reversible; i: irreversible; r: reversible at high potential scan-rate.

![](https://cdn.mathpix.com/cropped/2025_10_16_7c440fa85051e8b62e3ag-267.jpg?height=942&width=774&top_left_y=980&top_left_x=345)
Figure 8.22 Effect of scan rate on the cyclic voltammogram for the oxidation of anthracene ( 2.4 mM ) at a platinum ultramicroelectrode in $0.6 \mathrm{M} \mathrm{Et}_{4} \mathrm{NClO}_{4}-\mathrm{AN}$. Electrode radius: $5 \mu \mathrm{~m}$ [73].

cation of anthracene also occurs by introducing other substituents such as $-\mathrm{NH}_{2}$ and $-\mathrm{OCH}_{3}$ at positions 9 and 10.

If the solution contains a nucleophile ( $\mathrm{Nu}:^{-}$) or a base (B) or consists of a basic solvent, the radical cation ( $\mathrm{AH}^{\bullet}+$ ) formed at the first oxidation step reacts as follows [54]:

$$
\mathrm{AH}^{\bullet+}+\mathrm{Nu}:^{-} \rightarrow \mathrm{H}-\mathrm{A}^{\bullet}-\mathrm{Nu}, \quad \mathrm{AH}^{\bullet+}+\mathrm{B} \rightarrow \mathrm{~A}^{\bullet}+\mathrm{BH}^{+}
$$

The products of the above two reactions, $\mathrm{H}-\mathrm{A}^{\bullet}-\mathrm{Nu}$ and $\mathrm{A}^{\bullet}$, are easier to oxidize than AH and are oxidized to form $\mathrm{H}-\mathrm{A}^{+}-\mathrm{Nu}$ and $\mathrm{A}^{+}$, which chemically react with $\mathrm{Nu}:^{-}$and B to form electrically neutral final products. Thus, in the presence of a nucleophile or a base, aromatic hydrocarbons give a one-step two-electron oxidation wave. ${ }^{\mathbf{1 6})}$

Parker [68] obtained in acetonitrile the oxidation and reduction potentials ( $E_{\mathrm{ox}}$ and $\left.E_{\text {red }}\right)$ of alternant aromatic hydrocarbons by cyclic voltammetry and examined how those potentials are related with the ionization potential and the electron affinity of the compounds (Table 8.8). As expected, he found linear relations of unit slopes between $E_{\mathrm{ox}}$ and IP and between $E_{\text {red }}$ and EA . Moreover, he found that $E_{\mathrm{ox}}$ and $E_{\text {red }}$ of each AAH were symmetrical with respect to a common potential $M_{\text {AAH }}(-0.31 \mathrm{~V}$ versus SCE). The values of ( $E_{\mathrm{ox}}-M_{\mathrm{AAH}}$ ) and ( $E_{\mathrm{red}}-M_{\mathrm{AAH}}$ ) are correlated with the values of IP and EA, obtained in the vacuum, by $E_{\mathrm{OX}}-M_{\mathrm{AAH}}=\mathrm{IP}-\phi+\Delta G_{\mathrm{SV}+}^{\circ}$ and $E_{\text {red }}-M_{\text {AAH }}=\mathrm{EA}-\phi-\Delta G_{\text {SV- }}^{\circ}$, respectively (Figure 8.23). Here, $\phi$ is the work function of graphite and is equal to 4.34 eV , and $\Delta G_{\mathrm{sV}+}^{\circ}$ and $\Delta G_{\mathrm{sV}-}^{\circ}$ are the differences in solvation energies for the $0 /+1$ and $0 /-1$ couples of AAH. Experimentally, $\Delta G_{\text {sv }+}^{\circ}$ and $\Delta G_{\mathrm{sv}-}^{\circ}$ were almost equal, not depending on the species of AAH , and were equal to -1.94 eV in AN.

![](https://cdn.mathpix.com/cropped/2025_10_16_7c440fa85051e8b62e3ag-268.jpg?height=285&width=727&top_left_y=1319&top_left_x=212)
Figure 8.23 Relationship between the oxidation potential ( $E_{\mathrm{Ox}}$ ), the reduction potential ( $E_{\text {Red }}$ ), the ionization potential (IP), the electron affinity (EA) and the solvation energies ( $\Delta G_{\mathrm{sv}+}^{\circ}, \Delta G_{\mathrm{sv}-}^{\circ}$ ) for alternant aromatic hydrocarbons [68].

16) The anodic partial fluorination of organic compounds occurs in weak Lewis base solvents (AN, $\mathrm{CH}_{2} \mathrm{Cl}_{2}$, DME) containing fluoride ions ( $\mathrm{QH} \xrightarrow{-\mathrm{e}^{-}} \mathrm{QH}^{\bullet+} \xrightarrow[\mathrm{F}^{-}]{-\mathrm{e}^{-}-\mathrm{H}^{+}} \mathrm{Q}-\mathrm{F}$ or $\left.\mathrm{QH} \xrightarrow{-2 \mathrm{e}^{-}-\mathrm{H}^{+}} \mathrm{Q}^{+} \xrightarrow{\mathrm{F}^{-}} \mathrm{Q}-\mathrm{F}\right)$. This occurs because $\mathrm{F}^{-}$in aprotic solvents is extremely nucleophilic (Table 2.7). In contrast to
chemical fluorination that uses hazardous reagents and to anodic fluorination in anhydrous HF, this method can be carried out under mild conditions and without using hazardous reagents. For details, see Ref. [54a], Chapter 25.

There is a relation $\Delta E \equiv E_{\text {red }}-E_{\mathrm{ox}}=\mathrm{EA}-\mathrm{IP}-2 \Delta G_{\mathrm{sv}}^{\circ}$. Here, we imagine an AAH with $\mathrm{IP}=6.26 \mathrm{eV}$ and $\mathrm{EA}=2.38 \mathrm{eV}$. Then, we get $\Delta E=0$, and $50 \%$ of the AAH dissolved in AN is expected to ionize by disproportionation $\left(2 \mathrm{AAH} \rightleftarrows \mathrm{AAH}^{+}+\right. \mathrm{AAH}^{-}$). This ionization is motivated by the ion solvation energies, in contrast to the fact that in the solid state, electrical conductivity is obtained only with graphite, for which $\mathrm{IP}=\mathrm{EA}=4.34 \mathrm{eV}$.

## 8.4 <br> Cyclic Voltammetry for Electrochemical Studies in Nonaqueous Solutions

Cyclic voltammetry is one of the most useful techniques for studying chemistry in nonaqueous solutions. It is especially useful in studying electrode reactions that involve an unstable intermediate or product. By analyzing cyclic voltammograms, we can elucidate the reaction mechanisms and can know the thermodynamic and kinetic properties of the unstable species. Some applications were described in previous sections. Much literature is available on cyclic voltammetry dealing with the theories and practical methods of measurements and data analyses [3-5, 77]. In this section, three useful cyclic voltammetry techniques are outlined.

### 8.4.1 <br> Digital Simulation in Cyclic Voltammetry

For many inorganic and organic substances, it is rare that the electrode reaction is simply an electron transfer at the electrode surface. In most cases, the electron transfer process is accompanied by preceding and/or following reactions, which are either chemical or electrochemical. For example, for the electrode reduction of substance A, mechanisms described here can be considered.

```
E mechanism: $\mathrm{A}+\mathrm{e}^{-} \rightarrow \mathrm{B}$
EE mechanism: $\mathrm{A}+\mathrm{e}^{-} \rightarrow \mathrm{B}, \mathrm{B}+\mathrm{e}^{-} \rightarrow \mathrm{C}$
EEE mechanism: $\mathrm{A}+\mathrm{e}^{-} \rightarrow \mathrm{B}, \mathrm{B}+\mathrm{e}^{-} \rightarrow \mathrm{C}, \mathrm{C}+\mathrm{e}^{-} \rightarrow \mathrm{D}, \ldots$
EC mechanism: $\mathrm{A}+\mathrm{e}^{-} \rightarrow \mathrm{B}, \mathrm{B} \rightarrow \mathrm{C}$ (or $2 \mathrm{~B} \rightarrow \mathrm{C}$, etc.)
ECE mechanism: $\mathrm{A}+\mathrm{e}^{-} \rightarrow \mathrm{B}, \mathrm{B} \rightarrow \mathrm{C}$ (or $2 \mathrm{~B} \rightarrow \mathrm{C}$, etc.), $\mathrm{C}+\mathrm{e}^{-} \rightarrow \mathrm{D}$
EEdisp mechanism: $\mathrm{A}+\mathrm{e}^{-} \rightarrow \mathrm{B}, \mathrm{B}+\mathrm{e}^{-} \rightarrow \mathrm{C}, 2 \mathrm{~B} \rightarrow \mathrm{~A}+\mathrm{C}$
( $\mathrm{E}=$ electrochemical reaction, $\mathrm{C}=$ chemical reaction and disp $=$ disproportiona-
tion)
```

Moreover, each of the chemical and electrochemical reactions can have different reaction rates and reversibilities. All of them are reflected in cyclic voltammograms $[3-5]$. If we measure cyclic voltammograms of an electrode reaction, changing parameters such as potential range, voltage scan rate, temperature, electrode material
and solution composition and analyze the voltammograms appropriately, we can get various information about the electrode reaction. However, except the cases where the electrode process is very simple, it is not an easy matter to analyze the cyclic voltammograms appropriately.

Digital simulation software, which is now commercially available, is useful in analyzing cyclic voltammograms of complicated electrode reactions [78]. If we assume a possible reaction mechanism and can get simulated CV curves that fit the experimental CV curves, we can confirm the reaction mechanism and obtain thermodynamic and kinetic parameters concerning the electron transfer and chemical processes. By the development of simulation softwares, cyclic voltammetry has become a very powerful technique. On the contrary, without a simulation software, cyclic voltammetry is not as convenient. ${ }^{17)}$

### 8.4.2 <br> Ultramicroelectrodes in Cyclic Voltammetry

The UME described in Section 5.54 displays its ability when used in nonaqueous solutions [79].

1. Because the current that flows at a UME is extremely small ( $10 \mathrm{pA}-100 \mathrm{nA}$ ), we can keep the effect of the $i R$-drop very small and can measure voltammograms even in solutions of high resistance, i.e. in solutions without supporting electrolyte [80] and in solutions of nonpolar solvents such as benzene, toluene and hexane [81]. UMEs have also been used for voltammetry in the gaseous phase [82] and in supercritical fluids [83].
2. Because the current that flows at a UME is small, we can scan the electrode potential at extremely high rates, sometimes reaching $1000000 \mathrm{Vs}^{-1}$ or even more [84]. By using cyclic voltammetry at such fast scan rates, we can detect intermediates and products with very short lifetimes and study their thermodynamic and kinetic properties [61e, 77c]. We can also determine the rate constants of very rapid electrode reactions, as shown in Table 8.9.

UMEs of $\sim 10 \mu \mathrm{~m}$ in diameter and voltammetric instruments for use with such UMEs are commercially available. Electrodes of smaller dimensions can be prepared
17) Determination of homogeneous electron transfer rate constants by cyclic voltammetry: Evans and Gilicinski [72b] used cyclic voltammetry assisted by a simulation method to determine the rate constants for a homogeneous electron-transfer reaction $\mathrm{Ox}_{1}+\operatorname{Red}_{2} \underset{k_{b}}{\stackrel{k_{f}}{\rightleftarrows}} \operatorname{Red}_{1}+\mathrm{Ox}_{2}$. They measured cyclic voltammograms for the mixtures of $\mathrm{Ox}_{1}$ and $\mathrm{Ox}_{2}$. If the above reaction does not occur, the
reduction-reoxidation peaks for $\mathrm{Ox}_{1}$ and $\mathrm{Ox}_{2}$ should be obtained. However, if the above reaction occurs in the solution near the electrode, the cyclic voltammograms are distorted. Under appropriate conditions, it is possible to determine the homogeneous electron-transfer rate constants, $k_{\mathrm{f}}$ and $k_{\mathrm{b}}$, by simulating the cyclic voltammograms. They employed this method for $\mathrm{Ox}_{1}=\mathrm{RNO}_{2}(\mathrm{R}:=$ Me, Et, $i$-Pr and $t$-Bu) and $\mathrm{Ox}_{2}=$ terephthalonitrile.

Table 8.9 Examples of the rate constants of electrode reactions and subsequent reactions determined by rapid-scan cyclic voltammetry [61e, 77e].
| Electroactive substance | Solvent | Scan rate, $\mathrm{V} \mathrm{s}^{-1}$ | Electrode, $\mu \mathrm{m} \phi$ | $k_{s}, \mathrm{~cm} \mathrm{~s}^{-1 a}$ |
| :--- | :--- | :--- | :--- | :--- |
| Anthracene | AN | $5 \times 10^{2}-10^{4}$ | Au (6.5) | $3.5 \pm 0.6$ |
|  |  | $10^{2}-10^{3}$ | Pt (10) | 2.6 |
|  |  | $2 \times 10^{4}-2 \times 10^{6}$ | Au (5) | $3.8 \pm 0.5$ |
|  | DMF | $2 \times 10^{4}-3 \times 10^{5}$ | Au (5) | $3.3 \pm 0.2$ |
| Anthraquinone | AN | $5 \times 10^{2}-10^{4}$ | Au (6.5) | $1.8 \pm 0.4$ |
|  |  | $10^{2}-10^{3}$ | Pt (10) | 1.5 |
| Naphthoquinone | AN | $5 \times 10^{2}-10^{4}$ | Au (6.5) | $0.7 \pm 0.1$ |
|  |  | $5 \times 10^{2}-10^{4}$ | Pt (5) | $0.6 \pm 0.1$ |
| Benzoquinone | AN | $5 \times 10^{2}-10^{4}$ | Au (6.5) | $0.4 \pm 0.1$ |
|  |  | $5 \times 10^{2}-10^{4}$ | Pt (5) | $0.2 \pm 0.05$ |
| Ferrocene | DMF | $5 \times 10^{2}-10^{4}$ | Pt (5) | $1 \pm 0.4$ |
|  |  | $5 \times 10^{2}-10^{4}$ | Hg (5.5) | $1 \pm 0.6$ |
|  |  | $5 \times 10^{2}-10^{4}$ | Au (5) | $3 \pm 1$ |
| Ru(bpy) ${ }_{3}(2+/+)$ | DMF | $5 \times 10^{2}-10^{4}$ | Au (5) | 2.5 |
| $\operatorname{Ru}(\text { bpy })_{3}(+/ 0)$ | DMF | $5 \times 10^{2}-10^{4}$ | Au (5) | 3.5 |
| Reaction | Scan rate, $\mathrm{V} \mathrm{s}^{-1}$ | Electrode, $\mu \mathrm{m} \phi$ | Lifetime, s ${ }^{b}$ |  |
| Dissociation of $\mathrm{RX}^{\bullet}$ - anion radical in DMF ${ }^{c}$ | $10^{5}-4 \times 10^{5}$ | Au (5) | $10^{-5}-10^{-6}$ |  |
| Dissociation of $\mathrm{RX}^{\bullet}$ - anion radical in $\mathrm{AN}^{c}$ | $10^{2}-5 \times 10^{5}$ | Au, Pt $(5,10)$ | $10^{-1}-2 \times 10^{-6}$ |  |
| Oxidation of pyrrole in AN (first step of electrolytic polymerization) | $10^{3}-2 \times 10^{4}$ | Pt $(5,10)$ | $2 \times 10^{-3}-3 \times 10^{-5}$ |  |


${ }^{a}$ Rate constant at the standard potential.
${ }^{b}$ Reciprocal of the rate constant $(k)$ of $\mathrm{RX}^{\bullet-} \rightarrow \mathrm{R}^{\bullet}+\mathrm{X}^{-}$.
${ }^{c} \mathrm{RX}$ (haloallene) $+\mathrm{e}^{-} \rightleftarrows \mathrm{RX}^{\bullet-}$ (anion radical), $\mathrm{RX}^{\bullet-} \xrightarrow{k} \mathrm{R}^{\bullet}+\mathrm{X}^{-}, \mathrm{R}^{\bullet}+\mathrm{SH}$ (solvent) $\rightarrow \mathrm{RH}+\mathrm{S}^{\bullet}$.
in the laboratory, though it needs considerable skills [85]. In order to use UMEs successfully for high-speed voltammetry in highly resistive solutions, care must be taken concerning the effects of the ohmic drop and the capacitance of the cell system [76b, 85, 86]. Moreover, two types of voltammograms, i.e. curves (a) and (b) in Figure 5.23, should be used appropriately according to the objective of the measurements. For practical experimental techniques, see Refs [76, 78-84]. Some recent topics related to UMEs are described in footnotes. ${ }^{\mathbf{1 8}, \mathbf{1 9}, \mathbf{2 0}}$

### 8.4.3 <br> Low-Temperature Electrochemistry and Cyclic Voltammetry [87, 88]

The low-temperature electrochemistry technique is useful in studying electrode reactions involving unstable products or intermediates. Lowering the temperature by $30-40^{\circ} \mathrm{C}$ decreases the reaction rate of the unstable species to one-tenth of the original value. It is equivalent to a 10-fold increase in the voltage scan rate. Figure 8.24 shows the effect of temperature on the cyclic voltammogram for the oxidation of

![](https://cdn.mathpix.com/cropped/2025_10_16_7c440fa85051e8b62e3ag-272.jpg?height=437&width=781&top_left_y=961&top_left_x=214)
Figure 8.24 Effect of temperature on the cyclic voltammogram for the oxidation of $1,2,3,6,7,8$-hexahydropyrene ( 2.5 mM ) at a platinum electrode in $0.1 \mathrm{M} \mathrm{Bu}_{4} \mathrm{NClO}_{4}$-butyronitrile. Scan rate: $50 \mathrm{mV} \mathrm{s}^{-1}$ [87a].

18) In AN without supporting electrolyte, the positive end of the potential window reaches +6 V versus $\mathrm{Ag} / \mathrm{Ag}^{+}$, and the electrolytic oxidations of the substances with high ionization potentials, including methane, butane, pentane, heptane, rare gases ( $\mathrm{Ar}, \mathrm{Kr}, \mathrm{Xe}$ ) and oxygen, can be observed [80a]. In $\mathrm{SO}_{2}$ at $-70^{\circ} \mathrm{C}$ and without supporting electrolyte, $\mathrm{Cs}^{+}, \mathrm{Rb}^{+}, \mathrm{K}^{+}$and $\mathrm{Na}^{+}$were oxidized at a platinum UME ( $10 \mu \mathrm{~m}$ diameter) [80d].
19) The infinite dilution half-wave potential of 7,7,8,8-tetracyanoquinodimethane (TCNQ) versus $\mathrm{Fc} / \mathrm{Fc}^{+}$was obtained by measuring
steady-state UME voltammograms (Figure 5.23b) in AN with $1-70 \mathrm{mM} \mathrm{Me}_{4} \mathrm{NPF}_{6}$ and by extrapolating the half-wave potential to zero ionic strength [80c].
20) Ultramicroelectrodes of extremely small radius $(1-2 \mathrm{~nm}$, called nanodes or nanoelectrodes) [89] are suitable for determining the rate constants of very fast electrode reactions. For example, the standard rate constant, $k_{\mathrm{s}}$, has been determined to be $220 \pm 120 \mathrm{~cm} \mathrm{~s}^{-1}$ for the ferrocenium/ferrocene couple in $\mathrm{AN}-0.3 \mathrm{M} \mathrm{Bu}_{4} \mathrm{NClO}_{4}$.

Table 8.10 Solvent-supporting electrolyte couples for low-temperature electrochemistry ${ }^{a}$.
| Solvent ${ }^{\text {b }}$ | $\mathrm{Fp},{ }^{\circ} \mathrm{C}$ | Supporting electrolyte | Lowest temperature, ${ }^{\circ} \mathrm{C}$ |
| :--- | :--- | :--- | :--- |
| Ac | -94.7 | $0.3 \mathrm{M} \mathrm{Et}_{4} \mathrm{NPF}_{6}$ | -75 |
| AN | -43.8 | $0.1 \mathrm{M} \mathrm{Bu}_{4} \mathrm{NClO}_{4}$ | -45 |
| BuN | -111.9 | $0.3 \mathrm{M} \mathrm{Bu}_{4} \mathrm{NClO}_{4}$ | -75 |
| $\mathrm{CH}_{2} \mathrm{Cl}_{2}$ | -94.9 | $0.5 \mathrm{M} \mathrm{Bu}_{4} \mathrm{NClO}_{4} ; 0.1 \mathrm{M} \mathrm{Bu}_{4} \mathrm{NPF}_{6}$ | -90 |
| DMF | -60.4 | $0.6 \mathrm{M} \mathrm{Bu}_{4} \mathrm{NClO}_{4} ; 0.6 \mathrm{M} \mathrm{Bu}_{4} \mathrm{NPF}_{6}$ | -60 |
| EtOH | -114.5 | $0.5 \mathrm{M} \mathrm{LiClO}_{4}$ | -103 |
| PrN | -92.8 | $0.1 \mathrm{M} \mathrm{Bu}_{4} \mathrm{NClO}_{4}$ | -100 |
