Repository: cunyu-liu/electrolyte_ailab

File: fine-tune/bookData/The C.R.C Handbook of solid state electrochemistry.md (part 21 of 48)
## INTRODUCTION
Plates of inert metals such as platinum and graphite serve in solid state electrochemical cells to supply electrons to the sample, but block the passage of material and ions for voltages below the thermodynamic decomposition voltage of the SE. The ionic current is blocked since the metals do not contain the required material that can provide the ions. In addition, the metal blocks are applied in a way that blocks the exchange of material with, e.g., the surrounding atmosphere, as well. Not only inert metals can serve for that purpose, but also any electron conductor, whether metal or semiconductor, that stays chemically intact and is impermeable to the material flow either in the form of ions or neutral species.

One important use of ion-blocking electrodes is in selective measurements of the partial electronic (electron and hole) conductivities of MIECs. This is done using the Hebb-Wagner method. ${ }^{3,4}$ A schematic of the cell used is shown in Figure 8.3. The blocking electrode is denoted as C. Let us consider a MIEC that is an oxide and conducts oxygen ions, electrons, and holes. The blocking electrode isolates the oxygen gas phase from the oxide MIEC. $\mu\left(\mathrm{O}_{2}\right)_{\text {if }}$ in the MIEC at the interface with C is therefore not determined by the chemical potential of oxygen in the surrounding of electrode C. In the case that the MIEC conducts only ions with a single absolute value of charge, * $\mathrm{z}^{*}$, the ionic current is blocked. ${ }^{5,34}$ Then $\mu\left(\mathrm{O}_{2}\right)_{\text {if }}$ is determined, in the steady state, by the oxygen chemical potential at the reversible reference electrode, $\mu\left(\mathrm{O}_{2}\right)_{\text {ref }}$ and the cell voltage,

$$
\mu\left(\mathrm{O}_{2}\right)_{\mathrm{if}}=\mu\left(\mathrm{O}_{2}\right)_{\mathrm{ref}}-4 \mathrm{qV}
$$

where q is the elementary charge. As an electronic current is flowing through the cell, a possible overpotential at the blocking electrode $\eta_{\mathrm{c}}$ (and one at the reference electrode, $\eta_{\text {ref }}$ ) may exist. Then the voltage $V$ in Equation (8.6) does not equal the applied voltage $V_{a}$, but should read $V_{a}-\eta_{c}$.

## 7. Electron-Blocking Electrodes

Electrodes that transmit ions and block electrons are SEs. In the ideal case they exhibit an infinitely high resistance to electronic (electron/hole) current. Then the electronic current

![](https://cdn.mathpix.com/cropped/2025_10_16_72ceac0a8fd0baa16477g-274.jpg?height=867&width=685&top_left_y=122&top_left_x=438)
FIGURE 8.3. Cell arrangement for the measurement of the partial electronic conductivity according to the Hebb-Wagner method. Specific example: the MIEC conducts $\mathrm{O}^{2-}$ ions and electrons/holes. The polarity of the applied voltage is fixed accordingly.

through the SE vanishes. Contrary to common belief, the voltage drop on the blocking electrode need not be equal, in the general case, to the applied voltage. ${ }^{35}$

One important use of electron-blocking electrodes is in determining the partial ionic conductivity of MIECs. This is done using a method analogous to the Hebb-Wagner one whereby the electronic current is blocked. ${ }^{36}$ The cell is shown schematically in Figure 8.4. This works only as long as ${ }^{*} \mathrm{Z}^{*}$ is the same in the MIEC and the blocking electrode. ${ }^{5,34,35}$ Even so, since in reality the SEs do not exhibit infinite resistance to electronic current, a careful examination of the resistances of the MIEC and the blocking electrode in the cell is required in order to be certain that the electronic current is indeed blocked and that the resistance measured is the ionic resistance of the tested sample. ${ }^{5,37}$

![](https://cdn.mathpix.com/cropped/2025_10_16_72ceac0a8fd0baa16477g-274.jpg?height=477&width=697&top_left_y=1653&top_left_x=431)
FIGURE 8.4. Cell arrangement for the measurement of the partial ionic conductivity using an SE as an electronblocking electrode. Specific example: the MIEC conducts $\mathrm{Li}^{+}$ions and electrons/holes. The polarity of the applied voltage is fixed accordingly. $\mathrm{E}(\mathrm{Li})^{\text {rev }}$ : reversible electrode with a fixed $\mu_{\mathrm{Li}}$.

![](https://cdn.mathpix.com/cropped/2025_10_16_72ceac0a8fd0baa16477g-275.jpg?height=377&width=704&top_left_y=122&top_left_x=431)
FIGURE 8.5. Cell for catalyzing the reaction $\mathrm{COS}+\mathrm{H}_{2}=\mathrm{CO}+\mathrm{H}_{2} \mathrm{~S}$ using $\mathrm{Ag}_{2} \mathrm{~S}$ as the catalyst. The catalytic properties of the $\mathrm{Ag}_{2} \mathrm{~S}$ electrode on the $\mathrm{SE}\left(\mathrm{Ag}^{+}\right) \mathrm{AgI}$ is modified by the applied voltage. (Drawn from data of Kobayashi, H. and Wagner, C., J. Chem. Phys., 1957, 26, 1609.)

## 8. Reference Electrodes

Reference electrodes are used to fix a certain chemical potential in the sample near the interface with the electrode. As such they are expected to buffer, i.e., maintain their chemical potential even if material is removed or introduced into them. Examples are metal blocks of the elements, e.g., a Ag electrode that maintains a constant chemical potential of silver irrespective of mass added or removed from the electrode, pressed mixtures of coexisting oxides, e.g., a $\mathrm{Cu}_{2} \mathrm{O} / \mathrm{CuO}$ mixture which has a fixed oxygen (and copper) chemical potential irrespective of changes in overall oxygen content and a $P_{t}$ electrode in air.

A reference electrode can carry a current, as in the Hebb-Wagner method (Figures 8.3 and 8.4), or can be a voltage probe where the total current, $\mathrm{I}_{\mathrm{t}}$, vanishes. It should be noticed that $\mathrm{I}_{\mathrm{t}}=0$ does not imply that the partial ionic, $\mathrm{I}_{\mathrm{i}}$, nor the partial electronic, $\mathrm{I}_{\mathrm{e}}$, current through the probe, vanishes. For example, using in SOFC research a reference probe made of LSC on the MIEC oxide $\mathrm{Sm}_{2} \mathrm{O}_{3}$-doped $\mathrm{CeO}_{2}$ to impose the surrounding $\mu\left(\mathrm{O}_{2}\right)$ at the LSC/MIEC interface, the $\mathrm{O}^{2-}$ and $\mathrm{e}^{-}$partial currents, through the LSC probe, do not vanish.

## 9. Electrodes as Catalysts

The rate of reaction between gases can be affected in the presence of a solid which serves then as a catalyst. The catalyst does not participate in the overall reaction, though it can take part in intermediate reaction steps. The catalytic properties of the solid can be altered by shifting the Fermi level (electrochemical potential of the electrons). ${ }^{8}$ This shift affects the rate of transfer of electrons to an adsorbed atom. It can also be altered by changing the point defect concentration when associates between adsorbed species and point defects are important in intermediate reaction steps. The morphology is also of importance, as the active reaction sites may depend on the local structure. For a given morphology, both the Fermi level and the defect concentration can be modified in the catalyst when it serves as an electrode in a galvanic cell. This is done by changing the applied voltage on the cell.

An example of such a galvanic cell is shown in Figure 8.5. $\mathrm{Ag}_{2} \mathrm{~S}$ is used to catalyze the reaction $\mathrm{COS}+\mathrm{H}_{2}=\mathrm{CO}+\mathrm{H}_{2} \mathrm{~S}$. The Ag electrode serves as a reference electrode. The chemical potential of Ag in the $\mathrm{Ag}_{2} \mathrm{~S}$ electrode is governed by the applied voltage and as long as the current of the $\mathrm{Ag}^{+}$ions is small:

$$
\mu_{\mathrm{Ag}}\left(\mathrm{Ag}_{2} \mathrm{~S}\right)=\mu_{\mathrm{Ag}}(\mathrm{Ag})-\mathrm{qV}
$$

The Fermi level difference between the catalyst $\mathrm{Ag}_{2} \mathrm{~S}$ and the Ag reference electrode is qV . This cell was used by Kobayashi and Wagner ${ }^{38}$ to demonstrate that the catalytic properties of the $\mathrm{Ag}_{2} \mathrm{~S}$ electrode can be changed by the applied voltage V . Under reaction the chemical potential and concentration of Ag and S in $\mathrm{Ag}_{2} \mathrm{~S}$ are fixed by both the applied electric field and the reacting species. Under these conditions the $\mathrm{Ag}^{+}$ionic current through the cell does

![](https://cdn.mathpix.com/cropped/2025_10_16_72ceac0a8fd0baa16477g-276.jpg?height=428&width=485&top_left_y=125&top_left_x=538)
FIGURE 8.6. Schematic of the cell used to catalyze reactions of gases with $\mathrm{O}_{2}$. Specific example: $\mathrm{CH}_{4}+2 \mathrm{O}_{2} \rightarrow \mathrm{CO}_{2}+2 \mathrm{H}_{2} \mathrm{O}$. (Drawn from data of Vayenas, C.G., Bebelis, S., Yentekakis, I.V., and Lintz, H.-G., Catal. Today., 1992, 11, 303.)

not vanish. When the applied voltage is changed, a transient current arises as the composition of the $\mathrm{Ag}_{2} \mathrm{~S}$ electrode changes to a new steady-state value.

A similar arrangement has been investigated extensively in recent years by Vayenas and co-workers. ${ }^{8}$ Many of the experiments done by this group use YSZ as the SE and Pt slightly porous layers as the catalyst electrode, as shown in Figure 8.6. The applied voltage changes the Fermi level of the electrons and the chemical potential of oxygen in the right hand side electrode with respect to the left hand side reference electrode. The rate of oxidation of $\mathrm{CH}_{4}$ depends on V and can be changed by up to a factor of $70 .^{8}$

An ionic current is generated in the steady state due to deviation of the oxygen chemical potential at the electrode from the value calculated in analogy to Equation (8.7). This current depends on the resistance of the cell which is determined by the resistance of the SE and the electrodes. Vayenas et al. ${ }^{8}$ found ways to reduce the current by using fine-grain porous, but rather dense Pt electrodes which exhibit a high impedance to gas diffusion. The result is that the current of oxygen through the YSZ, though not zero, is much smaller than the flow of oxygen taking part in the reaction in the gas phase. Because of that they refer to the process as non-Faradic electrochemical modification of catalytic activity (NEMCA).

## 10. Using Differences in Catalytic Properties of Electrodes to Drive Fuel Cells

It has been demonstrated ${ }^{6,39}$ that a cell composed of $\mathrm{E}_{1} / \mathrm{SE} / \mathrm{E}_{2}\left(\mathrm{E}_{1}, \mathrm{E}_{2}\right.$-electrodes $)$ placed in a uniform mixture of fuel with oxygen, can generate power. To make it clear, the fuel is supplied mixed with air or pure oxygen and the same mixture is supplied to both electrodes. We therefore refer to the cell as "mixed-gas fuel cell" (MGFC). The symmetry is broken by using different electrode materials, one that catalyzes the adsorption of oxygen to generate oxygen ions, and the other catalyzes the reaction of fuel adsorption and reaction with the oxygen ions. ${ }^{7}$ The fuel used should not exhibit fast direct reaction with oxygen in the gas phase at the given temperature.

## B. VOLTAGE PROBES

## 1. General

In solid state electrochemistry it is of interest to measure the driving forces acting on the electrons and on the mobile ions. One therefore seeks means to determine differences in the electrochemical potential of the electrons ( $\Delta \tilde{\mu}_{\mathrm{e}}$ ) and of the mobile ions ( $\Delta \tilde{\mu}_{\mathrm{i}}$ ). There is no complete analogy between these two cases, because the driving forces are of different origin while the measuring device stays the same, i.e., a voltmeter which measures a voltage V. $\Delta \tilde{\mu}_{e} / q$ equals $V$ while $\Delta \tilde{\mu}_{i} / q$ equals the corresponding Nernst voltage minus $V .{ }^{35}$ The voltmeter responds therefore to $\Delta \tilde{\mu}_{\mathrm{e}}$. To be able to measure $\Delta \tilde{\mu}_{\mathrm{i}}$ using a voltmeter, a suitable analog translator must be used. This is discussed in Section II.B.3.

![](https://cdn.mathpix.com/cropped/2025_10_16_72ceac0a8fd0baa16477g-277.jpg?height=574&width=662&top_left_y=125&top_left_x=449)
FIGURE 8.7. Linear cell configuration for measuring differences $\Delta \tilde{\mu}_{\mathrm{e}}$ in MIECs and electrode overpotentials, using four electrodes. The arrangement, which includes three ion-blocking electrodes, can also serve to determine the partial electronic conductivity of the MIEC. Specific example: the MIEC conducts $\mathrm{M}^{\mathrm{z}+}$ ions. The polarity of the applied voltage is fixed accordingly. $E(M)$ : electrode with fixed $\mu_{M}$.

## 2. Probes for Measuring $\Delta \tilde{\mu}_{\mathrm{e}}$

A typical cell configuration for measuring the electronic conductivity in MIECs is shown in Figure 8.7. ${ }^{40}$ The voltage probes are No. 2 and 3. The voltmeter $\mathrm{V}_{\mathrm{e}, 32}$ reads,

$$
V_{e, 32}=-\left(\tilde{\mu}_{e}(3)-\tilde{\mu}_{e}(2)\right) / q \equiv-\Delta \tilde{\mu}_{e, 32} / q
$$

It should be noticed that Equation (8.8) holds for the points where the metallic leads from the voltmeter contact the probes. For $\mathrm{V}_{\mathrm{e}, 32}$ to reflect $\Delta \tilde{\mu}_{\mathrm{e}, 32}$ in the MIEC sample just under the probes, the probe material must be either a pure electronic conductor (i.e., a metal or semiconductor) or a MIEC. ${ }^{41}$ Reference electrodes cannot be used as probes in the linear configuration. The reason is that they alter the composition of the sample MIEC and thus alter the experimental conditions. In particular, the linear symmetry is broken. One can tolerate reference electrodes as probes in certain Van der Pauw configurations, as there their effect on the potential distributions can be taken into consideration, for small applied chemical gradients. ${ }^{42}$

SEs cannot serve as probes in this case. SEs will serve as probes for measuring $\Delta \tilde{\mu}_{\mathrm{i}}$, as shown next.

The use of blocking electrodes is experimentally not trivial, and care must be taken to make sure that blocking is achieved. ${ }^{5}$

## 3. Probes for Measuring $\Delta \tilde{\mu}_{i}$

A typical cell configuration for measuring the ionic conductivity in MIECs is shown in Figure 8.8. The voltmeter connected to the probes reads a difference in $\Delta \tilde{\mu}_{e}$. However, it is there to read a difference in $\Delta \tilde{\mu}_{\mathrm{i}}$. To achieve this the probes are made of SE material and both are backed by reference electrodes $\mathrm{E}(\mathrm{M})$. When using identical reference electrodes in the two probes, then for mobile ions with charge z ,

$$
z q V_{i, 32}=\tilde{\mu}_{i}(3)-\tilde{\mu}_{i}(2) \equiv \Delta \tilde{\mu}_{i, 32}
$$

and $\Delta \tilde{\mu}_{i, 32}$ is determined from the measured voltage $V_{i, 32}$.

![](https://cdn.mathpix.com/cropped/2025_10_16_72ceac0a8fd0baa16477g-278.jpg?height=548&width=764&top_left_y=125&top_left_x=398)
FIGURE 8.8. Linear cell configuration for measuring differences $\Delta \tilde{\mu}_{\mathrm{i}}$ in MIECs and electrode overpotentials, using four electrodes. The arrangement, which includes three SEs, can also serve to determine the partial ionic conductivity of the MIEC. Specific example: the MIEC conducts $\mathrm{M}^{2+}$ ions. $\mathrm{E}(\mathrm{M})$ : electrode with fixed $\mu_{\mathrm{M}}$.

## 4. Use of MIECs as Intermediate Contacts

MIEC contacts can be used to mediate the information $\tilde{\mu}_{e}$ and $\tilde{\mu}_{i}$ from the same contact points with the sample. ${ }^{41}$ These MIEC contacts must then be backed by selective probes and two voltmeters, as described in Sections II.B. 2 and II.B. 3 above for measuring $\Delta \tilde{\mu}_{\mathrm{e}}$ and $\Delta \tilde{\mu}_{\mathrm{i}}$.

## III. GRAIN BOUNDARIES

## A. INTRODUCTION, SINGLE CRYSTALS

In a single crystal of a chemical compound, in the state of equilibrium, the chemical potentials of the components are all uniform. In ionic crystals in equilibrium, the electrochemical potentials of the ions are also uniform and so is the electrochemical potential of the electrons. For instance, in $\mathrm{AgCl} \mu_{\mathrm{Ag}}, \mu_{\mathrm{Cl}}, \tilde{\mu}_{\mathrm{Ag}^{+}}, \tilde{\mu}_{\mathrm{Cl}}$, and $\tilde{\mu}_{\mathrm{e}}$ are all uniform in the state of equilibrium. This, however, does not necessarily imply that either the chemical potential or the concentration of the ions are uniform. If the chemical potential is not uniform, an internal electric field must exist, governed by the Poisson equation through the local space charge. The result can be an accumulation of one type of ions on the free surface, a counter charge spread out in the bulk forming the so-called space charge region, and a double layer region at the interface. ${ }^{33}$

The physical reason for the nonuniform distribution of the ions in a single crystal is the fact that the forces acting on an ion close to the surface are different from those acting deep inside the bulk.

The different concentrations of ionic defects near the free surface and the electric field in the space charge region have the following effects: ${ }^{33}$ (I) The conductivity parallel to the surface is different from the bulk. This is because of the difference in the defect concentrations. This holds for both the ionic and the electronic conductivity. (II) Likewise, the conductivity perpendicular to the surface is different from the bulk because of both the different charge carrier concentrations and the local electric field. It exhibits a capacitance due to changes in the space charge under an applied electric potential.

Experimentally, the effect of the free surface can usually be neglected. It is only when the surface-to-volume ratio is high that surface effects become important, i.e., for very small crystals which are rarely of interest as single crystals.

In nano-sized grains, the bulk and the grain boundary regions coincide and the differentiation between grain boundary region resistance and bulk resistance is not valid anymore. ${ }^{30}$

![](https://cdn.mathpix.com/cropped/2025_10_16_72ceac0a8fd0baa16477g-279.jpg?height=440&width=1019&top_left_y=113&top_left_x=269)
FIGURE 8.9. Distribution of the majority, Frenkel pair, defects near the grain boundaries between an SE (or an MIEC in which the majority charged defects are ionic), and a second phase. Specific example: assumes $M_{i}^{-}$to be a mobile ion. (a) A(insulator)/MX(MIEC or SE). (b) Two different MIECs or SEs with a common mobile ion $M_{i}^{-}$. (c) Two grains of the same MIEC or SE material. (Adapted from Maier, J., in Recent Trends in Superionic Solids and Solid Electrolytes, Chandra, S. and Laskar, A., Eds., Academic Press, New York, 1989, 137.)

## B. SINGLE-PHASE POLYCRYSTALLINE MATERIALS

A ceramic material of single phase is an assembly of contacting single crystals. The grain boundary is characterized by an abrupt change in the crystal planes orientation. The latter can be viewed at, formally, as a large change in the orientation. The grain boundary between two grains is then analogous to the free surface of the single crystal. The surface region, now the grain boundary region, maintains its peculiar properties though, quantitatively, the concentration of the ions drawn to the surface and the nonuniformity in the defect concentration can be different.

Experimentally since ceramics can be made with small ( $<1 \mu \mathrm{~m}$ ) grains the effect of grain boundary on the parallel and perpendicular resistance can be significant. This has been demonstrated for AgCl and for $\mathrm{AgBr}{ }^{30}$ (See Figure 8.9c.)

## C. TWO-PHASE MATERIALS

The contact between two grains of different phases yields qualitatively similar results to those discussed before. Now the boundary between the two grains is the interface of interest. The ions removed from one phase need not concentrate on the boundary, but can spread into the other phase, if it conducts the ions.

A clear demonstration of the effect of a contact between grains of two different phases is given by the case where an insulator is dispersed into a SE and the result is an enhancement of the isothermal ionic conductivity of the SE. For example, by adding fine powder of the insulator $\gamma-\mathrm{Al}_{2} \mathrm{O}_{3}$ to fine powder of the ionic material LiI , which is a SE for Li ions, the ionic conductivity is enhanced by a factor of $50 .{ }^{43}$ Similarly, adding $\mathrm{Al}_{2} \mathrm{O}_{3}$ to AgCl enhances in AgCl the ionic conductivity parallel to the grain boundary. ${ }^{30}$ The explanation is that some $\mathrm{Ag}^{+}$ions are extracted to the interface between the insulator $\mathrm{Al}_{2} \mathrm{O}_{3}$ and the SE, $\mathrm{Ag}^{+}$being depleted in the grain boundary region inside the AgCl (Figure 8.10). As a result, the ionic conductivity of AgCl which is dominated by $\sigma\left(\mathrm{V}_{\mathrm{Ag}}^{\prime}\right)$ increases dramatically in the grain boundary region to such an extent that it affects the overall resistance of the two-phase material and can therefore be measured.

Figure 8.9 summarizes the different configurations that can be visualized for grain boundaries between a SE or a MIEC and another phase. This holds also for MIECs, which have small concentrations of electrons or holes compared to the mobile ion concentration. ${ }^{30}$

## D. EFFECT OF ELECTRIC FIELDS APPLIED PERPENDICULAR TO THE GRAIN BOUNDARY

With the electric field applied perpendicular to the grain boundary, the defect distribution and the local space charge are altered. A general analytical solution has not been derived for

![](https://cdn.mathpix.com/cropped/2025_10_16_72ceac0a8fd0baa16477g-280.jpg?height=813&width=673&top_left_y=122&top_left_x=445)
FIGURE 8.10. Defect concentration distribution in AgCl (with $\mathrm{a}_{\mathrm{Ag}}=1$ ) in contact with $\gamma-\mathrm{Al}_{2} \mathrm{O}_{3}$. Majority defects: $\mathrm{Ag}_{\mathrm{i}}^{\cdot}$ and $\mathrm{V}_{\mathrm{Ag}}^{\prime}$, minority defects: $\mathrm{e}^{\prime}$ and h . (From Maier, J., in Recent Trends in Superionic Solids and Solid Electrolytes, Chandra, S. and Laskar, A., Eds., Academic Press, New York, 1989, 137. With permission.)

an arbitrary applied electric field. However, an analysis for small applied signals has been given. ${ }^{31-33}$ It turns out that the change of the charged defect concentration is linear in the applied potential for small signals, i.e., exhibits a capacitance-like behavior. Since a dc current can also be driven through the grain boundary region, this capacitance is coupled in parallel to a grain boundary resistance.

## IV. EXPERIMENTAL METHODS FOR CHARACTERIZING ELECTRODES AND GRAIN BOUNDARIES

## A. GENERAL

We concentrate here on electrochemical methods for characterizing electrodics. In these methods one characterizes the electrodics by analyzing the relations between the electrical and chemical driving forces on the one hand, and the electronic and ionic currents through interfaces on the other hand. For full characterization one has also to use other methods aimed at determining the chemical composition of the species in the various elementary steps taking place at an electrode. Similarly, one has to examine the chemical composition of the sample and the electrodes, or of the sample at the grain boundary region. The overall chemistry of the electrode reaction can be followed by monitoring the reaction products, e.g., by gas chromatography. ${ }^{6,8}$ In situ optical measurements coupled with mass spectroscopy can reveal information on the chemical species also at intermediate steps. ${ }^{44}$

Let us examine the electrochemical methods used, with special emphasis on those used to investigate electrodes in SOFCs based on SEs which conduct $\mathrm{O}^{2-}$ ions. The chemical potential applied to the test electrode is fixed by the oxygen partial pressure, $\mathrm{P}\left(\mathrm{O}_{2}\right)$, there.

The electrical methods used are based on the current voltage, I-V, relations obtained under the following conditions:
I. Small signal, alternating currents (ac impedance).
II. Small signal, step change in the applied voltage. This method is equivalent to the former small signal ac one. The information obtained by the step method in the time domain can be transformed into the ac one in the frequency domain by using the Laplace transform. The ac impedance method seems to be experimentally more convenient at relatively high frequencies (above $\sim 0.1 \mathrm{~Hz}$ ). The reason is that a few cycles are required to determine the impedance at each frequency. At lower frequencies the step function method is more convenient. The full frequency range can best be covered by a combination of the two methods. ${ }^{45}$
III. dc voltage-current relations up to high voltages. (The high voltage limit is characteristic of the specific electrode investigated. It is, however, always @ kT/q).
IV. Large current, interruption method, where the voltage is measured as a function of time.

## B. DIRECT MEASUREMENT OF THE ELECTRODE OVERPOTENTIAL

## 1. General

The current-voltage, I-V, relations of a galvanic cell are determined by the bulk and electrode impedances. We shall show below that by scanning the I-V relations over a wide frequency range using an ac signal, one can identify and separate the impedance contributed by the electrodes and by the bulk (solid and grain boundaries).

The different contributions to the impedance can also be identified from dc I-V measurements over a wide current range. The reason is that the voltage drop on the bulk is to a good approximation linear in the current while the electrode current-overpotential relations are not linear, as will be shown in Section IV.D.

There are other ways to separate and measure the electrode overpotential only, i.e., without the voltage drop in the bulk. These methods will be discussed now. First, methods suitable for purely ionic or purely electronic conductors are discussed and, subsequently, methods which are suitable also for MIECs.

## 2. Four-Point Method

The four-point method utilizes four electrodes; two are current-carrying electrodes and two are voltage probes. The configuration is similar to that shown in Figure 8.7. For a purely electronic conductor, this configuration is well known and allows determination of the electrical conductivity of the sample without the adverse effect of the electrode impedance. This method can also be used to determine the electrode overpotential. The notation of Figure 8.7 is used next. If the electrodes were reversible, the voltage drop on the electrode would vanish and the voltage drop across the sample, $\mathrm{V}_{41}$, would be ohmic only. For the linear configuration,

$$
\frac{V_{41}}{V_{32}}=\frac{L}{x_{3}-x_{2}}
$$

If an overpotential $\eta_{\mathrm{a}}$ does exits at the anode, and $\eta_{\mathrm{c}}$ at the cathode, the applied voltage, $V_{a}$, will not equal $\mathrm{V}_{41}$, but instead,

$$
\mathrm{V}_{\mathrm{a}}=\mathrm{V}_{41}+\eta_{\mathrm{a}}+\eta_{\mathrm{c}}
$$

Then,

$$
\frac{V_{a}}{V_{32}}=\frac{V_{41}}{V_{32}}+\frac{\eta_{a}+\eta_{c}}{V_{32}}=\frac{L}{x_{3}-x_{2}}+\frac{\eta_{a}+\eta_{b}}{V_{32}}
$$

![](https://cdn.mathpix.com/cropped/2025_10_16_72ceac0a8fd0baa16477g-282.jpg?height=497&width=711&top_left_y=118&top_left_x=426)
FIGURE 8.11. Current interruption results for the MIEC cathode LSC, on the MIEC electrolyte $\mathrm{Sm}_{2} \mathrm{O}_{3}$-doped $\mathrm{CeO}_{2}$, at $700^{\circ} \mathrm{C}$. (From Riess, I., Gödickemeier, M., and Gauckler, L.J., Solid State Ionics, in press.)

$\eta_{\mathrm{a}}+\eta_{\mathrm{c}}$ can be determined using Equation (8.12) as all other parameters in the equation are measurable. In order to determine $\eta_{\mathrm{a}}$ and $\eta_{\mathrm{c}}$ separately, one notices that,

$$
V_{21, \text { meas }}=V_{21}+\eta_{a}, \quad V_{43, \text { meas }}=V_{43}+\eta_{c}
$$

where,

$$
\frac{V_{21}}{V_{32}}=\frac{x_{2}}{x_{3}-x_{2}}, \quad \frac{V_{43}}{V_{32}}=\frac{L-x_{3}}{x_{3}-x_{2}}
$$

Using Equations (8.13) and (8.14) allows determination of $\eta_{\mathrm{a}}$ and $\eta_{\mathrm{c}}$ by measuring the voltage drops $V_{32}, V_{43, \text { meas }}$ and $V_{21, \text { meas }}$ and the geometrical parameters $x_{2}, x_{3}$, and $L$.

Instead of a linear configuration one can also use a Van der Pauw configuration with planar samples. ${ }^{46}$ It is most convenient to use circular samples with four equally spaced electrodes applied near the edge. ${ }^{47}$

## 3. Current Interruption Method

A different method uses current interruption. It is based on the experimental findings that when the current is set to zero the fastest response in, say SOFCs, is that of the ohmic IR voltage drop which follows the rate of decay of the current. Only then starts a slower decay of the overpotential on the electrodes (which originates from adsorption, charge transfer, and diffusion limitations). Figure 8.11 exhibits the voltage drop on the cathode and part of the bulk for a $\mathrm{CeO}_{2}$-based SOFC as a function of time before and after current interruption. ${ }^{48}$ The voltage just after the IR jump is the cathode overpotential due to causes not associated with an IR drop.

When only two electrodes are used, the method yields the sum of the overpotential at the cathode and anode (except for the IR drop there): i.e., $\eta_{a}+\eta_{c}-I\left(R_{a}+R_{c}\right)$, where $R_{a}, R_{c}$ is the ohmic resistance of the anode and cathode, respectively. In order to separate the contributions of the anode and cathode, one uses a four-electrode configuration, as shown schematically, e.g., in Figure 8.7, and follows $\mathrm{V}_{21, \text { meas }}$ and $\mathrm{V}_{43, \text { meas }}$ as a function of time before and after current interruption. This was the method used with the arrangement shown in Figure 8.12 to obtain the results shown in Figure 8.11.

## 4. Use of High dc Voltages

The next method for directly measuring the electrode overpotential uses rather high dc voltages (from approximately 1 V to a few tens of volts). It is therefore applied preferably

![](https://cdn.mathpix.com/cropped/2025_10_16_72ceac0a8fd0baa16477g-283.jpg?height=804&width=662&top_left_y=129&top_left_x=447)
FIGURE 8.12. Four-electrode arrangement for determining the electrode overpotential in a SOFC, using nonblocking voltage probes (Ref. A and Ref. C), with $\Delta y$ @ L. Specific example: the MIEC $\mathrm{Sm}_{2} \mathrm{O}_{3}$-doped $\mathrm{CeO}_{2}$ (CSO) as the solid electrolyte. (From Riess, I., Gödickemeier, M., and Gauckler, L.J., Solid State Ionics, in press.)

to high-resistance samples. It is based on the fact the I-V relations of the ohmic drop and the electrode processes are different. When the current I increases more slowly than linear with the overpotential at the electrode, the $\mathrm{I}-\eta_{\mathrm{a}}$, or $\mathrm{I}-\eta_{\mathrm{c}}$ relations dominate the I-V relations at high voltages, i.e., $\eta_{\mathrm{a}}$ or $\eta_{\mathrm{c}} \sim V_{\mathrm{a}}$. The method is useful also when the current I increases faster than linearly with $\eta_{\mathrm{a}}$ and $\eta_{\mathrm{c}}{ }^{49}$ One measures the I-V relations up to high values of the applied voltage where the I-V relations become linear. This is an indication that the ohmic, IR voltage drop becomes the dominant term and one can determine R , the ohmic resistance of the bulk plus the electrodes, from the I-V relations. Now the IR drop can be subtracted from the measured total voltage $\mathrm{V}_{\mathrm{a}}$ to yield information on the electrode overpotential for the entire measured range of the I-V relations,

$$
\mathrm{V}_{\mathrm{a}}-\mathrm{IR}=\eta_{\mathrm{a}}+\eta_{\mathrm{c}}-\mathrm{I}\left(\mathrm{R}_{\mathrm{a}}+\mathrm{R}_{\mathrm{c}}\right)
$$

In many cases $R_{a}+R_{c}!R$ and $R$ equals the resistance of the bulk.
To measure $\eta_{\mathrm{a}}$ and $\eta_{\mathrm{c}}$ separately, one can use a four-electrode arrangement and follow $\mathrm{V}_{21, \text { meas }}$ and $\mathrm{V}_{43, \text { meas }}$ as a function of current to high current values until the I-V relations become either $\mathrm{I}-\eta_{\mathrm{a}}$ or $\mathrm{I}-\eta_{\mathrm{c}}$ dominated in one case, or become linear in the other case. The configuration need not be linear. It can be a Van der Pauw one. When the ohmic resistance of the electrodes can be neglected, the shape of the sample is not important and the fourelectrode method allows determination of $\eta_{\mathrm{a}}$ and $\eta_{\mathrm{c}}$ separately.

Methods of measurement to be applied to MIECs should distinguish between the overpotential for electron/hole current and the overpotential for ion current.

## 5. Overpotential at Ion-Blocking Electrodes

When the sample is a MIEC the current through the bulk and electrode consists, in general, of an electronic component and an ionic one unless special care is taken to block one of the partial currents, e.g., by using blocking electrodes. ${ }^{3-5}$

A configuration using three ion-blocking electrodes and the fourth electrode a nonblocking one is shown in Figure 8.7. The current through the cell is purely electronic (when the MIEC sample conducts defects having a single ${ }^{*} \mathrm{z}^{*}$ value). ${ }^{5}$ The overpotential at the electrodes is therefore due to the electron/hole current only. The I-V relations for this galvanic cell are not linear. However, when the nonlinear relations are taken into consideration the voltage drops, on the MIEC, i.e., $\mathrm{V}_{21}$ and $\mathrm{V}_{43}$ can be calculated from the measured value of $\mathrm{V}_{32}$ and the geometry, and compared with the measured values of $V_{21, \text { meas }}$ and $V_{43, \text { meas }}$. The difference between the measured and the calculated values yields the overpotentials $\eta_{\mathrm{a}}$ and $\eta_{\mathrm{c}}{ }^{40,42}$ One then attributes the overpotential of the electrodes to electronic current only as the ionic current is blocked.

## 6. Overpotential at Electron-Blocking Electrodes

Figure 8.8 exhibits an arrangement that utilizes three-electron blocking electrodes (SEs) to block the electronic partial current through the cell under certain conditions. ${ }^{5}$ The overpotential at the interface between the MIEC sample and the electrode $\mathrm{E}(\mathrm{M})$ is therefore due to the ionic current. The driving force is a gradient in $\tilde{\mu}_{\mathrm{i}}$ and the overpotential is due to a difference $\Delta \tilde{\mu}_{\mathrm{i}} / \mathrm{zq}$ at the electrode. If the same material M is used also to back the probe at $\mathrm{x}_{2}$, then $\mathrm{zq} \mathrm{V}_{\mathrm{i}, 21}=\Delta \tilde{\mu}_{\mathrm{i}, 21}$. The overpotential is determined then by measuring $\mathrm{V}_{21, \text { meas }}$ and by calculating the value of $\mathrm{V}_{21}$. The difference between the calculated value and the corresponding measured value yields the overpotential $\Delta \tilde{\mu}_{\mathrm{i}} / \mathrm{zq}$ at electrode M .

## 7. Overpotential at Nonblocking Electrodes

If all four electrodes are nonblocking, one has to take into consideration that both ionic and electronic currents are flowing through the bulk and the four electrodes. The measurements can be analyzed for an arbitrary MIEC in the Van der Pauw configuration, when small signals are used. ${ }^{42}$ This enables separation of the potential drops on the bulk from the overpotential at the electrodes. In other cases an analysis, suitable to the specific defect model and geometry, has to be developed that predicts the I-V relations. The latter has been done for $\mathrm{CeO}_{2}$-based SOFCs having the shape of thin disks, as shown in Figure 8.12. ${ }^{48}$

## C. AC IMPEDANCE MEASUREMENTS

Small-amplitude ( $\mathrm{V}<\mathrm{kT} / \mathrm{q}$ ) ac impedance measurements are used to determine the bulk, and both the electrode and the grain boundary characteristics. As mentioned before, the grain boundaries respond to a signal applied perpendicular to the boundary, as a capacitor and a resistor in parallel. For electrodes, the charge transfer process under small ac signals also exhibits a response that can be described by a capacitor connected with a resistor in parallel. The corresponding impedance is

$$
Z_{R C}(\omega)=\frac{R-i \omega R^{2} C}{1+\omega^{2} R^{2} C^{2}}, \quad i=\sqrt{-1}
$$

where $\omega=2 \pi \mathrm{f}$, f is the signal frequency, $0 \leq \operatorname{ReZ}_{\mathrm{RC}} \leq \mathrm{R}$, and $0 \leq-\operatorname{ImZ}_{\mathrm{RC}} \leq \mathrm{R} / 2$, with

$$
\left(\operatorname{Re} Z_{R C}-R / 2\right)^{2}+\left(\operatorname{Im} Z_{R C}\right)^{2}=(R / 2)^{2}
$$

Equation (8.17) shows that drawing $-\mathrm{ImZ}_{\mathrm{RC}}$ vs. $\mathrm{ReZ}_{\mathrm{RC}}$ forms a semicircle with a radius $\mathrm{R} / 2$, centered around $\mathrm{R} / 2$ on the real axis. In combination with other elements which contribute to the impedance, the center is shifted from that point.

For ion-blocking electrodes applied on a SE, the dc ( $\omega \rightarrow 0$ ) resistance of the electrodes is infinite. The reason is that charge can be introduced or removed from a SE only via ions
which require electrodes that allow material and charge transport. However, for ion-blocking electrodes this is not possible. The electrode and the nearby surface of the SE behave as a double-layer capacitor, $\mathrm{C}_{\mathrm{dl}}$, with an impedance,

$$
Z_{C}(\omega)=\frac{-i}{\omega C_{d l}}
$$

The transport of mass when limited by diffusion exhibits a Warburg-type impedance, ${ }^{13,50}$

$$
Z_{W}(\omega)=\frac{B(1-i)}{\omega^{1 / 2}}, \quad B=\frac{k T}{z^{2} q^{2}} \frac{1}{S c_{0} \sqrt{2 D}}
$$

where S is the cross-sectional area of the diffusion path, D the chemical diffusion coefficient, $\mathrm{c}_{\mathrm{o}}$ the equilibrium concentration of the diffusing species, and zq the charge of the mobile ions inside the MIEC formed from or equal to the diffusing species. Equation (8.19) holds for an infinitely long diffusion path. For a finite diffusion path $\Delta$ the impedance is ${ }^{13,50}$

$$
\mathrm{Z}_{\mathrm{D}}(\omega)=\mathrm{Z}_{\mathrm{W}}(\omega) \times \tanh ((1+\mathrm{i}) \Delta \sqrt{\omega / 2 \mathrm{D}})
$$

where for $\omega \rightarrow 0 \mathrm{Z}_{\mathrm{D}}(0)$ is real and finite,

$$
\mathrm{Z}_{\mathrm{D}}(0)=\frac{\mathrm{kT}}{\mathrm{z}^{2} \mathrm{q}^{2}} \frac{\Delta}{\mathrm{Sc}_{0} \mathrm{D}}
$$

The electrochemical cell exhibits an impedance that is, usually, a combination of the elements mentioned before. They can be coupled in series and in parallel. A simple Cole-Cole plot (-ImZ vs. ReZ) is shown in Figure 8.13, assuming diffusion limitation, D, in the gas phase in series with a charge transfer impedance at the electrodes, contributed by $\mathrm{C}_{\mathrm{dl}}$ and $R_{C T}$, and in series with the bulk resistance $R_{B}$ which shunts a capacitance $C_{e}$ of the dielectric between the plate electrodes. In drawing Figure 8.13 it was assumed that the characteristic time constants of the three circuit elements differ so much that no overlap occurs in the corresponding impedance plots of Figure 8.13b. The equivalent circuit yielding a given Cole-Cole plot is not unique, as demonstrated in Figure 8.13.
