Repository: cunyu-liu/electrolyte_ailab

File: fine-tune/bookData/Electrolytes, Interfaces and Interphases Fundamentals and Applications in Batteries.md (part 22 of 47)
## 1 What Is an Electrolyte?
It should be mentioned that PC, as the cyclic homolog of EC, has a rather low melting temperature ( $-48.8^{\circ} \mathrm{C}$ ), and its coupling with most linear carbonate solvents would not produce the melting temperature mismatch described in Figure 11.4a. Therefore, the liquid ranges pro- vided by PC-containing electrolytes are in general much wider (Figure 11.4b). However, the PC-containing electrolytes face the dilemma that the graphitic carbon anode experiences exfoliation because of the unstable interphases (Section 10.3.2.3, Figure 10.8). In emerging battery chemistries that no longer rely on a graphitic carbon anode, such as lithium-metal batteries, sodium-ion batteries or other metal anode
batteries of multivalent cations ( $\mathrm{Mg}, \mathrm{Zn}$ or Ca ), the protection of graphitic carbon is no longer required, hence the constraint from ECderived interphase chemistry can be removed. The use of PC-based electrolytes could see much more opportunities in the future.

Nevertheless, to overcome this melting temperature mismatch of EC-centric electrolytes, either higher order than binary mixtures or solvent molecules other than carbonates must be used. Carboxylate esters such as methyl butyrate and ethyl acetate can effectively push down the solidus temperature of the electrolyte systems, and are hence often adopted as cosolvents in many low-temperature electrolytes, but these improvements in low-temperature performances (down to $-60^{\circ} \mathrm{C}$ ) are often achieved at the expense of cycling stability.

In recent decades, the emerging battery chemistries removed the constraint imposed by the graphitic carbon anode and its interphasial chemistry, and many exotic solvents became available, significantly expanding the liquid range of the electrolytes. For example, fluorinated ethers and localized super-concentration electrolytes could work with a lithium-metal anode battery at temperatures as low as $-70^{\circ} \mathrm{C}$, while even lower temperature limits ( $\sim-100^{\circ} \mathrm{C}$ ) have been achieved with aqueous electrolytes with a super-concentrated multivalent cation salt. Some research even crossed the borderline between liquid and gas phases, and employed halocarbon compounds that would be gaseous under normal pressure. These liquefied electrolytes have to be used in hermetically sealed cells under pressure. ${ }^{7}$

### 11.3 Thermodynamic Calculation of Higher Order Phase Diagrams

Binary phase diagrams have been exhaustively mapped in a systematic manner for all possible combinations among the commonly used cyclic and linear carbonate solvents, including EC, PC, DMC, EMC and DEC, and these phase diagram all demonstrate simple eutectic behavior.

However, the actual electrolytes used in state-of-the-art lithium-ion batteries often consist of more than two solvents, even if one ignores the presence of salts and additives. In theory, a phase diagram could still be constructed in a similar approach for these high-order systems, provided that one collects enough data points via DSC scans for various compositions. However, with more than three free variables (temperature plus molar fractions for $N-1$ of the $N$ solvents),
experimentally mapping such systems becomes so complicated that it is virtually impossible.

Instead of exhaustive and laborious experiments, a more feasible approach is calculation.

Unlike kinetic behaviors such as transport and interfacial structure or electrochemical/chemical reactions such as interphasial chemistries, a phase transition occurs at equilibrium, and the phase diagram is merely the graphical representation of thermodynamics through minimizations of free energy. Therefore, a phase diagram can be precisely predicted based on the known thermodynamic properties of the carbonate molecules, such as enthalpy, entropy, heat capacity and Gibbs free energy, which have been thoroughly investigated and can be found in numerous databases. As most of the liquid systems in which we are interested are typically studied and used at constant temperature and pressure, Gibbs free energy should be the quantity to be minimized in calculating phase equilibria. In fact, there is a very mature sub-field of computational thermodynamics that specializes in the calculation of phase diagrams via Gibbs free energy minimization, often referred to as CALPHAD. ${ }^{8}$ Although we cannot cover all the details of this technique here, the basic principles of this methodology are introduced below.

Now, let us first consider the mixing process of two solvent molecules A and B, which produces a binary system. Assume that these two components are miscible with each other at any ratio, and the intermolecular forces between A and B molecules are identical with the intermolecular forces between A and A molecules or B and B molecules. In other words, when A and B molecules see each other, there is neither attraction nor repulsion, and both molecules treat each other exactly as their own kind. This mixing is hence called "ideal mixing", which is roughly the case among all the alkyl carbonate molecules.

The major driving force for this ideal mixing would be the mixing entropy $S_{\text {mix }}^{\circ}$, which is described by Boltzmann's entropy relation as

$$
S_{\operatorname{mix}}^{\circ}=k_{\mathrm{B}} \ln W
$$

where $k_{\mathrm{B}}$ is Boltzmann's constant and $W$ is the total number of microstates when A and B molecules mix into a homogeneous solution. $W$ can be expressed as

$$
W=\frac{N!}{n!(N-n)!}
$$

where $N$ is the total number of sites available for occupation by solvent molecules and $n$ and ( $N-n$ ) represent the sites occupied by A and B molecules, respectively. In other words, the molar fractions of A and B can be expressed as

$$
\begin{gathered}
x_{\mathrm{A}}=\frac{n}{N} \\
x_{\mathrm{B}}=\frac{N-n}{N}
\end{gathered}
$$

Now the mixing entropy expressed in eqn (11.1) becomes

$$
S_{\operatorname{mix}}^{\circ}=k_{\mathrm{B}} \ln \frac{N!}{n!(N-n)!}
$$

and we apply Sterling's approximation to expand the permutations into

$$
S_{\text {mix }}=k_{\mathrm{B}}[N \ln N-n \ln n-(N-n) \ln (N-n)]
$$

Inserting the expressions for the molar fractions of A and B molecules, we can obtain the entropy change during the mixing of $A$ and $B$ molecules:

$$
S_{\text {mix }}^{\circ}=-N k_{\mathrm{B}}\left(x_{\mathrm{A}} \ln x_{\mathrm{A}}+x_{\mathrm{B}} \ln x_{\mathrm{B}}\right)
$$

When we are considering that in total there is 1 mol of molecules, $N$ is actually Avogadro's number, $N_{\mathrm{A}}$, therefore

$$
R=N_{\mathrm{A}} k_{\mathrm{B}}
$$

where $R$ is the gas constant. Hence the ideal mixing of A and B molecules is driven by an entropy change of

$$
S_{\text {mix }}^{\circ}=-R\left(x_{\mathrm{A}} \ln x_{\mathrm{A}}+x_{\mathrm{B}} \ln x_{\mathrm{B}}\right)
$$

while the change in Gibbs free energy during this mixing process is

$$
G_{\operatorname{mix}}^{\circ}=-T S_{\operatorname{mix}}^{\circ}=R T\left(x_{\mathrm{A}} \ln x_{\mathrm{A}}+x_{\mathrm{B}} \ln x_{\mathrm{B}}\right)
$$

On the other hand, if A and B molecules do not recognize each other as one of their own, there will be either attraction or repulsion when
they see each other; such a mixing process is known as "non-ideal mixing", and a correction term should be added to eqn (11.10):

$$
G_{\mathrm{mix}}^{\mathrm{XS}}=x_{\mathrm{A}} x_{\mathrm{B}} \Omega
$$

where $\Omega$ is a descriptor of the intermolecular force between A and B molecules. The correction term is also known as "excess Gibbs mixing energy". In eqn (11.11), if $\Omega>0$, A and B molecules repel each other and tend to mix with their own, thus creating a driving force that counters the effect of entropy and favors phase separation; if $\Omega<0$, A and B molecules attract each other, thus creating a driving force to form discrete compounds.

Hence the total Gibbs energy of mixing ( $G_{\text {mix }}^{\ddagger}$ ) for non-ideal mixing is

$$
G_{\text {mix }}^{\ddagger}=G_{\text {mix }}^{\circ}+G_{\text {mix }}^{\mathrm{xS}}=R T\left(x_{\mathrm{A}} \ln x_{\mathrm{A}}+x_{\mathrm{B}} \ln x_{\mathrm{B}}\right)+x_{\mathrm{A}} x_{\mathrm{B}} \Omega
$$

while the total Gibbs energy of the system is given by

$$
G_{\text {Total }}=G^{\circ}+G_{\text {mix }}^{\ddagger}
$$

where $G^{\circ}$ represents the standard Gibbs free energy for A and B molecules at reference states and can be assumed to be zero for convenience.

Eqn (11.13) set the foundation for the "regular solution model" that has been extensively used to predict the phase diagrams of binary systems.

Expanding the above line of thought to a liquid system consisting of multiple solvent components, we would have the ideal Gibbs energy of mixing as

$$
G_{\mathrm{mix}}^{\circ}=R T \sum_{i} x_{i} \ln x_{i}
$$

and the excess Gibbs mixing energy as

$$
G_{\mathrm{mix}}^{\mathrm{xS}}=\sum_{i=1}^{n} \sum_{j=i+1}^{n+1} x_{i} x_{j}\left[\Omega_{i j}{ }^{0}+\Omega_{i j}{ }^{1}\left(x_{i}-x_{j}\right)+\Omega_{i j}{ }^{2}\left(x_{i}-x_{j}\right)^{2} \ldots\right]
$$

However, here we should stay with the simple binary system and examine further how a binary phase diagram is calculated.

![](https://cdn.mathpix.com/cropped/2025_10_16_c9f804f118ee3f949b1eg-390.jpg?height=871&width=637&top_left_y=225&top_left_x=450)
Figure 11.5 Schematic illustration of the composition dependence of total Gibbs free energy ( $G_{\text {Total }}$ ) for a binary system consisting of $A$ and B molecules. For ideal mixing, there is a single minimum in $G_{\text {Total }}$ located at the composition where equimolar A and B molecules mix homogeneously. For non-ideal mixing, the nature of the intermolecular force between A and B molecules determines whether a homogeneous mixture could be formed. Carbonate solvents adopt two extremities while in liquid and solid states with $\Omega^{\mathrm{L}} \approx$ Oand $\Omega^{\mathrm{S}} \approx \infty$.

Now let us consider the general case of A and B molecules mixing, which could be either liquid or solid state. Figure 11.5 shows graphically how the different excess Gibbs mixing energy ( $G_{\text {mix }}^{\text {XS }}$ ) affects the total Gibbs energy of the system ( $G_{\text {Total }}$ ) in this case, given the same ideal Gibbs mixing energy $G_{\text {mix }}^{\circ}$.

The ideal mixing, with neither attraction nor repulsion between A and B molecules, results in a lower total Gibbs free energy for the system, because mixing entropy ( $S_{\text {mix }}^{\circ}$ ) is the only driving force behind the mixing. The total Gibbs free energy for the system reaches a single minimum that is located at an equimolar composition of A and B molecules ( $x_{\mathrm{A}}=x_{\mathrm{B}}=0.5$ ), corresponding to the state of complete and thorough mixing of the two molecules.

The non-ideal mixing, however, depends on the nature of the intermolecular force between A and B molecules.

When the force is attractive, i.e. A and B like each other more than they like one of themselves, the excess Gibbs mixing energy $G_{\text {mix }}^{\text {XS }}$ is negative because of a negative intermolecular force factor ( $\Omega<0$ ), thus rendering the total Gibbs free energy even more negative than the scenario of ideal mixing. This additional force drives the complete and thorough mixing of the two molecules, but the resultant total Gibbs free energy would not necessarily be symmetrical, so the minimum of the total Gibbs free energy for the system could depart from the equimolar composition.

On the other hand, when A and B molecules repel rather than attract each other, the excess Gibbs mixing energy $G_{\text {mix }}^{\text {XS }}$ becomes positive with a positive intermolecular force factor $(\Omega>0)$. Depending on the relative magnitude of $\Omega$, a positive $G_{\text {mix }}^{\mathrm{XS}}$ could completely reshape the total Gibbs free energy by creating additional local minima, as exemplified by the minima at two compositions $x_{1}$ and $x_{2}$ in Figure 11.5. The consequence of such local minima in Gibbs free energy induced by repulsive interaction between A and B molecules is the formation of a two-phase region whenever the nominal composition of the mixture falls between $x_{1}$ and $x_{2}$, because the system thereat would automatically seek a lower Gibbs free energy at given temperature and pressure. Again, the locations of these minima, depending on the nature and magnitude of intermolecular forces between A and B molecules, do not have to be symmetrical as represented in Figure 11.5.

Finally, when A and B molecules shows zero solubility towards each other, the intermolecular force factor $\Omega$ becomes very large, or approaches infinity, which makes both $G_{\text {mix }}^{\mathrm{XS}}$ and $G_{\text {Total }}$ very high when one tries to mix A and B molecules. This corresponds to a sharp rise in Gibbs free energy in the composition range $0<x_{\mathrm{A}}$ or $x_{\mathrm{B}}<1.0$, which ensures that only neat substance $A$ or $B$ exists independently, without the formation of any so-called "solid solutions" such as either $A$ in $B$ or $B$ in $A$.

Specifically for the carbonate molecules, which are frequently used as electrolyte solvents in commercial lithium-ion batteries and also in most battery research work, the intermolecular force factor therein, $\Omega$, adopts two extremities depending on whether the carbonates are in liquid or solid states.

For carbonate molecules in liquid states, their intermolecular force is negligible ( $\Omega^{\mathrm{L}} \approx 0$ ), and their mixing is more similar to ideal mixing as represented by $G_{\text {mix }}^{\circ}$ in Figure 11.3.

However, for the same carbonate molecules in solid states, their intermolecular force is extremely large ( $\Omega^{\mathrm{S}} \approx \infty$ ), hence there is virtually no solubility of carbonate molecules in each other at the solid state. Consequently, the mixing of solid A and B molecules at the solid state would face a sharply rising Gibbs free energy. In other words, once the
temperature drops to a certain value such that solid A or B molecules precipitate, these solid forms are either pure A or B crystals, without any solid solutions of A in B or B in A .

The above two basic characteristics work together to determine how a simple eutectic phase diagram would take shape.

As mentioned earlier, the phase diagram is simply a graphical representation of phase equilibria. In our case, what interests us most is the liquid range of the solvent mixtures, i.e. the phase equilibria along the liquidus lines. In order to understand how a given component, in a simple binary system consisting of A and B molecules, could coexist in both liquid and solid states, we must analyze how their Gibbs free energy changes during the mixing first, then apply the thermodynamics rule of equilibria.

Consider the Gibbs free energy change of the above binary system of A and B molecules at a given temperature $T$ and constant pressure, where both A and B molecules have reached equilibria in both liquid and solid phases, while A and B molecules are miscible like ideal species in the liquid state, and do not dissolve each other at all in the solid state. Thus we have four independent species coexisting, that is, solid A , solid B , liquid A and liquid B that are ideally mixed into a homogeneous solution. The corresponding total Gibbs free energy of these species could therefore be plotted in a similar manner to Figure 11.5, but now include both liquid and solid forms of A and B molecules (Figure 11.6). Note that we take the solids $A$ and $B$ in pure form as the reference points by placing their Gibbs free energy at zero in the upper panel of Figure 11.6, while the liquids A and B in pure form would be at higher points $G_{\mathrm{A}}^{\circ}$ and $G_{\mathrm{B}}^{\circ}$ than the reference point. Under constant temperature and pressure, these higher Gibbs free energies simply become the fusion enthalpies ( $\Delta H_{\mathrm{A}}^{\circ}$ and $\Delta H_{\mathrm{B}}^{\circ}$ ) for A and B molecules that are readily measurable, thus eqn (11.13) can be refined for a solid and a liquid as

$$
\begin{gathered}
G_{\text {Total }}^{\mathrm{S}}=G_{\text {mix }}^{\circ}+G_{\text {mix }}^{\mathrm{XS}} \\
G_{\text {Total }}^{\mathrm{L}}=\Delta H_{\mathrm{A}}^{\circ}+G_{\text {mix }}^{\circ}+G_{\text {mix }}^{\mathrm{XS}}
\end{gathered}
$$

For those species to be at equilibrium with others, thermodynamics teaches us that their chemical potentials must be equal, which is in fact the partial derivative of the Gibbs free energy with respect to composition at constant temperature and pressure:

$$
\mu_{i}=\left(\frac{\partial G}{\partial x_{i}}\right)_{T, P}
$$

![](https://cdn.mathpix.com/cropped/2025_10_16_c9f804f118ee3f949b1eg-393.jpg?height=737&width=1191&top_left_y=222&top_left_x=173)
Figure 11.6 The thermodynamics behind the construction of a binary phase diagram at given temperatures $T$ (left) and $T_{\mathrm{S}}$ (right), and how the phase equilibria translate into the liquidus lines as well as the eutectic point in the phase diagram. The two slanted lines representing the total free energy of two solid phases ( $G_{\text {Total }}^{S}$ ) are drawn with a very high slope on the assumption that these two solid phases have extremely low solubility towards each other. If the inter-solubility is zero, those two lines should be perfectly vertical and hence overlap with the $y$-axes. Reconstructed based on data from Ding's seminal work. ${ }^{3,5,6}$

Hence we can write a host of chemical potential equations to describe the equilibria that are established among these four species, solid A , solid B , liquid A and liquid B , but the most important are the following two. Considering that solid A and solid B show zero solubility or miscibility towards each other, the Gibbs free energy for them becomes just a point on the $y$-axis, and that liquid $A$ and liquid $B$ mix as ideal solution components, hence we can treat them as a single component:

$$
\begin{aligned}
& \mu_{\mathrm{A}}^{\mathrm{S}}=\mu_{\mathrm{A}}^{\mathrm{L}}=\left(\frac{\partial G_{\text {Total }}^{\mathrm{L}}}{\partial x}\right) \\
& \mu_{\mathrm{B}}^{\mathrm{S}}=\mu_{\mathrm{B}}^{\mathrm{L}}=\left(\frac{\partial G_{\text {Total }}^{\mathrm{L}}}{\partial x}\right)
\end{aligned}
$$

Mathematically speaking, since chemical potentials are the first derivative of the Gibbs free energy, they can be represented graphically by the slope of a family of tangents on the plots of $G_{\text {Total }}^{\mathrm{S}}$ and $G_{\text {Total }}^{\mathrm{L}}$ versus composition. For the equilibrium between solid A and liquid A , or the equilibrium between solid B and liquid B , there is only one tangent from that family that matters, as it must represent the equal chemical potentials between solid and liquid species; in other words, the tangents involved must have the same slope.

Hence, as shown in the top left panel of Figure 11.6, at a given temperature $T$ the equilibrium between solid A and liquid A is represented by the tangent line on the left, which intersects with $G_{\text {Total }}^{\mathrm{L}}$ at a composition $x_{\mathrm{A}}$, because it equates the chemical potentials $\mu_{\mathrm{A}}^{\mathrm{S}}$ and $\mu_{\mathrm{A}}^{\mathrm{L}}$. Likewise, the equilibrium between solid B and liquid B is represented by the tangent line on the right, which intersects with $G_{\text {Total }}^{\mathrm{L}}$ at a composition $x_{\mathrm{B}}$, because it equates the chemical potentials $\mu_{\mathrm{B}}^{\mathrm{S}}$ and $\mu_{\mathrm{B}}^{\mathrm{L}}$.

Since at this given temperature $T$ these two tangent lines have different slopes, which stand for two different chemical potentials, there should exist two separate phases, one corresponding to solid A in equilibrium with a liquid mixture that consists of $x_{\mathrm{A}}$ of A and $\left(1-x_{\mathrm{B}}\right)$ of B , and another corresponding to solid B in equilibrium with a liquid mixture that consists of $\left(1-x_{\mathrm{B}}\right)$ of A and $x_{\mathrm{B}}$ of B . These two tangent points thus translate into two separate points on the liquidus line at temperature $T$ in the phase diagram, as shown in the bottom left panel of Figure 11.6.

When the temperature approaches solidus $T_{\mathrm{S}}$, the slopes of those two tangent lines gradually approach each other, and eventually merge into a single tangent line that intersects with a direct line linking the two pure solid phases solid A and solid B (Figure 11.6, right). That single tangent point would correspond to the eutectic point in the binary phase diagram.

When one repeats the above process for every temperature, all points on the liquidus line could be calculated based on the known thermodynamic properties of A and B molecules, and a complete phase diagram such as those in Figure 11.4 can be constructed. The well-established thermodynamic database for almost all known compounds makes the CALPHAD approach rather easy, as there are various commercial software packages available. In fact, applying CALPHAD to most carbonate solvents has already produced phase diagrams very close to those measured experimentally, therefore there is high confidence in this approach.

It was also discovered that, by comparing the calculated and experimentally measured phase diagrams, intermolecular forces between any pair of linear carbonates were nearly constant, while the attraction
between a linear and a cyclic carbonate molecule is considerably weaker than the average of the linear-linear and cyclic-cyclic attractions. These corrections, after being applied to the assumption that carbonate molecules mix as an ideal solution, allow the calculated phase diagrams to approximate the actual electrolyte solvent mixtures with higher accuracy.

Based on the calculated binary systems, one can construct phase diagrams of higher orders, so that the liquid and phase equilibria in these highly complicated mixtures could be projected. Figure 11.7

![](https://cdn.mathpix.com/cropped/2025_10_16_c9f804f118ee3f949b1eg-395.jpg?height=1209&width=1177&top_left_y=702&top_left_x=180)
Figure 11.7 The construction of a ternary phase diagram from the related binary phase diagrams. The system of interest here consists of EC, DMC and EMC, the three most commonly used carbonate solvents in lithium-ion batteries. Reconstructed based on data from Ding's seminal work. ${ }^{3,5,6}$

displays a calculated ternary carbonate system that has frequently been employed for low-temperature and high-power applications, in which the liquidus lines turn into liquidus planes, and determine the liquid range of the resultant solvent mixtures.

A closer examination of this ternary phase diagram reveals that, as mentioned earlier, simply adding a component with a low melting temperature could work to the opposite effect. In fact, the greater the difference between the melting temperatures of the components, the more steeply the liquidus plane on the higher melting component side would convex upwards, thus compressing the liquid range of the solvent combination. This effect can be clearly seen when one compares how the liquidus plane is raised by the presence of EC in Figure 11.7. The most effective way to expand the liquid range of lithium-ion battery electrolytes would be to mix carbonate molecules with closely matching melting temperatures, as exemplified by the ternary system consisting of PC, EMC and DEC, which produces a eutectic temperature below $-90^{\circ} \mathrm{C}$ (Figure 11.8a).

The three-dimensional representation of a ternary phase diagram is usually inconvenient to use, therefore most of the time researchers prefer to render it into a pseudo-two-dimensional diagram as shown in Figure 11.8b. The conventions used to represent the ternary composition are covered in fundamental thermodynamic textbooks and will not be explained in detail here. The temperatures expressed on the $z$-axis in the three-dimensional diagram are now reduced to a series of contour lines representing identical temperatures.

![](https://cdn.mathpix.com/cropped/2025_10_16_c9f804f118ee3f949b1eg-396.jpg?height=539&width=1189&top_left_y=1401&top_left_x=168)
Figure 11.8 (a) The ternary phase diagram for a carbonate mixture consisting of PC, DEC and EMC. (b) A two-dimensional rendering of the same ternary phase diagram. Reconstructed based on data from Ding's seminal work. ${ }^{3,5,6}$

It should be remembered that all of the phase diagrams shown in the previous and the present sections are those for neat solvent mixtures in the absence of salt. The addition of salt would further suppress the liquidus lines or planes, and in some cases would form distinct compounds owing to various bondings and interactions arising from the solvation of cations and anions.

Since the CALPHAD method was established based on thermodynamic generalities, theoretically it could be expanded to any system by altering the conditions that are specific to carbonates.

## References

1. P. Gallo, K. Amann-Winkel, C. A. Angell, M. A. Anisimov, F. Caupin, C. Chakravarty, E. Lascaris, T. Loerting, A. Z. Panagiotopoulos, J. Russo, J. A. Sellberg, H. E. Stanley, H. Tanaka, C. Vega, L. Xu and L. G. M. Pettersson, Water: a tale of two liquids, Chem. Rev., 2016, 116, 7463-7500.
2. X. Yang, V. Neděla, J. Runštuk, G. Ondrušková, J. Krausko, L. Vetráková and D. Heger, Evaporating brine from frost flowers with electron microscopy and implications for atmospheric chemistry and sea-salt aerosol formation, Atmos. Chem. Phys., 2017, 17, 6291-6303.
3. M. Ding, K. Xu and T. Jow, Phase diagram of EC-DMC binary system and enthalpic determinationofits eutectic composition, J. Therm.Anal. Calorim.,2000,62,177-186.
4. L. Ma, S. L. Glazier, R. Petibon, J. Xia, J. M. Peters, Q. Liu, J. Allen, R. N. C. Doig and J. R. Dahn, A guide to ethylene carbonate-free electrolyte making for Li-ion cells, $J$. Electrochem. Soc., 2016, 164, A5008-A5018.
5. M. S. Ding, K. Xu and T. R. Jow, Liquid-solid phase diagrams of binary carbonates for lithium batteries, J. Electrochem. Soc., 2000, 147, 1688-1694.
6. M. S. Ding, K. Xu, S. Zhang and T. R. Jow, Liquid/solid phase diagrams of binary carbonates for lithium batteries, Part II, J. Electrochem. Soc., 2001, 148, A299-A304.
7. C. S. Rustomji, Y. Yang, T. K. Kim, J. Mac, Y. J. Kim, E. Caldwell, H. Chung and Y. S. Meng, Liquefied gas electrolytes for electrochemical energy storage devices, Science, 2017, 356, eaal4263.
8. N. Saunders and A. P. Miodownik, CALPHAD, Calculation of Phase Diagrams: A Comprehensive Guide, Pergamon Materials Series, $1{ }^{\text {st }}$ edn, 1998.

## 12 Ion Solvation

The ability of an electrolyte to conduct ions starts with the generation of discrete and free ions, which can be done either via dissociating a solute as suggested by Arrhenius, where the solute could be ionic compounds (ionophores) or polar molecular compounds (ionogens), or via simple heating (Types I-III, Section 2.1, Figure 2.1). In both instances, the close association between ions of opposite charges is broken apart, by polar solvents in the former case or by simple heating in the latter. Such "charge separation" at local length (ångstroms to nanometers) needs energy, which is provided by the solvation enthalpy and entropy of ions by these polar solvent molecules, or by the external heat that turns the ionophores into a molten state, respectively. Of course, for the special group of molten salts with low melting temperatures, i.e. room-temperature ionic liquids, the ambient environment can be considered as the external heating source.

This section covers the ion solvation that occurs when ionophores or ionogens are dissociated by molecular solvents (Types I and II), because they represent the majority of the electrolytes used in advanced battery chemistries.

### 12.1 Bernal-Fowler Three-layer Model

In the classical Debye-Hückel model of electrolyte solutions, the role of the solvent was deliberately simplified into a dielectric continuum for mathematical convenience. Bernal and Fowler were the first to model quantitatively how the introduction of an ion into bulk water induces structure breaking by reorienting the dipoles of the

[^13]neighboring water molecules so that they align with the Coulombic field emitted from the ion. ${ }^{1}$ The consequence of such reorientation is that the immediately neighboring water molecules next to the central ion deviate from the original bulk structure dictated by hydrogen bonding, but such a highly directional arrangement is only locally confined to the first layer of water molecules, i.e. the so-called primary solvation sheath. At distances further away, the water molecules gradually transition from a secondary solvation sheath, where they are partially affected by the Coulombic field from the ion, to the bulk water, where the influence of the ion completely disappears. This "three-layer" model was discussed in Section 3.3 (Figure 3.5).

This model could be directly transplanted to non-aqueous electrolytes by removing hydrogen bonding and by considering the "monopolar" nature of the non-aqueous solvents (Section 3.1, Figure 3.1). However, it should be noted that Bernal and Fowler's three-layer model actually assumes that there are sufficient solvent molecules available when an ion recruits its solvation sheath members, hence it applies only to dilute electrolyte systems.

This condition would no longer apply at high salt concentrations, where the insufficiency of solvent molecules would lead to the disappearance of the bulk and secondary solvation sheaths, while the solvent molecules are forced to be shared by different ions. ${ }^{2}$ At extreme scenarios, the anion-cation distances are so compressed that they enter the primary solvation sheaths of each other. Such disruption of the classical solvation sheath not only alters the local solvation environment around the ions, but also introduces liquid structures at long range due to the aggregation of ions. ${ }^{3}$

### 12.2 The Four Basic Questions

The typical electrolytes adopted by lithium-ion batteries belong to Type I, where the $\mathrm{Li}^{+}$and its counter-anion are solvated by polar solvents. At the most favored salt concentration, i.e. around 1.0 M , there is a sufficient population of solvent molecules, therefore the ions enjoy the luxury of the three-layer model when forming their discrete solvation sheaths.

Because of the "monopolar" nature of most non-aqueous solvent molecules (Section 3.1, Figure 3.1), the cation-solvent interaction should outweigh that between the anions and solvent. In the case of lithium-ion electrolytes, the discrepancy between cation and anion solvation behaviors is further intensified by the facts that $\mathrm{Li}^{+}$is the second
smallest cation, second only to proton, therefore it is almost a point charge with a strong Coulombic field on its surroundings, while anions are exclusively based on fluorinated complex structures, in which the formal charge is well delocalized (Section 10.3.5.2, Figure 10.11).

Hence the strong binding of cations to nucleophilic sites on these non-aqueous solvent molecules leads to a more stable cation solvation structure, while anions remain very loosely bound by solvent molecules, leading to the consequence that cation solvation has far more significance than anion solvation in both bulk ion transport properties, interfacial structures and interphasial chemistries.

Since the revelation of the unexpected relation between solvation and interphasial chemistry, the interaction of $\mathrm{Li}^{+}$with non-aqueous electrolyte solvents has been extensively explored using many spectroscopic techniques. The emphasis has been placed on answering the following four basic questions:

1. Which nucleophilic sites of non-aqueous solvent molecules, especially carbonates, interact with $\mathrm{Li}^{+}$?
2. How many solvent molecules can a single $\mathrm{Li}^{+}$accommodate in its solvation sheath?
3. Does $\mathrm{Li}^{+}$display any preference when being solvated in a mixture of non-aqueous solvent molecules?
4. How does the solvation sheath structure evolve with salt concentration?

Thanks to the extensive investigations performed in the past two decades employing a wide range of techniques, there are now definite answers for most of these questions, while others remain ambiguous and controversial.

Most of these studies were carried out using lithium-ion battery electrolytes as targets, but the understanding of $\mathrm{Li}^{+}$solvation not only allows the prediction of ion transport and interphasial chemistry in lithium-ion batteries or other lithium-based batteries, but also goes beyond lithium and helps with the efforts to design new electrolytes and interphases for other emerging chemistries.

### 12.2.1 Solvating Site

The least controversial question is the solvating site in carbonates and other polar solvents, as both experimental and computation studies unequivocally pointed to the carbonyl oxygen of carbonate molecules as the binding site for $\mathrm{Li}^{+}$.

Quantum calculations of free energy and molecular dynamics (MD) simulations of various lithium salts in typical non-aqueous electrolytes found that $\mathrm{Li}^{+}$is surrounded by a number of carbonyl groups from carbonate molecules, the lone-pair electrons of which should be most effective in neutralizing the Coulombic attraction of the small cation (Figure 12.1). ${ }^{4}$

The most convincing evidence comes from the more site-specific spectroscopic technique nuclear magnetic resonance (NMR) that probes ${ }^{17} \mathrm{O}$ nuclei, which would be in direct interaction with $\mathrm{Li}^{+} .{ }^{5} \mathrm{Sig}-$ nificant changes in the chemical environment of ${ }^{17} \mathrm{O}$ nuclei can be detected in both EC and DMC, which is reflected in the displacement of chemical shifts. For carbonyl ${ }^{17} \mathrm{O}$ nuclei, this chemical shift displacement could be as high as 20 ppm upon addition of a lithium salt. Interestingly, such displacement occurs upfield, indicating that ${ }^{17} \mathrm{O}$ nuclei on carbonyl become "shielded" by more electron cloud compared with the neat solvent mixture without lithium salt. Meanwhile, the ethereal ${ }^{17} \mathrm{O}$ nuclei experience a much smaller displacement in chemical shift, but in the opposite direction, i.e. downfield, indicating that these ${ }^{17} \mathrm{O}$ nuclei become depleted of electron clouds when lithium salt is added.

![](https://cdn.mathpix.com/cropped/2025_10_16_c9f804f118ee3f949b1eg-401.jpg?height=692&width=626&top_left_y=1212&top_left_x=452)
Figure 12.1 The primary solvating site on a carbonate molecule for a cation is its carbonyl oxygen. The Coulombic field of a cation polarizes the EC molecule shown, and induces its overall electron cloud in the molecular orbital to shift towards the carbonyl oxygen, which partially depletes the electron cloud on ethereal oxygens.

The divergent behaviors of carbonyl and ethereal ${ }^{17} \mathrm{O}$ nuclei may at first glance seem to be rather perplexing, but it makes perfect sense: under the influence of the Coulombic field exerted by $\mathrm{Li}^{+}$(or any other cation), the entire electron cloud in the molecular orbital of the carbonate molecule shifts along the field lines towards the cation center, hence enriching locally on the carbonyl ${ }^{17} \mathrm{O}$ nuclei while partially depleting the ethereal ${ }^{17} \mathrm{O}$ nuclei (Figure 12.1). In other words, the entire carbonate molecule is polarized under the Coulombic field of the cation such as $\mathrm{Li}^{+}$, and its molecular dipole moment should be significantly increased. This change in dipole moment has been confirmed by ab initio quantum calculations.

Of course, the depletion of the electron cloud essentially excludes ethereal oxygen as an effective binding site for the cations.

Consistent results are also obtained from ${ }^{13} \mathrm{C}$ NMR spectroscopy, but since ${ }^{13} \mathrm{C}$ nuclei do not directly coordinate with $\mathrm{Li}^{+}$, they are not as sensitive to the $\mathrm{Li}^{+}$solvation as ${ }^{17} \mathrm{O}$ nuclei, and the induced chemical shift displacements are much less significant ( $<1.0 \mathrm{ppm}$ ).

The temporal resolution of NMR spectroscopy ( $\sim 10^{-6} \mathrm{~s}$ ) is usually not high enough to differentiate the different kinds of solvent molecules that are either binding to ions or are free, because the exchange between molecules inside and outside the solvation sheath occurs on the scale of $10^{-12}-10^{-10} \mathrm{~s}$, depending on how strongly the ions and solvents interact. Therefore, what ${ }^{17} \mathrm{O}$ and ${ }^{13} \mathrm{C}$ NMR spectra represent is the time-averaged result of solvation.

On the other hand, techniques with high temporal resolution such as Fourier transform infrared or Raman spectroscopy can effectively differentiate these two kinds of molecules, as evidenced by the appearance of new peaks upon addition of lithium salts. Studies using these techniques led to the same conclusion mainly based on the asymmetric stretching vibration of carbonyl ( $v_{\mathrm{C}=\mathrm{O}}$ ) at $\sim 1800 \mathrm{~cm}^{-1}$, which was observed to be strongly shifted with $\mathrm{Li}^{+}$solvation.

For ether solvents, the ethereal oxygen atoms in the structure are the only solvating sites for cations. The lone electron pairs on these oxygen atoms provides such strong coordination towards the central cation that they form a so-called "solvation cage", in which the central cation is in fact tightly trapped (Figure 12.2).

The strong ion-solvent interaction ensures sufficient dissolution of salts to form electrolyte. However, it also constitutes a resistance to the charge transfer at electrode/electrolyte interfaces or interphases, because when a solvated ion such as $\mathrm{Li}^{+}$reaches the electrode surface to participate in cell reactions, the solvation sheath must be disrupted,

![](https://cdn.mathpix.com/cropped/2025_10_16_c9f804f118ee3f949b1eg-403.jpg?height=480&width=1191&top_left_y=218&top_left_x=173)
Figure 12.2 The solvation of $\mathrm{Li}^{+}$by ethers and polyethers. (a) $\mathrm{An}^{\mathrm{Li}^{+}}$ion solvated by two dimethoxyethane (DME) molecules forms a stable tetrahedral chelation structure, which is the dominant species detected by electrospray ionization mass spectrometry (ESI-MS); (b) an $\mathrm{Li}^{+}$ion solvated by three DME molecules forms an octahedral chelation structure, which is the dominant species generated by molecular dynamics simulations; (c) an $\mathrm{Li}^{+}$ion solvated by a polyether, tetraethylene glycol dimethyl ether (tetraglyme), whose multiple solvation sites form a chelation structure of high denticity. In these "super-stable" solvation cages $\mathrm{Li}^{+}$is essentially trapped. It requires tremendous desolvation energy to free the $\mathrm{Li}^{+}$.

and these inner solvent molecules must be stripped away. In other words, a substantial proportion of the interfacial kinetics comes from the energy needed to desolvate the solvated ion.

According to numerous experimental and computational studies, such desolvation energy is estimated to be in the range $20-50 \mathrm{~kJ} \mathrm{~mol}^{-1}$ for carbonate molecules and $50-100 \mathrm{~kJ} \mathrm{~mol}^{-1}$ for ethers. In given circumstances, such an energy barrier could become the rate-determining step in the cell reaction. For example, the desolvation process of $\mathrm{Li}^{+}$at a graphite surface is such a case, which is part of the reason why lithi-um-ion batteries usually cannot be charged at a fast rate.

### 12.2.2 Solvation Number

There is little controversy regarding this question.
