Repository: cunyu-liu/electrolyte_ailab

File: fine-tune/bookData/Electrolytes, Interfaces and Interphases Fundamentals and Applications in Batteries.md (part 23 of 47)
## 1 What Is an Electrolyte?
Although it remains challenging to measure directly the accurate structures of solvation sheaths in the liquid state, various studies have attempted to determine the number of solvent molecules in the solvation sheath of a cation from the solid (often crystalline) solvates, which precipitate from liquid solution when either the salt
concentration rises above a certain threshold or the temperature drops below a certain threshold. These solvates, often with stoichiometric compositions, are considered the "living fossil" for solvation sheaths in liquid electrolytes, as they should maintain the most favored solvation composition of ions before the solubility limit of the salt forces them to exit the solution. The structures determined in this manner were hoped to offer remote but still reasonable clues to project the actual coordination picture between $\mathrm{Li}^{+}$and solvent molecules in typical electrolytes.

For $\mathrm{Li}^{+}$, numerous reports using such approaches have estimated the number to be between 4 and 6 , depending on the size of the solvent molecules, based on both X-ray single-crystal and powder diffraction measurements. Especially when the solvent is EC, $\mathrm{Li}^{+}$seems to prefer a tetrahedrally coordinated configuration in the precipitated crystals, hence $\mathrm{Li}(\mathrm{EC})_{4}$ was believed to be the most favored solvation species in corresponding dilute solutions. On the other hand, when acetonitrile was used as the solvent, the overwhelming crystalline solvates formed from both $\mathrm{LiPF}_{6}$ and LiTFSI salts had the stoichiometry $\mathrm{Li}(\mathrm{AN})_{6}{ }^{6}$

Based on these remote (because these structures reflect what exists in solid instead of liquid states) but still relevant clues, the widely accepted picture of the $\mathrm{Li}^{+}$solvation sheath in typical carbonate-based electrolytes is a central $\mathrm{Li}^{+}$tetrahedrally coordinated by four solvent molecules. This simplistic picture reflects the generally accepted argument that the solvation number of $\mathrm{Li}^{+}$is 4 , which is also true for most monovalent cations dissolved in non-aqueous electrolytes at low salt concentrations. However, this number is by no means static, but instead averaged over a long time frame owing to the fast exchange rate for solvent molecules within or outside the solvation sheath.

The number also depends closely on the size and polarity of the solvent molecules. For example, all the oxygen coordination sites of glymes are intramolecular, therefore they are densely packed in a rather small space. Combined with the strong tendency from the lone electron pairs on these oxygen atoms, the solvation sites of $\mathrm{Li}^{+}$ in glymes could be as high as 6 (Figure 12.2). On the other hand, each carbonate molecule has only one carbonyl oxygen, hence the space around $\mathrm{Li}^{+}$could not accommodate more than five carbonate mole- cules in the primary solvation sheath, therefore high solvation numbers are less likely to occur.

Many calculations reveal that, among the solvent molecules coordinated with the central ion, the individual ion-solvent interaction strength varies with the solvation number. For example, assuming that there are four EC molecules in the primary solvation sheath of
$\mathrm{Li}^{+}$, the energy barrier encountered when removing the first EC molecule is so small that $\mathrm{Li}^{+}$with a solvation number of 3 and 4 could interconvert to each other at a rather fast rate. However, as the central $\mathrm{Li}^{+}$gradually desolvates, it becomes increasingly difficult to remove the remaining EC molecules, while the last EC molecule would be the most tightly held by the $\mathrm{Li}^{+}$, as there are now no dipoles from other solvent molecules to partially neutralize the Coulombic field from the $\mathrm{Li}^{+}$. The desolvation energies mentioned in the previous section were derived from experiments where $\mathrm{Li}^{+}$is completely intercalated or deintercalated from an anode host such as graphite or lithiated titanate, and the values of $20-50 \mathrm{~kJ} \mathrm{~mol}^{-1}$ for carbonate molecules or $50-100 \mathrm{~kJ} \mathrm{~mol}^{-1}$ for ethers should be the accumulated desolvation energy needed to remove all solvent molecules. ${ }^{7}$

The phenomenon of partial desolvation has been confirmed by many experiments, including ESI-MS (Figure 12.3), where solvation

![](https://cdn.mathpix.com/cropped/2025_10_16_c9f804f118ee3f949b1eg-405.jpg?height=579&width=1054&top_left_y=985&top_left_x=240)
Figure 12.3 Schematic illustration of the use of electrospray ionization mass spectrometry (ESI-MS) to determine the solvation sheath structure of a typical electrolyte based on an EC-DMC binary mixture. An electrolyte droplet feels the DC voltage of 2300 V applied between the nozzle and the target and flies in the electric field, during which time the solvent molecules not coordinated with $\mathrm{Li}^{+}$will be stripped away, whereas the solvated ions will eventually pass through the aperture on the target plate and be detected and counted by the mass spectrometer. The exact solvation structure can be derived based on the mass-to-charge ratio of the peaks, and the population of the solvent species inside a solvation sheath can be quantitatively determined. Since the solvated ions would be partially desolvated during the flight, the abundance of the tetrahedrally coordinated $\mathrm{Li}^{+}$ions would take only a very small portion. ${ }^{28}$

numbers smaller than 4 always dominate the species detected, and $\left[\mathrm{Li}(\mathrm{solv})_{2}\right]^{+}$ions are usually the most abundant, ${ }^{8}$ or electrochemical co-intercalation experiments, where solvated cations such as $\mathrm{Li}^{+}$ or $\mathrm{Na}^{+}$are allowed into certain hosts under special conditions, and $\left[\mathrm{M}(\mathrm{solv})_{3}\right]^{+}$ions are detected as the main intercalants. ${ }^{9}$

For multivalent cations, the charge is doubled or tripled on particles with radii comparable to or even smaller than those of monovalent ions, therefore the Coulombic field emitted by these cations would be much more intensified, not only on surrounding solvent molecules but also on the counterions. In many cases, the latter factor becomes so strong that it directly affects the solubility of the salts. In fact, the effective dissolution of most multivalent salts in solvents, be they non-aqueous or aqueous, relies on the competition between solvent molecules and anions towards the cations. The direct consequence of the strong cation-anion interaction is the presence of ion pairs and aggregates, which also occurs in electrolytes of monovalent cations at high salt concentrations, but occurs almost universally in multivalent electrolytes, especially when the anions are monovalent themselves. In fact, the formation of cation-anion pairs can be viewed as the invasion of anions into the solvation sheath of the cations, an indication that the dipole of solvent molecules can no longer effectively "neutralize" the strong Coulombic field of multivalent cations. In these ion pairs and aggregates, the anions often form bridge-like structures between cations.

According to free energy analysis on solvation structures for divalent cations in low-dielectric solvents based on ethers, multiplicity arises for the thermodynamically stable cation solvation configurations, i.e. there could be several minima in the free energy, which reflects more than one possible solvation configurations that coexist in those electrolytes. This is in strong contrast to monovalent cations such as $\mathrm{Li}^{+}$, which often provide one most favored solvation configuration. Hence the ion pairs and aggregates should be the natural results from such multiplicity.

### 12.2.3 Preferential Solvation

This question still faces certain controversy, but more and more convincing evidence, both experimental and computational, now point towards the conclusion that solvation preference by $\mathrm{Li}^{+}$occurs in typical lithium-ion battery electrolytes, and the cyclic carbonates are in general favored over linear carbonates. ${ }^{10-13}$

As mentioned in earlier sections, the electrolytes actually employed in lithium-ion batteries or any other advanced batteries seldom
consist of a single solvent. Instead, salts dissolved in binary and ternary mixed solvents or even higher order solvent mixtures make up the overwhelming majority of electrolyte systems. This tradition apparently came from the practical considerations of maximizing performance, but raises a question of great importance to ion transport, interphase chemistry and interfacial kinetics: in such mixtures, does $\mathrm{Li}^{+}$prefer any solvent more than others in its solvation sheath?

The underlying basis for a mixed solvent is optimum ion transport, because an ideal electrolyte needs both effective dissolution of salts into free ions, which requires a strong ion-solvent interaction, and facile movement of the free ions, which requires low viscosity of the medium. More often than not, those two requirements conflict with each other, as a strong ion-solvent interaction often leads to high viscosity. The strategy for mixtures essentially separates these two functions and assigns them to different solvent molecules. Specific to lithium-ion battery electrolytes, if one takes the typical EC-DMC as an example, the high dielectric constant of EC (89 at room temperature) enables it to interact strongly with $\mathrm{Li}^{+}$, whereas the highly fluid DMC is responsible for reducing the overall viscosity of the entire system.

This high dielectric constant-low viscosity combination strategy actually applies to all carbonate-based electrolytes used in lithiumion batteries. If one examines the physical properties listed in Table 10.1 closely, it is apparent that the cyclic carbonate molecules such as EC and PC are those solvents with a high dielectric constant, whereas linear carbonates such as DMC, DEC and EMC are those with low viscosity. From this perspective, the typical mixtures often used in lithium-ion batteries all follow this general formulation, examples of which include EC-DEC, EC-DMC, PC-DEC and PC-DMC and higher ordered mixtures such as EC-PC-DMC and EC-DMC-DEC-EMC.

Based on this rationale, it would therefore be reasonable to assume that, during the dissolution process of a certain salt lattice in these mixed solvents, the solvation of ions by a solvent molecule with a higher dielectric constant would be energetically favored over that of a solvent molecule with lower dielectric constant. It would be equally expected that, once equilibrium has been established in the solution, the ions would have solvation sheaths that are mainly composed of solvents with a high dielectric constant on a statistical average.

Hence a general picture of how such ions move, interact with interfaces or form interphases could be painted: the ions surrounded by solvents of high dielectric constant such as EC or PC swim in the matrix consisting mainly of low-viscosity solvent molecules such as DMC, DEC or EMC.

Meanwhile, some counter arguments to the above belief came from simulations and computational deconvolution of Raman or other vibrational spectra, which propose either that no preferential solvation exists or that a linear carbonate such as DMC is preferred. The basis for the above controversy could be partially due to the complexities in deconvoluting vibrational spectra, and partially due to the very short time scales $\left(10^{-12}-10^{-9} \mathrm{~s}\right)$ involved in most simulations versus the macroscopic and experimentally measurable consequences (ion conduction, interfacial kinetics and interphasial chemistries, etc.) resulting from possible preferential solvation.

However, with the advances made in super-computing capability and improvements in force fields, more and more simulations and the related deconvolution of vibrational spectra started to point the other way, and a preference for cyclic carbonate over linear carbonate by $\mathrm{Li}^{+}$ gradually became a mainstream concept. For example, both molecular mechanics and quantum calculations reveal that, in the radial distribution, the average distance between $\mathrm{Li}^{+}$and EC ( $0.212-0.214 \mathrm{~nm}$ ) is smaller than that between $\mathrm{Li}^{+}$and DMC ( $0.216-0.218 \mathrm{~nm}$ ), in solvation energy analysis DMC and DEC could be readily replaced with a cyclic carbonate such as EC or PC and the interpretation of Raman spectra could be completely reversed depending on how the composite peaks are deconvoluted, etc. ${ }^{10}$

More convincing evidence come from those spectroscopic techniques whose results are so unambiguous that they require little or no computational deconvolution, and those spectroscopic techniques that can reflect the change in chemical environments due to $\mathrm{Li}^{+}$solvation on a longer time scale ( $>10^{-6} \mathrm{~s}$ ) than what computer simulations could sense $\left(10^{-12}-10^{-9} \mathrm{~s}\right)$. Mounting evidence has become available on this topic. For example, the decomposition product of an EC-DMC (30:70 molar ratio) electrolyte on different electrodes consists almost exclusively of lithium ethylene dicarbonate (LEDC), which is the reduction product from EC, instead of lithium methyl carbonate (LMC) from the reduction of DMC, despite the fact that DMC is the predominant solvent in the electrolyte. ${ }^{11}$ When using an EC-PC mixture, the competition between the graphite exfoliation by PC and reversible $\mathrm{Li}^{+}$intercalation enabled by EC quantitatively fol- lows the PC-EC competition for the $\mathrm{Li}^{+}$solvation sheath composition via the change of the Coulombic efficiency of graphite lithiation. ${ }^{12}$ When electrolytes consisting of EC-DMC or EC-DEC mixtures were subjected to liquid secondary ion mass spectrometry (LSIMS) or temperature coefficient studies, the results invariably pointed to an ECfavored solvation sheath structure. ${ }^{13,14}$

The most convincing evidence came from the experiments that directly probed the solvation sheath structure. Among these were NMR techniques that probe either ${ }^{13} \mathrm{C}$ or ${ }^{17} \mathrm{O}$ nuclei, which see much larger displacements in chemical shifts for EC carbonyl than DMC carbonyl, and ESI-MS, which quantitatively measures the composition of the $\mathrm{Li}^{+}$solvation sheath. ${ }^{15}$ The time-average nature of these two techniques actually represents an advantage, because as of today simulations cannot reach such a time scale, while most of the experimentally observable consequences are the result of the long time scale interactions between ions and solvent molecules.

Here ESI-MS deserves a more detailed description, as not only has it been applied on many typical lithium-ion battery electrolytes in a systematic manner, but also it reveals the $\mathrm{Li}^{+}$solvation sheath structure in a quantitative manner that has not been available from other spectral means. ${ }^{15}$

In ESI-MS, the bulk electrolyte is sprayed by a nozzle into fine droplets of micrometer size. When these droplets, which already carry formal charges because of the dissolved salt, are suspended in a chamber, the applied DC voltage directs the cation (or anion) to fly from the nozzle towards the target plate with an aperture in the center. By switching the polarity of the applied voltage, one could choose to study either positively charged droplets (i.e. solvated cations) or negatively charged droplets (i.e. solvated anions).

During the flight to the target aperture, these charged droplets experience partial desolvation, and lose those solvent molecules unbound or loosely bound to the central ion. The droplets that eventually arrive at the aperture normally consist of a single ion surrounded by solvent molecules. When these solvated ions pass through the aperture, they are then picked up by a mass spectrometer, which can precisely identify what solvent molecules are present within the solvation sheath of the ion and how many there are, simply based on the mass-to-charge ratio of the corresponding peaks (Figure 12.3). On the other hand, the abundance of each peak, when expressed with respect to all peaks detected, reflects the statistical population of a given solvent molecule in a solvation sheath.

Thus, the quantitative picture painted by these results unequivocally reveals that a solvated $\mathrm{Li}^{+}$ion is primarily surrounded by EC molecules provided that EC is mixed with a linear carbonate molecule. Figure 12.4 displays the relation between the population of EC found within the $\mathrm{Li}^{+}$solvation sheath versus the bulk electrolyte composition, where a characteristic "positive deviation" is always observed for any binary combination of EC with a linear carbonate such as DMC, EMC or DEC.

![](https://cdn.mathpix.com/cropped/2025_10_16_c9f804f118ee3f949b1eg-410.jpg?height=716&width=768&top_left_y=225&top_left_x=382)
Figure 12.4 The preferential solvation of $\mathrm{Li}^{+}$by solvent molecules. In mixed solvents consisting of EC and a linear carbonate, EC is preferred, as indicated by the positively deviated curve. However, in mixtures consisting of EC and PC or EC and $\mathrm{DME}, \mathrm{EC}$ is disfavored by $\mathrm{Li}^{+}$, and PC or DME becomes the preferred solvent, as indicated by the negatively deviated curves. Since most lithium-ion battery electrolytes are based on EC mixed with linear carbonates with no or little PC and DME, EC should dominate the solvation sheath structure of $\mathrm{Li}^{+}$.

To understand what such a deviation means in Figure 12.4, let us imagine that a lithium salt is dissolved in a mixture of solvents and a naked $\mathrm{Li}^{+}$is looking for solvent molecules to recruit into its solvation sheath. If this $\mathrm{Li}^{+}$is an "equal opportunity employer", it would pull every solvent molecule into its solvation sheath with an identical probability, and statistically its solvation sheath structure would completely reflect the electrolyte bulk composition, i.e. without any preference for any solvent. Under such a circumstance, if one plots the EC molar fraction detected in the $\mathrm{Li}^{+}$solvation sheath structure versus the EC molar fraction in the bulk electrolyte, a diagonal straight line (the dashed line in Figure 12.4) would be obtained, because there is no preference in the solvation.

In other words, any deviation from that diagonal straight line represents preferential solvation. A positive deviation above the diagonal straight line means that there is a greater fraction of EC in the $\mathrm{Li}^{+}$ solvation sheath than in the bulk electrolyte composition, hence EC is
preferred, while a negative deviation below the diagonal straight line means that EC is disfavored in the $\mathrm{Li}^{+}$solvation sheath.

All binary electrolytes subjected to ESI-MS exclusively display a positive deviation, provided that EC is coupled with a linear carbonate, be it DMC, DEC or EMC. ${ }^{15,16}$ Such a positive deviation is quite universal, and is essentially independent of salt species and salt concentration, revealing that EC is indeed preferred by $\mathrm{Li}^{+}$.

When will EC be disfavored? That will happen when a cosolvent more preferred by $\mathrm{Li}^{+}$is mixed with EC to form a binary solvent mixture. Such cosolvents that can outcompete EC for $\mathrm{Li}^{+}$could be PC or DME, whose solvation cage is shown in Figure 12.2a.

When PC or DME is mixed with EC, the preference is completely reversed. Hence the curves representing the EC molar fraction in the $\mathrm{Li}^{+}$solvation sheath follow a negative deviation from the "equal opportunity employer" straight line (Figure 12.4). ${ }^{12}$ Since most lithium-ion battery electrolytes are based on EC mixed with linear carbonates with no or little PC and DME (Figure 10.7, Scenarios I and II, respectively), such PC- or DME-dominated $\mathrm{Li}^{+}$solvation sheaths would be rare in real batteries. It is known that PC cannot provide the interphasial chemistry required by graphitic anode materials; this undesired preference by $\mathrm{Li}^{+}$solvation prevents the extensive use of PC in lithium-ion battery electrolytes, although it promises a much wider liquid range and lower service temperature limits (Section 11.3, Figure 11.8).

The use of DME in lithium-ion battery electrolytes is also disfavored, but for an entirely different reason. The ethers are extremely stable against reductive decomposition, hence they rarely participate in the formation chemistry of interphases (to be discussed in Chapter 16). This stability, in combination with their tight coordination with $\mathrm{Li}^{+}$as depicted in Figure 12.2, renders Scenario II as depicted in Figure 10.7 the dominant intercalation chemistry if an ether-based electrolyte is used. This co-intercalation scenario prevents the formation of the fully lithiated graphite $\mathrm{LiC}_{6}$ that corresponds to a high capacity of $372 \mathrm{~mA} \mathrm{~h} \mathrm{~g}^{-1}$ and hence must be avoided. In fact, in the early days of lithium-ion battery development, this unwanted property of $\left[\mathrm{Li}(\text { ether })_{n}\right]^{+}$to be able to intercalate into the graphitic structure as an intact complex kept researchers away from graphite when looking for carbon materials as anode hosts, until the introduction of the interphase concept and the discovery that EC-based all-carbonate electrolytes could form such interphases.

As will be discussed later, the above asymmetric distribution of cyclic and acyclic carbonate molecules in the $\mathrm{Li}^{+}$primary solvation sheath has a profound influence on the interphasial chemistry and processes
on the graphitic anode within a lithium-ion battery. One immediate consequence of preferential solvation is that $\mathrm{Li}^{+}$preference for solvent molecules of higher dielectric constant $(\varepsilon)$ or higher solvation power would exclude the solvent molecules of lower dielectric constant or lower solvation power from the solvation sheath and leave the latter as free, non-coordinating solvent molecules. As a result, the media in which the solvated ions migrate are mainly composed of these free solvent molecules, which impart their low viscosity $(\eta)$ to benefit the movement of the solvated ions. In this way, a synergistic participation from both high- $\varepsilon$ and low- $\eta$ solvents contributes to the optimization of ion transport that we will discuss later.

### 12.2.3.1 Quantifying Solvation Power

ESI-MS, ${ }^{17} \mathrm{O}$ NMR and other spectroscopic techniques provide reliable resolution regarding the important question of preferential ion solvation, but one might wonder whether there is any standard quantification that can be used to describe the solvation power of solvent molecules.

In the previous sections, we used the dielectric constant as such a quantity, but the relative preference of $\mathrm{Li}^{+}$towards EC and PC proves that the dielectric constant might not be a reliable descriptor that can be applied in all scenarios, because both EC and PC are cyclic carbonates with dielectric constants far higher than those of linear carbonates (Table 10.1); however, EC has a higher dielectric constant (89.78) than PC (64.92), which conflicts with the experimental proof that PC is preferred over EC by $\mathrm{Li}^{+}$.

Historically, there are two separate ways to quantify the capability of a molecule to interact with ion: dielectric constant $(\varepsilon)$ and "donor number" (DN). The former describes the polarizability of a molecule under the influence of a Coulombic field, as shown schematically in Figure 12.1, which has been discussed in Chapter 3, Section 3.2 (Figures 3.2 and 3.3, Table 3.1). The latter describes the availability of an electron lone pair on a molecule to a standard Lewis acid, such as a cation.

Gutmann proposed the use of antimony pentachloride ( $\mathrm{SbCl}_{5}$ ) as such a standard Lewis acid, and quantified the tendency of a molecule to donate electrons by measuring the enthalpy released by coupling that molecule with $\mathrm{SbCl}_{5}$ in a non-coordinating solvent, 1,2-dichloroethane. ${ }^{17}$ Therefore, DN is actually not only a relative number, but also a number measured against an arbitrary standard, which is not necessarily applicable to the situation that we are facing with battery electrolytes. Especially, antimony is significantly larger than $\mathrm{Li}^{+}$ in size, and it may not be sensitive enough to steric hindrance and
chelating effects, which are important for $\mathrm{Li}^{+}$. This can be evidenced by the fact that the DN of DMC (17.2) is even higher than that of EC (16.4), yet EC has been demonstrated to be a much more powerful solvent than DMC towards $\mathrm{Li}^{+}$.

In reality, neither $\varepsilon$ nor DN reflects the whole picture of ion-solvent interactions, which is determined by many factors, e.g. the molecular polarizability, the availability of the electron lone pair, the spatial hindrance that might prevent the accessibility of a Lewis acid to the electron lone pair, and the molecular structure and conformation that might assist in the coupling of the Lewis acid and the electron lone pair. Especially important for $\mathrm{Li}^{+}$is the concept of "denticity", that is, if a molecule is so structured that multiple intramolecular coordination sites are available to coordinate with $\mathrm{Li}^{+}$, then the solvation becomes "chelation", and the solvation sheath of $\mathrm{Li}^{+}$actually becomes a cage. In such a cage of chelation, the added-up ion-solvent binding would be extremely strong to outcompete the singular binding sites such as the carbonyl group in EC.

A more recent study attempted to establish a relatively universal quantitative measure that takes into account of all of the above factors. ${ }^{18}$ Such a quantity, named "relative solvation power" ( $\chi_{\mathrm{S}}$ ), is defined as the ratio between the coordination percentage of a test solvent ( S ) against that of a reference solvent ( R ) when a binary mixture of S and R is exposed to salts of either lithium or any other cation:

$$
\chi_{\mathrm{S}}=\frac{\alpha_{\mathrm{S}}}{\alpha_{\mathrm{R}}}
$$

The success of such a quantity relies on the accurate determination of the relative percentage of each solvent being recruited by $\mathrm{Li}^{+}$into its solvation sheath. Most vibrational spectroscopic tools such as infrared and Raman spectroscopy encounter difficulty in differentiating unambiguously the solvent molecules inside and outside $\mathrm{Li}^{+}$solvation sheaths, and this becomes more challenging when the electrolyte is a binary mixture.

Once again NMR spectroscopy proves to be a powerful tool in making such differentiations and quantifications. A diffusion ordered spectroscopy (DOSY) technique based on NMR spectroscopy was recently developed and applied to various ester and ether solvents. For each category, a reference was selected, such as EMC for esters and 1,3-dioxolane (DOL) for ethers, and the solvation power of a given solvent molecule could be evaluated by mixing it with the reference solvent to form a binary mixture, the relative diffusivities of which are compared before and after the addition of lithium salts. Based on the
changes in their relative diffusivity, it is possible to calculate quantitatively the molar fraction of each solvent in the binary mixture that is affected by the $\mathrm{Li}^{+}$, which leads to the relative solvation power $(\chi)$. In theory, this method could be expanded to any cation beside $\mathrm{Li}^{+}$.

Table 12.1 lists the relative solvation powers of a series of esters and ethers towards $\mathrm{Li}^{+}$. Also listed for comparison are dielectric constants and DNs, when available. The highly fluorinated ethers as represented by TTE and BTFE are rendered essentially non-polar by the presence of multiple fluorine substitutions, which significantly reduces the electron availability on the ethereal oxygen therein. Therefore, these molecules display nearly zero solvating power towards $\mathrm{Li}^{+}$. Although this characteristic disqualifies them as effective electrolyte solvents, it makes them very useful non-solvating diluents in attempts to formulate a class of pseudo-concentrated electrolytes, i.e. "localized highly concentrated electrolytes", which will be discussed in the following chapters.

Apparently, the relative solvation power serves as a much more reliable descriptor for evaluating the opportunity of a solvent molecule to be recruited by $\mathrm{Li}^{+}$in its solvation sheath. Nevertheless, one can still tell that there is a general trend that those solvent molecules with higher dielectric constants will display a stronger solvation power, although the correlation is by no means linear.

The above quantifying system based on NMR spectroscopy still does not provide a real universal metric, as different references have to be used for ethereal and ester categories, otherwise the differences in the solvation power among certain solvents become rather indiscernible. This not only introduces inconveniences when evaluating the solvation power for a given solvent molecule, but also makes the comparison between solvent molecules of different categories difficult. More resources should be invested in this meaningful effort, and the rapid developments in super-computing capabilities, assisted by deep machine learning and artificial intelligence, could eventually make it possible to predict precisely the ion-solvent interactions on a long time scale.

Before concluding this section, it must be remembered that, given the widely accepted preferential solvation, the solvation sheath itself is not a static structure, hence neither the solvation number nor the solvation members are constant. As mentioned earlier, the exchange among the solvent molecules within and outside the solvation sheath is extremely fast, and could be on the time scale of $10^{-12} \mathrm{~s}$. The concept of "preferential solvation" is only valid on average. For example, a $\mathrm{Li}^{+}$ion is most likely surrounded by EC at a given time in its primary solvation sheath, and when every $10^{-12} \mathrm{~s}$ a given EC molecule

Table 12.1 Relative solvation power ( $\chi$ ) of selected solvent molecules towards $\mathrm{Li}^{+}$.
| Solvent molecule | Structure | Solvation power $(\chi)^{\text {a }}$ | Permittivity (ɛ) | DN |
| :--- | :--- | :--- | :--- | :--- |
| $\gamma$-Butyrolactone | <smiles>[O]C1CCCO1</smiles> | 1.95 | 39 |  |
| PC | <smiles>CC1CCCC1</smiles> | 1.46 | 64.92 | 15.1 |
| EC | <smiles>C1COOO1</smiles> | 1.41 | 89.78 | 16.4 |
| DMC | <smiles>COC</smiles> | 1.02 | 3.107 | 17.2 |
| EMC | <smiles>CCOC(=O)OC</smiles> | 1.00 | 2.958 |  |
| FEC | <smiles>FC1COCO1</smiles> | 0.63 | 78.40 |  |
| DME | <smiles>COC=CCOC</smiles> | 6.44 | 7.2 | 20 |
| THF | <smiles>C1CCOC1</smiles> | 2.75 | 7.5 | 20 |
| Me-THF | <smiles>CC1CCCO1</smiles> | 2.26 |  |  |
| $\mathrm{M} t \mathrm{BE}{ }^{\mathrm{b}}$ | <smiles>COC(C)(C)C</smiles> | 0.93 | 2.6 |  |
| DOL | <smiles>C1COCO1</smiles> | 1.0 | 7.1 | 21.2 |
| TTE ${ }^{\text {c }}$ | <smiles>FC(F)C(F)COC(F)C(F)F</smiles> | 0 |  |  |
| BTFE ${ }^{\text {d }}$ | <smiles>FC(F)(F)COCC(F)(F)F</smiles> | 0 |  |  |


[^14]is displaced by a solvent molecule from outside the solvation sheath, the newcomer is also most likely an EC molecule.

### 12.2.4 Ion Solvation in the Concentrated Regime

As the salt concentration increases and passes a certain threshold, the classical solvation sheath structure as proposed by Bernal and Fowler ${ }^{1}$ that consists of three layers of solvent molecules (Figure 3.5) no longer exists, because the high ion population makes it impossible for each single ion to afford the luxury of a Bernal-Fowler solvation sheath. Instead, the ions are forced to approach each other so closely that their solvation sheaths, or the perimeter of their Coulombic fields, significantly overlap. As a result, these originally discrete solvation sheaths gradually merge into each other, where counterions start to enter the solvation sheath of each other, and the Coulombic fields from ions of opposite charges act on solvent molecules at very close vicinities and redistribute them. Such a close interaction between ions, counterions and solvent molecules leads to a series of new ionic species, from "solvent-separated ion pairs" (SSIPs), to "close ion pairs" or "contact ion pairs" (CIPs), to "aggregates" (AGGs), as discussed in Section 4.11 (Figure 4.9b). ${ }^{2}$

However, not every salt can support the formation of concentrated or super-concentrated electrolytes. After all, the dissolution of salts into ions is the result of the interplay between ion-ion interactions and ion-solvent interactions (Figure 12.5). For example, if the interionic attraction between a cation and an anion is so strong that it outperforms that of an ion-solvent interaction, then CIPs would prefer to adopt the kind of ionic arrangement as in a salt lattice, hence salt precipitation from the electrolyte could start. This usually occurs with most of the inorganic salts, such as NaCl and LiCl , the maximum concentration of which in water can reach 6 and 10 molal (m), respectively (Section 5.2.7, Figure 5.13). At those concentrations, although the solvent: salt ratio is as high as 9 and 6 , respectively, meaning that there are still sufficient numbers of solvent molecules for each ion to form a Bernal-Fowler-type solvation sheath despite the high salt concentration, the strong cation-anion attraction overcomes the solvation power of the water molecules and they recombine into the lattice of solid NaCl and LiCl . Note that water is an extremely powerful solvent, but the cation-anion attractions in these inorganic salts are so strong because both ions are in fact "point charges".

One of the few exceptions to inorganic salts is lithium nitrate ( $\mathrm{LiNO}_{3}$ ), which can be dissolved in water at concentrations as high as

![](https://cdn.mathpix.com/cropped/2025_10_16_c9f804f118ee3f949b1eg-417.jpg?height=590&width=1054&top_left_y=227&top_left_x=186)
Salt Concentration

Figure 12.5 The evolution from dilute to concentrated and super-concentrated electrolytes is accompanied by changes in both the local solvation environment and extended liquid structure. The interplay between ion-ion interactions and ion-solvent interactions determines whether the formation of super-concentrated electrolyte is possible, which mainly relies on two competing factors: (1) the Coulombic attraction between an ion and its counterion and (2) the capability of the solvent molecule to coordinate with the ions (especially the cations) and to prevent them from approaching each other too closely.
23.5 m , where the solvent: salt ratio is nearly 2.35 , and can be considered as a super-concentrated electrolyte. According to both molecular dynamics simulations and experimental studies such as the atomic pair distribution function based on X-ray diffraction, such high concentrations force the $\mathrm{Li}^{+}$to share water molecules in a manner where $\mathrm{Li}^{+}, \mathrm{NO}_{3}{ }^{-}$and water are arranged as if they are in the crystal lattice of hydrated $\mathrm{LiNO}_{3}$, except that the local structure of the aggregates consisting of $\left[\mathrm{Li}\left(\mathrm{H}_{2} \mathrm{O}\right)_{2}\right]^{+}$chains adopts a much more relaxed conformation than in the crystal, so that $\mathrm{Li}^{+}$ions still remain mobile in such semi-crystalline structures. This state can be considered as being situated midway between a crystal and a classical solution.

On the other hand, if the ion-solvent interaction could outcompete the ion-ion interaction, then it is more likely that super-concentrated electrolytes will form, where the solvent: salt ratio can be reduced to a level approaching or even below 1.0. In reality, this was achieved not by increasing the ion-solvent interaction, but by reducing the attraction between cations and anions via altering the anion structure. Typical examples are highly fluorinated and large anions such as
bis(trifluoromethanesulfonyl)imide (TFSI), bis(fluorosulfonyl)imide (FSI) and their derivatives, in which the formal charges are well delocalized across a large structure. So far, almost all super-concentrated electrolytes, no matter aqueous or non-aqueous, were based on such anions. The highest salt concentration achieved is 63 m , where the solvent: salt ratio is reduced to $0.88 .^{19}$

The super-concentration of salts in electrolytes can be considered as an intermediate region between classical diluted electrolytes and ionic liquids. The presence of high salt concentrations induces a series of unusual properties that are otherwise unavailable from electrolytes at normal salt concentrations. We will dedicate a section to their discussion.

Of course, so far there has been no quantitative and unified definition regarding what exact salt concentration is considered "super", as the emergence of those unusual properties is highly dependent not only on the solvent but also on the nature of the properties.

### 12.2.4.1 Solvation Disproportionation

At super-concentration, the individual solvation sheaths of the classical Bernal-Fowler structures are forced to approach each other and eventually merge, and the ion-ion and ion-solvent interactions intensify significantly. Induced by such "densified" Coulombic fields emitted from ions of opposite charges at a small length scale, the changes that occur to the solvation sheath are no longer homogeneous. Instead, the distribution of solvent molecules among different central ions becomes uneven.

To explain what this uneven distribution refers to, let us look at a specific example: an aqueous electrolyte based on LiTFSI.

At a dilute concentration of 1 m , there are plenty of water molecules available ( 55.55 water molecules per $\mathrm{Li}^{+}$ion) for the $\mathrm{Li}^{+}$to recruit into its solvation sheath, hence one should expect a classical BernalFowler solvation sheath structure for each ion that is well separated by an ample number of free solvent molecules, forming SSIPs.

When the TFSI concentration is increased to 10 m , the water: salt ratio (ca. 5:1) still ensures that there are sufficient water molecules to constitute a Bernal-Fowler solvation sheath, if one assumes that the solvation number of $\mathrm{Li}^{+}$is 4 and the anion is barely solvated. However, such Bernal-Fowler solvation sheaths are no longer as well separated from each other as in dilute electrolytes, because now there are not so many free solvent molecules. As a result, these solvation sheaths have a much greater opportunity to encounter and collide with each other,
and these occasional encounters between cations and anions could produce a high population of CIPs as defined by the Bjerrum length (Section 4.9, Figure 4.8).

When the TFSI concentration is further increased to 20 m , the electrolyte becomes a water-in-salt electrolyte (WiSE), and the water:salt ratio becomes 2.8, which can no longer support the formation of Bernal-Fowler solvation sheaths. Under such a circumstance, one would imagine that solvation sheaths in a WiSE should be forced to take an average solvation arrangement of 2.8 , forming a solvation sheath so depleted of solvent molecules that different ions have to share the solvent molecules, or a continuous AGG.
