Repository: cunyu-liu/electrolyte_ailab

File: fine-tune/bookData/The C.R.C Handbook of solid state electrochemistry.md (part 23 of 48)
## INTRODUCTION
FIGURE 9.3. Phase diagram (Gibbs triangle) of the ternary system Cu-Ge-O. The ranges of plateau voltages in Figure 9.2 are translated into this diagram, and regions of identical voltages for different $\mathrm{Cu}: \mathrm{Ge}$ ratios are combined to three-phase regimes indicated by the same symbols.

![](https://cdn.mathpix.com/cropped/2025_10_16_72ceac0a8fd0baa16477g-299.jpg?height=396&width=1121&top_left_y=157&top_left_x=192)
FIGURE 9.4. Experimental arrangement for the coulometric titration and emf measurements of the ternary systems Y-Fe-O and Dy-Fe-O. A double electrolyte cell is employed to avoid oxygen permeation from the outside air to the sample. The oxygen partial pressure in the intermediate gas gap is automatically controlled by a potentiostat to have the same pressure as over the sample. A current is passed to that purpose through the outer electrolyte.

For the construction of the phase diagram it should be verified that the voltage along any straight line through the corner of the electroactive component of the Gibbs triangle changes monotonically. This may be helpful to exclude possibly formed metastable states. Very useful also is the comparison of the titration results (i) in both directions, (ii) at longer annealing times, and (iii) as a result of temperature variations.

The stoichiometric resolution for the various regions of the phase diagram is extraordinarily high as a result of the very sensitive measurement of currents and time. An experimentally easily controllable current of $1 \mu \mathrm{~A}$ for the period of 10 s corresponds to a mass change of the sample which may not be achievable for any balance, e.g., $8.3 \times 10^{-10} \mathrm{~g}$ for oxygen or $7.2 \times 10^{-10} \mathrm{~g}$ for lithium. Compounds which are commonly called line phases may be readily resolved with regard to the stoichiometric width. As an example, the stoichiometric width for lithium in $\mathrm{LiAlCl}_{4}$ was found to be $2 \times 10^{-6}$. ${ }^{10}$

The CTT does not require any quenching of the samples and may therefore also be applied to such system which may not be conventionally analyzed because of phase transitions during quenching. The materials are investigated in situ and the sample does not need to be destroyed. The equilibration process is always visible by viewing the time dependence of the emf. There is no need to prepare identical samples which are successively analyzed after different periods of time of annealing. Also, annealing for unnecessarily long periods of time is avoided.

The observed emf during the titration provides fundamental information on the thermodynamics of the system in addition to the phase equilibria. The knowledge of the emf as a function of stoichiometry allows the determination of thermodynamic data with high resolution as a function of the composition of the sample.

Other systems may be investigated in a similar way. Experimentally, many differences are observed, however. In the case of the systems $\mathrm{Y}-\mathrm{Fe}-\mathrm{O}$ and $\mathrm{Dy}-\mathrm{Fe}-\mathrm{O}$, the long equilibration times have required drastic reduction in the oxygen leakage rate of the electrolyte by the simultaneous motion of ions and electrons or holes. A double electrolyte cell with a gas space in between has been used in this case, as shown in Figure 9.4. The oxygen partial pressure in the space between the tubes has been kept at the same value as in the inner compartment which contains the sample. Accordingly, no driving force for oxygen permeation through the inner electrolyte occurs and the leakage is suppressed. Experimentally, a current flux through the outer electrolyte removed the oxygen that has permeated through this electrolyte which has been controlled automatically by employing a potentiostat. ${ }^{11}$

Depending on the temperature, quite different phase equilibria were found (Figures 9.5 to 9.7). It is seen that the phase $\mathrm{YFe}_{2} \mathrm{O}_{4-\mathrm{x}}$ occurs only above $1010^{\circ} \mathrm{C}$. Above $1078^{\circ} \mathrm{C}$ a change of the coexistence of the phases $\mathrm{Fe}-\mathrm{YFeO} 3$ occurs toward the equilibrium between $\mathrm{Y}_{2} \mathrm{O}_{3}$ and $\mathrm{YFe}_{2} \mathrm{O}_{4-x} \times{ }^{11}$ Instead of carrying out coulometric titrations at different temperatures, it is more

![](https://cdn.mathpix.com/cropped/2025_10_16_72ceac0a8fd0baa16477g-300.jpg?height=1898&width=801&top_left_y=120&top_left_x=345)
FIGURES 9.5.-9.7. Partial Gibbs triangle of the system Y-Fe-O for different temperature regimes. The phase $\mathrm{YFe}_{2} \mathrm{O}_{4-\mathrm{x}}$ occurs only above $1010^{\circ} \mathrm{C}$. The coexistence of the phases $\mathrm{Fe}-\mathrm{YFeO}_{3}$ changes at $1078^{\circ} \mathrm{C}$ in favor of the equilibrium between $\mathrm{Y}_{2} \mathrm{O}_{3}$ and $\mathrm{YFe}_{2} \mathrm{O}_{4-\mathrm{x}}$. The letters in the various three-phase regions refer to the thermodynamic data reported in Reference 11.

convenient to find the transition temperatures from the changes of slope, intersection, and branching of the straight lines of the emfs for compositions of the various three-phase regions when the measurement is performed as a function of temperature.

So far, mixed ionic-electronic conducting systems were considered and employed as electrodes. Phase equilibria of predominantly ionically conducting compounds may also be easily studied electrochemically by employing these materials themselves as ionic conductors in galvanic cells. ${ }^{10}$ The phase equilibria of the ternary system $\mathrm{Li}-\mathrm{Al}-\mathrm{Cl}$ were verified by equilibration of the lithium ion conductor $\mathrm{LiAlCl}_{4}$ at one side with an $\mathrm{LiCl}, \mathrm{Al}$ mixture and at the other side with an $\mathrm{AlCl}_{3}, \mathrm{Al}$ mixture. The measured emf allows the determination of the Gibbs energy of formation of $\mathrm{LiAlCl}_{4}$ from LiCl and $\mathrm{AlCl}_{3}$ :

$$
\mathrm{E}=\frac{1}{\mathrm{q}}\left\{\Delta \mathrm{G}_{\mathrm{f}}\left(\mathrm{LiAlCl}_{4}\right)-\Delta \mathrm{G}_{\mathrm{f}}(\mathrm{LiCl})-\Delta \mathrm{G}_{\mathrm{f}}\left(\mathrm{AlCl}_{3}\right)\right\}
$$

With this value the thermodynamically most favorable equilibria may be determined (see Reference 11). The calculated activities of all components should show the highest possible value for any composition for any hypothetically assumed three-phase equilibrium.

The ternary systems $\mathrm{Li}-\mathrm{N}-\mathrm{Cl}, \mathrm{Li}-\mathrm{N}-\mathrm{Br}$, and $\mathrm{Li}-\mathrm{N}-\mathrm{I}$ show several ternary fast ion conductors along the quasibinary sections $\mathrm{Li}_{3} \mathrm{~N}$-lithium halide. The Gibbs energies of formation were determined by electrochemical decomposition of the electrolyte and forming the equilibrium electrode phases in situ. The decomposition voltages were then used to calculate the thermodynamically most favorable phase relations. ${ }^{12}$

The discussed techniques may be extended to the determination of phase diagrams with any number of components. A general treatment is described in the literature. ${ }^{13}$ The determination of thermodynamic data from the coulometric titration curves will be illustrated in the next chapter.

## B. DETERMINATION OF GIBBS ENERGIES OF FORMATION

The emf multiplied by the charge z $\delta \mathrm{q}$ of a small current of $\delta$ ions through the galvanic cell is equivalent to the Gibbs energy $\Delta \mathrm{O} \mathrm{G}$ of the corresponding chemical reaction. Accordingly, the Gibbs energy of formation for any composition may be obtained by integration of the emf along the path of coulometric titration: ${ }^{13}$

$$
\Delta G=z q \int_{x_{0}}^{x} E(x) d x+\Delta G_{0}
$$

The integration runs from the stoichiometry of the starting composition ( $\mathrm{x}_{\mathrm{o}}$ ) to the stoichiometry of the sample under consideration (x). $\Delta \mathrm{G}_{\mathrm{o}}$ is an integration constant corresponding to the Gibbs energy of formation of the material with the starting composition. This relation allows one to determine the Gibbs energy of formation as a function of stoichiometry.

In case of thermodynamic equilibrium of k phases of a system of k components, the cell voltage is related to the Gibbs energies of formation of the k phases, independent of their relative amounts at constant temperature and total pressure. The "determinant formula" turned out to be very convenient in this regard to calculate the emf E, ${ }^{13}$ especially in the case of multicomponent systems and complicated stoichiometric ratios:

$$
\mathrm{E}=-\frac{1}{\mathrm{zqd}} \sum_{\mathrm{i}=1}^{\mathrm{k}}(-1)^{\mathrm{i}} \mathrm{~d}_{\mathrm{il}} \Delta \mathrm{G}_{\mathrm{f}}^{0}\left(\mathrm{~A}_{\mathrm{x}_{\mathrm{i}}} \mathrm{~B}_{\mathrm{y}_{\mathrm{i}}} \ldots\right),
$$

assuming the application of an ionic conductor for $\mathrm{A}^{\mathrm{z}+}$ ions. The emf is given in this equation with reference to the pure (elemental) electroactive component under standard conditions. $d$ is the determinant formed by the $k$ stoichiometric numbers $x_{i}, y_{i}, \ldots$ of the $k$ compounds which are in equilibrium with each other, e.g., in the case of a ternary system,

$$
\mathrm{d}=\left|\begin{array}{lll}
\mathrm{x}_{1} & \mathrm{y}_{1} & \mathrm{z}_{1} \\
\mathrm{x}_{2} & \mathrm{y}_{2} & \mathrm{z}_{2} \\
\mathrm{x}_{3} & \mathrm{x}_{3} & \mathrm{z}_{3}
\end{array}\right|
$$

$\mathrm{d}_{\mathrm{i} 1}$ is the minor which is formed by elimination of the i-th row and first column which lists the stoichiometric numbers of the conducting component, i.e., in the case of the ternary system

$$
\mathrm{d}_{11}=\left|\begin{array}{ll}
\mathrm{y}_{2} & \mathrm{z}_{2} \\
\mathrm{y}_{3} & \mathrm{z}_{3}
\end{array}\right|, \quad \mathrm{d}_{21}=\left|\begin{array}{ll}
\mathrm{y}_{1} & \mathrm{z}_{1} \\
\mathrm{y}_{3} & \mathrm{z}_{3}
\end{array}\right|, \quad \mathrm{d}_{31}=\left|\begin{array}{ll}
\mathrm{y}_{1} & \mathrm{z}_{1} \\
\mathrm{y}_{2} & \mathrm{z}_{2}
\end{array}\right|
$$

Measurements of the emfs of the regions of equilibrium of k phases allow in reverse to determine the Gibbs energies of formation of all phases, at least in the case of small stoichiometric widths of all phases, i.e., approximately the same stoichiometries and accordingly Gibbs energies of the compounds for all k -phase equilibria in which the compound is involved.

The temperature dependence of the Gibbs energy of formation allows one to determine the entropy of formation according to the Gibbs-Helmholtz relation $\Delta \mathrm{S}=-(\partial \Delta \mathrm{G} / \partial \mathrm{T})$, i.e., the temperature dependence of the cell voltage relates to the entropy of the cell reaction, $\Delta \mathrm{S}=\mathrm{nq}(\partial \mathrm{E} / \partial \mathrm{T})$. The enthalpies of formation and cell reaction follow according to $\Delta \mathrm{H}= \Delta \mathrm{G}+\mathrm{T} \Delta \mathrm{S}$. Knowledge of these fundamental thermodynamic quantities allows the comprehensive determination of the thermodynamic properties of the system.

The experimental technique of electrochemical determination of thermodynamic data will be illustrated by a few examples. The standard Gibbs energy of formation for any composition along the binary system Li-Sb is shown in Figure 9.8 as determined from the integration of the coulometric titration curve. The enlargement of the region around the composition $\mathrm{Li}_{3} \mathrm{Sb}$ shows the high resolution of the technique.

The variation of the Gibbs energy of formation of a phase with an even narrower stoichiometric width may be determined by integration of the coulometric titration curve as shown in Figure 9.9 for $\mathrm{LiAlCl}_{4}$. The data are given relative to the ideal stoichiometry. The resolution is well below $1 \mathrm{~J} / \mathrm{mol}$ and is hard to be matched by other techniques.

The technique allows one to obtain the Gibbs energy of formation for any composition, not only for those along the titration path toward the corner of the electroactive component of the Gibbs triangle. Results for the quasibinary Section InSb-Li ${ }_{3} \mathrm{Sb}$ of the ternary system $\mathrm{Li}-\mathrm{In}-\mathrm{Sb}$ are shown in Figure 9.10. ${ }^{14}$

Another technique of determination of thermodynamic data is the measurement of the emfs of the k-phase equilibria of a k-component system as a function of temperature as shown in Figure 9.11 for the example of the ternary system Y- Fe-O. The emf is converted into the oxygen partial pressure according to Equation (9.4). These data made it possible to calculate the Gibbs energies of formation of all ternary phases in that system. ${ }^{11}$

It may be possible that metastable phases are formed in the course of the coulometric titrations because it is necessary to employ not negligibly small current densities. Since the emf corresponds to the Gibbs energy of the reaction which really takes place, this information may be employed in this case for the determination of the Gibbs energy of the metastable phase. The formation of the thermodynamically stable phases has to provide, of course, the lower Gibbs energy of reaction and therefore the smaller emf. Figure 9.12 shows the example of the electrochemical formation of " $\mathrm{Li}_{2} \mathrm{~S}_{2}$ " at $400^{\circ} \mathrm{C}$ by the reaction of $\mathrm{FeS}_{2}$ with Li . The

![](https://cdn.mathpix.com/cropped/2025_10_16_72ceac0a8fd0baa16477g-303.jpg?height=859&width=1256&top_left_y=120&top_left_x=122)
FIGURE 9.8. Standard Gibbs energy of formation as a function of composition for the binary system Li-Sb.

![](https://cdn.mathpix.com/cropped/2025_10_16_72ceac0a8fd0baa16477g-303.jpg?height=799&width=790&top_left_y=1117&top_left_x=352)
FIGURE 9.9. Gibbs energy of formation of $\mathrm{Li}_{1-\delta} \mathrm{AlCl}_{4}$ from the three elements under standard conditions as a function of the deviation from the ideal stoichiometry. The change of the Gibbs energy of formation is plotted compared to the value for the ideal stoichiometric compound.

formation of the metastable phase shows a voltage which is 79 mV smaller than the equilibrium value which is observed after a sufficiently long period of equilibration. The thermodynamic reaction of the formation of $\mathrm{Li}_{2} \mathrm{~S}$ and S is more stable than the formation of " $\mathrm{Li}_{2} \mathrm{~S}_{2}$ " by about $119 \mathrm{~kJ} / \mathrm{mol} .^{15}$

![](https://cdn.mathpix.com/cropped/2025_10_16_72ceac0a8fd0baa16477g-304.jpg?height=836&width=1056&top_left_y=122&top_left_x=222)
FIGURE 9.10. Standard Gibbs energies of formation along the quasibinary section $\mathrm{InSb}-\mathrm{Li}_{3} \mathrm{Sb}$ as calculated from the phase diagram Li-In-Sb and the emfs of the three-phase regions.

Of special interest are those systems which include a gaseous component. The emf depends in this case on the partial pressure of the gas. The galvanic cell acts in this way as a gas sensor. The gaseous component does not necessarily have to agree with the electroactive component of the electrolyte. As an example, the voltage across the lithium ion conductor $\mathrm{LiAlCl}_{4}$ to which LiCl or $\mathrm{AlCl}_{3}$ was added at the interface that is exposed to the gas shows an emf depending on the chlorine partial pressure. ${ }^{10}$

So far, nearly exclusively, the properties of solids in thermodynamic equilibrium or under metastable conditions have been analyzed. In the following, techniques for determining kinetic properties will be considered.

## IV. KINETIC PROPERTIES

## A. SOLID IONIC CONDUCTORS

## 1. Conductivity of Majority Charge Carriers (Ions)

According to Equation (9.10), the ionic conductivity in an electrolyte with negligible electronic conduction ( $\mathrm{i}_{\text {total }} \cong \mathrm{i}_{\text {ion }}$ ) may be determined by using Ohm's law, provided that nonpolarizable reversible electrodes are employed which allow unimpeded delivery of the mobile ions on one side and their removal on the other side. To overcome the limitation, separate voltage probes, in the form of identical electronic leads connected to the electrolyte at positions separated by a distance L , are employed. Under these conditions the ionic conductivity is given by

$$
\sigma_{\text {ion }}=-\frac{i L}{E} .
$$

This technique is called the four-point dc technique. ${ }^{16}$ An alternative that may be used to overcome polarization problems is the use of alternating current techniques using a wide

![](https://cdn.mathpix.com/cropped/2025_10_16_72ceac0a8fd0baa16477g-305.jpg?height=1316&width=880&top_left_y=125&top_left_x=310)
FIGURE 9.11. Temperature dependence of the oxygen partial pressure of the various three-phase equilibria of the system Y-Fe-O (cf. Figures 9.5-9.7). The branching shows the formation of new phase equilibria at the corresponding temperature.

range of frequencies, commonly from $10^{-2}$ to $10^{+6} \mathrm{~Hz}$. This technique ("impedance spectroscopy") is discussed in detail elsewhere. ${ }^{17}$

The identity of the mobile ionic species may be determined in simple cases from the changes in the mass of the ionic sink and source electrodes after a defined charge-flux through the cell. Electrodes must be used that are able to exchange all potential ionic species involved in the transport within the solid ionic conductor. If one species dominates the total charge transport, Faraday's law can be used to relate the mass change $|\Delta m|$ of either one of the electrodes per unit time and unit current by

$$
\frac{|\Delta \mathrm{m}|}{\int \mathrm{Idt}}=\frac{\mathrm{A}}{|\mathrm{z}| \mathrm{F}}
$$

where A is the atomic weight of the particles transferred as ions of charge z through the electrolyte. The atomic weight divided by the charge number relates to the mobile species.

![](https://cdn.mathpix.com/cropped/2025_10_16_72ceac0a8fd0baa16477g-306.jpg?height=676&width=799&top_left_y=125&top_left_x=354)
FIGURE 9.12. Thermodynamic equilibrium voltages for the titration of lithium into $\mathrm{FeS}_{2}$ (upper broken line) and metastable apparent equilibrium voltage as a result of the formation of the metastable compound " $\mathrm{Li}_{2} \mathrm{~S}_{2}$ " from Li and $\mathrm{FeS}_{2}$ (lower broken line).

## 2. Conductivity of Minority Charge Carriers (Electrons, Holes)

In spite of the small electronic conductivity in a practically useful solid electrolyte, electrons and holes are responsible for many materials properties. For example, electronic conductivity acts as an internal short circuit within a galvanic cell, thus reducing the energy available to do useful work in an external circuit. In addition, electronic conductivity reduces the cell voltage. Furthermore, the transport of electrons or holes controls the rate of equilibration of the composition within an electrolyte, since the condition of local charge flux neutrality requires equivalent amounts of different charged species to be transported within the solid.

The minority electronic properties of solid electrolytes may vary considerably with changes in composition. It is therefore often necessary to study the minority charge carrier transport as a function of the activity of the components.

Materials are commonly either predominantly ionic or electronic conductors. This information may be obtained from transference measurements. More precise values may be obtained from the so-called emf technique. ${ }^{18}$ This approach makes use of the effect of the partial internal short circuit of the electrolyte by the movement of electrons or holes, which results in a decrease of the externally measurable voltage of a galvanic cell. In contrast to the transference experiment, the electrolyte is here sandwiched between two electrodes that have different, but precisely known, chemical potentials for the electroactive species.

Because no current is allowed to pass through the external electric circuit, the charge neutrality condition demands that the current densities $i_{n}$ of the different kinds of species $n$, i.e., all ions, electrons, and holes, are electrically compensated by each other:

$$
\sum_{n} i_{n}=0
$$

Substitution of Equation (9.5) for the current densities and making use of the equilibrium relation between ions, neutral atoms, and electrons, $\mu_{\mathrm{A}}=\eta_{\mathrm{A}^{\mathrm{z}}}+\mathrm{z} \eta_{\mathrm{e}^{-}}$, integration over the length of the electrolyte yields the following equation for the difference in the electrochemical potentials of the electrons between the two electrodes:

$$
\mathrm{E}=\frac{1}{\mathrm{q}} \sum_{\text {ions }} \frac{1}{\mathrm{z}_{\mathrm{n}}} \int_{\text {electrolyte }} \mathrm{t}_{\mathrm{n}} \mathrm{~d} \mu_{\mathrm{n}}
$$

where $\mu_{\mathrm{n}}$ is the chemical potential of the neutral species n .
In general, one has to assume that the ionic transference number is strongly dependent on the chemical potential of the components. The transference numbers of the species $n$ may be determined as a function of their activities from the change in the cell voltage with the variation of the chemical potential of the neutral n-th component at one electrode while all other chemical potentials are held constant. Differentiation of Equation (9.25) with regard to the upper limit of the integral, $\mu_{\mathrm{n}}^{\mathrm{r}}$, yields

$$
t_{n}\left(\mu_{n}^{r}\right)=-z_{n} q \frac{\partial E}{\partial \mu_{n}^{r}}
$$

While in the experiments described so far both ionic and electronic species are transferred, it is also possible to determine the partial electronic conductivity by using ionically blocking electrodes to suppress the ionic transport so that only electrons and holes can pass. This technique is known as the asymmetric polarization or Hebb-Wagner technique. ${ }^{19}$ By using a chemically inert electronic conducting material, no ions will be delivered to the electrolyte when a voltage is applied with such a polarization that the mobile ions tend to be depleted at the inert electrode. An electrode used on the other side fixes the chemical potential of the mobile component of the electrolyte by the applied voltage at that phase boundary.

If the electrolyte has large ionic disorder and since the blocked ionic current $\mathrm{i}_{\text {ion }}$ is zero, Equations (9.5) and (9.6) indicate that no gradient can exist in the electrostatic potential within the sample. Then the steady-state transport of electrons and holes occurs only due to diffusion under the influence of gradients in their concentrations. These gradients must be uniform if the diffusion coefficient does not depend markedly on the concentration. From Equations (9.2) and (9.3) and the ionization equilibrium, the cell voltage determines the ratio of the activities of the electronic species at both sides of the electrolyte: ${ }^{28}$

$$
\mathrm{E}=\frac{\mathrm{kT}}{\mathrm{q}} \ln \frac{\mathrm{a}_{\mathrm{e}}^{\mathrm{r}}}{\mathrm{a}_{\mathrm{e}}^{\mathrm{l}}}=-\frac{\mathrm{kT}}{\mathrm{q}} \ln \frac{\mathrm{a}_{\mathrm{h}}^{\mathrm{r}}}{\mathrm{a}_{\mathrm{h}}^{\mathrm{l}}}
$$

Integration of the diffusion part of the general transport (Equation [9.5]) over the length L of the sample, differentiation of the result with regard to the lower limit of the integral, ln $\mathrm{a}_{\mathrm{e}}^{\mathrm{r}}$, and consideration of Equation (9.27) yields

$$
\frac{\mathrm{di}}{\mathrm{dE}}=-\frac{1}{\mathrm{~L}}\left(\sigma_{\mathrm{e}}^{\mathrm{r}}+\sigma_{\mathrm{h}}^{\mathrm{r}}\right) .
$$

This equation allows the determination of the total electronic conductivity $\sigma_{e}^{r}+\sigma_{h}^{r}$ within the electrolyte adjacent to the interface with the inert electrode. The corresponding chemical potential of the electroactive component at that location is given by the cell voltage according to Nernst's (Equation [9.4]). Thus, by varying the applied voltage, $\sigma_{\mathrm{e}}+\sigma_{\mathrm{h}}$ may be obtained as a function of the component activities or the composition of the sample. Usually, the electronic conductivity depends significantly upon the cell voltage because of changes in the defect concentration within the material. In certain potential ranges either the hole or the electron conductivity may be dominant. Then $\sigma_{\mathrm{e}}$ or $\sigma_{\mathrm{h}}$ may be studied separately as a function of the composition.

![](https://cdn.mathpix.com/cropped/2025_10_16_72ceac0a8fd0baa16477g-308.jpg?height=720&width=938&top_left_y=132&top_left_x=280)
FIGURE 9.13. Oxygen ion, electron, and hole conductivity of $\mathrm{ZrO}_{2}\left(+10 \mathrm{~m} / \mathrm{o} \mathrm{Y}_{2} \mathrm{O}_{3}\right)$ as a function of the oxygen partial pressure at three temperatures.

The relation between the current and the voltage in a dc polarization experiment may be obtained by assuming that ratios of the activities of electrons and holes can be replaced by ratios of their concentrations. Such an assumption is usually valid up to concentrations of about $10^{19}$ particles per cubic centimeter. Then, integration of Equation (9.28) with the help of Equation (9.27) (assuming that the diffusion coefficients of electrons and holes are concentration independent) yields

$$
\mathrm{i}=\frac{\mathrm{kT}}{\mathrm{qL}} \sigma_{\mathrm{e}}^{\text {rev. }} \quad 1-\exp \frac{\mathrm{Eq}}{\mathrm{kT}} \quad+\sigma_{\mathrm{h}}^{\text {rev. }} \exp -\frac{\mathrm{Eq}}{\mathrm{kT}}-1 .
$$

Equation (9.29) includes one term that approaches a plateau of the current and another term that shows an exponential increase of the current with increasing voltage. The relative contributions depend on the magnitudes of the prefactors which are the partial conductivities at the activity imposed by the reversible electrode. The shape of the log (current) vs. voltage curves allows one to determine the type of minority charge carriers and to derive their conductivities from the plateau value and the intersection with the log (current) axis of the extrapolated straight line.

By fitting the experimental results to Equation (9.29) both $\sigma_{\mathrm{e}}$ and $\sigma_{\mathrm{h}}$ may be determined at the chemical potentials defined by equilibrium with the reversible electrode.

The dc asymmetric polarization technique has been used quite extensively to evaluate the partial conductivity of the electronic minority charge carriers in many solid electrolytes, e.g., doped zirconia, ${ }^{20}$ silver halides, ${ }^{21}$ copper halides, ${ }^{22}$ and solid lithium conductors. ${ }^{23}$

Figure 9.13 shows results obtained for $\mathrm{ZrO}_{2}$ doped with $10 \mathrm{~mol} \% \mathrm{Y}_{2} \mathrm{O}_{3}$. $\sigma$ changes with $\mathrm{P}_{\mathrm{O}_{2}}$ with the fourth power. This dependence corresponds to divalent oxygen vacancies as the predominant type of disorder. Under very low oxygen partial pressures the material becomes mainly electronically conducting before it is decomposed. ${ }^{20}$

## 3. Mobility and Concentration of Minority Charge Carriers (Electrons, Holes)

![](https://cdn.mathpix.com/cropped/2025_10_16_72ceac0a8fd0baa16477g-309.jpg?height=636&width=970&top_left_y=262&top_left_x=264)
FIGURE 9.14. Voltage relaxation technique for the determination of the diffusion coefficients (or mobilities) of electrons and holes within predominantly ionically conducting solids. The various possibilities for calculating the diffusion coefficients $D_{e}$ and $D_{h}$ from short- ( $t!L^{2} / D_{e, h}$ ) and longtime ( $t @ L^{2} / 10 D_{e, h}$ ) behavior are indicated. $c_{e, h}$ : concentration of electrons, holes; $q$ : elementary charge; $k$ : Boltzmann's constant; $T$ : absolute temperature.

The steady-state measurement of the electronic conductivity allows one to obtain only the product of the concentration and either the mobility or diffusion coefficient, according to Equation (9.7). In the following, transient phenomena will be considered which are similar to many technical processes and natural phenomena. Most important for these processes are the transport properties of the two predominantly mobile species, which are in most cases one type of ions and electrons or holes. The motions of these species are coupled by local electroneutrality conditions. Rate determining is generally the type of species which provides the second largest contribution to the transport process. It will be shown that electrochemical techniques allow one to obtain very elegantly a large amount of fundamental information on the kinetic materials properties.

## a. Voltage Relaxation Method ${ }^{24}$

A galvanic cell identical to that used for dc polarization measurements is polarized until a steady-state current is reached. Assuming that the diffusion coefficients are concentration independent and that concentrations are sufficiently small to make the thermodynamic factor of the electrons unity, linear concentration profiles will be established for the electronic species. For charge compensation, a corresponding gradient in the chemical composition of the compound must, of course, also be present. If the applied voltage is then switched off, a relaxation of the cell voltage is observed, as schematically shown in Figure 9.14. Microscopically, this occurs by diffusion of electrons and holes, coupled with an equivalent transport of the mobile ions (in order to maintain the local electrical neutrality) until a homogeneous composition is attained across the whole sample.

The transport of species under the influence of composition gradients is usually called chemical diffusion. In the case of good ionic conductors in which electrons and holes are the minority charge carriers, the movement of these electronic species is the rate-determining process, and their diffusion coefficient may thus be obtained.

As under steady-state polarization conditions, the electrons and holes drift predominantly under the influence of their activity gradients in good electrolytes. The comparatively large conductivity of the ions means that a significant internal electric field may not be present, i.e., in the electrical neutrality condition $\sum_{\mathrm{i}}=0$ the electronic migration terms $\sigma_{\mathrm{e}, \mathrm{h}}$ grad $\varphi$ may be neglected compared to $\sigma_{\text {ion }}$ grad $\varphi^{n}$. Thus, the electronic concentration profiles may be calculated as a function of time, assuming only concentration gradient-driven diffusion by using appropriate boundary conditions. If open-circuit measurements are made, no exchange of either ions or electrons occurs across the phase boundary between the electrolyte and the inert electrode, and the electronic concentrations at the interface with the reversible electrode remain unchanged. The change in the concentrations of the electronic species at the inert electrode may be observed by monitoring the cell voltage as a function of time, in accordance with Equation (9.27). Such data are analyzed by comparison with the theoretical solution of the diffusion problem. The various possibilities for the evaluation of the diffusion coefficients from either short-time or long-time results, assuming that the concentration and conductivity of either the electrons or holes are dominant, are illustrated in Figure 9.14b to e. If both electrons and holes are initially present as the dominant electronic species in different parts of the sample, i.e., if a $\mathrm{p}-\mathrm{n}$ junction exists within the sample, a complex superposition of the relaxation of both species is observed, as shown in Figure 9.14f. In that case a positive voltage was applied to a galvanic cell employing an yttria-doped zirconia electrolyte with an air reference electrode. Despite this apparent complication, it is possible to calculate both the electron and hole diffusion coefficients by proper analysis of different portions of the curve, as indicated in Figure 9.14f. The mobilities of electrons may be calculated by using the Nernst-Einstein relation (Equation [9.8]).

## b. Charge Transfer Technique ${ }^{25}$

While the voltage relaxation method allows the direct determination of the diffusion coefficients of the electronic species, these quantities may also be obtained from measurements of the conductivities as described above and the species concentrations. The charge transfer technique is an electrochemical method for the determination of concentrations of electronic species. As in the case of the dc polarization and voltage relaxation methods, an asymmetric cell with an ionically blocking electrode and a reversible reference electrode is used. The voltage is again applied in such a direction that no steady-state ionic current flows. A concentration profile of the electronic species is gradually established with time. The corresponding number of electrons and holes passed into the ionic conductor may be evaluated from the total charge transfer during the transient period. Since part of the charge is also used to change the charge of the double layers, this amount may be eliminated by carrying out similar experiments with samples of different lengths (Figure [9.15]). The difference in the charge transfers in the two experiments, $\Delta \mathrm{Q}$, is given by the difference in the areas of the two triangles according to Equation (9.27) (assuming ideal behavior for the electronic species):

$$
\Delta Q=\frac{q}{2}\left(V_{2}-V_{1}\right) c_{e, h}^{r} \exp \frac{E_{2} q}{k T}-\exp \frac{E_{1} q}{k T} .
$$

$\mathrm{C}_{\mathrm{e}, \mathrm{h}}^{\mathrm{r}}$ is the concentration of the predominant electronic species in the sample at the reversible electrode side; $\mathrm{V}_{1}$ and $\mathrm{V}_{2}$ are the two sample volumes; the voltage is changed from $\mathrm{E}_{1}$ to $\mathrm{E}_{2}$. The technique has been applied to study the hole concentration in CuCl .

The voltage relaxation and the charge transfer technique are generally applicable for obtaining information about the two contributions to the electronic conductivity. However, under some conditions one technique is more favorable than the other. The voltage relaxation

![](https://cdn.mathpix.com/cropped/2025_10_16_72ceac0a8fd0baa16477g-311.jpg?height=611&width=495&top_left_y=134&top_left_x=503)
FIGURE 9.15. Charge transfer technique for the measurement of the concentration of electrons or holes in the predominantly ionic conductors; two samples of different lengths are polarized by the same voltage.

method is especially applicable in the case of low diffusion coefficients while the charge transfer technique is preferred for highly mobile electronic species.

## B. SOLID MIXED CONDUCTORS

Mixed conductors are considered to have predominantly electronic conductivity, but also show an appreciable ionic conductivity. In most kinetic studies it is necessary to use auxiliary solid or liquid electrolytes.

## 1. Partial Ionic Conductivity

Similar to the dc polarization technique for the determination of the partial electronic conductivity in ionic conductors, the electronic majority charge carriers may be blocked by introducing a pure ionic conductor that is permeable to the ions under consideration. ${ }^{19}$ In order to provide defined thermodynamic conditions, reversible reference electrodes, which can act as a source or sink for the ions, are employed at the other side of the sample (Figure 9.16).

The ionic current that is passed through the sample is measured by the electric current in the external circuit. Since no electronic species are transferred under steady-state conditions, their electrochemical potentials must be zero. At high concentrations, the chemical potential of the predominant electronic charge carriers is approximately constant, and no electric field may be built up accordingly. Concentration gradients form the driving force for the ionic minority charge carriers. The flux is given by Fick's first law,

$$
\sigma_{\text {ion }}=-\frac{i L}{E},
$$

assuming that the partial ionic conductivity is independent of the chemical potential of the mobile component by sufficiently high disorder. Electrode polarizations should be negligible, or separate probes of ionic conductors and reference electrodes have to be employed.

Rather than by a reversible electronically conducting ion sink or source, the activity of the mobile component is fixed at the right hand side by another electrolyte and their applied voltage. The electronically conducting sample is in this way sandwiched between two ionic conductors which fix the activities at both interfaces. The resulting (identical) currents in

![](https://cdn.mathpix.com/cropped/2025_10_16_72ceac0a8fd0baa16477g-312.jpg?height=1205&width=785&top_left_y=134&top_left_x=359)
FIGURE 9.16. Dc polarization technique for the determination of the partial ionic conductivity of mixed conductors by blocking the electronic current with an auxiliary electrolyte. Probes are used to measure the gradient of the electrochemical potential of the mobile ions. The stoichiometry of the mixed conductor is controlled by a reversible electrode (or by applying another auxiliary electrolyte with a counter electrode and the application of a voltage) that defines the activities at the right-hand side.

both circuits are measured and evaluated for the conductivity according to Equation (9.31). Again, possible polarization voltages by the current fluxes across both electrolyte/sample interfaces have to be subtracted, e.g., by using separate voltage probes or by briefly switching off the applied voltages. By varying the voltages, the partial ionic conductivity may be determined for different composition ranges.

Another, and often more convenient, way of determining the ionic conductivity in predominantly electronically conducting mixed conductors is the calculation from the diffusion coefficient as obtained from transient measurements which are described below. ${ }^{26}$ Such a technique offers the advantage of the determination of a large number of important kinetic and thermodynamic parameters as a function of stoichiometry in a single set of experiments. For the galvanostatic intermittent titration technique (GITT), the appropriate formulas are presented in Table 9.2.

TABLE 9.2
Kinetic and Thermodynamic Quantities that can be Determined by the Galvanostatic Intermittent Titration Technique (GITT). Species A of the component A ${ }_{\mathrm{y}} \mathrm{B}$ are considered to be mobile.
| Quantity | Formula | Conditions |
| :--- | :--- | :--- |
| Chemical diffusion coefficient $\tilde{\mathrm{D}}$ | $\frac{4}{\pi \tau} \frac{m_{B} V_{M}}{M_{B} S z_{A}} \frac{{ }^{2}}{\Delta E_{s}}$ | $\tau!L^{2} / \tilde{D}$ |
| Partial ionic conductivity $\sigma_{\mathrm{A}}$ | $-\frac{4 m_{B} V_{M} I_{0}}{\pi M_{B} S^{2}} \frac{\Delta E_{s}}{\left(\Delta E_{t}\right)^{2}}$ | $\tau!\mathrm{L}^{2} / \mathrm{D}$ |
| Diffusivity $\mathrm{D}_{\mathrm{A}}$ | $-\frac{4 \mathrm{kT} \mathrm{m}_{\mathrm{B}} \mathrm{V}_{\mathrm{M}} \mathrm{I}_{0}}{\pi \mathrm{c}_{\mathrm{A}} \mathrm{z}_{\mathrm{A}}^{2} \mathrm{q}^{2} \mathrm{M}_{\mathrm{B}} \mathrm{S}^{2}} \frac{\Delta \mathrm{E}_{\mathrm{s}}}{\left(\Delta \mathrm{E}_{\mathrm{t}}\right)^{2}}$ | $\tau!\mathrm{L}^{2} / \mathrm{D}$ |
| Electrical ionic mobility $\mathrm{u}_{\mathrm{A}}$ | $-\frac{4 m_{B} V_{M} I_{0}}{\pi c_{A}\left\|z_{A}\right\| q M_{B} S^{2}} \frac{\Delta E_{s}}{\left(\Delta E_{t}\right)^{2}}$ | $\tau!\mathrm{L}^{2} / \mathrm{D}$ |
| General ionic mobility $\mathrm{b}_{\mathrm{A}}$ | $-\frac{4 m_{B} V_{M} I_{0}}{\pi c_{A} z_{A}^{2} q^{2} M_{B} S^{2}} \frac{\Delta E_{s}}{\left(\Delta E_{t}\right)^{2}}$ | $\tau!\mathrm{L}^{2} / \mathrm{D}$ |
| Parabolic tarnish; rate constant $\mathrm{k}_{\mathrm{t}}$ | $\frac{1}{\mathrm{y}}\left\|\int_{\mathrm{D}}^{\mathrm{L}} \tilde{\mathrm{D}} \mathrm{dy}\right\|$ | $\tau!\mathrm{L}^{2} / \tilde{\mathrm{D}}$ |
