Repository: cunyu-liu/electrolyte_ailab

File: fine-tune/bookData/Electrochemistry in Nonaqueous Solutions.md (part 24 of 31)
## Part One
Impurities also interact with electrically neutral acidic or basic substances. Basic impurities tend to interact with acidic substances, while acidic impurities interact with basic substances. The former interaction is more extensive in less basic solvents, while the latter interaction is more pronounced in less acidic solvents.

The impurities may interfere with electrochemical measurements in various ways:

1. The impurity gives a signal that disturbs the measuring system. An example is shown in Figure 10.1 [10]. The residual current-potential curves were obtained with a platinum electrode in propylene carbonate (PC) containing various concentrations of water. Because water is amphiprotic, its cathodic reduction and anodic oxidation are easier than those of PC, which is aprotic and protophobic. Thus, the potential window is much narrower in the presence of water than in its absence. Complete removal of water is essential for measuring electrode reactions at very negative or positive potentials.
2. The impurity interacts with a substance participating in the process to be measured. An example is met when we determine the dissociation constant

![](https://cdn.mathpix.com/cropped/2025_10_16_7c440fa85051e8b62e3ag-303.jpg?height=386&width=1055&top_left_y=189&top_left_x=207)
Figure 10.1 Effect of water on the residual current-potential curves at a platinum electrode in PC [10]. (a) Cathodic side in 0.1 M $\mathrm{Bu}_{4} \mathrm{NClO}_{4}$. Water concentration: curve $1, \sim 0 \mathrm{M}, 2,0.01 \mathrm{M}, 3,0.03 \mathrm{M}, 4,0.1 \mathrm{M}$; (b) anodic side in $0.1 \mathrm{M} \mathrm{KPF}_{6}$. Water concentration: curve $1,0.01 \mathrm{M}, 2,0.03 \mathrm{M}, 3,0.1 \mathrm{M}, 4,0.5 \mathrm{M}, 5,1 \mathrm{M}$ (curve 6 is in $0.1 \mathrm{M} \mathrm{LiClO}_{4}$ at a water concentration of 0.001 M ).

( $\mathrm{p} K_{\mathrm{a}}$ ) of a weak acid HA by conductimetry. In the determination, we dissolve HA in the pure solvent and measure the conductivity of the solution containing dilute $\mathrm{H}^{+}$and $\mathrm{A}^{-}$formed by dissociation. If a basic impurity B is contained in the solution, it disturbs the measurement, producing ionic species by the reaction $\mathrm{B}+\mathrm{HA} \rightarrow \mathrm{BH}^{+}+\mathrm{A}^{-}$. Because trace amounts of basic impurity are contained even in a purified solvent, conductimetric $\mathrm{p} K_{\mathrm{a}}$ determination is practically impossible for HA with $\mathrm{p} K_{\mathrm{a}}>7.5$.

## 10.2 <br> Procedures for the Purification of Solvents

Commercially available solvents contain impurities from various sources: some come from raw materials, some are produced by manufacturing processes, some are introduced from outside and some are generated by decomposition of the solvents. The most common method of purifying solvents is distillation: solvents of low boiling points are distilled under atmospheric pressure, while those of high boiling point are distilled at reduced pressures under an inert gas such as nitrogen and argon. For the distillation of solvents, the use of high-performance distilling apparatus is highly desirable. It can produce high-purity solvents by one or two distillations and can save solvents and time.

For impurities that are not removed by distillation, some treatment is necessary before distillation. It is usual to make the impurities nonvolatile by treating with such reactive agents as molecular sieves, $\mathrm{P}_{2} \mathrm{O}_{5}, \mathrm{CuSO}_{4}$, active alumina, $\mathrm{KOH}, \mathrm{CaO}, \mathrm{BaO}$, $\mathrm{CaH}_{2}$ and metallic sodium. One method is to add a reactive agent to the solvent in a sealed bottle, keep it for some time (several hours to several days) with stirring and then get the supernatant and distill it. Another method is to add a reactive agent into the distilling flask and reflux over it for several hours before distillation. Sometimes the raw solvent is passed through a column packed with a reactive agent before introduction into the distilling flask. These pretreatments are effective to remove
water and other impurities that are acidic, basic or reducible substances. However, in some cases, pretreatment causes a decomposition or polymerization of the solvent. For example, if we distill acetonitrile (AN) over a large amount of $\mathrm{P}_{2} \mathrm{O}_{5}$, a yellowish brown polymer is formed. If we distill PC over CaO, PC is decomposed to give propylene oxide. Activated molecular sieves are versatile and easy to use; because they are moderately active, they can effectively remove both water and basic impurities such as amines, but their tendency to decompose solvents is much less than that in other chemical pretreatments. ${ }^{\mathbf{1}}$ However, molecular sieves must be kept in contact with the solvent for several days for them to be fully efficient.

Apart from these common pretreatments, special pretreatments are necessary in some cases. For example, a small amount of basic impurity (possibly triethylamine) in PC is not removed even by repeated distillations. However, if we add $p$-toluenesulfonic acid to neutralize the basic impurity, we can remove it easily by distillation (Section 10.4). As another example, volatile impurities in PC can be removed only by bubbling inert gases (nitrogen or argon) for many hours.

In some cases, fractional freezing is more effective than distillation after chemical pretreatment because thermal decomposition of solvents, caused by distillation, can be avoided. Fractional freezing has been employed in purifying DMSO (mp $18.5^{\circ} \mathrm{C}$ ), pyridine ( $\mathrm{mp}-41.6^{\circ} \mathrm{C}$ ) and HMPA ( $\mathrm{mp} 7.2^{\circ} \mathrm{C}$ ).

The solvent, once purified, may absorb atmospheric water. Moreover, it may decompose to form impurities if exposed to heat, light, oxygen or water. As an extreme case, if HMPA after purification is exposed to air and light for several hours, it generates its peroxide, which produces a large polarographic wave, as in Figure 10.2 [11].

Generally, solvents should be purified just before use, and the purified solvents should be stored in an inert atmosphere in a cool, dark place and should be used as soon as possible. ${ }^{2)}$ In the preparation of the electrolyte solution and during the measurement, the introduction of moisture from air should be avoided as much as possible, by using a vacuum line or a glove box if necessary. ${ }^{3)}$ In order to keep the electrolyte solution dry, active molecular sieves can be used. As described in Section 8.1.2, adding active alumina powder directly into the solution in the cell is the most effective way of removing water almost completely, although its unfavorable influence must also be taken into account.

1) The dehydrating abilities of various reactive agents are compared in Burfield, D.R., Lee, K.-H. and Smithers, R.H. (1977) J. Org. Chem., 42, 142; 1978, 43, 3966. However, it should be noted that the amounts of reactive agents used were considerably larger than those in conventional use.
2) If the purified solvents are stored in a freezer ( -20 to $-30^{\circ} \mathrm{C}$ ), the formation of impurities by solvent decomposition can be suppressed to a considerable extent.
3) For example, 100 ml of air at $25^{\circ} \mathrm{C}$ and at $100 \%$ humidity contains about 2.5 mg of water.

Therefore, when we handle electrolyte solutions in nonaqueous solvents, we must estimate the amount of water introduced from the air and the extent of its effect on the measurements. The vacuum line techniques and the glove box operations for electrochemical studies in nonaqueous solvents have been dealt with in several books. See, for example, Kissinger, P.T. and Heineman, W.R. (eds) (1996) Laboratory Techniques in Electroanalytical Chemistry, 2nd edn, Marcel Dekker, New York, Chapters 18 and 19.

![](https://cdn.mathpix.com/cropped/2025_10_16_7c440fa85051e8b62e3ag-305.jpg?height=669&width=718&top_left_y=196&top_left_x=212)
Figure 10.2 Polarographic residual current-potential curve in HMPA- $0.1 \mathrm{M} \mathrm{LiClO}_{4}$ [11]. (a) In HMPA just after distillation; (b) in HMPA kept in the light for 4 days after distillation. The structural formula shows the peroxide of HMPA.

## 10.3 <br> Tests for Purity of Solvents

The following methods are often employed for testing the purity of organic solvents:
Karl Fischer (KF) titration This method is used to determine trace amounts of water in organic solvents. The KF reagent is a mixture of iodine, sulfur dioxide and a base in anhydrous methanol. It reacts with water by $\mathrm{I}_{2}+\mathrm{SO}_{2}+ \mathrm{H}_{2} \mathrm{O} \rightarrow 2 \mathrm{HI}+\mathrm{SO}_{3}$ and $\mathrm{SO}_{3}+\mathrm{CH}_{3} \mathrm{OH} \rightarrow \mathrm{CH}_{3} \mathrm{OSO}_{3} \mathrm{H}$, where the base works both as a coordinating solvent and as a proton acceptor. The titration end point is often detected by biamperometric or bipotentiometric methods, and the lower limit of water determined is $\sim 10 \mathrm{ppm}$. The original KF reagent contained pyridine as the base. Nowadays nonpyridine KF reagents, which use bases other than pyridine (e.g. imidazole), are widely used with automatic volumetric KF titrators, which are commercially available. In the coulometric KF method for which automatic titrators are also available, $\mathrm{I}_{2}$ is coulometrically generated in situ in the titration cell, and water down to 2 ppm can be determined. Hence, the method has an advantage that the amount of the sample solvent needed is small.

Conductimetry This method is useful in detecting and determining ionic impurities. A conductimetric titration, on the other hand, is useful in determining nondissociative acids and bases. For example, if an amine $\mathrm{RNH}_{2}$ in a solvent is titrated with a solution of weak acid HA, a titration curve as in Figure 10.3 is obtained due to the ionization reaction $\mathrm{RNH}_{2}+\mathrm{HA} \rightarrow \mathrm{RNH}_{3}{ }^{+}+\mathrm{A}^{-}$. Thus, the amine can be determined. This method is employed in the purity test of PC (see Section 10.4).

![](https://cdn.mathpix.com/cropped/2025_10_16_7c440fa85051e8b62e3ag-306.jpg?height=570&width=675&top_left_y=196&top_left_x=352)
Figure 10.3 Conductimetric titration curve of an amine impurity with a very weak acid (HA).

Potentiometry Conventional nonaqueous pH titrations are useful in detecting and determining acidic and basic impurities. On the other hand, the ion-probe method proposed by Coetzee et al. [9] is convenient in characterizing trace amounts of reactive impurities. The principle of the method was described in Section 6.3.5. In Figure 10.4, the method is applied to reactive impurities

![](https://cdn.mathpix.com/cropped/2025_10_16_7c440fa85051e8b62e3ag-306.jpg?height=808&width=637&top_left_y=1114&top_left_x=362)
Figure 10.4 Characterization of reactive impurities in commercial acetonitrile by the ion-probe method (use of the $\mathrm{Cd}^{2+}$ probe ion and the $\mathrm{Cd}^{2+}$-ISE) [9]. Samples: I, Mallinckrodt AR; II, Aldrich, 99\%; III, Burdick and Jackson; IV, Fisher, 99\%; V, after purification of I; TR, theoretical response in the absence of impurities.

in commercial AN products. The probe ion and the ISE were $\mathrm{Cd}^{2+}$ and a $\mathrm{Cd}^{2+}$ selective electrode ( $\mathrm{CdS}-\mathrm{Ag}_{2} \mathrm{~S}$ solid membrane), respectively. The solid line TR is the theoretical relation expected when the ISE responds to $\mathrm{Cd}^{2+}$ in the Nernstian way. The total concentrations of impurities, which were reactive with $\mathrm{Cd}^{2+}$, were estimated to be $4 \times 10^{-5}, 8 \times 10^{-6}, 3 \times 10^{-6}, 1 \times 10^{-6}$ and $3 \times 10^{-7} \mathrm{M}$ for curves I, II, III, IV and V, respectively. It was confirmed by gas chromatography that the main impurities were alkylamines such as ethylamine. By appropriately selecting a probe ion and an ISE, we can characterize various reactive impurities, which are too dilute to be detected by other methods.

Polarography and voltammetry If we measure a residual current-potential curve by adding an appropriate supporting electrolyte to the purified solvent, we can detect and determine the electroactive impurities contained in the solution. In Figure 10.2, the peroxide formed after HMPA purification was detected by polarography. Polarography and voltammetry are also used to determine the applicable potential ranges and how they are influenced by impurities (see Figure 10.1). These methods are the most straightforward for testing solvents to be used in electrochemical measurements.

Gas chromatography (GC) This method is important in detecting and determining organic impurities in solvents. Today, gas chromatography-mass spectrometry (GC-MS) is also used to identify impurities. Water is sometimes determined by GC with a column packed, for example, with Porapak Q. The lower limit of the water determination is $\sim 2$ ppm.

Measurement of UV absorption spectra This method is used to detect impurities that show UV absorption. The UV cutoff points for various solvents are listed in Table 10.1. Usually, it is not easy to identify the impurities that cause UV absorption. However, if the impurities are removed by purification, better

Table 10.1 UV cutoff ( nm ) of high-quality organic solvents. ${ }^{a}$
| Solvents | UV cutoff | Solvent | UV cutoff |
| :--- | :--- | :--- | :--- |
| Acetone (Ac) | 330 | Ethanol (EtOH) | 205 |
| Acetonitrile (AN) | 190 | Ethylene carbonate (EC) | 215 |
| Benzene | 280 | Methanol (MeOH) | 205 |
| Benzonitrile (BN) | 300 | 4-Methyl-2-pentanone (MIBK) | 335 |
| 1,2-Dichloroethane (DCE) | 225 | N-Methyl-2-pyrrolidinone (NMP) | 260 |
| Dichloromethane | 230 | Nitromethane (NM) | 380 |
| Diethyl carbonate (DEC) | 255 | Propylene carbonate (PC) | 240 |
| 1,2-Dimethoxyethane (DME) | 220 | Pyridine (Py) | 305 |
| $N, N$-Dimethylacetamide (DMA) | 270 | Sulfolane (TMS) | 220 |
| $N, N$-Dimethylformamide (DMF) | 270 | Tetrahydrofuran (THF) | 220 |
| Dimethyl sulfoxide (DMSO) | 265 | Water | 190 |
| Dioxane | 215 |  |  |


[^24]results can be obtained in electrochemical measurements. UV/vis spectrometry can also be applied to determine colorless impurities that are acids or bases. For example, colorless amines in the solvent can be determined by adding nitrophenol and measuring the absorbance of the resulting nitrophenolate anion.

There are some impurities that are not detectable by the methods described above but that have undesirable effects on electrochemical measurements. For these impurities, appropriate testing methods must be employed (see Refs [4, 5]).

## 10.4 <br> Purification Methods for Solvents in Common Use

The procedures described below are for purifying commercial products to a level that is pure enough for ordinary electrochemical measurements. Most of them are based on the reports from the IUPAC Commission on Electroanalytical Chemistry [4, 5].

Acetone (Ac) [5a] Commercial products are usually very pure. The major impurity is water ( $\leq 0.5 \%$ ) and minor impurities are methanol, 2-propanol ( $\leq 0.05 \%$ ) and aldehyde ( $\leq 0.002 \%$ ). An acidic desiccant (e.g. silica gel) and a basic desiccant (e.g. alumina) are not suitable for removing water because they work as a catalyst and cause aldol condensation. Drierite (active calcium sulfate anhydride) has a mild dehydrating ability and is suitable as desiccant. It is added to acetone $\left(25 \mathrm{gl}^{-1}\right)$ and the solvent is shaken for several hours for dehydration. The supernatant is then distilled over Drierite $\left(10 \mathrm{gl}^{-1}\right)$, connection to the outside air being made through a drying tube filled with Drierite. Magnesium perchlorate anhydride should not be used in the drying tube because an explosion may occur if it contacts with acetone vapor. The distillate should be stored in a lightresistant bottle.

Acetonitrile (AN) [12] Commercial products contain such impurities as water, ammonia, acetic acid, propionitrile, acrylonitrile, allyl alcohol, acetone and benzene. To obtain AN for general electrochemical use, AN is passed successively through two columns, one packed with molecular sieves (3A or 4A) and the other with neutral chromatographic alumina. Then the solvent is fractionated over $\mathrm{CaH}_{2}$ at a high reflux ratio until the boiling temperature stabilizes at $81.6^{\circ} \mathrm{C}$ ( 760 mmHg ). The forecut is discarded and the remaining solvent ( $90 \%$ ) is collected.
To get AN of higher purity, (i) 100 ml of MeOH is added to 11 of AN and the mixture is fractionated at a high reflux ratio, until the boiling point rises from 64 to $80^{\circ} \mathrm{C}$ and the distillate becomes optically transparent down to 240 nm (removal of benzene), and the distillate is discarded; (ii) 0.3 g of NaH suspension in paraffin oil is added to the remaining solvent, and the solvent is refluxed for 10 min and then rapidly distilled until $\sim 30 \mathrm{ml}$ of residue (yellow or brownish) remains; (iii) the distillate is immediately passed through a column packed with

Table 10.2 Comparison of impurity levels before and after purification of AN [12].
| Impurities | Before purification | After purification | Impurities | Before purification | After purification |
| :--- | :--- | :--- | :--- | :--- | :--- |
| Water | $1.7 \times 10^{3}(\mathrm{ppm})$ | 1.0 (ppm) | Allyl alcohol | $2.6 \times 10^{3}(\mathrm{ppm})$ | $<1 \times 10^{1}(\mathrm{ppm})$ |
| Propionitrile | $3.2 \times 10^{2}$ | $2.5 \times 10^{2}$ | Acetone | $8.1 \times 10^{2}$ | $<3 \times 10^{-2}$ |
| Acrylonitrile | $2.4 \times 10^{2}$ | $<4 \times 10^{-2}$ | Benzene | $1.8 \times 10^{2}$ | $<1 \times 10^{-2}$ |


100 g of acidic alumina. The first 50 ml of percolate is discarded and the main fraction is collected. The fraction is suitable for various purposes, but the longterm stability is limited, possibly due to the presence of colloidal alumina. The colloidal alumina is removable by distilling over $\mathrm{CaH}_{2}$. Table 10.2 shows the effectiveness of the latter procedure. Although propionitrile is not removed, other impurities are removed sufficiently.

Benzene [5b] Commercial products are fairly pure but contain small amounts of sulfur compounds, such as thiophene, and water ( $<0.05 \%$ ). To purify a commercial product, 200 ml of it is vigorously shaken with 50 ml of conc. $\mathrm{H}_{2} \mathrm{SO}_{4}$ for 1 h to remove thiophene. The yellow color of the $\mathrm{H}_{2} \mathrm{SO}_{4}$ phase shows the presence of thiophene. Benzene, separated from the $\mathrm{H}_{2} \mathrm{SO}_{4}$ phase, is washed in sequence with water, 0.1 M NaOH and several times with water. It is dried with $\mathrm{CaCl}_{2}$ or $\mathrm{Na}_{2} \mathrm{SO}_{4}$ and refluxed for 1 h over metallic sodium under nitrogen or argon atmosphere and fractionally distilled under the same atmosphere to collect the $10-80 \%$ fraction. Benzene is toxic and may cause cancer. It should be replaced by a less hazardous solvent such as toluene.

Benzonitrile (BN) [5c] The purity of commercially available BN is 99\% or more, and the major impurities are water, benzoic acid, isonitriles and amines. In getting pure BN, the commercial product is dried with a mild dehydrating agent, e.g. calcium chloride, the supernatant is transferred to a distilling vessel containing $\mathrm{P}_{2} \mathrm{O}_{5}$ and then it is distilled at a reduced pressure under an inert atmosphere to collect the $10-80 \%$ fraction.

1,1- and 1,2-Dichloroethane [5c] The two solvents contain such impurities as water, HCl and chlorinated hydrocarbons. They can be purified by the same method, i.e. they are shaken with conc. $\mathrm{H}_{2} \mathrm{SO}_{4}$ repeatedly until the $\mathrm{H}_{2} \mathrm{SO}_{4}$ is not colored. Then, they are washed in sequence with water, saturated aqueous $\mathrm{Na}_{2} \mathrm{CO}_{3}$ and water. After preliminary drying with calcium chloride, they are distilled over $\mathrm{P}_{2} \mathrm{O}_{5}$ to collect the $10-80 \%$ fraction. These solvents are suspected to be carcinogenic and should be used with care.

Dichloromethane [5c] The main impurities in commercial products are HCl , alcohols, water and decomposition products such as formaldehyde. Reagent grade $\mathrm{CH}_{2} \mathrm{Cl}_{2}$ is shaken with conc. $\mathrm{H}_{2} \mathrm{SO}_{4}$ repeatedly until the $\mathrm{H}_{2} \mathrm{SO}_{4}$ layer is not colored. Then, it is washed in sequence with water, saturated aqueous $\mathrm{Na}_{2} \mathrm{CO}_{3}$ and
water. After preliminary drying with calcium chloride, it is refluxed for 2 h over $\mathrm{P}_{2} \mathrm{O}_{5}$, and the fraction ( $10-80 \%$ ) is collected over new $\mathrm{P}_{2} \mathrm{O}_{5}$. This $\mathrm{CH}_{2} \mathrm{Cl}_{2}$ is stored over $\mathrm{P}_{2} \mathrm{O}_{5}$ and redistilled before use. For the tests of impurities, see Ref. [5e]. This solvent is suspected to be carcinogenic and should be used with care.
$N, N$-Dimethylformamide (DMF) [13] In the presence of water, DMF is slowly hydrolyzed to HCOOH and $\left(\mathrm{CH}_{3}\right)_{2} \mathrm{NH}$. It is also decomposed by light and heat. Thus, the main impurities are water, HCOOH and $\left(\mathrm{CH}_{3}\right)_{2} \mathrm{NH}$. Small amounts of HCN, formed by photolysis, and CO, formed by thermal decomposition, are also present. In the purification of a commercial product, it is kept with molecular sieves ( 4 A or 5 A ) for $1-4$ days to dehydrate. Then, it is shaken with BaO for 1-2 days and the supernatant is distilled twice at 20 mmHg under nitrogen. All these operations must be carried out in the absence of light. The distillate should be stored under nitrogen gas and used as soon as possible. DMF has toxic effects, particularly on the liver and kidney, and care should be taken in its handling.

Dimethyl sulfoxide (DMSO) [14] Commercial products contain water and small amounts of dimethyl sulfide and dimethyl sulfone as impurities. In the purification, 5A molecular sieves (activated at $500^{\circ} \mathrm{C}$ under argon for 16 h ) are added and kept for several days to reduce water to $<10 \mathrm{ppm}$ and other low-boiling point impurities to $<50 \mathrm{ppm}$. Then, the solvent is filtered and the filtrate is distilled over $\mathrm{CaH}_{2}$ at reduced pressure in a nitrogen atmosphere.

Dioxane [5d] Major impurities are water and peroxides. In the purification, the commercial product is passed slowly through a column packed with 3 A molecular sieves ( $20 \mathrm{gl}^{-1}$, activated at $250^{\circ} \mathrm{C}$ for 24 h ) to remove water, and then the effluent is passed slowly through a column packed with chromatographic grade basic alumina ( $20 \mathrm{gl}^{-1}$, activated at $250^{\circ} \mathrm{C}$ for 24 h ) to remove peroxides and other impurities. Here, the absence of peroxides must be confirmed with titanium tetrachloride or with aqueous potassium iodide-starch reagent. After confirming the absence of peroxides, the effluent is refluxed for several hours over sodium wire ( $10 \mathrm{gl}^{-1}$ ), avoiding atmospheric moisture, adding more sodium from time to time until the surface of the added sodium remains shiny and clean. If a brown crust is formed on the sodium, it shows the presence of excessive amounts of glycol acetal and the solvent should be pretreated with HCl (see Ref. [5f]). Finally the solvent is distilled at a high reflux ratio in a dry argon or nitrogen atmosphere to collect the middle $80 \%$. The distillate is stored in the dark, in filled containers and, when in use, is dispensed by dry argon or nitrogen pressure.

1,2-Ethanediol (ethylene glycol) [5e] Commercial products are pure enough for most purposes. To remove water of $\sim 2000 \mathrm{ppm}$, the ethanediol is dehydrated with sodium sulfate anhydride and distilled twice at reduced pressure in a dry nitrogen atmosphere to avoid oxidation to aldehyde.

Ethanol (EtOH) [5f] Commercial products are pure enough for most purposes. The impurities are $\mathrm{MeOH}, \mathrm{PrOH}, \mathrm{Ac}$, water, etc. To reduce $\sim 2000 \mathrm{ppm}$ of water
in 'absolute' EtOH , about $5 \%$ of hexane or cyclohexane is added to the EtOH and the mixture is fractionated to remove the aqueous azeotrope. By this step, the water content is reduced to $<500 \mathrm{ppm}$. The dehydrated EtOH is then slowly passed through a column of dry molecular sieves (4A) to reduce the water content to $\sim 7 \mathrm{ppm}$.
Ethylenediamine (en) [15] Among the impurities are water, carbon dioxide, ammonia and polyethylene amines (e.g. diethylenetriamine and triethylenetetramine). In the recommended purification method, commercial product ( $98 \%$ ) is shaken for about 12 h with activated molecular sieves ( $5 \mathrm{~A}, 70 \mathrm{gl}^{-1}$ ), the supernatant is decanted and shaken for about 12 h with a mixture of CaO $\left(50 \mathrm{gl}^{-1}\right)$ and $\mathrm{KOH}\left(15 \mathrm{gl}^{-1}\right)$, and then the supernatant is fractionally distilled (reflux ratio $20: 1$ ) in the presence of freshly activated molecular sieves to collect the fraction boiling at $117.2^{\circ} \mathrm{C}(760 \mathrm{mmHg})$. The fraction collected is further fractionated from sodium metal. All distillations should be carried out under nitrogen. The purified solvent is stored in a sealed reservoir to prevent contamination of $\mathrm{CO}_{2}$ and water and dispensed by dry argon or nitrogen pressure. Care should be taken in handling en because it is toxic.

Hexamethylphosphoric triamide (HMPA) [16] The major impurities in commercial products are water, dimethylamine and its salt with HCl , the peroxide of HMPA, etc. In purifying commercially available HMPA, it is refluxed over BaO for several hours at $\sim 4 \mathrm{mmHg}$ under $\mathrm{N}_{2}$ atmosphere and is then distilled (bp $90^{\circ} \mathrm{C}$ ). The distillate is refluxed over metallic sodium ( $\sim 1 \mathrm{gl}^{-1}$ ) and distilled again at $\sim 4 \mathrm{mmHg}$ under $\mathrm{N}_{2}$ atmosphere. If the purified HMPA is exposed to air and light, its peroxide is formed rapidly and interferes with electrochemical measurements (see Figure 10.2). It should be stored in a cold dark place in an inert atmosphere or under a vacuum and used within 1-2 days. Although HMPA has interesting properties, it may cause cancer and heritable genetic damage [17a]. It must be handled with extreme care or its use should be avoided. There are some solvents that share the properties of HMPA but are less harmful (e.g. $N, N^{\prime}$-dimethylpropioneurea (DMPU) [17b] and dimethyl-2imidazolidinone [17c]).

Methanol (MeOH) [5g] Because commercial products are highly pure, they are applicable for most general purposes without purification. To remove water ( $300-1000 \mathrm{ppm}$ ) in commercial MeOH , it is distilled with a good fractionating column under the exclusion of moisture and the water content is reduced to $\sim 100 \mathrm{ppm}$. Then the distillate is twice distilled over metallic sodium ( $1-2 \mathrm{gl}^{-1}$ ) and the fraction within $\pm 0.01^{\circ} \mathrm{C}$ of the boiling point is immediately used. In this case, water content is $\sim 0.5 \mathrm{ppm}$. Caution: Anhydrous magnesium perchlorate is not suitable to dry MeOH , there is a danger of explosion!

N-Methylacetamide (NMA) [18] Major impurities are acetic acid and methylamine. Methods for purifying NMA are of two types: (a) fractional freezing, including zone melting and (b) chemical treatment followed by distillation at reduced pressure. In the zone melting method, an apparatus suitable for
substances melting at near-room temperature is used. It consists of 10 Vycor tubes for zone melting ( 0.7 cm in radius, 78 cm in length and equipped with heating wires and cooling coils), which contain 11 of NMA and can be treated at one time. By repeating six zone-melting cycles, NMA with a melting point of $30.35-30.55^{\circ} \mathrm{C}$ and a relative permittivity of $184.3\left(40^{\circ} \mathrm{C}\right)$ can be obtained. For details, see Ref. [18].
$N$-Methylpropionamide [19] The commercial product from Eastman Organic Chemicals is pure enough if distilled once under vacuum. Moreover, this solvent can easily be synthesized from methylamine and propionic acid. Thus, in the recommended method, it is first synthesized and then purified. For details, see Ref. [19].

Nitromethane (NM) [5h] Commercially available NM contains water and $\sim 0.1 \mathrm{M}$ of nitroethane, 2-nitropropane and propionitrile. Its purification is performed by combining a crystallization method with vacuum distillation. To a $1: 1(\mathrm{v} / \mathrm{v})$ mixture of NM and diethyl ether in a Dewar vessel, dry ice powder is added slowly, with stirring, until a temperature below $-60^{\circ} \mathrm{C}$ is attained. The stirring is continued for another 5 min , and the mixture is transferred to a deep Büchner funnel, with a coarse porosity glass filter, and is cooled with a cooling tube of dry ice temperature. Then, most of the ether is removed by sucking with a tap aspirator for several seconds, the suction is stopped, and the crystal in the funnel is pressed with a glass rod. Dry ice powder is scattered over the crystal and the funnel is sucked for 20 min . Then, the crystal is washed twice with ether cooled to $-78^{\circ} \mathrm{C}$. Here, in each wash, the amount of ether used is half the amount of the original mixture, the crystal in the funnel is pressed with the rod, and the dry ice powder is scattered over the crystal. Then, the cooling tube is removed and the crystal in the funnel is liquefied, and the liquid is filtered and transferred to a distilling flask. The liquid is vacuum distilled with a high-performance distilling apparatus: when the distillate of NM begins to come out, the previous fraction is removed, the condenser is dried and then the distillation is continued. The middle $80 \%$ fraction is collected, stored in a colored bottle under dry nitrogen and dispensed by nitrogen gas pressure. NM should be distilled with great care because it is explosive.

1- and 2-Propanol (PrOH) [5i] In recent commercially available PrOH, water is the only impurity that affects electrochemical measurements. To remove water, the commercial product is refluxed for 4 h over freshly ignited calcium oxide or for 2 h over magnesium ribbon activated by iodine and fractionally distilled twice with a glass column having high theoretical plates. The middle fraction is collected and stored over $\mathrm{CaH}_{2}$ under nitrogen. At this stage, the purity determined by GC measurement is $99.94 \%$ and the remaining impurity of $\sim 600 \mathrm{ppm}$ is mainly water. By passing the distillate through a column packed with activated molecular sieves (type A in the K -form), the water content is reduced to $\sim 20 \mathrm{ppm}$.

Propylene carbonate (PC) [20] High-quality PC for immediate electrochemical use is now commercially available. The impurities contained in technical grade PC are water, $\mathrm{CO}_{2}$, propylene oxide, 1,2-propanediol, allyl alcohol and ethylene carbonate (EC). To purify technical grade PC, it is kept with molecular sieves (4A or 5A) for a night and is subjected to two or three fractional distillations at reduced pressure under a nitrogen atmosphere; the distillate collected is transferred to an inert atmosphere glove box. By this procedure, the contents of both water and organic impurities are reduced to $<20 \mathrm{ppm}$. However, commercially available PC often contains a basic impurity (triethylamine) that is difficult to eliminate by distillation. If PC is to be used for studying acid-base equilibria in PC, it is desirable to run the first distillation by adding $p$-toluenesulfonic acid (twice equivalent of the basic impurity) to make it nonvolatile [20b]. ${ }^{4)}$

Pyridine (Py) [21] Major impurities are water and amines such as picoline and lutidine. To get pure Py, it is necessary to keep KF reagent grade Py or an equivalent Py over solid $\mathrm{KOH}\left(\sim 20 \mathrm{~g} \mathrm{~kg}^{-1}\right)$ for 2 weeks, fractionally distill the supernatant liquid over freshly activated molecular sieves 5A and solid KOH (reflux ratio 20: 1) and collect the fraction boiling at $115.3^{\circ} \mathrm{C}(760 \mathrm{mmHg})$. To prevent contamination with atmospheric $\mathrm{CO}_{2}$ and water, the solvent should be stored in a sealed container. Because Py is toxic, it should be used with adequate ventilation and great care.

Sulfolane (TMS) [22] Main impurities are water and 3-sulfolene (decomposed to $\mathrm{SO}_{2}$ and 1,3-dibutadiene at $>70^{\circ} \mathrm{C}$ ), but 2-sulfolene and isopropyl sulfolanyl ether may also be present. For fairly pure commercial products, two vacuum distillations, the second of which is from solid NaOH , can give a distillate applicable for most general purposes. The water level is $<5 \mathrm{mM}$. The distillate should be stored in the dark under a nitrogen atmosphere. For a method of purifying fairly contaminated products, see Ref. [22].

Tetrahydrofuran (THF) [5d] The main impurities are water and peroxides. The same purification procedure as that for dioxane can be applied.

Toluene [5b] Commercial toluene contains water and methylthiophene as major impurities and can be purified in the same way as benzene.

2,2,2-Trifluoroethanol [5e] This solvent is strongly acidic and the major impurities are water and trifluoroacetic acid. In its purification, it is dried over potassium carbonate anhydride for a night and then subjected to fractional distillation (reflux ratio 10: 1) under atmospheric pressure, the middle fraction being collected.
4) Coetzee et al. (Electroanalysis, 1993, 5, 765) characterized reactive impurities in $\gamma$-BL and PC by ion-probe method. They detected in PC triethylamine and chloride ion, both above $10^{-4} \mathrm{M}$.

## References

1 Mann, C.K. (1969) Electroanalytical Chemistry, vol. 3 (ed. A.J. Bard), Marcel Dekker, New York, p. 57.
2 (a) Lund, H. (2001) Organic Electrochemistry, 4th edn (eds H. Lund and O. Hammerich), Marcel Dekker, New York, Chapter 5; (b) Lund, H. (1991) Organic Electrochemistry, 3rd edn (eds H. Lund and M.M. Baizer), Marcel Dekker, New York, Chapter 6.
3 Sawyer, D.T., Sobkowiak, A. and Roberts, J.L., Jr (1995) Electrochemistry for Chemists, 2nd edn, John Wiley \& Sons, Inc., New York, Chapter 7.
4 Coetzee, J.F. (ed.) (1982) Recommended Methods for Purification of Solvents and Tests for Impurities, Pergamon Press, Oxford.
5 (a) Coetzee, J.F. and Chang, T.-H. (1986) Pure Appl. Chem., 58, 1535 (acetone);
(b) Kadish, K.M., Mu, X. and Anderson, J.E. (1989) Pure Appl. Chem., 61, 1823 (benzene and toluene); (c) Kadish, K.M. and Anderson, J.E. (1987) Pure Appl. Chem., 59, 703 (benzonitrile,1,1-and 1,2dichloroethane, and dichloromethane);
(d) Coetzee, J.F. and Chang, T.-H. (1985) Pure Appl. Chem., 57, 633 (dioxane and THF); (e) Marcus, Y. (1990) Pure Appl. Chem., 62, 139 (1,2-ethanediol and 2,2,2trifluorothanal); (f) Marcus, Y. (1985) Pure Appl. Chem., 57, 860 (ethanol);
(g) Marcus, Y. and Glikberg, S. (1985) Pure Appl. Chem., 57, 855 (methanol);
(h) Coetzee, J.F. and Chang, T.-H. (1986) Pure Appl. Chem., 58, 1541 (nitromethane); (i) Marcus, Y. (1986) Pure Appl. Chem., 58, 1411 (1- and 2-propanol).
6 Riddick, J.A., Bunger, W.B. and Sakano, T.K. (1986) Organic Solvents, Physical Properties and Methods of Purification, 4th edn, John Wiley \& Sons, Inc., New York.
7 (a) Marcus, Y. (1998) The Properties of Solvents, John Wiley \& Sons, Inc.,

New York; (b) Marcus, Y. (2002) Solvent Mixtures, Properties and Selective Solvation, Marcel Dekker, New York.
8 (a) Wypych, G. (ed.) (2000) Handbook of Solvents, ChemTec Publishing, Toronto; (b) Ash, M. and Ash, I. (2003) Handbook of Solvents, 2nd edn, Synapse Information Resources, New York; (c) Henning, H. (ed.) (1993) Solvent Safety Sheets: A Compendium for the Working Chemist, Royal Society of Chemistry, Cambridge; (d) Refs [6] and [7].

9 Coetzee, J.F., Deshmukh, B.K. and Liao, C.-C. (1990) Chem. Rev., 90, 827.
10 Courtot-Coupez, J. and L'Her, M. (1970) Bull. Soc. Chim. Fr., 1631.
11 Gal, J.Y. (1972) Thesis, University of Limoges.
12 Coetzee, J.F. and Martin, M.W., Ref. [4], p. 10.

13 Juillard, J.,Ref. [4], p. 32.
14 Karakatsanis, C.G. and Reddy, T.B., Ref. [4], p. 25.
15 Asthana, M. and Mukherjee, L.M., Ref. [4], p. 47.

16 Fujinaga, T. and Izutsu, K. and Sakura, S., Ref. [4], p. 38.
17 (a) Sleere, N.V. (1976) J. Chem. Educ., 53, A12; (b) Seebach, D. (1985) Chem. Britain, 21, 632; (c) Chipperfield, J.R. (1999) Nonaqueous Solvents, Oxford University Press, Oxford, p. 60.
18 Knecht, L.A., Ref. [4], p. 50.
19 Hoover, T.B., Ref. [4], p. 55.
20 (a) Fujinaga, T. and Izutsu, K., Ref. [4], p. 19; (b) Izutsu, K., Kolthoff, I.M., Fujinaga, T., Hattori, M. and Chantooni, M.K., Jr (1977) Anal. Chem., 49, 503.
21 Asthana, M. and Mukherjee, L.M.,Ref. [4], p. 44.

22 Coetzee, J.F.,Ref. [4], p. 16.

## 11

## Selection and Preparation of Supporting Electrolytes

In polarography and voltammetry, supporting electrolytes play various roles, i.e. to make the electrolytic solution conductive, to eliminate migration current that may flow in its absence, and to control reaction conditions by varying acid-base property and complexing ability of the solution and by changing the double-layer structure at the electrode. The indifferent electrolyte in potentiometry is also important: it adjusts ionic strength of the solution and gives appropriate reaction conditions to the solution. The selection of supporting electrolytes and indifferent electrolytes must be carefully carried out, just as the selection of solvents. In this chapter, some problems connected to the selection and preparation of supporting electrolytes are discussed. Some of the discussion here will also apply to ionic liquids (IL), which are dealt with in Sections 13.3 and 14.2.

## 11.1 <br> Selection of Supporting Electrolytes for Electrochemical Measurements

A supporting electrolyte for use in polarography and voltammetry should fulfill the following conditions: (i) it should be soluble in the solvent under study and should dissociate into ions to give enough conductivity to the solution, (ii) it should be resistant to oxidation and reduction and should give a wide potential window, (iii) it does not have an unfavorable effect on the electrode reaction to be measured, (iv) pure product is commercially available at a reasonable cost and (v) it should neither be toxic nor dangerous to handle. Although these conditions are examined one by one in this section, the conclusion is that the supporting electrolytes for organic solvents are fewer in number than those for aqueous solutions. Supporting electrolytes often used in nonaqueous solutions are listed in Table 11.1. More information is available in Ref. [1].

### 11.1.1

## Solubility and Conductivity of Supporting Electrolytes

As described in Section 2.1, the solubility of a crystalline electrolyte is determined by the difference between the lattice Gibbs energy and the solvation energy of

Table 11.1 Examples of supporting electrolytes for use in organic solvents.
| Solvents | Examples of supporting electrolytes ${ }^{a}$ |
| :--- | :--- |
| HOAc | $\mathrm{NaOAc}, \mathrm{NH}_{4} \mathrm{OAc}, \mathrm{LiCl}, \mathrm{HCl}, \mathrm{H}_{2} \mathrm{SO}_{4}, \mathrm{HClO}_{4}, \mathrm{NaClO}_{4}, \mathrm{Bu}_{4} \mathrm{NClO}_{4}, \mathrm{Bu}_{4} \mathrm{NBF}_{4}$ |
| MeOH | $\mathrm{NH}_{4} \mathrm{Cl}, \mathrm{LiCl}, \mathrm{HCl}, \mathrm{KOH}, \mathrm{KOMe}, \mathrm{NaClO}_{4}, \mathrm{R}_{4} \mathrm{~N}^{+}$salts |
| en | $\mathrm{LiCl}, \mathrm{NaNO}_{3}, \mathrm{R}_{4} \mathrm{~N}^{+}$salts |
| DMF | $\mathrm{R}_{4} \mathrm{~N}^{+}, \mathrm{Li}^{+}$salts of $\mathrm{ClO}_{4}{ }^{-}, \mathrm{BF}_{4}{ }^{-}, \mathrm{PF}_{6}{ }^{-} ; \mathrm{LiCl}, \mathrm{NaClO}_{4}$ |
