Repository: cunyu-liu/electrolyte_ailab

File: fine-tune/bookData/Electrolytes, Interfaces and Interphases Fundamentals and Applications in Batteries.md (part 25 of 47)
## 1 What Is an Electrolyte?
Interestingly, by monitoring the change in the ratio of EC to DMC over time, researchers noticed that the amount of EC decreased at a faster rate than that of DMC. This serves as strong evidence that the Lewis acid catalysts such as $\mathrm{PF}_{5}$ preferentially attack the cyclic struc- ture of EC rather than linear carbonates. Considering that the cyclic structure of EC actually represents an unsaturation that is equivalent to a $\mathrm{C}=\mathrm{C}$ double bond, it should not be surprising that a ringopening reaction is the initial step of the reaction sequence, the ion radicals of which eventually lead to polymeric reactions in addition to transesterification.

The existence of the spontaneous transesterification reactions among carbonate solvents serves as an important indication that the real electrolyte formulation might be different from what the label on an electrolyte container states, unless the electrolyte is freshly prepared or has been stored at low temperatures. One should always be cautious about the "face value" of these labels, and try to use electrolytes that have been carefully preserved or freshly prepared, so that a reliable correlation could be established between the electrolyte composition and electrochemical performance. ${ }^{4}$

Once placed in cells, the electrolytes in a battery environment could be subject to more complicated stimulus. The efforts at mechanistic studies seemed to identify the free radicals of these carbonate molecules as the source of static instability, which could be generated by either acidic or alkaline impurities, active sites on electrode surfaces or simply electrochemical reductions or oxidations. ${ }^{3}$ All of these factors are universal in almost any electrochemical device, and especially in batteries whose electrodes operate at extreme potentials. However, even when the electrolytes are not placed in the battery environment, other external factors could still generate these radicals, such as heat, light or exposure to acidic species that are always present from the partial hydrolysis of the common salt anions ( $\mathrm{PF}_{6}^{-}$ and $\mathrm{BF}_{4}^{-}$), or even oxygen. Hence the static instability of electrolytes in these electrochemical devices is an intrinsic tendency that could hardly be avoided. On the other hand, it was recently discovered that certain electrolyte additives, such as vinylene carbonate (VC) and lithium difluorophosphate ( $\mathrm{LiPO}_{2} \mathrm{~F}_{2}$ ), which were originally designed to manipulate interphasial chemistries, actually suppress the transesterification reactions in the bulk. Hence a hidden but important feature of these additives may concern the stabilization of the "face formula" of the electrolytes, which might be as critical as the participation of additives in interphasial chemistries. ${ }^{4}$

## References

1. E. S. Takeuchi, H. Gan, M. Palazzo, R. A. Leising and S. M. Davis, Anode Passivation and Electrolyte Solvent Disproportionation: Mechanism of Ester Exchange Reaction in Lithium-Ion Batteries, J. Electrochem. Soc., 1997, 144, 1944-1948.
2. T. Taskovic, A. Eldesoky, W. Song, M. Bauer and J. R. Dahn, High Temperature Testing of NMC/Graphite Cells for Rapid Cell Performance Screening and Studies of Electrolyte Degradation, J. Electrochem. Soc., 2022, 169, 040538.
3. E. Endo, M. Ata, K. Sekai and K. Tanaka, Spin Trapping Study of Gradual Decomposition of Electrolyte Solutions for Lithium Secondary Batteries, J. Electrochem. Soc., 1999, 146, 49-53.
4. Y. Qian, S. Hu, X. Zou, Z. Deng, Y. Xu, Z. Cao, K. Kang, Y. Deng, Q. Shi, K. Xu and Y. Deng, How electrolyte additives work in Li-ion batteries, Energy Storage Mater., 2019, 20, 208-215.

## 14 Ion Transport

As the primary requirement that differentiates electrolytes from non-electrolytes, ion transport has received the most thorough investigation since the earliest days of electrolyte science. In fact, it was the high sensitivity of ion transport to ion numbers (i.e. ion conductivity being measurable even in extremely dilute electrolytes) that initiated the classical studies on electrolytes conducted by Arrhenius, Ostwald and Kohlrausch.

In Chapter 5, we discussed the general ion transport phenomena and the foundational scientific interpretations. We learned that, in order to describe accurately how well an electrolyte functions in an electrochemical device, be it fuel cell, battery, electrochemical double-layer capacitor or electrolyzer, one needs to know the "triad" of transport properties: ion diffusion coefficient ( $D_{i}$ ), ion conductivity ( $\sigma_{i}$ ) and the associated ion transport numbers ( $t_{+}$or $t_{-}$). Among the three, the accurate determination of ion conductivity is the most mature and least controversial. Ion conductivity accurately reflects the overall contributions from all mobile ionic species in the electrolyte to its capability of carrying current, and has been widely adopted in all electrolyte investigations. On the other hand, the accurate determination of the ion diffusion coefficient, sometimes referred to as the "self-diffusion coefficient" of ions, has become easy and widely available owing to the advances in nuclear magnetic resonance (NMR) techniques made in recent decades, although its application is inevitably restricted to those ions or molecules that contain at least one kind of NMR-active nuclei.

In contrast, the ion transport number proves to be the most chal- lenging quantity among the three to determine. The complications

[^16]arising from ion transport numbers can be witnessed not only from the fact that a generally applicable technique for its accurate determination has not been developed, but also from the lack of consensus even on its definition in the highly concentrated regimes such as ionic liquids or super-concentrated electrolytes.

In this chapter, we will explore these transport properties in more depth from two different perspectives: phenomenological and mechanistic. The former treats an electrolyte like a "black box", focusing on the overall performance of the electrolytes in practical scenarios while paying little attention to understanding how the ions behave at atomic and molecular levels. The latter attempts to shed light on how the ions and solvent molecules interact with each other when attractions and repulsions among them can no longer be ignored as we did in Chapter 5, since these interactions are inevitable in electrolytes with practical salt concentrations. In fact, even in dilute electrolytes, we have seen that the Coulombic interactions among ions cannot be completely ignored, and the movements of cations and anions are coupled in an ambipolar manner [Section 5.2.6.4, eqn (5.169) or (5.172)].

We will analyze the complicated nature of ion transport in electrolytes at salt concentrations in the range of practical interest, such as lithium-ion batteries, and also the concentrated and superconcentrated regimes of interest to emerging battery chemistries, and reveal that, in those practical electrolytes, the seemingly simple ion transport phenomena actually involve complications that still cannot be accurately described or determined as of today.

### 14.1 Phenomenological Understanding: Ion Conductivity

In Section 5.2.2.1, we defined ion conductivity as the flux of all charges that pass through a unit area in unit time when responding to an externally applied electric field that is of unit strength:

$$
\sigma=\frac{1}{X} j
$$

When considering an electrochemical cell of area $A$ and inter-electrode distance $\Delta x$ under a DC (direct current) polarization with a potential difference $\Delta \psi$, the ion conductivity, which is essentially the inverse of resistivity, can be written in the familiar form of Ohm's law:

$$
\sigma=\frac{\Delta x}{\Delta \psi} \frac{I}{A}
$$

$$
\sigma=\frac{1}{R} \frac{\Delta x}{A}
$$

These equations appear to be very straightforward, and may often mislead one to believe that ion conductivity could be measured under DC conditions.

However, unlike metallic conductors, where electrons are often the only charge carriers with unlimited numbers available and negligible associations with their parental cations (i.e. the metallic atoms that lose these electrons to the conduction bands), ion conduction is much more complicated. The numbers of ions are limited in the electrolytes, there are strong interactions among the ions themselves or between them and the solvent molecules through the Coulombic fields, and each ion could behave differently at the electrolyte/electrode interfaces.

Now, let us consider a simple electrolyte system consisting of one cation and one anion sandwiched between a pair of electrodes with area $A$ and inter-electrode distance $\Delta x$. At time $t=0$, an external electric field $\Delta \psi$ is applied. Usually this applied potential $\Delta \psi$ is chosen to be large enough to induce ion migration but small enough not to induce undesired charge transfers at the electrolyte/electrode interfaces. In other words, the applied $\Delta \psi$ ensures all actions are within the electrochemical stability window of the electrolyte, and no substantial electrolyte decompositions should occur at these interfaces. Almost instantaneously upon application of an external electric field, these actions and anions start to move in opposite directions, accumulating and depleting both cations and anions in different interfacial regions, in addition to creating charge separation within the bulk electrode (Figure 14.1).

What happens next depends critically on the nature of the electrodes or, more precisely, it depends on how the electrolyte and electrode interact.

In most experiments, the electrodes are "inert" by nature, that is, there is no chemical reaction between the electrolyte components (cation, anion and solvents) and the electrode itself. In this case, these electrodes are called "blocking electrodes", and the cations and anions in the electrolyte cannot do anything once they arrive at the electrolyte/electrode interfaces apart from accumulating at the anode and cathode surfaces, respectively (left panel of Figure 14.1). This is in fact an electrochemical double-layer capacitor that we discussed in Section 9.1.2.

The corresponding current response during the charging of this electrochemical double-layer capacitor takes the typical form of a

![](https://cdn.mathpix.com/cropped/2025_10_16_c9f804f118ee3f949b1eg-440.jpg?height=707&width=1175&top_left_y=227&top_left_x=182)
Figure 14.1 When an electrochemical cell is under DC polarization, the ions start to move in response to the applied electric field instantaneously, and the ion transport behavior after the initial transient response depends on the nature of the electrodes. Two different scenarios are displayed here: (top right panel) the electrodes are blocking to both ions, hence the electrochemical cell behaves like an electrochemical double-layer capacitor; (bottom right panel) the electrodes are non-blocking to one of the ions, where a steady-state current would be attained based on the ion that experiences charge transfer.

capacitive behavior (top right panel of Figure 14.1). The time needed for the cell current to approach the peak ( $i_{\text {max }}$ ) is usually on the scale of micro- to milliseconds $\left(10^{-6}-10^{-3} \mathrm{~s}\right)$ or less, while the entire decay process approaches zero on the scale of seconds or longer, both of which are functions of ion conductivity, the true surface area of the electrodes, the specific capacitance of the electrodes and the Coulombic attractions and repulsions among the ionic species as described by eqn (5.169) if no other interionic interaction is considered.

When the cell current becomes zero, the cations and anions remain- ing in the bulk electrolyte would not contribute any net movement despite the applied cell potential $\Delta \psi$, because the driving force from the internal electric field established by the charge separation and the concentration gradient of both cations and anions exactly counterbalances any migration induced by the externally applied electric field $\Delta \psi$. We call this equilibrium the "steady state".

Apparently, it is difficult to resolve the intrinsic resistance of the electrolytes sandwiched in such electrochemical cells as the current response changes so rapidly and depends on so many factors.

Another scenario, also frequently encountered in real-life situations, is an electrochemical cell with electrodes that are non-blocking to one of the ions. A typical example is a symmetrical cell consisting of a pair of lithium metal electrodes that are immersed in a $\mathrm{Li}^{+}$-containing electrolyte. In this cell, both electrodes are non-blocking to $\mathrm{Li}^{+}$but blocking to whatever anion is in the electrolyte. Upon application of an external electric field, both ions move instantaneously, in similar manner to the blocking electrode scenario. However, very soon the anions cease to have any net movement, because of the concentration gradient established by the accumulation and depletion of anions at the other end of the bulk electrolyte. On the other hand, however, the cation ( $\mathrm{Li}^{+}$) does not cause either accumulation or depletion at either electrode, because the DC polarization $\Delta \psi$ applied to the cell generates $\mathrm{Li}^{+}$at the positive electrode and consumes $\mathrm{Li}^{+}$at the negative electrode by depositing $\mathrm{Li}^{0}$ on the lithium electrode surface.

At the positive electrode:

$$
\mathrm{Li}^{0}-\mathrm{e}^{-} \rightarrow \mathrm{Li}^{+}
$$

At the negative electrode:

$$
\mathrm{Li}^{+}+\mathrm{e}^{-} \rightarrow \mathrm{Li}^{0}
$$

Hence the evolution of the overall cell current would be represented schematically by the bottom right panel of Figure 14.1, in which the initial current peak contains the contributions from the movement of both cations and anions, but with time elapsing, when the cell reaches the steady state the cell current ( $i^{\text {SS }}$ ) would become overwhelmingly carried by the movement of $\mathrm{Li}^{+}$.

This second scenario is often known as a "semi-blocking condition", or specifically when we discuss cells such as lithium-metal or lithi-um-ion batteries, "anion-blocking condition". It is an important scenario that we will return to when conducting a more thorough examination in the following sections.

Again, the intrinsic ion conductivity of the bulk electrolyte cannot be directly resolved from such an experiment, although the steadystate current could be a very useful quantity if everything is in an ideal state. In fact, such a quantity was leveraged by Bruce and Vincent when
they attempted to develop a methodology to determine $\mathrm{Li}^{+}$transport number, which is discussed in more detail in Sections 14.2.4 and 14.3. However, the assumption that "if everything is in the ideal state" is critically important here, and it does not hold true in most practical electrolyte systems.

Of course, there are many other scenarios that could introduce even more complications, such as only one of the electrodes being made non-blocking to the ions (a typical example of which is a hybrid battery-capacitor), or both electrodes being made non-blocking to one of the ions but at very different potentials (a typical example of which is the lithium-ion battery, both of whose electrodes can accommodate $\mathrm{Li}^{+}$via intercalation), or electrodes being made non-blocking to both ions (typical examples of which include a hydrogen fuel cell or a dualion intercalation battery consisting of electrodes that intercalate cations and anions at different potentials). We do not intend to cover all of these scenarios here, but it is clear that these complications do not help to resolve the intrinsic ion conductivity of the bulk electrolytes.

Therefore, despite the simple and straightforward looks of eqn (5.54) and (5.58), the measurement of ion conductivity is by no means simple and straightforward. It is very difficult to carry out under DC field polarization.

### 14.1.1 Why AC (Alternating Current) Techniques?

The ultimate difficulty with DC techniques originates from the ion accumulation and depletion, which induce counter-migrations and interionic couplings via the building of an internal resisting field as well as the concentration gradient. Such accumulation and depletion are inevitable under DC conditions because all of the ions persistently move in one direction driven by the applied DC field.

To circumvent such accumulation and depletion, a simple approach is to change frequently the direction of the field applied, so that the ions do not have a consistent direction to follow. This is the basic logic underlying AC techniques, in which the ions would oscillate in response to the applied AC field, which keeps switching its direction at a certain frequency. Therefore, provided that the frequency adopted is faster than that which the ion translational movement could keep pace with, these ions would never be able to build up accumulations or depletions in any local regions of the bulk electrolyte (Figure 14.2).

Among the various AC techniques, AC impedance spectroscopy, or electrochemical impedance spectroscopy (EIS) as it is often referred to in the literature, provides a very easy and precise tool for the accurate

![](https://cdn.mathpix.com/cropped/2025_10_16_c9f804f118ee3f949b1eg-443.jpg?height=543&width=1177&top_left_y=225&top_left_x=180)
Figure 14.2 The application of an alternating electric field could circumvent the buildup of ion accumulation and depletion, so that the ion concentration throughout the bulk electrolyte maintains the original state, and the intrinsic resistance (or conductance) of the electrolyte could be resolved via mathematical analysis. Here a blocking electrode cell is shown, although in experiments the electrodes could be made non-blocking to one of the ions or to both ions.

determination of ion conductivity, and has been adopted as the standard protocol for almost all electrolyte studies. ${ }^{1,2}$ In this technique, an AC field of amplitude $\Delta \psi_{0}$ is applied as a sinusoidal function of time $t$, which can be expressed in a complex plane by

$$
V(t)=\Delta \psi_{0}[\cos (\omega t)+\mathrm{i} \sin (\omega t)]
$$

where $\omega$ is the angular frequency, related to the frequency of the AC field $f$ by

$$
\omega=2 \pi f
$$

and $i$ is the imaginary unit by its universal definition:

$$
\mathrm{i}=\sqrt{-1}
$$

The applied AC potential normally has a rather small amplitude, often in the range from a few millivolts to tens of millivolts ( $10^{-3}- 10^{-4} \mathrm{~V}$ ), so that the electrochemical stability window of the electrolyte is observed, and no undesired reactions would be induced. The AC
current in response to the AC potential also takes a sinusoidal form but with some delays due to the time needed for the ions to respond to the applied field (Figure 14.2, right). The ratio of the applied potential to the current should generate a quantity that is similar in nature to the resistance in Ohm's law for a DC field:

$$
Z=\frac{V(t)}{I(t)}
$$

We name this resistance-analogous quantity impedance. Since both potential and current are complex quantities with a real and an imaginary part, the impedance $Z$ should also be a complex quantity that can be expressed as a vector in a complex plane:

$$
Z=Z_{\text {real }}-\mathrm{i} Z_{\text {imag }}
$$

where the projections of $Z$ on the $x$ - and $y$-axes are its real and imaginary components, respectively (Figure 14.3). For simplicity, in the literature $Z_{\text {real }}$ and $Z_{\text {imag }}$ are also often written as $Z^{\prime}$ and $Z^{\prime \prime}$, respectively.

The real versus imaginary component plot as shown in Figure 14.3 is called a Cole-Cole plot in AC impedance spectra. Sometimes a misnomer, Nyquist plot, is also used. We will soon find how useful such plots are.

In most AC impedance spectra, the frequency ( $f$ and $\omega$ ) of the applied AC field is varied in a certain range, typically between $10^{-3}$ and $10^{6} \mathrm{~Hz}$ (but it could be as wide as $10^{-4}-10^{9} \mathrm{~Hz}$ for special purposes), so that a series of impedances could be generated as a function of frequency. This series of data constitute the impedance spectra, which contain

![](https://cdn.mathpix.com/cropped/2025_10_16_c9f804f118ee3f949b1eg-444.jpg?height=390&width=509&top_left_y=1588&top_left_x=513)
Figure 14.3 An impedance value $Z$ can be expressed as a vector in the complex plane, whose projections on the $x$ - and $y$-axes are its real and imaginary components, respectively.

the target value that we want to determine, i.e. the intrinsic resistance (or conductance) of the electrolyte. To solve for this resistance via the complicated spectra, we need to perform rigorous mathematical analysis on how the impedance changes with the frequency of the applied AC field.

### 14.1.1.1 Equivalent Circuits

Before we venture into the mathematical details of resolving the intrinsic resistance of the electrolyte from AC impedance spectra, we will first try to simplify the electrochemical cell structures into a few elemental components that are easier to be treated mathematically.

We should start with the simplest scenario shown in Figure 14.1, where the electrodes are blocking to both ions. We have said earlier that this is in fact an electrochemical double-layer capacitor, but a closer look allows us to dissect it further into a few more elemental components.

First, let us assume that the intrinsic resistance of the bulk electrolyte is $R_{\mathrm{B}}$, which is what we want to measure and can be represented by a pure resistor (Figure 14.4, left).

Then, at the two separate electrolyte/electrode interfaces, there are corresponding double-layer capacitances that can be represented by two pure capacitors. If the two electrodes are identical (as in the case of symmetrical cells), then these two double-layer capacitors on the left and right sides of the cell should also be identical, which can be merged into a single component represented by $C_{\mathrm{DL}}$. The resistor $R_{\mathrm{B}}$ and the capacitors $C_{\text {DL }}$ should be connected in series, because an ion traveling in the electrolyte cannot pass these two electrolyte/electrode interfaces.

![](https://cdn.mathpix.com/cropped/2025_10_16_c9f804f118ee3f949b1eg-445.jpg?height=358&width=1173&top_left_y=1656&top_left_x=182)
Figure 14.4 Simplifying an electrochemical cell with electrodes blocking to all ions into equivalent circuits.

Finally, one component that could often escape our attention is the geometric capacitance between the two electrodes, which can be represented by another pure capacitor $C_{\mathrm{G}}$. Differing from these two $C_{\mathrm{DL}}$, this capacitor should be connected with the resistor $R_{\mathrm{B}}$ in parallel, because an ion traveling in the electrolyte can easily pass this capacitor by overcoming the resistance of the electrolyte.

Summarizing all these considerations, one should easily obtain an equivalent circuit for the electrochemical cell consisting of blocking electrodes (Figure 14.4, middle). Again, since the two double-layer capacitors are identical in a symmetrical cell, such an equivalent circuit could be further simplified into what is shown on the right in Figure 14.4, which is often encountered in the literature.

Now let us turn our attention to the electrochemical cell consisting of electrodes that are non-blocking to at least one of the ions, which is the second scenario shown in Figure 14.1.

The intrinsic resistance of the bulk electrolyte $R_{\mathrm{B}}$ is still connected in series with the two separate double-layer capacitors $C_{\mathrm{DL}}$. However, now the electrodes are no longer blocking to the ions, hence an ion traveling in the electrolyte could pass these double-layer capacitors at the interface. We know that when the ion crosses the interfaces, charge transfer occurs (Chapter 6), for which the ion should experience a certain resistance, which, therefore, can be represented by another pure resistor, $R_{\mathrm{CT}}$. In other words, the two separate double-layer capacitors $C_{\mathrm{DL}}$ should be connected in parallel with the charge-transfer resistor $R_{\text {CT }}$.

Putting these considerations together, one obtains the equivalent circuit for an electrochemical cell consisting of non-blocking electrodes (Figure 14.5, middle). Again, if the two double-layer capacitors and the two separate charge-transfer resistors are identical, they should be merged into a single component, respectively, and such an equivalent circuit takes the form often encountered in the literature (Figure 14.5, right).

![](https://cdn.mathpix.com/cropped/2025_10_16_c9f804f118ee3f949b1eg-446.jpg?height=327&width=1177&top_left_y=1737&top_left_x=180)
Figure 14.5 Simplifying an electrochemical cell with electrodes non-blocking to at least one of the ions into equivalent circuits.

However, it should always be kept in mind that, if the cell is asymmetric, such as a lithium-ion battery consisting of an anode at low potential and a cathode at high potential, the double-layer capacitors and the charge-transfer resistors at the two electrode/electrolyte interfaces are not identical. Although one could still use an equivalent circuit shown on the right in Figures 14.4 and 14.5, the double-layer capacitance and the charge-transfer resistance should reflect the average values of these capacitors and resistors at each electrode.

Finally, an aspect that is often ignored by researchers using these equivalent circuits is the interphases, the presence of which on electrodes is not recognized in these equivalent circuits. Understandably, ions traveling across the interphases must also experience extra resistances, which should be represented by an independent component $R_{\text {SEI }}$ that is again connected in parallel to the double-layer capacitors $C_{\text {DL }}$ but in series with the charge-transfer resistor $R_{\text {CT }}$. In some literature, such interphasial resistance is considered as part of the charge-transfer process, hence $R_{\mathrm{CT}}$ in this case represents the overall contributions from the ion migration across the interphases and its reaction after crossing interphases. However, one should always remember that ion movement across interphases and its subsequent charge transfer are two processes distinct not only in chemical nature but also in kinetics and the time scale on which they respond to the applied AC field.

In the modern literature on battery research, the definition of $R_{\mathrm{CT}}$ has been extended to almost any process at the interface/interphase. For example, in the case of lithium-metal deposition, $R_{\text {CT }}$ could be the overall resistances encountered by a $\mathrm{Li}^{+}$when crossing the interphase, or receiving the electron from the electrode, or nucleating on the electrode surface into depositions.

The equivalent circuits shown in Figures 14.4 and 14.5 represent the two most typical scenarios that researchers often encounter in laboratory cells. In electrochemical devices such as lithium-ion batteries consisting of various chemistries, the real-life equivalent circuits could be much more complicated, but they can usually be broken down into basic equivalent circuits similar to the two shown in Figures 14.4 and 14.5.

### 14.1.1.2 Elements in AC Impedance Spectra: Resistor, Capacitor, Inductor, Constant-phase Element and Warburg Element

In these equivalent circuits, there are two basic elements, resistor $R$ and capacitor $C$, hence such circuits are sometimes called " $R C$ networks" in electronics.

Now let us perform analysis on the simplest element, a pure resistor $R$, and derive what its impedance should be when an AC field described by eqn (14.3) is applied on it. There is no doubt that this resistor follows Ohm's law all the time despite how the applied AC field varies with time, therefore the current response would be described by

$$
\left.\left.I(t)=\frac{V(t)}{R}=\frac{\Delta \psi_{0}}{R}[\cos (\omega t)+\mathrm{i} \sin \omega t)\right]=I_{0}[\cos (\omega t)+\mathrm{i} \sin \omega t)\right]
$$

where $I_{0}$ is the current response when the AC field reaches its maximum value at $\Delta \psi_{0}$.

Apparently, the current is also a sinusoidal function with time, and it is completely synchronized with the applied AC potential, i.e. the phase angle difference as marked on the right in Figure 14.2 is zero. The corresponding impedance $Z_{R}$, as defined in eqn (14.6), should be

$$
Z_{R}=\frac{V(t)}{I(t)}=\frac{\Delta \psi_{0}}{I_{0}}=R
$$

This impedance $Z_{R}$ has only a real part. In other words (although it might sound slightly redundant), the impedance of a pure resistor is just its resistance.

Then, how about a pure capacitor?
We have learned in Section 9.1.2 [eqn (9.12), (9.20) and (9.23)] that, when a potential difference $\Delta V$ is applied on the capacitor, the accumulation or dissipation of the charge on the capacitor is described by

$$
Q=C \times \Delta V
$$

where $C$ is the specific capacitance of the capacitor.
The same principle applies when the applied field is AC instead of DC, and the corresponding charge accumulated or dissipated would also become a function of time:

$$
Q(t)=C \times V(t)
$$

Inserting the expression for $V(t)$ from eqn (14.3), we obtain

$$
Q(t)=C \Delta \psi_{0}[\cos (\omega t)+\mathrm{i} \sin (\omega t)]
$$

The current response of such capacitor is by definition the change of charge amount in unit time:

$$
I(t)=\frac{\mathrm{d} Q(t)}{\mathrm{d} t}=\frac{\mathrm{d}\left(C \Delta \psi_{0}[\cos (\omega t)+\mathrm{i} \sin (\omega t)]\right)}{\mathrm{d} t}=C \Delta \psi_{0} \frac{\mathrm{~d}[\cos (\omega t)+\mathrm{i} \sin (\omega t)]}{\mathrm{d} t}
$$

Applying the known trigonometric relations

$$
\begin{aligned}
& \frac{\mathrm{d} \cos (\omega t)}{\mathrm{d} t}=-\omega \sin (\omega t) \\
& \frac{\mathrm{d} \sin (\omega t)}{\mathrm{d} t}=\omega \cos (\omega t)
\end{aligned}
$$

We transform eqn (14.13) into

$$
I(t)=\omega C \Delta \psi_{0}[-\sin (\omega t)+\mathrm{i} \cos (\omega t)]
$$

and the impedance associated with this pure capacitor $Z_{C}$ is

$$
Z_{C}=\frac{V(t)}{I(t)}=\frac{[\cos (\omega t)+\mathrm{i} \sin (\omega t)]}{\omega C \Delta \psi_{0}[-\sin (\omega t)+\mathrm{i} \cos (\omega t)]}
$$

To simplify the denominator, we substitute one of its terms with

$$
-\sin (\omega t)=\mathrm{i}^{2} \sin (\omega t)
$$

Then eqn (14.13) turns into a more elegant and shorter form:

$$
Z_{C}=\frac{[\cos (\omega t)+\mathrm{i} \sin (\omega t)]}{\mathrm{i} \omega C \Delta \psi_{0}[\cos (\omega t)+\mathrm{i} \sin (\omega t)]}=\frac{1}{\mathrm{i} \omega C}
$$

Hence the impedance of a pure capacitor is simply $1 / \mathrm{i} \omega C$ or $-\mathrm{i} / \omega C$.
It should be noted that the current response is no longer perfectly synchronized with the applied AC field. In other words, the phase angle difference is no longer zero. We can rewrite eqn (14.12) into the following form by applying basic conversion between trigonometric relations:

$$
I(t)=\omega C \Delta \psi_{0}\left[\cos \left(\omega t-\frac{\pi}{2}\right)+\mathrm{i} \sin \left(\omega t-\frac{\pi}{2}\right)\right]
$$

which reveals that the current leads the applied AC potential by $90^{\circ}$. However, if it might be thought that, since current is the result of the applied potential, it would be weird to have an effect "leading" its cause, then we can rephrase it by saying that the current lags behind the applied AC potential by $270^{\circ}$. Either way, the phase angle difference between $V(t)$ and $I(t)$ is $90^{\circ}$.

These two elements, pure resistor and pure capacitor, constitute the most frequently used components used by researchers to construct equivalent circuits. In addition to these, there are two other elemental components that need to be used occasionally, because the complicated AC impedance spectra encountered in real-life electrochemical cells often cannot be well accounted for by these pure components.

One such element is inductance, represented by $L$, whose impedance $Z_{L}$ will be

$$
Z_{L}=\frac{\mathrm{i}}{\omega L}
$$

which reflects the tendency of a component to oppose the change in the electric current flowing through it. Such resistance is a consequence of the electromagnetic disturbance created by the fluctuations in the current flow. The inductance often arises from the wires and cables constituting the circuits, and its presence is often responsible for the negative reading in imaginary impedances and the loops in the complex plane.

The other elementary component is the constant-phase element (cpe), which can be considered a hybrid between a resistor and a capacitor, or often referred to as a "leaky capacitor", the impedance $Z_{\text {cpe }}$ of which is expressed as

$$
Z_{\mathrm{cpe}}=k(\mathrm{i} \omega)^{-p}
$$

where $k$ is a constant and $p$ is a real number between 0 and 1.0 . Inserting eqn (11.5) into eqn (11.22) to substitute the imaginary unit i , we can rewrite it as

$$
Z_{\mathrm{cpe}}=\frac{k}{(\omega)^{p}}(-1)^{-\frac{p}{2}}
$$

To further simplify the expression for $Z_{\text {cpe }}$ into a typical complex quantity, we need to perform a trick by invoking Euler's formula:

$$
\mathrm{e}^{\mathrm{i} x}=\cos (x)+\mathrm{i} \sin (x)
$$

which indicates that when $x=\pi$,

$$
\mathrm{e}^{\mathrm{i} x}=\cos (\pi)+\mathrm{i} \sin (\pi)=-1
$$

Substituting the term -1 in eqn (14.23) with eqn (14.25), we obtain

$$
Z_{\text {cpe }}=\frac{k}{(\omega)^{p}}\left[\mathrm{e}^{\mathrm{i} \pi}\right]^{-\frac{p}{2}}=\frac{k}{(\omega)^{p}} \mathrm{e}^{\left(-\frac{p \pi}{2}\right)}
$$

Applying Euler's formula eqn (14.24) one more time to rewrite the exponential term, we obtain

$$
Z_{\mathrm{cpe}}=\frac{k}{(\omega)^{p}}\left[\cos \left(-\frac{p \pi}{2}\right)+\mathrm{i} \sin \left(-\frac{p \pi}{2}\right)\right]=\frac{k}{(\omega)^{p}}\left[\cos \left(-\frac{p \pi}{2}\right)-\mathrm{i} \sin \left(\frac{p \pi}{2}\right)\right]
$$

Now eqn (14.27) expresses the impedance of the cpe in a typical complex number form consisting of a real component and an imaginary component, which allows us to evaluate how a cpe behaves with different values of $p$.

If $p=0$ :

$$
Z_{\mathrm{cpe}}=k[\cos (0)-\mathrm{i} \sin (0)]=k
$$

Because $k$ is a constant independent of the frequency, the cpe behaves like a pure resistor, the resistance $R_{\text {cpe }}$ of which is simply $k$.

If $p=1.0$ :

$$
Z_{\mathrm{cpe}}=\frac{k}{\omega}\left[\cos \left(\frac{\pi}{2}\right)-\mathrm{i} \sin \left(\frac{\pi}{2}\right)\right]=-\frac{k \mathrm{i}}{\omega}
$$

The similarity between eqn (14.29) and eqn (14.19) implies that the cpe now behaves like a capacitor, the capacitance $C_{\text {cpe }}$ of which based on comparison between these two equations should be $1 / k$.

In cases when $p$ resides between 0 and 1.0 , the cpe should behave like a hybrid of a pure resistor and a pure capacitor. For example, if $p=0.5$ :

$$
Z_{\text {сре }}=\frac{k}{\sqrt{\omega}}\left[\cos \left(\frac{\pi}{4}\right)-\mathrm{i} \sin \left(\frac{\pi}{4}\right)\right]=\frac{k(1-\mathrm{i})}{\sqrt{2 \omega}}
$$

In fact, $p=0.5$ represents a special case of the cpe known as a "Warburg element" or "Warburg diffusion element", which is a straight line that intersects the real axis at a constant angle of $45^{\circ}$. It is unique among cpes because both real and imaginary components are equal at all frequencies and both depend upon $\omega^{-1 / 2}$. It is often used to describe the semi-infinite linear diffusion at low frequencies.

With the impedances for these four elemental components expressed mathematically, we can now proceed to construct equivalent circuits.

### 14.1.1.3 Connecting AC Impedance Elements into Circuits

Equipped with these elements, we can now start thinking of constructing equivalent circuits as shown in Figures 14.4 and 14.5.

When one connects these elements either in series or in parallel to construct a circuit, their impedances follow the same rules that pure resistors follow, i.e. although the natures of the elements involved are resistors, capacitors, inductors or constant-phase elements, the total impedance $Z_{\text {Total }}$ for elements in series is given by

$$
Z_{\text {Total }}=\sum_{i=1}^{n} Z_{i}
$$

whereas for the elements in parallel the total impedance $Z_{\text {Total }}$ follows the reciprocal summation rule:

$$
\frac{1}{Z_{\text {Total }}}=\sum_{i=1}^{n} \frac{1}{Z_{i}}
$$

### 14.1.1.3.1 $R-C$ in Series

Now, let us first connect a resistor and a capacitor in series (inset in Figure 14.6a). Its total impedance should be given by eqn (14.31), i.e. adding together the impedance of a pure resistor $Z_{R}$ as expressed by eqn (14.9) and the impedance of a pure capacitor $Z_{C}$ as expressed by eqn (14.19):

$$
Z_{\text {Total }}=Z_{R}+Z_{C}=R-\frac{\mathrm{i}}{\omega C}
$$

This already takes the typical form of a complex quantity as expressed in eqn (14.7), with the real and imaginary components being expressed as, respectively

![](https://cdn.mathpix.com/cropped/2025_10_16_c9f804f118ee3f949b1eg-453.jpg?height=496&width=1205&top_left_y=215&top_left_x=166)
Figure 14.6 The two basic connections of RC elements: (a) a resistor and a capacitor are connected in series, where the real part is a constant at $R$ independent of the frequency of the AC field applied, while the imaginary part varies with the frequency; (b) a resistor and a capacitor are connected in parallel, where both the real and imaginary parts vary with the frequency but obey an equation of a semi-circle.

$$
\begin{aligned}
Z^{\prime} & =Z_{R}=R \\
Z^{\prime \prime} & =Z_{C}=\frac{\mathrm{i}}{\omega C}
\end{aligned}
$$

In other words, $Z^{\prime}$ is the resistance $R$ and $Z^{\prime \prime}$ is the impedance contributed by the capacitor. At infinite frequency ( $\omega=\infty$ ) the imaginary component ( $Z^{\prime \prime}=\mathrm{i} / \omega C$ ) vanishes, while at near-zero frequency ( $\omega=0$ ) the imaginary component approaches infinity. If one plots all the total impedance values that are measured at all frequencies in the complex plane, the resultant spectra would simply look like a vertical line that intersects the real axis at the location $R$ (Figure 14.6a).

### 14.1.1.3.2 $R$-C in Parallel

Next, let us try to connect a resistor and a capacitor in parallel (inset in Figure 14.6b). Its total impedance should be given by eqn (14.34), i.e. its reciprocal is the summation of the reciprocal of a pure resistor $Z_{R}$ as expressed by eqn (14.9) and the reciprocal of the impedance of a pure capacitor $Z_{C}$ as expressed by eqn (14.19):

$$
\frac{1}{Z_{\text {Total }}}=\frac{1}{R}-\frac{\omega C}{\mathrm{i}}=\frac{1}{R}+\mathrm{i} \omega C=\frac{1+\mathrm{i} \omega C R}{R}
$$

Hence the total impedance of this parallel circuit is given by

$$
Z_{\text {Total }}=\frac{R}{1+\mathrm{i} \omega C R}
$$

Because $Z_{\text {Total }}$ as expressed by eqn (14.37) does not take the typical complex quantity form defined by eqn (14.7), we need to simplify it by eliminating the imaginary unit i from the denominator. This can be done by multiplying the denominator with its conjugate quantity, i.e. $(1-\mathrm{i} \omega C R)$, and remembering that $\mathrm{i}^{2}=-1$, which leads to

$$
Z_{\text {Total }}=\frac{R(1-\mathrm{i} \omega C R)}{1+(\omega C R)^{2}}=\frac{R}{1+(\omega C R)^{2}}-\mathrm{i} \frac{\omega C R^{2}}{1+(\omega C R)^{2}}
$$

Now the total impedance of the parallel circuit takes the form we want, which consists of a real and an imaginary component given by, respectively

$$
\begin{aligned}
& Z^{\prime}=\frac{R}{1+(\omega C R)^{2}} \\
