Repository: cunyu-liu/electrolyte_ailab

File: fine-tune/bookData/Electrochemistry in Nonaqueous Solutions.md (part 26 of 31)
## Part One
At the anode, metallic lithium dissolves as lithium ion ( $\mathrm{Li}^{+}$) and at the cathode, $\mathrm{Li}^{+}$diffuses into the crystal lattice of manganese dioxide.

Electrolyte solutions of various aprotic organic solvents are used in primary lithium batteries. Among the organic solvents are alkyl carbonates (PC $\left(\varepsilon_{\mathrm{r}}=64.4\right)$, ethylene carbonate (EC, $89.6_{40^{\circ}}$ C), dimethyl carbonate (DMC, 3.1), diethyl carbonate (DEC, 2.8)), ethers (DME (7.2), tetrahydrofuran (THF, 7.4), 2-Me-THF (6.2), 1,3-dioxolane (DIOX, 7.1)) and esters (methyl formate (MF, $8.5_{20^{\circ} \mathrm{C}}$ ), $\gamma$-BL

![](https://cdn.mathpix.com/cropped/2025_10_16_7c440fa85051e8b62e3ag-327.jpg?height=430&width=880&top_left_y=193&top_left_x=345)
Figure 12.1 A coin-type $\mathrm{Li} / \mathrm{MnO}_{2}$ primary battery.

(39.1)), where the values in parentheses show the solvent permittivity at $25^{\circ} \mathrm{C}$, unless otherwise stated. The solvents of high permittivity and high viscosity are often mixed with the solvents of low permittivity and low viscosity to get highly conductive electrolyte solutions. Among the lithium electrolytes, on the other side, are $\mathrm{LiClO}_{4}, \mathrm{LiBF}_{4}, \mathrm{LiPF}_{6}, \mathrm{LiAsF}_{6}, \mathrm{LiOSO}_{2} \mathrm{CF}_{3}, \mathrm{LiN}\left(\mathrm{SO}_{2} \mathrm{CF}_{3}\right)_{2}$ and LiC $\left(\mathrm{SO}_{2} \mathrm{CF}_{3}\right)_{3}$ (see Ref. [2a] for other new types of lithium electrolytes). ${ }^{\mathbf{1}}$ They are stable, dissolve and dissociate easily and give high conductivities. As cathode active materials, polycarbon fluoride $(\mathrm{CF})_{n}$ and manganese dioxide are typical.

Lithium is the lightest metal, and the $\mathrm{Li}^{+} / \mathrm{Li}$ electrode has a very negative potential. Thus, the primary lithium batteries have high emfs ( $\sim 3.5 \mathrm{~V}$ ) and working voltages ( $\sim 3.0 \mathrm{~V}$ ), high energy densities, long lives ( $\sim 10$ years) and wide working temperature ranges ( -40 to $+70^{\circ} \mathrm{C}$ ). For detailed performance data, see Ref. [1b].
(b) Secondary lithium batteries $[1,3]$ The reaction of the $\mathrm{Li}^{+} / \mathrm{Li}$ electrode in the primary lithium battery can proceed inversely. Thus, the lithium battery is rechargeable, if a reversible positive electrode is employed. ${ }^{2)}$ However, the $\mathrm{Li}^{+} / \mathrm{Li}$ electrode has a problem as the lithium metal loses its smooth surface by repeated charging/discharging cycles, forming dendritic deposits, which may cause an internal electrical short circuit between the anode and the cathode. This difficulty can be overcome by replacing the liquid electrolyte (solvent + salt) with anion-conductinggel-polymer electrolytes (GPEs) (polymer + solvent + salt) [4].

1) Conductivities ( $\times 10^{-3} \mathrm{~S} \mathrm{~cm}^{-1}$ ) for 1 M solutions in 1:1 PC-DME at $25^{\circ} \mathrm{C}: \mathrm{LiBF}_{4} 9.46$, $\mathrm{LiCF}_{3} \mathrm{SO}_{3} 6.12, \mathrm{Li}\left(\mathrm{CF}_{3} \mathrm{SO}_{2}\right)_{2} \mathrm{~N} 12.6, \mathrm{LiClO}_{4}$ 13.5, $\mathrm{LiAsF}_{6}$ 14.8, $\mathrm{LiPF}_{6} 15.3$ (Webber, A. (1991) J. Electrochem. Soc., 138, 2586). LiF is insoluble in DME but, in DME containing 1 M tris(pentafluorophenyl)borane $\left(\mathrm{B}\left(\mathrm{C}_{6} \mathrm{~F}_{5}\right)_{3}\right.$, an anion receptor), LiF is soluble up to 1 M and gives a conductivity of $6.8 \times 10^{-3} \mathrm{~S} \mathrm{~cm}^{-1}$ at $25^{\circ} \mathrm{C}$. It is because $\mathrm{F}^{-}$is combined with B $\left(\mathrm{C}_{6} \mathrm{~F}_{5}\right)_{3}$ to form a big anion with a delocalized charge. (Sun, X., Lee, H.S., Lee, S., Yang, X.Q., Mcbreen, J. (1998) Electrochem. Solid State Lett., 1, 239).
2) For reversible positive electrodes, channel- or layer-structured materials such as $\mathrm{MnO}_{2}$, $\mathrm{MoO}_{3}, \mathrm{~V}_{2} \mathrm{O}_{3}, \mathrm{MoS}_{2}$ and $\mathrm{TiS}_{2}$ and conducting polymers are used. An example of the battery with a positive electrode of conducting polymer is $\mathrm{Li} / \mathrm{LiClO}_{4}-\mathrm{PC} /$ polypyrrole. In the charging process, the oxidation of the polymer and the insertion of $\mathrm{ClO}_{4}{ }^{-}$from the electrolyte solution occur concurrently. In the discharging process, the doped $\mathrm{ClO}_{4}{ }^{-}$is released from the polymer. The performance of the $\mathrm{Li} /$ polymer battery, however, is limited by such factors as slow charging/discharging rate, self-discharge and low energy content.

In the lithium-ion secondary battery, which was put on the market in 1990 , the difficulty of the $\mathrm{Li}^{+} / \mathrm{Li}$ electrode was avoided by the use of a graphite negative electrode (anode) ( $\mathrm{C}_{\gamma}$ ), which works as a host for $\mathrm{Li}^{+}$ions by intercalation. The active materials for the positive electrode (cathode) are $\mathrm{LiCoO}_{2}, \mathrm{LiNiO}_{2}$, $\mathrm{LiMn}_{2} \mathrm{O}_{4}$ and $\mathrm{LiFePO}_{4}$, which also work as a host for $\mathrm{Li}^{+}$ions. Electrolyte solutions used in the primary lithium batteries can be used, in principle, also in lithium-ion secondary batteries. But the majority of manufacturers use electrolyte solutions composed of $\mathrm{EC}, \mathrm{LiPF}_{6}$ and one or more linear carbonates from DME, DEC and ethylmethyl carbonate (EMC), although one manufacturer uses $\left(\gamma-\mathrm{BL}+\mathrm{LiBF}_{4}\right)$ as an electrolyte solution. The linear carbonate(s) is added to increase the fluidity and reduce the melting point of the electrolyte solution. A latest comprehensive review is available for nonaqueous liquid electrolytes for lithium-based rechargeable batteries [5].
A schematic diagram of a lithium-ion battery is shown in Figure 12.2. The cell reaction for positive electrode of $\mathrm{LiCoO}_{2}$ is as follows:

$$
\mathrm{LiCoO}_{2}+\mathrm{C}_{y} \xrightarrow{\text { first charging }} \mathrm{Li}_{1-x} \mathrm{CoO}_{2}+\mathrm{Li}_{x} \mathrm{C}_{y} \underset{\text { charging }}{\stackrel{\text { discharging }}{\rightleftarrows}} \mathrm{Li}_{1-x+\Delta x} \mathrm{CoO}_{2}+\mathrm{Li}_{x-\Delta x} \mathrm{C}_{y}
$$

In the charging process, Co (III) in $\mathrm{LiCoO}_{2}$ is oxidized to Co (IV). This battery has a working voltage of $\sim 3.7 \mathrm{~V}$ and a cycle number of $>1000$. Lithium-ion batteries of

![](https://cdn.mathpix.com/cropped/2025_10_16_7c440fa85051e8b62e3ag-328.jpg?height=919&width=765&top_left_y=1109&top_left_x=209)
Figure 12.2 A lithium-ion secondary battery.

small to moderate sizes are widely used as power sources for computers, telephones, cameras, camcorders, etc. Moreover, the applications of large-size lith-ium-ion batteries for electric vehicle (EV) or hybrid electric vehicle (HEV) and for electricity storage are now really beginning.

Because of the importance of high-performance secondary batteries, various efforts have been made to improve the technologies of the lithium-ion batteries. The current state-of-the-art electrolyte systems (EC, $\mathrm{LiPF}_{6}$ and linear carbonate(s) from DME, DEC and EMC) are not perfect and need improvement, at least, in the following four points: (1) The linear carbonates are highly flammable with flash points usually below $30^{\circ} \mathrm{C}$. The flammable solvents may cause a fire, and the seriousness of the hazard is proportional to the size of the battery. Flame-retardant or nonflammable lithium-ion electrolytes are needed especially for vehicle traction batteries. (2) The usable temperature range of the above electrolyte systems is limited between -20 and $50^{\circ} \mathrm{C}$. EC (mp: $36.4^{\circ} \mathrm{C}$ ) is responsible for the lower temperature limit and $\mathrm{LiPF}_{6}$ for the higher temperature limit. This temperature range should be widened, especially for batteries of space and vehicle traction uses. (3) Formation of insoluble films ( $\mathrm{Li}_{2} \mathrm{O}$, lithium alkyl carbonate) on the surface of the anode (and cathode also) more or less causes the loss of lithium ions. During the charging/ discharging process, the insoluble film formed in EC tends to protect the surface from further formation of the film, although the insoluble film formed in PC tends to cause, due to the PC cointercalation, the disintegration of a graphene structure by an exfoliation process. EC is superior to PC in this respect, but a more improved film formation is desirable. (4) Better ionic transport is desirable. Although the impedances at the anode/electrolyte and cathode/electrolyte interfaces are more important than the bulk ion conductivity, the impedances at the two interfaces tend to decrease with the increase in the bulk ion conductivity.

In the investigations for improving the state-of-the-art electrolyte solutions, two methods have been applied: one is to add additives to the electrolyte solutions and the other is to use new solvent/electrolyte systems. To get low flammability by additives, gas-evolving ingredients (e.g. pyrocarbonates that release $\mathrm{CO}_{2}$ ) or phosphorousbased organic molecules (e.g. phosphate esters) are used. An example is to add a substituted cyclic phosphorimide, hexamethoxycyclophosphazene, in a level $\leq 10 \%$ to EC/DMC/LiPF ${ }_{6}$. On the other hand, to get low flammability by new solvents, fluorinated esters and fluorinated carbonates may be used, alone or as a cosolvent. Using fluorinated solvents improves, in addition to flammability, the low-temperature performances and the stabilities of insoluble films on both electrodes. Details are not described here because this topic has thoroughly been reviewed in Ref. [5].

There are two types of lithium secondary batteries using polymers, one is based on solid polymer electrolytes (SPEs) and the other is based on GPE. SPEs, consisting of pure polymers (e.g. poly(ethylene oxide), PEO ) that dissolve lithium salts, have low conductivities and their applications are limited only to batteries of low current densities. In GPEs, conventional electrolyte solutions may be used, but their spilling from batteries can be avoided by gel formation with polymers (PEO or poly(vinylidene fluoride-co-hexafluoropropylene) (PVdF-HFP); see Ref. [4] for details).

Plastic sheet-type lithium-ion batteries have been developed for EV and HEV [6]; for example, the cathode and anode active materials were $\mathrm{LiCoO}_{2}$ and synthetic graphite material, respectively. These materials were fabricated into thin films with Super P carbon black, a binder of PVdF-HFP, and a plasticizer of dibutylphthalate (DBP). The separator was made of PVdF-HFP copolymer, silicate powder and DBP that was later removed by extraction. The electrolyte was a $\mathrm{LiPF}_{6}$ solution in EC-DMC-EMC. The cathodes ( $23.6 \mathrm{~cm} \times 13.0 \mathrm{~cm}$ ) were fabricated by laminating two cathode films containing $65-73 \%$ active material by weight, with an aluminum current collector between the films. The anodes ( $24.0 \mathrm{~cm} \times 13.3 \mathrm{~cm}$ ) were also prepared by laminating two films containing $65 \%$ (or $73 \%$ ) active material, with an expanded metal copper current collector between the films. Unit bi-cell laminates having a cathode/separator/anode/separator/cathode layer structure were fabricated by heat-laminating the component sheets together. The bi-cells were prepared by extracting DBP using either ether or methanol followed by drying, adding the electrolyte, and packaging.

Recently, anode materials other than carbon have been developed for lithium-ion batteries. Promising examples among them are silicon nanowires synthesized on the stainless steel substrates [7a] and nanostructured $\mathrm{Ni}_{3} \mathrm{Sn}_{4}$ intermetallic compound electrodeposited on the Cu nanorods current collector [7b]. ${ }^{3)}$ In the latter case, the first activation step, $\mathrm{Ni}_{3} \mathrm{Sn}_{4}+17.6 \mathrm{Li}^{+}+17.6 \mathrm{e}^{-} \rightarrow 4 \mathrm{Li}_{4.4} \mathrm{Sn}+3 \mathrm{Ni}$, is followed by the processes $\mathrm{Li}_{4.4} \mathrm{Sn} \rightarrow \mathrm{Sn}+4.4 \mathrm{Li}^{+}+4.4 \mathrm{e}^{-}$(charge) and $\mathrm{Sn}+4.4 \mathrm{Li}^{+}+4.4 \mathrm{e}^{-} \rightarrow \mathrm{Li}_{4.4} \mathrm{Sn}$ (discharge).

On the use of ionic liquids to rechargeable lithium batteries, see Chapter 13.

## 12.2 <br> Capacitors Using Nonaqueous Solutions

### 12.2.1 <br> Electrochemical Double-Layer Capacitors and Pseudocapacitors [8]

Electrochemical (or electric) double-layer capacitors (EDLCs) are, alone or coupled with pseudocapacitors, called supercapacitors or ultracapacitors. They are now
3) Nanosized ( $1-100 \mathrm{~nm}$ ) particles, rods, wires, fibers, tubes and films are used in nanotechnology. At these nanosized substances, many processes occur more favorably than at the normal-sized substances. In addition to the high-specific surface area, various other factors can be considered for this. The applications of nanotechnologies are widespread, but the cases that are electrochemical and in nonaqueous media are not so many. The use of carbon nanotubes as the anode of lithiumion batteries and as the electrodes of nonaqueous EDLCs is a promising example of such cases. The use for EDLC can produce
high power density of $\sim 30 \mathrm{~kW} \mathrm{~kg}^{-1}$, compared to $4 \mathrm{~kW} \mathrm{~kg}^{-1}$ of the most advanced EDLC currently available commercially. The application of nanosized particles of $\mathrm{LiCoO}_{2}$, $\mathrm{LiMn}_{2} \mathrm{O}_{4}$, etc. as cathode materials of lithiumion batteries is also interesting. Another example is the use of conductive polymer nanotubes for electrochromic devices and for supercapacitors, as described in footnote 9. As media for electrodepositions or syntheses of nanosized metals, alloys, semiconductors and conducting polymers, ionic-liquids and liquid-liquid interfaces are sometimes used conveniently (see Chapters 13 and 14).

![](https://cdn.mathpix.com/cropped/2025_10_16_7c440fa85051e8b62e3ag-331.jpg?height=533&width=1014&top_left_y=196&top_left_x=345)
Figure 12.3 An electrochemical double-layer capacitor.

attracting much attention as new power sources complementary to rechargeable batteries. The EDLCs are based on the double-layer capacitance at carbon electrodes of high specific areas, while the pseudocapacitors are based on the pseudocapacitance of the films of redox oxides ( $\mathrm{RuO}_{2}, \mathrm{IrO}_{2}$, etc.) or redox polymers (polypyrrole, polythiophene, etc.).

The principle of EDLC is shown in Figure 12.3. The capacitor, consisting of two carbon electrodes and an electrolyte solution between them, is charged/discharged with a voltage in the double-layer region, i.e. well below the width of the potential window. Because the activated carbon electrodes have large capacitance (usually $100-150 \mathrm{Fg}^{-1}$ ), the electricity stored in the charging process is considerable and the capacitor in the discharging process can work as a power source. The energy density (e.d.) of the EDLC (or capacitors in general) is expressed by e.d. $={ }^{1} /{ }_{2} C(\Delta V)^{2}$, where $C$ is the capacitance and $\Delta V$ the charging voltage. For nonaqueous electrolyte solutions with potential windows larger than 5 V (typically $0.5-1.0 \mathrm{M} \mathrm{Et}_{4} \mathrm{NBF}_{4}$ in PC), the value of $\Delta V$ reaches $3.5-4.0 \mathrm{~V} .^{4)}$ It is a big advantage over aqueous electrolyte solutions (e.g. $\mathrm{H}_{2} \mathrm{SO}_{4}$ ), for which $\Delta V$ is $1.0-1.5 \mathrm{~V}$. The EDLCs with nonaqueous electrolyte dominate the market, though the EDLCs with aqueous solutions have merit over them as they can obtain a higher current. According to Ue [9], PC is the best solvent for EDLC if the electrolytic conductivity, electrochemical window, liquid range and resistance toward hydrolysis are considered. On the other hand, $\mathrm{Et}_{4} \mathrm{NBF}_{4}$ is the best electrolyte if electrolytic conductivity, electrochemical window and double-layer capacitance are considered. The merits and demerits of EDLCs and secondary batteries have been compared in detail [10]. The merits of the EDLCs are the long cycle lives ( $10^{6}$ or more) and the possibility of rapid charging/discharging. They are because the processes at the EDLCs are mainly capacitative, and the surfaces of

[^26]the carbon electrodes are not influenced by the repeated charging/discharging processes. Recently, carbon materials with much higher surface area have been reported: carbon nanotubes are a typical example [11, 12] (see footnote 3).

Pseudocapacitors use metal oxides or redox polymers as electrodes. In pseudocapacitors of metal oxides (e.g. $\mathrm{RuO}_{2}$ ), aqueous electrolyte solutions such as $\mathrm{H}_{2} \mathrm{SO}_{4}$ are usually used [13]. Contrarily, in pseudocapacitors of redox polymers, nonaqueous electrolyte solutions are often employed. Typically, $\mathrm{Et}_{4} \mathrm{NBF}_{4}-\mathrm{PC}$ is used for capacitors with poly(thiophene), poly(3-methylthiophene) and poly[3-(4-fluorophenyl)thiophene] electrodes [14]. The charging/discharging processes of such capacitors are mainly faradaic in nature (Section 12.3) [4, 15].

Recently, highly effective energy storage was achieved with cells called asymmetric hybrid capacitors: a combination of an EDLC electrode and a battery-like electrode, which works as a pseudocapacitative, forming a capacitor [10,16]. For example, with a combination of an activated carbon electrode (anode) and a graphitic carbon electrode (cathode) in $1 \mathrm{M} \mathrm{Et}_{4} \mathrm{NBF}_{4} / \mathrm{PC}$, energy density of over $20 \mathrm{Whkg}^{-1}$ could be obtained, in contrast to less than $4 \mathrm{~Wh} \mathrm{~kg}^{-1}$ for conventional EDLC [16b]. Here, the intercalation of anions makes the graphitic electrode pseudocapacitative.

### 12.2.2 <br> Aluminum Electrolytic Capacitors

As shown in Figure 12.4, aluminum electrolytic capacitors usually consist of an aluminum foil with a thin film (dielectric) of anodically formed aluminum oxide, an aluminum foil, an electrolyte solution and a separator. The whole 'sandwich' is compactly rolled and packed in a container. The electrolytic capacitors are in wide use because of their small sizes, high capacitances and low prices. However, the characteristics of electrolytic capacitors deteriorate with time. Recently, owing to

![](https://cdn.mathpix.com/cropped/2025_10_16_7c440fa85051e8b62e3ag-332.jpg?height=612&width=730&top_left_y=1416&top_left_x=207)
Figure 12.4 An aluminum electrolytic capacitor.

the rapid developments of high-performance electronic instruments, the needs have increased for high-quality electrolytic capacitors, having long lives at elevated temperatures and low impedances at high frequencies. These requirements are met by the use of nonaqueous electrolyte solutions such as $25 \mathrm{wt} \%$ triethylmethylammonium hydrogen maleate in $\gamma$-BL and $25 \mathrm{wt} \%$ tetramethylammonium hydrogen phthalate in $\gamma$-BL [9, 17]. The capacitors filled with these organic electrolyte solutions can keep their high performances for a long time. ${ }^{5)}$ However, the quaternary ammonium systems have disadvantage of a lower sustaining voltage, which limits the nominal voltage up to 50 V . Recently, the automotive industry is demanding highperformance aluminum electrolytic capacitors usable up to 100 V . This demand has been satisfied by adding colloidal silica into the above-mentioned quaternary ammonium electrolyte solutions [18].

## 12.3 <br> Conducting Polymers and Electrochemistry in Nonaqueous Solutions [19]

Conducting polymers, such as polyacetylenes, polyaniline, polypyrrole and polythiophene (Figure 12.5), are promising new materials. They have a high degree of $\pi$-orbital conjugation and are capable of being electrochemically oxidized or reduced by the withdrawal or injection of electrons. When the polymer is in the oxidized state, anions are doped to the polymer to keep electroneutrality (p-doping). Inversely, when

![](https://cdn.mathpix.com/cropped/2025_10_16_7c440fa85051e8b62e3ag-333.jpg?height=566&width=926&top_left_y=1201&top_left_x=341)
Figure 12.5 Structures of conducting polymers.

5) The problem with the tetraalkylammonium hydrogen phthalate or maleate solution in $\gamma$-BL is that the solution has no pH buffer action (Section 6.2.2). In rare occasions, the solution near the cathode of the capacitor locally becomes very high in pH by the
cathodic reaction, damages the container and leaks out from it. Recently, the tetraalkylammonium salt has been replaced with the alkylimidazolium salt to avoid such a rise in pH .

![](https://cdn.mathpix.com/cropped/2025_10_16_7c440fa85051e8b62e3ag-334.jpg?height=539&width=960&top_left_y=193&top_left_x=212)
Figure 12.6 Cell for electrolytic synthesis of conducting polymer (roll-type).

the polymer is in the reduced state, cations are doped (n-doping). ${ }^{6)}$ The doped and undoped polymers have completely different properties. The most important is that the doped polymer has a high conductivity, which is comparable to that of metal, while the undoped polymer is practically an insulator. Conducting polymers are closely related to the electrochemistry in nonaqueous solutions, from their syntheses to their applications, as outlined below.

1. Syntheses of conducting polymers Conducting polymers are often synthesized by electrolytic polymerization [19, 20]. The electrolytic solution, consisting of the monomer, the supporting electrolyte and the solvent, is taken into the cell, and the electrolysis is carried out by applying a voltage between the working electrode (Pt, Au, C, etc.) and the counter electrode. Usually, a film of the conducting polymer is formed during anodic polarization. An example of the cell for synthesizing polymer sheet continuously is shown in Figure 12.6. The sheet of anode material is rolled after being covered with the film of the deposited conducting polymer.

In order to get high-quality polymer films, it is essential to select best conditions of the electrolytic solution, electrode potential, temperature, etc. For synthesizing the films of polypyrrole, polythiophene, polyazulene and their derivatives, the aprotic solvents with weak nucleophilicity (basicity) are suitable and acetonitrile (AN) is used most often. ${ }^{7)}$ In strongly nucleophilic solvents such as pyridine, the polymer films are not formed. In the moderately nucleophilic solvents such as
6) Although conjugated polymers can be either n-doped or p-doped - and thus, be capable of behaving either as negative or positive electrodes - the majority of applications are confined to the p-doped positive side.
7) Recently, the mechanisms of pyrrole electropolymerization have been reviewed in Ref. [20b]. By the anodic reaction, an electron is withdrawn from the pyrrole monomers and cationic radicals are formed. The cationic radicals undergo a series of
chemical-electrochemical-chemical reactions and as a result, the polymerization proceeds. If the cationic radicals of the monomers or oligomers react with a nucleophilic solvent or solute, the chain reaction is terminated and the polymerization process is stopped. Thus, strongly nucleophilic (basic) solvents and strongly nucleophilic anions ( $\mathrm{F}^{-}, \mathrm{Cl}^{-}, \mathrm{OH}^{-}, \mathrm{RO}^{-}, \mathrm{CH}_{3} \mathrm{COO}^{-}$, etc.) should be avoided in the polymerization processes.

Table 12.1 Applicability of conducting polymers.
(a) Conductor; (b) (variable) resistor; (c) electromagnetic shielding; (d) heat absorber; (e) electronic devices (diode, transistor, FET, etc.); (f) pseudocapacitor; (g) solar cell; (h) thermoelectromotive element; (i) electrochromic display; (j) thermochromism, solvatochromism; (k) photomemory, (l) polymer battery; (m) fuel cell; (n) sensor; (o) electrode; (p) electric contact; (q) heating element; (r) electric field relaxation; (s) conducting polymer gel; (t) catalyst, photocatalyst; (u) filter, separation membrane, adsorber; (v) actuator; (w) neuroelement

DMF and DMSO, the films are formed only when the solution is buffered by adding protonic acid. To get high-quality polypyrrole films in aqueous solutions, the electrolytic solution must be highly concentrated. The most suitable medium differs from one polymer to another. ${ }^{8)}$ For example, for polyaniline, the best electrolytic solution is aqueous sulfuric acid. The conducting polymer films formed by electrolytic polymerization are usually in $\sim 30 \%$ oxidized state (by the withdrawal of electrons) and are doped with anions (p-doping). Because the anions give significant influences on the conductivity of the polymer, the selection of the anion of the electrolytic solution is also very important (see footnote 7). Moreover, by endowing the dopant anion with an active site having an oxidizing, reducing or complexing ability, it is possible to prepare functional polymer films.
2. Characterization of conducting polymers Electrochemical methods play an important role in characterizing the functions of conducting polymers [15, 20b, 21]. Cyclic voltammetry (CV) is the most useful; by the measurements of cyclic voltammograms, we can know the potentials, the currents and the quantities of electricity for the oxidation-reduction processes of the conducting polymers. By combining the CV technique with the in situ measurements of optical absorptions and mass changes, we can get more knowledge about the doping and undoping processes. An example of the use of an electrochemical quartz crystal microbalance (EQCM) was shown in Figure 9.9. By using the EQCM, the mass changes during the oxidation-reduction processes can be quantitatively measured as frequency-potential curves, simultaneously with the current-potential curves. The cyclic voltammogram in Figure 9.9a shows that the oxidation of polyaniline in $0.5 \mathrm{M} \mathrm{LiClO}_{4}-\mathrm{AN}$ proceeds in two steps. The frequency- potential curve, on the other hand, shows that, in both steps, the doping of $\mathrm{ClO}_{4}{ }^{-}$occurs.
3. Application of conducting polymers Doped conducting polymers behave like metals while undoped conducting polymers behave like insulators or semiconductors. The reversible conversion between the metallic and the insulating (or semiconducting) states can be realized simply by switching the potential of the conducting polymer. Conducting polymers have a wide applicability, as listed in Table 12.1, including applications as insulating (or semiconducting) material,
8) Ionic liquids are very suitable in synthesizing conducting polymers (see Pringle, J.M., Forsyth, M. and MacFarlane, D.R. (2008) Electrodeposition from Ionic Liquids
(eds F. Endres, A.P. Abbott and D.R. Macfarlane), Wiley-VCH Verlag GmbH, Weinheim, Chapter 7). Details are described in Chapter 13
applications as metallic material, applications of reversible conversions between insulating-metallic states and applications of the specific functions of the dopant counter ions. ${ }^{9)}$

The use of conducting polymers as electrodes in lithium secondary batteries and supercapacitors (pseudocapacitors) was discussed above. From the standpoint of electrochemistry in nonaqueous solutions, the use as electrochromic materials is also interesting. Conducting polymers usually have different colors between the doped and undoped states. The color change of the transmitted light by the undoped $\leftrightarrow$ doped conversion is red $\leftrightarrow$ blue for the polythiophene film, yellow $\leftrightarrow$ blue for the polypyrrole film and light yellow $\leftrightarrow$ green for polyaniline film. In principle, the color switching is possible by the use of a cell composed of an optically transparent indium-tin oxide (ITO) glass electrode coated with a conducting polymer film, ${ }^{\mathbf{1 0}}$ a bare ITO glass electrode and an electrolyte solution, as shown in Figure 12.7, and by applying a pulse voltage between the two electrodes to switch the conducting polymer between doped and undoped states. For the recent status of the applications of conductive polymers to electrochromic displays, mirrors and windows, see Ref. [23].

## 12.4 <br> Electrochemiluminescence (ECL)

Electrogenerated chemiluminescence or electrochemiluminescence (ECL) is a means of converting electrical energy into radiative energy. Reactive intermediates are formed from stable precursor(s) at the surface of electrode(s), and these intermediates then react to form excited states that emit light. For details of ECL, a book [24] and a review article [25] are available.

Two types of ECL exist, annihilation ECL and coreactant ECL. In annihilation ECL, light can be emitted from substance $R$ by the following mechanisms: $R-e^{-} \rightarrow R^{\bullet+}$
9) Usually, it takes $1-2 \mathrm{~s}$ for conducting polymers to switch between doped and undoped states, owing to the slow diffusion of counterions into the polymers. However, faster switching is possible if conducting polymers of long, thin-walled nanotubes are used because the time necessary for diffusion is shortened. For example, at the nanotubes of poly(3,4-ethylenedioxythiophene) (PEDOT), which were electrochemically synthesized using a porous alumina template at the monomer concentration of 20 mM in 0.1 M $\mathrm{LiClO}_{4}$-acetonitrile and at 1.5 V versus $\mathrm{Ag} / \mathrm{AgCl}$, the switching rate was $<10 \mathrm{~ms}$ [22a]. This rate was fast enough for color-switching
electrochromic devices to play movies at 24 frames/s (necessary switching rate $\leq 40 \mathrm{~ms}$ ) and the coloration was strong. Moreover, supercapacitors based on the fast responsive PEDOT nanotube can provide high power density without a significant loss of its energy density. See [22b] for details.
10) Examples of electrochromic materials other than conducting polymers: $\mathrm{WO}_{3}$ (transparent $\leftrightarrow$ blue), $\mathrm{IrO}_{2}$ (transparent $\leftrightarrow$ dark gray), viologen (colorless $\leftrightarrow$ violet and green) and anthraquinone (colorless $\leftrightarrow$ red).

![](https://cdn.mathpix.com/cropped/2025_10_16_7c440fa85051e8b62e3ag-337.jpg?height=737&width=717&top_left_y=193&top_left_x=345)
Figure 12.7 A color-switching device.

(oxidation at the electrode), $\mathrm{R}+\mathrm{e}^{-} \rightarrow \mathrm{R}^{\bullet-}$ (reduction at the electrode), $\mathrm{R}^{\bullet-}+\mathrm{R}^{\bullet+} \mathrm{R}^{\bullet}+\mathrm{R}$ (excited-state formation), $\mathrm{R}^{\bullet} \rightarrow \mathrm{R}+h \nu$ (light emission). Here, R is such substance as metal chelate (e.g. $\left[\mathrm{Ru}(\mathrm{bpy})_{3}\right]^{2+}$ ) or organic compound (e.g. rubrene $\left(5,6,11,12\right.$-tetraphenyltetracene)). For $\left[\mathrm{Ru}(\mathrm{bpy})_{3}\right]^{2+}$ in acetonitrile- $\mathrm{Bu}_{4} \mathrm{NBF}_{4}$, $E^{0}\left(\mathrm{R}^{\bullet+} / \mathrm{R}\right)=+1.2 \mathrm{~V}$ versus SCE, $E^{0}\left(\mathrm{R} / \mathrm{R}^{\bullet-}\right)=-1.4 \mathrm{~V}$ versus SCE, and light at 610 nm is emitted. On the other hand, for rubrene in benzonitrile- $\mathrm{Bu}_{4} \mathrm{NClO}_{4}$, $E^{0}\left(\mathrm{R}^{\bullet+} / \mathrm{R}\right)=+0.95 \mathrm{~V}$ versus SCE, $E^{0}\left(\mathrm{R} / \mathrm{R}^{\bullet-}\right)=-1.37 \mathrm{~V}$ versus SCE, and light at $\sim 540 \mathrm{~nm}$ is emitted. Here, CV is a useful method for determining the potentials at which $\mathrm{R}^{\bullet+}$ and $\mathrm{R}^{\bullet-}$ are generated and for knowing their stability and reactivity. In emitting light, one electrode or two electrodes situated close to each other may be used as the working electrode(s). When one electrode is used, it is held for some time (say from microseconds to seconds) at the potential at which $\mathrm{R}^{\bullet+}$ is produced, the potential is then switched to a value at which $\mathrm{R}^{\bullet-}$ is generated and then returned back to the initial value. This sequence is repeated as many times as desired. During the sequence, both $\mathrm{R}^{\bullet+}$ and $\mathrm{R}^{\bullet-}$ exist in the diffusion layer near the electrode and can react to emit light. Instead of using R , it is possible to use two different precursors $(\mathrm{A}$ and D$)$ to generate ECL: $\mathrm{A}+\mathrm{e}^{-} \rightarrow \mathrm{A}^{\bullet-}, \mathrm{D}-\mathrm{e}^{-} \rightarrow \mathrm{D}^{\bullet+}, \mathrm{A}^{\bullet-}+\mathrm{D}^{\bullet+} \rightarrow \mathrm{A}^{\bullet}+\mathrm{D} \quad\left(\right.$ or $\left.\mathrm{A}+\mathrm{D}^{\bullet}\right), \quad \mathrm{A}^{\bullet} \quad\left(\right.$ or $\left.\quad \mathrm{D}^{\bullet}\right) \rightarrow \mathrm{A} \quad($ or $\quad \mathrm{D})+h \nu$. For example, 9,10-diphenylanthracene (DPA) and $N, N, N^{\prime}, N^{\prime}$-tetramethyl- $p$-phenylenediamine (Wurster's Blue (TMPD)) in DMF serve as A and D, respectively. Here, $E^{0}\left(\mathrm{~A} / \mathrm{A}^{\bullet-}\right)=-1.89 \mathrm{~V}$ versus SCE, $E^{0}\left(\mathrm{D}^{\bullet+} / \mathrm{D}\right)=+0.24 \mathrm{~V}$ versus SCE and $\mathrm{A}^{\bullet}$
is an excited single-state ${ }^{1} \mathrm{DPA}$, which is generated by $\mathrm{A}^{\bullet-}+\mathrm{D}^{\bullet+} \rightarrow{ }^{3} \mathrm{~A}^{\bullet}+\mathrm{D}$ and ${ }^{3} \mathrm{~A}^{\bullet}+{ }^{3} \mathrm{~A}^{\bullet} \rightarrow{ }^{1} \mathrm{~A}^{\bullet}+\mathrm{A}$ ( ${ }^{3} \mathrm{~A}^{\bullet}$ : triplet state). This triplet route seems to occur in many ECL reactions with different precursors.

When two working electrodes situated close to each other are used, the potential of one electrode is adjusted to generate $\mathrm{R}^{\bullet+}$ (or $\mathrm{D}^{\bullet+}$ ) and that of the other to generate $\mathrm{R}^{\bullet-}$ (or $\mathrm{A}^{\bullet-}$ ). At a rotating ring-disk electrode, $\mathrm{R}^{\bullet-}$ or $\mathrm{A}^{\bullet-}$ is generated at the disk while $\mathrm{R}^{\bullet+}$ or $\mathrm{D}^{\bullet+}$ is generated at the ring. A ring of light appears on the inner edge of the ring electrode.

Annihilation ECL can be observed with a conventional apparatus, although cells, electrodes and experimental procedures must be modified to electrogenerate two intermediates and to detect light emission. For organic systems such as polyaromatic hydrocarbons, water and oxygen are harmful because they can quench ECL. Thus, solvent/supporting electrolyte systems must be treated with care. Many of the annihilation systems require pure nonaqueous solvents because the potential window in water is too narrow to generate two intermediates ( $\mathrm{R}^{\bullet+}$ and $\mathrm{R}^{\bullet-}$ or $\mathrm{D}^{\bullet+}$ and $\mathrm{A}^{\bullet-}$ ).

Contrarily, coreactant ECL needs potential step or sweep in only one direction and allows the use of aqueous solutions. A coreactant is a species that, upon oxidation or reduction, produces an intermediate that can react with an ECL luminophore to produce excited states. Usually, this occurs upon bond cleavage of the coreactant to form strong reductants or oxidants. For example, oxalate ion $\left(\mathrm{C}_{2} \mathrm{O}_{4}{ }^{2-}\right)$ produces strong reductant $\mathrm{CO}_{2}{ }^{\bullet-}$ upon oxidation in aqueous solution: $\mathrm{C}_{2} \mathrm{O}_{4}{ }^{2-}-\mathrm{e}^{-} \rightarrow\left(\mathrm{C}_{2} \mathrm{O}_{4}{ }^{\bullet-}\right) \rightarrow \mathrm{CO}_{2}{ }^{\bullet-}+\mathrm{CO}_{2}$. At the same potential, luminophore D (e.g. $\left[\mathrm{Ru}(\mathrm{bpy})_{3}\right]^{2+}$ ) can be oxidized by $\mathrm{D}-\mathrm{e}^{-} \rightarrow \mathrm{D}^{\bullet+} . \mathrm{D}^{\bullet+}$ and $\mathrm{CO}_{2}{ }^{\bullet-}$ then react to form $\mathrm{D}^{\bullet}$ that emits light ( $\mathrm{D}^{\bullet+}+\mathrm{CO}_{2}^{\bullet-} \rightarrow \mathrm{D}^{\bullet}+\mathrm{CO}_{2}$ and $\mathrm{D}^{\bullet} \rightarrow \mathrm{D}+h \nu$ ). Oxalate is often referred to as 'oxidative-reductive' coreactant because of its ability to form a strong reducing agent upon electrochemical oxidation [25]. Another example of an oxidative-reductive system is the commercially important $\left[\operatorname{Ru}(\text { bpy })_{3}\right]^{2+} / \operatorname{TPrA}$ system ( $\operatorname{TPrA}=$ tri-n-propylamine). Two reactions, $\left[\operatorname{Ru}(\text { bpy })_{3}\right]^{2+}-\mathrm{e}^{-} \rightarrow\left[\operatorname{Ru}(\text { bpy })_{3}\right]^{3+}$ and $\operatorname{TPrA}- \mathrm{e}^{-} \rightarrow\left(\operatorname{TPrA}^{\bullet+}\right) \rightarrow \operatorname{TPr} A^{\bullet}+\mathrm{H}^{+}$occur at the same potential. And light is emitted by $\left[\operatorname{Ru}(\mathrm{bpy})_{3}\right]^{3+}+\operatorname{TPr} A^{\bullet}$ (or $\operatorname{TPr} A^{\bullet+}$ ) $\rightarrow\left[\operatorname{Ru}(\text { bpy })_{3}\right]^{\bullet+}+$ products, $\left[\mathrm{Ru}(\mathrm{bpy})_{3}\right]^{\cdot 2+} \rightarrow\left[\mathrm{Ru}(\mathrm{bpy})_{3}\right]^{2+}+h \nu$. 'Reductive-oxidative' coreactants are also used. For example, in the case of peroxydisulfate ( $\mathrm{S}_{2} \mathrm{O}_{8}{ }^{2-}$ ), reduction produces a strong oxidant, $\mathrm{SO}_{4}{ }^{-}$. Two reactions, $\left[\mathrm{Ru}(\text { bpy })_{3}\right]^{2+}+\mathrm{e}^{-} \rightarrow\left[\mathrm{Ru}(\text { bpy })_{3}\right]^{+}$and $\mathrm{S}_{2} \mathrm{O}_{8}{ }^{2-}+\mathrm{e}^{-} \rightarrow \mathrm{SO}_{4}{ }^{-}+\mathrm{SO}_{4}{ }^{2-}$, occur at the same potential and $\left[\mathrm{Ru}(\mathrm{bpy})_{3}\right]^{+}$and $\mathrm{SO}_{4}{ }^{-}$react to emit light. Electrochemical apparatus for coreactant ECL may be similar to those used in annihilation ECL, but there is no need to work with nonaqueous systems.

Many annihilation and coreactant ECL systems now exist and these have been reviewed in detail [24, 25].

ECL is applied mainly in two ways, for the analytical purposes and for the display devices. In the applications for analytical purposes, coreactant ECL is mostly used and aqueous solutions may be employed. Because ECL emission-intensity is usually
proportional to the concentrations of the emitter and the coreactant, ECL can be used in the analyses of various species. ${ }^{11)}$

In the applications as display devices, ECL is emitted either by the emitters in solution or by the emitters accumulated at the electrode surface. Transparent electrodes, usually ITO, are used as the working electrode(s). The examples of emitters accumulated at the electrode surface [27] are tris( 4 -vinyl- $4^{\prime}$-methyl-2,2'-bipyridyl)ruthenium(II) ([Ru(vbpy) $\left.{ }_{3}\right]^{2+}$ ), poly(vinyl-9,10-diphenylanthracene) (PVDPA), etc. [Ru(vbpy)3] ${ }^{2+}$ gives orange color (lifetime $\sim 20 \mathrm{~min}$ ) when the potential is pulsed between +1.5 and -1.5 V (versus SSCE) in AN while PVDPA gives blue color (lifetime $5-10 \mathrm{~min}$ ) when the potential is pulsed between +1.6 and -2.0 V versus SCE in PC, AN and THF. Many other examples exist and highly efficient ECL devices reaching $1000-2000 \mathrm{~cd} \mathrm{~m}^{-2}$ have been reported. The examples of emitters for ECL in solutions are $\left[\mathrm{Ru}(\mathrm{bpy})_{3}\right]^{2+}$ and rubrene, and they are often used without supporting electrolyte. Various efforts have been made to enhance the ECL from the emitters in solution [28].

## 12.5 <br> Electrochemical Reduction of $\mathrm{CO}_{2}$ in Nonaqueous Solutions [29-31]
