Repository: cunyu-liu/electrolyte_ailab

File: fine-tune/bookData/Electrolytes, Interfaces and Interphases Fundamentals and Applications in Batteries.md (part 26 of 47)
## 1 What Is an Electrolyte?
& Z^{\prime \prime}=\frac{\omega C R^{2}}{1+(\omega C R)^{2}}
\end{aligned}
$$

At infinite frequency ( $\omega=\infty$ ), both the real component $Z^{\prime}$ and the imaginary component $Z^{\prime \prime}$ approach zero. However, at near-zero frequency ( $\omega=0$ ), the imaginary component is still zero, while the real component becomes $R$.

What would $Z^{\prime}$ and $Z^{\prime \prime}$ be when the frequency is at intermediate values between zero and infinity? And what would the impedance spectra look like in the complex plane?

To answer these questions, let us first try to establish a relation between $Z^{\prime}$ and $Z^{\prime \prime}$ :

$$
\left(Z^{\prime}\right)^{2}+\left(Z^{\prime \prime}\right)^{2}=\frac{R^{2}+\left(\omega C R^{2}\right)^{2}}{\left[1+(\omega C R)^{2}\right]^{2}}=R^{2} \frac{1+(\omega C R)^{2}}{\left[1+(\omega C R)^{2}\right]^{2}}=R^{2} \frac{1}{1+(\omega C R)^{2}}
$$

Inserting eqn (14.39) to replace the fraction term in eqn (14.41), we obtain

$$
\left(Z^{\prime}\right)^{2}+\left(Z^{\prime \prime}\right)^{2}=R Z^{\prime}
$$

Rearranging the above equation and adding a term $R^{2} / 4$ to both sides, eqn (14.42) turns into

$$
\left(Z^{\prime}\right)^{2}+\left(Z^{\prime \prime}\right)^{2}-R Z^{\prime}+\frac{R^{2}}{4}=\frac{R^{2}}{4}
$$

or, in a more revealing form:

$$
\left(Z^{\prime}-\frac{R}{2}\right)^{2}+\left(Z^{\prime \prime}\right)^{2}=\frac{R^{2}}{4}
$$

The significance of eqn (14.44) goes far beyond just an algebraic trick. In fact, it tells us that, in a complex plane, the relation between the real and imaginary components of the impedances corresponding to the equivalent circuit shown by the inset in Figure 14.6b obeys the equation of a semi-circle. Such a semi-circle would have a radius $R / 2$ and be centered at the location ( $R / 2,0$ ), with the ends at the origin of the complex plane when the frequency approaches infinity and at $(R, 0)$ when the frequency approaches zero.

Now we can finally take on a real-life equivalent circuit.

### 14.1.1.3.3 Circuits with Blocking Electrodes

The simplest electrochemical cell in real life is the one with blocking electrodes (Figure 14.4), where the bulk resistance of the electrolyte ( $R_{\mathrm{B}}$, our ultimate goal in this whole section) is connected with the geometric capacitor $C_{\mathrm{G}}$ in series, while the double-layer capacitor is connected with this $R C$ unit in parallel. Since both electrodes are blocking to both ions, there is no resistor connected in parallel with these dou-ble-layer capacitors, or alternatively one can say that the interfacial resistor in parallel with the capacitors has a resistance of infinity.

For the parallel $R C$ unit consisting of $R_{\mathrm{B}}$ and $C_{\mathrm{G}}$, the impedance $Z_{\mathrm{P}}$ should be given by eqn (14.38):

$$
Z_{\mathrm{P}}=\frac{R\left(1-\mathrm{i} \omega C_{\mathrm{G}} R_{\mathrm{B}}\right)}{1+\left(\omega C_{\mathrm{G}} R_{\mathrm{B}}\right)^{2}}
$$

while the impedance from the series contributor, i.e. the double-layer capacitor, should be given by eqn (14.19):

$$
Z_{\mathrm{s}}=\frac{1}{\mathrm{i} \omega C_{\mathrm{DL}}}=-\frac{\mathrm{i}}{\omega C_{\mathrm{DL}}}
$$

The total impedance $Z_{\text {Total }}$ is the summation of the two components $Z_{\mathrm{P}}$ and $Z_{\mathrm{S}}$ :

$$
Z_{\text {Total }}=\frac{R\left(1-\mathrm{i} \omega C_{\mathrm{G}} R_{\mathrm{B}}\right)}{1+\left(\omega C_{\mathrm{G}} R_{\mathrm{B}}\right)^{2}}-\frac{\mathrm{i}}{\omega C_{\mathrm{DL}}}
$$

Rearranging this into the typical complex quantity expression, we obtain

$$
Z_{\text {Total }}=\frac{R}{1+\left(\omega C_{\mathrm{G}} R_{\mathrm{B}}\right)^{2}}-\mathrm{i} \frac{\left[1+\left(\omega C_{\mathrm{G}} R_{\mathrm{B}}\right)^{2}\left(1+\frac{C_{\mathrm{DL}}}{C_{\mathrm{G}}}\right)\right]}{\omega C_{\mathrm{DL}}\left[1+\left(\omega C_{\mathrm{G}} R_{\mathrm{B}}\right)^{2}\right]}
$$

Despite the fact that this is the simplest circuit in real life, the expression of the impedance is already rather complicated. When plotted in a complex plane, the impedance consists of a semi-circle and a vertical line at its low-frequency end (solid lines in Figure 14.7), which meets one's intuitive expectation that it should look like the hybrid of the vertical line from $R-C$ in series (Figure 14.6a) and the semi-circle from $R-C$ in parallel (Figure 14.6b).

In such a plot, we can finally resolve the bulk resistance $R_{\mathrm{B}}$ of the electrolyte from the location where the semi-circle and the vertical line intersect with the real axis. If the cell geometry (electrode area

![](https://cdn.mathpix.com/cropped/2025_10_16_c9f804f118ee3f949b1eg-456.jpg?height=392&width=509&top_left_y=1417&top_left_x=513)
Figure 14.7 The impedance spectra generated by the simplest electrochemical cell, where both electrodes are blocking to all ions in the electrolyte. If the elementary components are pure resistors and capacitors, the impedance plot should consist of a semi-circle and a vertical line (solid lines), both of which intersect the real axis at $R_{\mathrm{B}}$, giving us the ion conductivity of the electrolyte. However, real-life electrochemical cells always generate a depressed semi-circle and a tilted line (dashed lines).

$A$ and inter-electrode distance $\Delta x)$ is known, the conductivity of the electrolyte can be determined from eqn (5.58).

In fact, the impedance plot represented by the solid lines in Figure 14.7 is already very close to what we see in the literature. However, upon closer examination, we can still sense some difference. First, the semi-circles from the real-life electrochemical cells are always somehow "depressed" rather than being a perfect semi-circle; Second, the line contributed by the double-layer capacitance is never perfectly vertical, but instead is inclined and often slightly curved, as represented by the dashed lines in Figure 14.7.

We must find out what causes such departures from a vertical line and a perfect semi-circle, and how much it could affect the accuracy in determining $R_{\mathrm{B}}$.

### 14.1.1.3.4 Correcting with Constant-phase Element

The above-mentioned departures were observed in the early days of impedance studies, and it was for the purpose of correcting such departures that the cpe concept was introduced. The impedance of a cpe is given by eqn (14.27):

$$
Z_{\mathrm{cpe}}=\frac{k}{(\omega)^{p}}\left[\cos \left(\frac{p \pi}{2}\right)-\mathrm{i} \sin \left(\frac{p \pi}{2}\right)\right]
$$

Now replacing the pure capacitor in the circuit of $R-C$ in series (inset of Figure 14.6a) with such a cpe, its expression then becomes

$$
Z_{\mathrm{cpe}}=\frac{R}{(\omega)^{p}}\left[\cos \left(\frac{p \pi}{2}\right)-\mathrm{i} \sin \left(\frac{p \pi}{2}\right)\right]
$$

while the total impedance becomes

$$
Z_{\text {Total }}=Z_{\mathrm{R}}+Z_{\text {cpe }}=R\left[1+\frac{1}{(\omega)^{p}} \cos \left(\frac{p \pi}{2}\right)\right]-\mathrm{i} \frac{R}{(\omega)^{p}} \sin \left(\frac{p \pi}{2}\right)
$$

the real and imaginary components of which are, respectively

$$
\begin{gathered}
Z^{\prime}=R\left[1+\frac{1}{(\omega)^{p}} \cos \left(\frac{p \pi}{2}\right)\right] \\
Z^{\prime \prime}=\frac{R}{(\omega)^{p}} \sin \left(\frac{p \pi}{2}\right)
\end{gathered}
$$

Now the impedance should take the form of a straight line, whose projection on the real axis (i.e. $Z^{\prime}$ ) varies with frequency but would have a minimum of $R$ when the frequency approaches infinity, where the impedance intersects with the real axis at an angle of $p \pi / 2$ (Figure 14.8a).

The scenario of $R-C$ in parallel could be treated in a similar manner by replacing the pure capacitor with a cpe, so the total impedance is given as

$$
\frac{1}{Z_{\text {Total }}}=\frac{1}{R}+\frac{1}{Z_{\text {сре }}}=\frac{1}{R}+\frac{1}{\frac{R}{(\omega)^{p}}\left[\cos \left(\frac{p \pi}{2}\right)-\mathrm{i} \sin \left(\frac{p \pi}{2}\right)\right]}
$$

The simplification of eqn (14.53) into an obvious graphical representation like eqn (14.44) becomes rather complicated and lengthy, and is impossible to cover in this short section, therefore we will jump directly to the result. The cpe in the parallel connection rotates the semi-circle around the origin by an angle $p \pi / 2$, hence depressing the semi-circle by a distance $D$ (Figure 14.8b). Fortunately, despite this deformation from the ideal situation of a pure capacitor connected

![](https://cdn.mathpix.com/cropped/2025_10_16_c9f804f118ee3f949b1eg-458.jpg?height=712&width=1193&top_left_y=1208&top_left_x=171)
Figure 14.8 The correction brought by the cpe accounted for (a) the tilted line contributed from the "leaky capacitor" connected with a pure resistor in series and (b) the depressed semi-circle when the "leaky capacitor" is connected with a pure resistor in parallel.

with a pure resistor in parallel, the semi-circle would still intersect the real axis at $R$, hence the bulk resistance, or the ion conductivity, of the electrolyte could still be resolved from the AC impedance spectra using cells with blocking electrodes.

Therefore, the electrochemical cells with blocking electrodes as shown in Figure 14.4 have become the standard cell setup for determining ion conductivity.

### 14.1.1.3.5 Circuits with Non-blocking Electrodes

For practical electrochemical cells that involve charge transfer, such as a lithium-lithium symmetrical cell (where both electrodes are non-blocking to $\mathrm{Li}^{+}$but blocking to the anion), or a lithium-ion battery (where both electrodes are non-blocking to $\mathrm{Li}^{+}$but do so at very different potentials), or fuel cells and dual-ion intercalation batteries (where both electrodes are non-blocking to both cations and anions while doing so at very different potentials), the corresponding equivalent circuits must consider the inclusion of many more elements, the mathematical expressions for which become rather lengthy and complicated. Instead of delving into the details of resolving these complicated scenarios, we therefore refer interested readers to the extensive literature available on the topic, some of which is listed in Further Reading. The simplified treatment by Macdonald is especially recommended for those who wish to learn more about the solution of equivalent circuits with non-blocking electrodes.

However, before we conclude this section, we need to demonstrate what the impedance spectra of the simplest non-blocking circuit look like, because it is the most frequently encountered scenario in battery research. Consider a lithium-lithium symmetrical cell that contains an electrolyte that we assume is thermodynamically stable with lithium metal. Such an electrolyte does not exist in reality (at least as of 2022), but ether-based electrolytes could closely simulate such a situation.

As discussed in Section 14.1.1.1 (Figure 14.5), the equivalent circuit for such a cell should consist of two $R-C$ parallel units connected in series (Figure 14.9a), which correspond to the impedances arising from ion transport in the bulk electrolyte and the charge transfer at the electrolyte/electrode interfaces, respectively. Hence the total impedance of the circuit should be described as the summation of the impedances of these two $R-C$ parallel units $Z_{1}$ and $Z_{2}$ :

$$
Z_{\text {Total }}=Z_{1}+Z_{2}
$$

![](https://cdn.mathpix.com/cropped/2025_10_16_c9f804f118ee3f949b1eg-460.jpg?height=1106&width=1193&top_left_y=220&top_left_x=171)
Figure 14.9 AC impedance spectra generated by an electrochemical cell with non-blocking electrodes to one of the ions. (a) The two semi-circles emerged should correspond to the two $R-C$ parallel units that are induced by ion transport within the bulk electrolyte and charge transfer at the two electrolyte/electrode interfaces, respectively. (b) The simplified equivalent circuit often adopted to describe an electrochemical cell with non-blocking electrodes, where the cell geometric capacitance is neglected. (c) The real impedance spectra generated by such an electrochemical cell could be a lot less ideal looking, and deconvolution assisted by commercial software is necessary to solve for the bulk resistance.

For the first unit consisting of geometric capacitance $C_{\mathrm{G}}$ and electrolyte bulk resistance $R_{\mathrm{B}}$, its impedance obeys the relation

$$
\frac{1}{Z_{1}}=\frac{1}{Z_{\mathrm{G}}}+\frac{1}{Z_{\mathrm{B}}}=\frac{1}{R_{\mathrm{B}}}+\mathrm{i} \omega C_{\mathrm{G}}
$$

while for the second unit consisting of double-layer capacitance $C_{\text {DL }}$ and charge-transfer resistance $R_{\text {CT }}$, a similar relation holds:

$$
\frac{1}{Z_{2}}=\frac{1}{Z_{\mathrm{DL}}}+\frac{1}{Z_{\mathrm{CT}}}=\frac{1}{R_{\mathrm{CT}}}+\mathrm{i} \omega C_{\mathrm{DL}}
$$

The total impedance is then expressed as

$$
Z_{\text {Total }}=\frac{1}{\frac{1}{R_{\mathrm{B}}}+\mathrm{i} \omega C_{\mathrm{G}}}+\frac{1}{\frac{1}{R_{\mathrm{CT}}}+\mathrm{i} \omega C_{\mathrm{DL}}}
$$

In the literature, the geometric capacitance $C_{\mathrm{G}}$ can sometimes be neglected, which leads to the simplified version of the equivalent circuit shown in Figure 14.9b, and the expression of total impedance becomes

$$
Z_{\text {Total }}=\frac{1}{\frac{1}{R_{\mathrm{B}}}}+\frac{1}{\frac{1}{R_{\mathrm{CT}}}+\mathrm{i} \omega C_{\mathrm{DL}}}=R_{\mathrm{B}}+\frac{R_{\mathrm{CT}}}{1+\mathrm{i} \omega C_{\mathrm{DL}} R_{\mathrm{CT}}}
$$

Multiplying the conjugate quantity of the denominator $1+\mathrm{i} \omega C_{\mathrm{DL}} R_{\mathrm{CT}}$ transforms eqn (14.53) into

$$
Z_{\text {Total }}=R_{\mathrm{B}}+\frac{R_{\mathrm{CT}}-\mathrm{i} R_{\mathrm{CT}}{ }^{2} \omega C_{\mathrm{DL}}}{1+\left[\omega C_{\mathrm{DL}} R_{\mathrm{CT}}\right]^{2}}=\left[R_{\mathrm{B}}+\frac{R_{\mathrm{CT}}}{1+\left[\omega C_{\mathrm{DL}} R_{\mathrm{CT}}\right]^{2}}\right]-\mathrm{i} \frac{R_{\mathrm{CT}}{ }^{2} \omega C_{\mathrm{DL}}}{1+\left[\omega C_{\mathrm{DL}} R_{\mathrm{CT}}\right]^{2}}
$$

the real and imaginary parts of which are, respectively

$$
\begin{gathered}
Z^{\prime}=R_{\mathrm{B}}+\frac{R_{\mathrm{CT}}}{1+\left[\omega C_{\mathrm{DL}} R_{\mathrm{CT}}\right]^{2}} \\
Z^{\prime \prime}=\frac{R_{\mathrm{CT}}^{2} \omega C_{\mathrm{DL}}}{1+\left[\omega C_{\mathrm{DL}} R_{\mathrm{CT}}\right]^{2}}
\end{gathered}
$$

From eqn (14.60), we obtain

$$
\left[\omega C_{\mathrm{DL}} R_{\mathrm{CT}}\right]^{2}=\frac{R_{\mathrm{CT}}}{Z^{\prime}-R_{\mathrm{B}}}-1
$$

where one could solve for the frequency $\omega$ :

$$
\omega=\frac{1}{C_{\mathrm{DL}} R_{\mathrm{CT}}} \sqrt{\frac{R_{\mathrm{CT}}}{Z^{\prime}-R_{\mathrm{B}}}-1}
$$

Inserting eqn (14.63) into the expression of the imaginary part, eqn (14.61):

$$
\begin{aligned}
Z^{\prime \prime} & =\frac{R_{\mathrm{CT}}^{2} C_{\mathrm{DL}} \times \frac{1}{C_{\mathrm{DL}} R_{\mathrm{CT}}} \sqrt{\frac{R_{\mathrm{CT}}}{Z^{\prime}-R_{\mathrm{B}}}-1}}{1+\left[C_{\mathrm{DL}} R_{\mathrm{CT}}\right]^{2}\left[\frac{1}{C_{\mathrm{DL}} R_{\mathrm{CT}}} \sqrt{\frac{R_{\mathrm{CT}}}{Z^{\prime}-R_{\mathrm{B}}}-1}\right]^{2}}=\frac{R_{\mathrm{CT}} \sqrt{\frac{R_{\mathrm{CT}}}{Z^{\prime}-R_{\mathrm{B}}}-1}}{1+\frac{R_{\mathrm{CT}}}{Z^{\prime}-R_{\mathrm{B}}}-1} \\
& =\left[Z^{\prime}-R_{\mathrm{B}}\right] \sqrt{\frac{R_{\mathrm{CT}}-Z^{\prime}+R_{\mathrm{B}}}{Z^{\prime}-R_{\mathrm{B}}}}
\end{aligned}
$$

or

$$
\begin{aligned}
\left(Z^{\prime \prime}\right)^{2} & =\left[Z^{\prime}-R_{\mathrm{B}}\right]^{2} \frac{R_{\mathrm{CT}}-Z^{\prime}+R_{\mathrm{B}}}{Z^{\prime}-R_{\mathrm{B}}}=\left[Z^{\prime}-R_{\mathrm{B}}\right]\left[R_{\mathrm{B}}+R_{\mathrm{CT}}-Z^{\prime}\right] \\
& =2 Z^{\prime} R_{\mathrm{B}}+Z^{\prime} R_{\mathrm{CT}}-\left(Z^{\prime}\right)^{2}-\left(R_{\mathrm{B}}\right)^{2}-R_{\mathrm{B}} R_{\mathrm{CT}}
\end{aligned}
$$

Now eqn (14.65) takes the familiar form of a quadratic equation of two variables $Z^{\prime}$ and $Z^{\prime \prime}$. We perform an algebra trick similar to that which we did before by rearranging it into

$$
\left(Z^{\prime \prime}\right)^{2}+\left(Z^{\prime}\right)^{2}+\left(R_{\mathrm{B}}\right)^{2}-Z^{\prime} R_{\mathrm{CT}}-2 Z^{\prime} R_{\mathrm{B}}+R_{\mathrm{B}} R_{\mathrm{CT}}=0
$$

followed by adding an identical term $\left(R_{\mathrm{CT}} / 2\right)^{2}$ to both sides of the equation, which turns it into

$$
\left(Z^{\prime \prime}\right)^{2}+\left(Z^{\prime}\right)^{2}+\left(R_{\mathrm{B}}\right)^{2}-Z^{\prime} R_{\mathrm{CT}}-2 Z^{\prime} R_{\mathrm{B}}+R_{\mathrm{B}} R_{\mathrm{CT}}+\left(\frac{R_{\mathrm{CT}}}{2}\right)^{2}=\left(\frac{R_{\mathrm{CT}}}{2}\right)^{2}
$$

Once again, eqn (14.67) can be compressed into an equation for a semi-circle:

$$
\left[Z^{\prime}-R_{\mathrm{B}}-\frac{R_{\mathrm{CT}}}{2}\right]^{2}+\left(Z^{\prime \prime}\right)^{2}=\left(\frac{R_{\mathrm{CT}}}{2}\right)^{2}
$$

On a complex plane, eqn (14.68) represents a semi-circle with a diameter $R_{\mathrm{CT}}$ that intersects with the real axis at ( $R_{\mathrm{B}}$ ) and ( $R_{\mathrm{B}}+R_{\mathrm{CT}}$ ) at the high- and low-frequency ends, respectively (Figure 14.9a).

Remember that before we perform these simple but lengthy algebraic operations, we have assumed that the geometric capacitance $C_{\mathrm{G}}$ can be neglected. The consequence of such simplification shrinks
the first semi-circle corresponding to the $R_{\mathrm{B}}-C_{\mathrm{G}}$ parallel unit into a single point on the real axis at $R_{\mathrm{B}}$, which would otherwise be represented by an independent semi-circle as described by eqn (14.44). In other words, the full graphical representation of the equivalent circuit as shown in Figure 14.9a should be two consecutive semi-circles that intersect with the real axis at ( $0, R_{\mathrm{B}}$ ) and ( $R_{\mathrm{B}}, R_{\mathrm{B}}+R_{\mathrm{CT}}$ ), respectively. Naturally, the diameters of these two semi-circles are $R_{\mathrm{B}}$ and $R_{\mathrm{CT}}$, respectively.

The semi-circle at higher frequency with a diameter of $R_{\mathrm{B}}$ arises from the $R_{\mathrm{B}}-C_{\mathrm{G}}$ parallel unit and is often considered responsible for ion transport in the bulk electrolyte. This semi-circle intersects the real axis at $R_{\mathrm{B}}$, and gives us the information for the ion conductivity in the bulk electrolyte.

The semi-circle at lower frequency with a diameter of $R_{\mathrm{CT}}$ arises from the $R_{\mathrm{CT}}-C_{\mathrm{DL}}$ parallel unit and is usually considered responsible for the charge transfer at an interface/interphase. In the ideal situation, the charge-transfer conductance ( $G_{\mathrm{CT}}=1 / R_{\mathrm{CT}}$ ) quantifies the ion transport carried by the only ion that can cross the interfaces, and therefore the transport number of that ion could be calculated by

$$
t_{i}=\frac{I_{i}}{\sum_{i}^{n} I_{i}}=\frac{R_{\mathrm{B}}}{R_{\mathrm{CT}}}
$$

Hence the resistance corresponding to $R_{\mathrm{CT}}$ is always higher than $R_{\mathrm{B}}$.
We will return later (Section 14.2.4) to discuss further the applicability and hidden assumptions of eqn (14.69).

In addition to the relative value in impedances, the semi-circle corresponding to the $R_{\mathrm{CT}}-C_{\mathrm{DL}}$ unit also occurs at much lower frequency than that corresponding to the $R_{\mathrm{B}}-C_{\mathrm{G}}$ unit, because the speed of ion migration across the interfaces is always slower than that of ion movement across the bulk electrolyte, with very few exceptions.

However, the impedance spectra from real life electrochemical cells often depart significantly from the above ideal scenarios, where the two semi-circles are not only depressed but also shifted and merged, while the spike is not only tilted but also curved (Figure 14.9c). In par- ticular, the non-aqueous electrolytes used in commercial lithium-ion batteries, the ion conductivities of which are around $10 \mathrm{mS} \mathrm{cm}^{-1}$ at room temperature, often display a severely depressed semi-circle corresponding to the $R_{\mathrm{B}}-C_{\mathrm{G}}$ unit that almost shrinks into a single interception point on the real axis when compared with the semi-circle corresponding to the $R_{\mathrm{CT}}-C_{\mathrm{DL}}$ unit. This constitutes the basis for the
simplified version of the equivalent circuit shown in Figure 14.9b that we adopted to perform the mathematical analysis above.

These irregularities encountered in real life can be partially resolved by modifying the equivalent circuits with elements such as an inductor, cpe, Warburg diffusion element, etc. In commercially available impedance analyzers, various equivalent circuits are provided as part of the software, and one could always find a "perfect fit" of the experimental data provided that a proper equivalent circuit is selected (Figure 14.10). However, one must keep in mind that in such complicated scenarios, the interpretation of the graphical meanings associated with impedance already becomes rather ambiguous. Sometimes we cannot even confidently assign a certain semi-circle to any specific process, as the bulk and interfacial/interphasial processes tend to merge and overlap in similar frequency domains.

After all, AC impedance spectra are just a phenomenological tool that treats the electrolyte as a "black box" and cannot differentiate precisely what motion from which component causes a change in impedance behavior. To do that, we will need mechanistic analysis, which will be discussed in the latter half of this chapter.

### 14.1.2 Ion Conductivity for Practical Battery Electrolytes

Provided that caution is exercised against over-interpretation of data to derive contributing components such as bulk and interfacial/interphasial processes, AC impedance spectra still serve as a very mature, accurate and easy-to-access tool in determining ion conductivity. In particular, the blocking electrode cell setup shown in Figure 14.4 has been extensively used by the research community, generating highly accurate and reproducible ion conductivity data.

Leveraging such a tool and cell setup, Ding and co-workers carried out exhaustive efforts to map the ion conductivities of essentially all skeleton electrolyte formulations used in lithium-ion batteries using $\mathrm{LiPF}_{6}$ salt and mixed carbonate solvents. ${ }^{3,4,5}$ Despite the fact that the work was completed nearly two decades ago, the data generated are still highly relevant, because the developments in electrolyte materials have been relatively static compared with the advances in electrode materials and interphasial chemistries. Such a situation changed only since the 2010s. Even after 2010, most of these skeleton electrolytes based on carbonate esters are still being used extensively today in industry, while persistent formula variations caused by the use of various additives did little to alter the ion transport behavior in bulk electrolytes.

![](https://cdn.mathpix.com/cropped/2025_10_16_c9f804f118ee3f949b1eg-465.jpg?height=1428&width=1187&top_left_y=222&top_left_x=175)
Figure 14.10 The powerful software accompanying the universal commercial impedance analyzers can always find a "perfect fit" to experimental data, no matter whether in blocking (top) or non-blocking (bottom) electrochemical cells, provided that a proper equivalent circuit is selected. However, one must remain cautious that AC impedance spectra as a phenomenological tool do not have the capability of differentiating the complicated components contributing to the spectra. Over-interpretation of data should be avoided, especially when analyzing a complicated systems such as a lithium-ion battery. The contributions from various components to the impedance are no longer discrete but coupled and merged.

In their exhaustive ion conductivity mapping, Ding and co-workers considered ion conductivity as a function of two variables, i.e. salt concentration ( $\mathrm{mol} \mathrm{kg}^{-1}$ of $\mathrm{LiPF}_{6}$, or its molality m ) and solvent composition ( $x_{\mathrm{EC}}$ as the molar fraction of EC in any binary electrolyte). For example, such an ion conductivity surface could be generated for the binary electrolyte $\mathrm{LiPF}_{6}$ in EC-EMC at $30^{\circ} \mathrm{C}$ as shown in Figure 14.11a. ${ }^{3}$

This process was then repeated at every temperature of interest to complete the final mapping, which, based on the close fit of the experimental data to a fourth-degree trivariant polynomial function, can be expressed in a polynomial equation with 33 terms:

$$
\begin{aligned}
\sigma & (m, x, T)=-3.37115+12.5608 m-7.89593 m^{2}+3.51922 m^{3}-1.1547 m^{4}+18.1863 x \\
& -6.22756 m x-13.6916 m^{2} x+8.43904 m^{3} x-7.83732 x^{2}+19.607 m x^{2}-18.4529 m^{2} x^{2} \\
& -30.6369 x^{3}+29.2 m x^{3}-0.04299187 T+0.180877 m T-0.0836202 m^{2} T+0.0230098 m^{3} T \\
& +0.195946 T x+0.0676686 m T x-0.14134 m^{2} T x+0.147429 T x^{2}+0.173059 m T x^{2} \\
& -0.51634 T x^{3}-0.000223097 T^{2}+0.000111233 m T^{2}+0.000049528 m^{2} T^{2} \\
& +0.000952777 T^{2} x+0.00117334 m T^{2} x-0.000619157 T^{2} x^{2}-3.46897 \times 10^{-7} T^{3} \\
& -2.75041 \times 10^{-6} m T^{3}-5.57653 \times 10^{-6} T^{3} x
\end{aligned}
$$

(14.70)

![](https://cdn.mathpix.com/cropped/2025_10_16_c9f804f118ee3f949b1eg-466.jpg?height=471&width=1193&top_left_y=1233&top_left_x=171)
Figure 14.11 Mapping ion conductivity in 3D space as a function of salt concentration, solvent composition and temperature. (a) The conductivity surface of a typical skeleton lithium-ion battery electrolyte of composition $\mathrm{LiPF}_{6}-\mathrm{EC}-\mathrm{EMC}$ at $30^{\circ} \mathrm{C}$. The two variables shown are salt concentration (molality, m ) and solvent composition (expressed as molar fraction of EC in this binary system). (b) The conductivity surface of an aqueous electrolyte $\mathrm{Zn}(\mathrm{TFSI})_{2}$ as a function of temperature and salt concentration [expressed as molar fraction of the salt $\mathrm{Zn}(\text { TFSI })_{2}$ in the electrolyte]. Reproduced from ref. 5 with permission from American Chemical Society, Copyright 2020.

Although such understanding still stays at the phenomenological level, it does help with the design and tailoring of existing electrolyte formulations when considering specific needs from applications. For example, analyzing Figure 14.11a, one can qualitatively summarize how ion conductivity changes with these three parameters:

1. Salt concentration (m): At low salt concentrations ( $<1.0 \mathrm{~m}$ ), the number of free ions increases with increase in salt concentration, because the presence of free ion carriers depends on the salt population. However, at excessively high salt concentrations, a maximum ion conductivity always occurs for such non-aqueous electrolytes (Figure 14.12a), after which the ion conductivity falls steadily. This behavior differs from that of many aqueous electrolytes, as discussed in Section 5.2.7 (Figure 5.13), and it occurs as a compromise between the number of free ions ( $n$ ) and the increasing ion-solvent interaction (high viscosity, $\eta$ ) and ion aggregation (low ion mobility, $\mu$ ). The location of such a maximum conductivity depends on the dielectric constant of the solvents as well as temperature; however, it is always in the neighborhood of 1 M salt concentration, which was the primary reason why traditional studies of non-aqueous electrolytes were

![](https://cdn.mathpix.com/cropped/2025_10_16_c9f804f118ee3f949b1eg-467.jpg?height=444&width=1191&top_left_y=1228&top_left_x=171)
Figure 14.12 Ion transport behavior in liquid or liquid-like electrolytes. (a) The ion conductivity in most non-aqueous electrolytes experiences a maximum, which represents a compromise between two sets of competing factors: the number of free ions available from sufficient salt dissociation, and the increasing ionion and ion-solvent interactions in the high salt concentration region. (b) The non-Arrhenius transport behavior in amorphous (liquid, polymeric, glassy) electrolytes characteristically differs from that in crystalline solid electrolytes, and a modified Vogel-Tammann-Fulcher equation was proposed to describe such transport behavior that requires more cooperation from the solvating environment.

almost exclusively confined to the 1 M region while demonstrating a reluctance to go beyond this local region. Not until recently have the efforts with super-concentrated electrolytes breached this confinement imposed by the desire to seek high ion conductivities.
2. Solvent composition ( $x_{\mathrm{EC}}$ ): Generally, a higher dielectric constant would shift the occurrence of ion pairing to higher salt concentrations, because the Coulombic field of the central ion would be better shielded by such solvent molecules. This is in fact reflected in the Bjerrum length discussed in Section 4.9, which is minimized by the dielectric constant of the medium, making the definition of ion-pair formation much stricter, or making it more difficult for such ion pairs to form:

$$
\lambda_{\mathrm{B}}=\frac{z_{+} z_{-} e_{0}^{2}}{\varepsilon k_{\mathrm{B}} T}
$$

Hence solvent molecules represented by cyclic esters such as EC, PC or $\gamma$ BL (Table 10.1) should be favored, because an ion in these solvents would have a higher probability of staying free at a given salt concentration and ion association would be less likely to occur. Unfortunately, these solvents also have high boiling temperatures and high viscosities (Table 10.1). It was such a conflict between desired properties that set the foundation for why mixtures of solvents are always used in practical batteries. For example, at a given salt concentration of 1.6 m , solvents with a higher $x_{\mathrm{EC}}$ are favored at high temperatures ( $>50^{\circ} \mathrm{C}$ ) because the influence of viscosity is less pronounced and $\sigma$ increases monotonically with $x_{\mathrm{EC}}$. At low temperatures ( $<10^{\circ} \mathrm{C}$ ), this relation is reversed because of the predominant effect of viscosity. At intermediate temperatures (between 20 and $40^{\circ} \mathrm{C}$ ), $\sigma$ peaks versus $x_{\mathrm{EC}}$, indicating that at neither high nor low $x_{\mathrm{EC}}$ is able to optimize ion conduction. Similarly, salt concentration also affects the dependence of conductivity on solvent composition, and produces the various shapes in $\sigma-x_{\text {EC }}$ relations, including single maximum curves and mono- tonic increases or decreases at different salt concentrations and temperatures.
3. Temperature ( $T$ ): With other variables remaining the same, ion conductivity increases monotonically with increase in temperature, until at very high-temperature regions where the dielectric constant outweighs the viscosity in affecting ion conduction.

Such high-temperature domains (well above $100^{\circ} \mathrm{C}$ ), however, are usually beyond the range of practical interest, until recently, when Dahn and colleagues demonstrated that lithium-ion batteries, with electrolytes formulated with the transestrification products between EC and DMC, could perform at temperatures approaching $100{ }^{\circ} \mathrm{C} .^{43}$ In this newly expanded temperature regime, the effect of dielectric constant tends to become more pronounced, hence the overall trend of increase in ion conductivity with increase in temperature would gradually slow. Conversely, the ion conductivity at sub-ambient temperatures is predominantly determined by the increase in solution viscosity, although the dielectric constant becomes higher simultaneously.

A higher salt concentration accelerates the decrease in ion conductivity with decrease in temperature, because it contributes to a higher viscosity. This constitutes a barrier to the application of super-concentrated electrolytes for low-temperature scenarios. The combined effect of higher viscosity and low temperature is shown by the steeper $\sigma-T$ curves at higher concentration. Solvent composition, on the other hand, also has a definite although mild influence on the temperature dependence of ion conductivity. The surface plots in Figure 14.11a reveal that the change in conductivity with temperature accelerates as the solvent becomes richer in EC, although different mechanisms involving either predominant $\varepsilon$ or $\eta$ at low or high salt concentrations, respectively, are believed to be at work.

It was recognized long ago that the temperature dependence of ion conductivity in amorphous electrolytes (which include liquid, polymeric and glassy electrolytes) differs from those in crystalline solids such as ceramic solid electrolytes. In the latter, since the ions hop between the various "solvating sites" immobilized in the lattices (Figure 12.8c), it requires an activation energy ( $E_{\mathrm{A}}$ ) to climb out of the energy wells associated with each solvating site, hence the relation between the logarithm of ion conductivity and reciprocal temperature takes a linear form governed by the Arrhenius relation:

$$
\sigma(T)=A e^{-\frac{E_{\mathrm{A}}}{R T}}
$$

where $A$ is a pre-exponential factor. In an amorphous medium, the ions are surrounded by various solvation sheaths or cages, which could move with the ions for a certain time scale. Thus,
the movement of ions requires a lot more cooperation from the solvating environment (Figure 12.8a and b). This different ion transport mechanism is reflected in the temperature dependence that departs from linear Arrhenius behavior. Instead, a modified Arrhenius formalism called the Vogel-TammannFulcher equation was proposed, which can account for the ion transport in an amorphous medium in a phenomenological manner (Figure 14.12b):

$$
\sigma(T)=A T^{-\frac{1}{2}} \mathrm{e}^{-\frac{B}{R\left(T-T_{0}\right)}}
$$

where $A$ and $B$ are constants characteristic of the conduction process and $T_{0}$ is the vanishing conductivity temperature, which can be determined through fitting. Experimentally, $T_{0}$ values were found to be closely related to the glass transition temperatures of the solution systems, which agreed with the general assumption that ion transport in liquids or any non-crystalline polymer media is coupled with the solvation environment, which becomes frozen at the glass transition temperature.

In summary, these conductivity surfaces generated against the variables $m, x_{\mathrm{EC}}$ and $T$ can be consistently interpreted to reveal useful knowledge of engineering electrolytes for optimum ion transport. These factors and their effects on ion conductivity are by no means unique to the system illustrated ( $\mathrm{LiPF}_{6}-\mathrm{EC}-\mathrm{EMC}$ ) but are general guidance on how ion conductivities of other electrolyte systems with similar compositions would change with these same variables, and constitute a useful database for the understanding of more complex systems, such as ternary or quaternary mixtures.

In recent years, the same approach has been applied to generate conductivity surfaces for many emerging electrolyte systems, such as the aqueous super-concentrated electrolyte containing both monovalent and multivalent salts, among which $\mathrm{Zn}(\text { TFSI })_{2}$ is displayed as an example in Figure 14.11b. ${ }^{4,5}$

### 14.1.3 Electrolyte Engineering for Battery Applications

Before lithium-ion batteries, the early efforts at electrolyte engineering concentrated on the optimization of ion transport capability while paying little attention to the properties related to the interface and electrochemical stability window.

An equation extensively cited in the literature for ion conductivity is

$$
\sigma=\frac{j}{X}=\sum z_{i} F c_{i} \mu_{i}
$$

the derivation of which was discussed in Section 5.2.1.3. In fact, as we will discuss in subsequent sections, this equation comes with three significant assumptions that can hardly be met with practical electrolytes: (1) the salt completely dissociates into free ions, (2) all ions participate in migration and (3) all ions move independently of each other. Therefore, eqn (5.74) requires significant correction before being applied to practical electrolytes. Nevertheless, this equation still provides qualitative guidance in designing electrolytes, if ion transport is the only consideration.

Most efforts to improve ion conductivity have revolved around eqn (5.74), i.e. aiming at increasing either the ion population ( $c_{i}$ ) or the ionic mobility $\left(\mu_{i}\right)$. Since these two factors are decided simultaneously by the physicochemical natures of the salt and solvents, different approaches involving either of these electrolyte components have been adopted.

For lithium electrolytes, the only variable in salt structure is the anion. In a given non-aqueous solvent system, the dissociation of a lithium salt would be facilitated if the anion is well stabilized by elec-tron-withdrawing functionalities. Successful examples of such anions include $\mathrm{PF}_{6}{ }^{-}$and TFSI, where the formal charge is well delocalized (Figure 10.11), and the cation ( $\mathrm{Li}^{+}$) dissociates readily.

On the other hand, the mobility of an ion is known to vary inversely with its solvation radius $r_{i}$ according to the Nernst-Einstein equation (and Stokes-Einstein relation):

$$
\mu=\frac{1}{6 \pi \eta r}
$$

Again, it should be cautioned that this equation and also the NernstEinstein equation (also subject to the three assumptions mentioned above) should only be used qualitatively here.

So far, very few attempts at improving ion conductivity via the salt engineering approach have been successful, because the choice of anions suitable for lithium electrolyte solutes is rather limited and the synthesis of new structures is very difficult, and as additional constraints, electrochemical stability window requirements may exclude many anion structure designs based on central atoms of high reactivity, such as oxides (as in carboxylates and alkoxides), halides, sulfides, etc.

Alternatively, solvent composition tailoring has been the main tool for electrolyte engineering due to the availability of a vast number of candidate solvents. Considerable knowledge has been accumulated on the correlation between solvent properties and ion conductivity, and the most important are the two bulk properties of the solvents, dielectric constant $\varepsilon$ and viscosity $\eta$, which determine the charge carrier number $\left(n_{i}\right)$ and ion mobility $\left(\mu_{i}\right)$, respectively.

When solvated ions migrate within the electrolyte, the drag force applied by the surrounding solvent molecules is measured by the solvent viscosity $\eta$. Thus, in a solvent of lower viscosity, the solvated ions would move more easily in response to an applied electric field as expressed by eqn (5.104). Solvents of low viscosity have always been considered ideal candidates for electrolyte applications; however, their actual use was restricted because most of these solvents also display low dielectric constants (Table 10.1) and cannot dissociate ions effectively enough to prevent ion pairing.

Since a high dielectric constant and low viscosity usually cannot be integrated into a single solvent, a solvent mixture became the natural answer to formulating electrolytes for lithium batteries, usually with one of the components selected for $\varepsilon$ and the other for $\eta$, in the hope that a balance between these two properties could be arrived at via such mixing. The concept has been rapidly accepted by researchers since the 1980s, usually using cyclic carbonates for their high $\varepsilon$ and linear or cyclic ethers for their low $\eta$. In almost all cases, the ion conductivity in mixed solvents is superior to that in single solvents.
