Repository: cunyu-liu/electrolyte_ailab

File: fine-tune/bookData/The C.R.C Handbook of solid state electrochemistry.md (part 26 of 48)
## INTRODUCTION
The above description may be used to explain the improvement of selectivity coefficients obtained on a crystallized membrane, as compared with glass membranes. The size of the conduction sites is nonhomogeneous in such amorphous materials, while it is well defined in size in a crystalline material. The mobility of interfering ions is therefore lower in the latter type of structure, which will favor a higher selectivity (see Equation [10.32]). This is well illustrated by NASICON, where the selectivity coefficient for alkali ions is improved by a factor of at least ten. ${ }^{57,74}$ The main interfering ions of common membranes are indicated in Table 10.1. The methods for the determination of the selectivity coefficients are described in specific papers. ${ }^{36,49,76-78}$

For $\mathrm{H}^{+}$interference, this model is not suitable, because protons do not penetrate into the membrane (their mobility is very low). The interfering phenomenon is a surface reaction with

![](https://cdn.mathpix.com/cropped/2025_10_16_72ceac0a8fd0baa16477g-340.jpg?height=711&width=642&top_left_y=126&top_left_x=427)
FIGURE 10.6. Mixed voltage in the case of two electrochemical reactions at the interface.

groups such as silanol groups, which show both acid and base reactions. Nevertheless, it is possible to model the interfering phenomenon in a similar way: the surface layer (gel) can be viewed as a thin protonic membrane. The selectivity coefficient $\mathrm{K}_{\mathrm{Na}, \mathrm{H}}$ is about 10 to 100 for a $\mathrm{Na}^{+}$membrane and about $10^{13}$ for a pH membrane (i.e., $\mathrm{K}_{\mathrm{H}, \mathrm{Na}}=10^{-13}$ ).

## c. Influence of Electronic Conductivity

If there is no redox couple in the analyzed solution, potentiometric measurements are not influenced by the existence of an electronic conductivity in the SIC. The voltage is fixed only by the ionic exchange reaction at the interface between the SIC and the analyzed solution. Typical examples are $\mathrm{Ag}_{2} \mathrm{~S}$-based membranes.

On the other hand, if there are one or more redox couples in the solution, mobile ions and electrons both take part in the exchange, fixing the voltage. If the ion exchange is very fast, the voltage corresponds to that previously described in Section II.A.1.a. If the electron exchange is very fast, the Galvani potential is equal to

$$
\varphi_{\text {SIC }}-\varphi_{\text {sol }}=\frac{1}{\mathrm{~F}} \mu_{\mathrm{e}(\mathrm{sIC})}+\frac{1}{\mathrm{nF}}\left(\mu_{\mathrm{OX}(\mathrm{sol})}^{\circ}-\mu_{\text {RED}(\mathrm{sol})}^{\circ}\right)+\frac{\mathrm{RT}}{\mathrm{nF}} \ln \frac{\mathrm{a}(\mathrm{OX})_{\text {sol }}}{\mathrm{a}(\mathrm{RED})_{\text {sol }}}
$$

Generally, the voltage takes an intermediate value. As for a mixed voltage in traditional electrochemistry, the value is close to the Galvani potential of the couple which exhibits the fastest exchange rates (Figure 10.6). To avoid any interfering phenomenon by redox couples in the solution ( $\mathrm{O}_{2} / \mathrm{OH}^{-}$, etc.), it is better to use a membrane having a high ionic conductivity and a fast ionic exchange at the interface.

## d. Limit of Detection

Interferences can restrict the measurement of ion concentrations, if the interfering ions are highly concentrated or if their selectivity coefficients are high (see Equation [10.26]). For instance, in the preceding case, $\mathrm{K}_{\mathrm{Na}, \mathrm{H}}$ is about 100 for a glass membrane and if the pH of the analyzed solution is 7, the $\mathrm{Na}^{+}$detection limit (see Figure 10.7 for the definition of this parameter) is about $10^{-5} \mathrm{M}$. If the pH is 5 , this limit is about $10^{-3} \mathrm{M}$.

![](https://cdn.mathpix.com/cropped/2025_10_16_72ceac0a8fd0baa16477g-341.jpg?height=421&width=725&top_left_y=122&top_left_x=389)
FIGURE 10.7. Definition of the detection limit for an ISE.

The solubility of the membrane in the solution is another limiting factor. The calculations are not specific to solid state electrochemistry; a good quantitative description is given, for example, in the case of AgX membranes. ${ }^{49}$ The order of magnitude of the detection limit of $\mathrm{X}^{-}$in the solution is about $\sqrt{\mathrm{K}_{\mathrm{s}}}$ ( $\mathrm{K}_{\mathrm{s}}$ is the solubility product of AgX ). For the general case the relation is more complex, but the conclusion remains qualitatively the same.

## 3. Gas Sensors (Electrochemical Gauges)

The Severinghaus and Bradley ${ }^{4}$ sensors use an ISE to measure an active gas pressure. The gas is supposed to be in equilibrium with an ion (typically protons) in an intermediate solution (carbonate solution for $\mathrm{CO}_{2}$ measurement) which is in contact with the external medium, through a material permeable to the gas (TEFLON ${ }^{\circledR}$ ). They are described in specialized literature; we do not treat them here because they do not belong to the field of solid state electrochemistry. Some of the existing ISEs could be used in this way: for instance, a pH electrode can be used for $\mathrm{CO}_{2}, \mathrm{NH}_{3}, \mathrm{SO}_{2}$, and $\mathrm{NO}_{2}$; S²- ISE for $\mathrm{H}_{2} \mathrm{~S}$; Ag --ISE for HCN , F--ISE for HF ; and $\mathrm{Cl}^{-}$-ISE for $\mathrm{Cl}_{2} .{ }^{56}$

The variety of "traditional" solid state potentiometric gas sensors is smaller than for ISEs. Table 10.2 summarizes some of the developed electrochemical gauges. Most of them use crystalline materials with a conductivity sufficiently high at moderate temperature (a few hundred degrees centigrade) or at high temperature (above $1000^{\circ} \mathrm{C}$ ). Generally, these sensors operate according to a reaction of the first kind, e.g., $\mathrm{O}_{2}$ using an oxide conductor; $\mathrm{I}_{2}, \mathrm{Cl}_{2}$, and $\mathrm{Br}_{2}$ using the respective halide conductor; and $\mathrm{H}_{2}$ using a protonic conductor. Examples of devices are shown in Figure 10.8. Exceptionally, they are of the second kind, e.g., $\mathrm{CO}_{2}$ or $\mathrm{NO}_{2}$ using a silver or sodium conductor.

## a. Working Temperature

The choice of the working temperature depends on the conductivity of the SIC (impedance of the sensor) and on the electrode kinetics. With thin-film technologies, it is possible to reduce the SIC impedance strongly, but, unfortunately, the electrode kinetics is not affected. So, the working temperature of microsensors cannot be greatly improved with respect to that of macrosensors (traditional electrochemical gauges). The best way to increase the rate of the electrode reactions is to use catalytic materials. We may mention, for example, the use of such materials to lower the working temperature of oxygen gauges. ${ }^{104-108}$ A surface treatment has also been proposed to improve the performance of a $\mathrm{ZrO}_{2}$-based sensor at low temperature. ${ }^{108,109}$ In the case of a material having electronic and ionic charge carriers (mixed conductors), the electrode scheme is given on Figure 10.9. The rate of reaction is a function of the ionic conductivities of both materials (SIC and catalyst): it is fixed by the material exhibiting the lowest rate of reaction. In this field, oxides other than stabilized zirconia are now being proposed, for example, based on bismuth oxide. ${ }^{110,111}$ The redox stability domain of the SIC must be compatible with the usual pressure range. Generally, the lower pressure

TABLE 10.2
Examples of Electrochemical Gauges (Gas Potentiometric Sensors)
| Analyzed species | Electrolyte | Operating temperature range (K) | Concentration range (ppm) | Ref. |
| :--- | :--- | :--- | :--- | :--- |
| $\mathrm{O}_{2}$ | $\mathrm{ZrO}_{2}$-based ceramic | 750-1100 | $0.1-10^{6}$ | 79,85 |
|  | $\mathrm{PbSnF}_{4}$ | 370-520 | $10^{3}-10^{6}$ | 92,93 |
|  | $\mathrm{LaF}_{3}$ | 300-373 | $10-10^{6}$ | 94 |
| $\mathrm{Cl}_{2}$ | $\mathrm{SrCl}_{2}-\mathrm{KCl}$ | 350-500 | $0.1-10^{6}$ | 13 |
|  | $\mathrm{BaCl}_{2}-\mathrm{KCl}$ | 350-500 | $0.1-10^{6}$ | 86 |
| $\mathrm{I}_{2}$ | $\mathrm{KAg}_{4} \mathrm{I}_{5}$ | 313 | $10^{3}-10^{6}$ | 12 |
| $\mathrm{H}_{2}$ | H.U.P. | 300 | $>10^{4}$ | 87 |
|  | $\beta^{\prime}-\mathrm{Al}_{2} \mathrm{O}_{3}$ | 300 | $>10^{4}$ | 91 |
|  | NASICON | 300 | $>10^{4}$ | 89 |
|  | $\mathrm{BaCeO}_{3}$-based ceramic | 770-1100 | $10^{3}-10^{6}$ | 89,90 |
| $\mathrm{CO}_{2}$ | $\mathrm{Na}_{2} \mathrm{CO}_{3}$ /NASICON | 570-1000 | >10 in dry air | 95,96,98 |
|  | $\mathrm{Li}_{2} \mathrm{CO}_{3} / \mathrm{LiTi}_{2}\left(\mathrm{PO}_{4}\right)_{3}$ | 620-1000 | $80-10^{4}$ | 97,98 |
| $\mathrm{SO}_{2}-\mathrm{SO}_{3}$ | $\mathrm{K}_{2} \mathrm{SO}_{4}$ |  |  |  |
|  | $\mathrm{Ag}_{2} \mathrm{SO}_{4}+\mathrm{Li}_{2} \mathrm{SO}_{4}$ |  |  |  |
|  | $\mathrm{Na}_{2} \mathrm{SO}_{4} / \beta^{\prime}-\mathrm{Al}_{2} \mathrm{O}_{3}$ | 500-1200 | >10 in air | 99 |
|  | $\mathrm{Na}_{2} \mathrm{SO}_{4} / \mathrm{NASICON}$ |  |  |  |
|  | $\mathrm{Li}_{2} \mathrm{SO}_{4} / \mathrm{ZrO}_{2}$-based ceramic |  |  |  |
| $\mathrm{NO}_{2}$ | $\mathrm{NaNO}_{3} / \beta^{\prime}, \beta^{\prime \prime}-\mathrm{Al}_{2} \mathrm{O}_{3}$ |  |  |  |
|  |  | 400 | $0.1-10^{3}$ in air | 100 |
| ( $\mathrm{NO}_{\mathrm{x}}$ ) | $\mathrm{NaNO}_{3} /$ NASICON |  |  |  |
| $\mathrm{AsH}_{3}$ | $\mathrm{Na}^{+} \beta-\mathrm{Al}_{2} \mathrm{O}_{3}$ | 1000 | 50-2 $10^{3}$ |  |
| $\mathrm{As}_{4} \mathrm{O}_{8}$ |  |  | 1-190 | 101 |
| $\mathrm{H}_{2} \mathrm{O}$ | $\mathrm{SrCeO}_{3}$-based ceramic | 870-1270 |  | 103 |
|  | $\mathrm{Ag}^{+}$-Glass | 300 |  | 102 |


is fixed by the physicochemical properties of the mechanical part of the setup (adsorption, etc.), and so the typical limiting value is about $10^{-7} \mathrm{~atm}$. ( $10^{-2} \mathrm{~Pa}$ ).

The presence of temperature gradients is a crucial problem for the accuracy of measurements leading to errors due to the thermoelectric effect. Thermoelectric sensors have been made on this principle. ${ }^{112,113}$ In this case, the cell can schematically be represented by

$$
\mathrm{X}_{2}, \mathrm{Me}(\mathrm{~T}) / \mathrm{SIC} / \mathrm{X}_{2}, \mathrm{Me}(\mathrm{~T}+\mathrm{dT})
$$

The $\mathrm{X}_{2}$ pressure is constant, and each electrode is assumed to be isothermic. The voltage is composed of two parts:
(i) The "reversible" emf which can be related to the thermodynamic properties of the electrode reaction. Its value is

$$
\mathrm{E}_{\mathrm{rev}}=\frac{1}{2 \mathrm{xF}} \frac{\partial \mu^{\mathrm{o}} \mathrm{x}_{2}(\mathrm{~T})}{\partial \mathrm{T}}+\mathrm{R} \ln \mathrm{P}_{\mathrm{X}_{2}} \mathrm{dT}
$$

where x is the charge number of X and $\mu^{\circ}$ the standard chemical potential of $\mathrm{X}_{2}$ (function of T). For example, for $\mathrm{O}_{2}$, the value of $\mu^{\circ}$ was given by Goto et al. ${ }^{114}$ The numerical expression of Equation (10.34) then is

![](https://cdn.mathpix.com/cropped/2025_10_16_72ceac0a8fd0baa16477g-343.jpg?height=1257&width=899&top_left_y=117&top_left_x=302)
FIGURE 10.8. Examples of electrochemical gauges (potentiometric sensors): (a) laboratory oxygen sensor (air reference), (b) oxygen minisensor with a solid state internal reference (M-MO), (c) chlorine sensor with a solid state internal reference ( $\mathrm{Ag}-\mathrm{AgCl}$ ).

![](https://cdn.mathpix.com/cropped/2025_10_16_72ceac0a8fd0baa16477g-343.jpg?height=337&width=570&top_left_y=1611&top_left_x=100)
FIGURE 10.9. Electrode reaction scheme with electronic and ionic carriers in the electrode material.

$$
\mathrm{E}_{\mathrm{rev}}=\frac{\mathrm{R}}{4 \mathrm{~F}} \ln \mathrm{P}_{\mathrm{O}_{2}}-\frac{198.3}{4 \mathrm{~F}}-\frac{0.0421}{4 \mathrm{~F}} \mathrm{~T} \mathrm{dT}
$$

(ii) The "homogeneous" emf which is a function of the conduction properties of the SIC. Its modeling is not easy and is not treated here (see, for example Reference 115). It is generally written as

$$
\mathrm{E}_{\text {homo }}=\alpha \mathrm{dT}
$$

The value of $\alpha$ can be determined experimentally when a sample of the SIC is located in a temperature gradient. For oxides, the value of $\alpha$ is of the order of $0.5 \mathrm{mV} \mathrm{K}^{-1} .^{116-117}$ For $\mathrm{dT}= 10^{\circ} \mathrm{C}$, the total voltage measured on stabilized zirconia is about 2 to 5 mV , depending on the oxygen pressure (1 to $10^{-6} \mathrm{~atm}$.).

## b. Reference Systems

As mentioned previously, two electrodes are required in potentiometric sensors. In the most simple case, the reference point is an electrode exposed to a gas with a well-known partial pressure. For example, in oxygen gauges, air can be used. Equation (10.9b) for each electrode equilibrium leads to the following relation,

$$
\mathrm{E}=\frac{\mathrm{RT}}{4 \mathrm{~F}} \ln \frac{\mathrm{P}\left(\mathrm{O}_{2}\right)}{\mathrm{P}_{\mathrm{ref}}}
$$

where $P_{\text {ref }}=0.209 P_{\text {atm }}, P_{\text {atm }}$ being the ambient pressure. Equation (10.37) holds at conditions close to equilibrium, i.e., the electrochemical potential of the $\mathrm{O}^{2-}$ ion must be constant throughout the SIC material.

Other gas systems can be used, e.g., $\mathrm{CO}-\mathrm{CO}_{2}$ or $\mathrm{H}_{2}-\mathrm{H}_{2} \mathrm{O}$ equilibrium, for buffering purposes to avoid any change due to a parasitic oxygen flux (permeability, semipermeability, etc.).

Solid state reference systems are often advisable, for instance, in miniaturized devices. $\mathrm{M}-\mathrm{MO}_{\mathrm{n}}$ (or $\mathrm{MO}_{\mathrm{n}^{-}}-\mathrm{MO}_{\mathrm{n}^{\prime \prime}}$ ) can be used for oxygen gauges or $\mathrm{M}-\mathrm{MX}_{\mathrm{m}}$ for halide gauges. Generally, the metal corresponding with the cation of the SIC reduces the material and cannot be used directly (e.g., zirconia is reduced by metallic zirconium). The choice of the $\mathrm{M}-\mathrm{MO}_{\mathrm{n}}$ couple is a function of the stability domain of the SIC.

A first approach consists of writing the local equilibrium

$$
\mathrm{M}+\frac{\mathrm{n}}{2} \mathrm{O}_{2} \Leftrightarrow \mathrm{MO}_{\mathrm{n}}
$$

and an oxygen pressure corresponding to this equilibrium can be defined. The voltage is then given by an equation similar to Equation (10.37), with

$$
\ln P_{r e f}=\frac{2 \Delta G^{o}}{n R T}
$$

where $\Delta \mathrm{G}^{\circ}$ is the standard free enthalpy of formation of $\mathrm{MO}_{\mathrm{n}}$. Then the voltage can be written as

$$
\mathrm{E}=-\frac{\Delta \mathrm{G}^{\circ}}{2 \mathrm{nF}}+\frac{\mathrm{RT}}{4 \mathrm{~F}} \ln \mathrm{P}\left(\mathrm{O}_{2}\right)
$$

This approach is not satisfactory for the following two reasons:
(i) the number of molecules can be lower than one in a small reference volume, essentially for miniaturized sensors; and
(ii) it has been shown by several authors that the electrode reaction rate is a function of the oxygen pressure (for instance, the polarization resistance $R$ is proportional to $P\left(O_{2}\right)^{\alpha}$, $\alpha$ varying with the nature of the rate-determining step); ${ }^{118-120}$ therefore, for low oxygen partial pressure, the response time is expected to be very high; this is not the case.

Another more rigorous approach takes into account the equilibrium at the solid interface. In macroscopic description, we have

$$
\mathrm{M}+\mathrm{nO}_{\mathrm{SIC}}^{2-} \Leftrightarrow \mathrm{MO}_{\mathrm{n}}+2 \mathrm{n} \mathrm{e}^{-}
$$

or in the Kröger-Vink notation,

$$
M+n O_{O}^{\times} \Leftrightarrow M O_{n}+n V_{O}^{\bullet \bullet}+2 n e^{-}
$$

where $\mathrm{e}^{-}$are the electrons of the electrode material. Whatever the description, if the SIC is homogeneous and if the same metal is used in isothermal connections, the voltage of the oxygen gauge is given by

$$
\mathrm{E}=\frac{1}{2 \mathrm{nF}} \mu_{\mathrm{M}}^{\mathrm{o}}-\mu_{\mathrm{MO}_{\mathrm{n}}}^{\mathrm{o}}+\frac{\mathrm{n}}{2} \mu_{\mathrm{O}_{2}}^{\mathrm{o}}+\frac{\mathrm{RT}}{4 \mathrm{~F}} \ln \mathrm{P}\left(\mathrm{O}_{2}\right)
$$

which is equivalent to Equation (10.40).
Common reference oxide systems are $\mathrm{Pd}-\mathrm{PdO}, \mathrm{Ni}-\mathrm{NiO}, \mathrm{Cu}-\mathrm{CuO}, \mathrm{Fe}-\mathrm{FeO}$, and $\mathrm{Pb}-\mathrm{PbO}$. Polarization effects can be observed due to oxidation mechanisms (a thin oxide layer does not give a good buffer effect). It was shown that, for instance, Ni-NiO is not a good reference system from this point of view. ${ }^{121}$ The choice is a function of polarization effects due to a detrimental current through the gauge (see preceding discussion on ISE) or due to oxygen semipermeability as described in the following section. It is also a function of the $\Delta \mathrm{G}^{\circ}$ value: the corresponding value must be located in the electrolytic domain of the SIC. $\mathrm{Cr}-\mathrm{Cr}_{2} \mathrm{O}_{3}$ is therefore a system which is not recommended, especially at high temperature. Diffusion of metal species into the SIC gives donor or acceptor levels, and this can lead to electronic conductivity (for example, Fe or Pb by a change of valency).

## c. Influence of Electronic Conductivity

The first effect of the electronic conductivity on emf measurements was demonstrated by Wagner. ${ }^{122}$ A short description is given in this section for an oxide SIC. Electrons and oxygen ions are assumed to be the predominant species. Under steady-state conditions, without dc current, Equations (10.15) or (10.16) can then be written

$$
\operatorname{grad} \varphi=-\frac{\sigma_{e}}{F \sigma_{t}} \operatorname{grad} \mu_{e}
$$

with

$$
\sigma_{t}=\sum_{j} \sigma_{j}
$$

and

$$
\sigma_{j}=z_{j}^{2} F^{2} C_{j} \tilde{u}_{j}
$$

where j stands for electrons or $\mathrm{O}^{2-}$ ions. Integration of Equation (10.45) gives

$$
\varphi_{1}-\varphi_{2}=-\frac{1}{F} \int_{2}^{1} \frac{\sigma_{e}}{\sigma_{t}} d \mu_{e}=\bar{t}_{e} \frac{\mu_{e(2)}-\mu_{e(1)}}{F}
$$

where $\bar{t}_{e}$ is the average electronic transport number between the points 1 and 2 in the SIC. At both electrodes, the following equilibrium occurs:

$$
\frac{1}{2} \mathrm{O}_{2}+\mathrm{V}_{\mathrm{O}}^{\bullet \bullet}+2 \mathrm{e}^{\prime} \Leftrightarrow \mathrm{O}_{\mathrm{O}}^{\times}
$$

with the corresponding equilibrium constant

$$
\mathrm{K}_{\mathrm{e}}=\frac{\left[\mathrm{O}_{\mathrm{O}}^{\times}\right]}{\left[\mathrm{V}_{\mathrm{O}}^{\bullet \bullet}\right]\left[\mathrm{e}^{\prime}\right]^{2} \mathrm{P}\left(\mathrm{O}_{2}\right)^{1 / 2}}
$$

using the Kröger-Vink notation. For an SIC, the oxide ion and vacancy concentrations can be assumed to be constant. The free electron concentration is then given by

$$
\left[\mathrm{e}^{\prime}\right]=\mathrm{K}_{\mathrm{e}}^{\prime} \mathrm{P}\left(\mathrm{O}_{2}\right)^{-1 / 4}
$$

and Equation (10.46) becomes

$$
\varphi_{1}-\varphi_{2}=\overline{\mathrm{t}}_{\mathrm{e}} \frac{\mathrm{RT}}{\mathrm{~F}} \ln \frac{\mathrm{P}\left(\mathrm{O}_{2}\right)_{1}}{\mathrm{P}\left(\mathrm{O}_{2}\right)_{2}}=\overline{\mathrm{t}}_{\mathrm{e}} \mathrm{E}_{\mathrm{th}}
$$

In the derivation given in Section II.A3.b, $\varphi_{\text {SIC }}$ was assumed to be constant (see Equations [10.9b] and [10.37]). In the present derivation, the voltage variation between the points 1 and 2 must be taken into account. The total measured value is then

$$
\mathrm{E}_{\mathrm{m}}=\mathrm{E}_{\mathrm{th}}-\left(\varphi_{1}-\varphi_{2}\right)=\mathrm{E}_{\mathrm{th}}\left(1-\overline{\mathrm{t}}_{\mathrm{e}}\right)
$$

This equation shows the error in the voltage measurement. Generally, the error is small (the relative error is of the order of a few thousandths). In fact, the main error is due to the concomitant semipermeability flux. ${ }^{123}$ Because of the emf between both electrodes, there is a mass transfer of oxygen, without a dc current, because the ionic current is electrically balanced by the electronic current in accordance with

$$
\mathrm{I}=\mathrm{I}_{\mathrm{e}}+\mathrm{I}_{\mathrm{O}}=0
$$

Two phenomena are observed:
(i) An oxygen flux passes through the SIC, from the oxygen-rich atmosphere to the oxygen poor. Then the measured partial pressure is modified. The electrode reaction can be represented by

$$
\frac{1}{2} \mathrm{O}_{2}+\mathrm{V}_{\mathrm{O}}^{\bullet \bullet}+2 \mathrm{e}^{\prime} \rightarrow \mathrm{O}_{\mathrm{O}}^{\times}
$$

and its reverse at the other electrode. From Equation (10.52), the oxygen flux is related to the free electron flux by

$$
\mathrm{J}\left(\mathrm{O}_{2}\right)=1 / 4 \mathrm{~J}_{\mathrm{e}^{\prime}}\left(\text { or } 1 / 2 \mathrm{~J}_{\mathrm{O}^{2-}}\right)
$$

and so this flux can be written as

$$
\mathrm{J}\left(\mathrm{O}_{2}\right)=\frac{\tilde{\mathrm{u}}_{\mathrm{e}}\left[\mathrm{e}^{\prime}\right]}{4} \operatorname{grad} \tilde{\mu}_{\mathrm{e}} \approx \frac{\tilde{\mathrm{u}}_{\mathrm{e}}\left[\mathrm{e}^{\prime}\right]}{4} \operatorname{grad} \mu_{\mathrm{e}}
$$

and using Equation (10.45), if $\mu_{\mathrm{e}}$ is approximately linear, which is the case if $\mathrm{t}_{\mathrm{i}}$ is close to unity,

$$
\mathrm{J}\left(\mathrm{O}_{2}\right)=\frac{\mathrm{RT}}{4 \mathrm{~F}^{2} \mathrm{~L}}\left(\sigma_{\mathrm{e}}^{\prime \prime}-\sigma_{\mathrm{e}}^{\prime}\right)
$$

where L is the thickness of the SIC, and $\sigma^{\prime \prime}{ }_{\mathrm{e}}$ and $\sigma^{\prime}{ }_{\mathrm{e}}$ are the electronic conductivities of the SIC at the location of the electrodes. In the general case, if one electrode is under a reducing atmosphere, so that the SIC shows n-type electronic conductivity, and the other under an oxidizing one where the SIC shows p-type electronic conductivity, the general formula giving the semipermeability flux is

$$
\mathrm{J}\left(\mathrm{O}_{2}\right)=\frac{\mathrm{RT}}{4 \mathrm{~F}^{2} \mathrm{~L}}\left(\sigma_{\mathrm{h}}^{\prime \prime}+\sigma_{\mathrm{e}}^{\prime}\right)
$$

with, from Equation (10.48),

$$
\sigma_{\mathrm{e}}^{\prime}=\sigma_{\mathrm{e}}^{\mathrm{o}} \mathrm{P}^{\prime}\left(\mathrm{O}_{2}\right)^{-1 / 4}
$$

and, from the equivalent relation for p-type equilibrium,

$$
\sigma_{\mathrm{h}}^{\prime \prime}=\sigma_{\mathrm{h}}^{\mathrm{o}} \mathrm{P}^{\prime \prime}\left(\mathrm{O}_{2}\right)^{1 / 4}
$$

Of course, the modification of the partial pressure in the measured atmosphere is a function of the experimental conditions (closed chamber or gas flux).
(ii) The second phenomenon is the overvoltage effect at the electrodes. From an electrochemical point of view, it may seem paradoxical to have an overpotential if there is no dc current. In fact, this phenomenon is due to the ionic current which is not zero. The phenomenon can be described qualitatively by the oxygen flux; it comes from the highpressure atmosphere, e.g., air used as reference, and goes to the lower pressure (i.e., the measured pressure). This flux increases the oxygen activity at the low-pressure electrode which may become polarized because of slow desorption of oxygen. The lower the measured
pressure, the higher the overvoltage and so the higher the error. This phenomenon has been studied by Fouletier et al. ${ }^{123}$ An example of the error observed on a platinum electrode is shown in Figure 10.10. At $1000^{\circ} \mathrm{C}$ the error can be higher than 1 order of magnitude, if the measured pressure is about $10^{-1} \mathrm{~Pa}$ ( $10^{-6} \mathrm{~atm}$ ). For solid reference systems, the oxygen flux displaces the equilibrium. If this system is reversible, from a kinetic point of view, no serious problems will arise, only a decrease of the lifetime of the sensor. In cases without a buffering effect, for example, the Ni-NiO system, the discussed error can be very important.

![](https://cdn.mathpix.com/cropped/2025_10_16_72ceac0a8fd0baa16477g-348.jpg?height=724&width=595&top_left_y=453&top_left_x=453)
FIGURE 10.10. Semipermeability overvoltage of a platinum electrode used in an oxygen gauge. P and $\mathrm{P}_{\text {ref }}$ are the pressures of the analyzed gas and the reference gas, respectively. (Data from Fouletier, J., Fabry, P., and Kleitz, M., J. Electrochem. Soc., 1976, 123, 204-213. With permission.)

## d. Interfering Phenomena

Interfering phenomena have not been systematically studied for gas sensors. There is no theoretical description available in the literature. As a first approximation, we propose to apply the same description as used for ISEs. For the sake of illustration we consider an $\mathrm{X}_{2}$ gauge of the first kind (SIC conductor by $\mathrm{X}^{-}$) in contact with $\mathrm{Y}_{2}$ halogen gas ( $\mathrm{z}_{\mathrm{X}}=\mathrm{z}_{\mathrm{Y}}=-1$ ). The derivation in the general case, where both species take different charge numbers, becomes very complex and is not presented here.

Assuming that local equilibrium,

$$
\frac{1}{2} Y_{2}+X_{\operatorname{SIC}(\alpha)}^{-} \Leftrightarrow \frac{1}{2} X_{2}+Y_{\operatorname{SIC}(\alpha)}^{-}
$$

is established at the electrode, the equilibrium constant is given by

$$
\mathrm{K}_{\mathrm{eq}}=\frac{\mathrm{P}\left(\mathrm{X}_{2}\right)^{1 / 2} \mathrm{C}_{\mathrm{Y}}(\alpha)}{\mathrm{P}\left(\mathrm{Y}_{2}\right)^{1 / 2} \mathrm{C}_{\mathrm{X}}(\alpha)}
$$

where $\alpha$ is the part of SIC near the surface (with $\mathrm{Y}^{-}$ions) and $\beta$ the bulk (without $\mathrm{Y}^{-}$ions) (see Figure 10.3). Using the above notations, Equation (10.19) becomes

$$
\varphi_{\beta}-\varphi_{\alpha}=\frac{\mathrm{RT}}{\mathrm{~F}} \ln \frac{\mathrm{C}^{\mathrm{o}} \tilde{\mathrm{u}}_{\mathrm{X}}}{\mathrm{C}_{\mathrm{X}}(\alpha)\left[\tilde{\mathrm{u}}_{\mathrm{X}}-\tilde{\mathrm{u}}_{\mathrm{Y}}\right]+\mathrm{C}^{0} \tilde{\mathrm{u}}_{\mathrm{Y}}}
$$

The electrode reaction can be written with $\mathrm{X}_{2}$ or $\mathrm{Y}_{2}$, for example,

$$
\mathrm{X}_{2}+2 \mathrm{e}^{-} \Leftrightarrow 2 \mathrm{X}_{\mathrm{SIC}(\alpha)}^{-}
$$

and the Galvani potential is

$$
\varphi_{\mathrm{M}}-\varphi_{\alpha}=\mathrm{E}^{\mathrm{o}}+\frac{\mathrm{RT}}{2 \mathrm{~F}} \ln \mathrm{P}\left(\mathrm{X}_{2}\right)-\frac{\mathrm{RT}}{\mathrm{~F}} \ln \mathrm{C}_{\mathrm{X}}(\alpha)
$$

The electroneutrality condition ( $\mathrm{C}_{\mathrm{X}}(\alpha)+\mathrm{C}_{\mathrm{Y}}(\alpha)=\mathrm{C}^{\circ}$ ), Equations (10.59b), (10.60), and (10.61b), give the final voltage,

$$
\varphi_{\mathrm{M}}-\varphi_{\mathrm{SIC}}=\mathrm{E}^{\prime 0}+\frac{\mathrm{RT}}{\mathrm{~F}} \ln \mathrm{P}\left(\mathrm{X}_{2}\right)^{1 / 2}+\mathrm{K}_{\mathrm{eq}} \frac{\tilde{\mathrm{u}}_{\mathrm{Y}}}{\tilde{\mathrm{u}}_{\mathrm{X}}} \mathrm{P}\left(\mathrm{Y}_{2}\right)^{1 / 2}
$$

which is similar to the equation derived for an ISE. Of course, in this model, kinetic phenomena have not been taken into account; for instance the catalytic effect of the electrode material. In such a case, the electrode equilibrium (Equation [10.59]) is shifted.

A similar description can be proposed for halide conductors used as oxygen-sensitive materials, e.g., $\mathrm{SrCl}_{2}-\mathrm{KCl},{ }^{124} \mathrm{PbSnF}_{4},{ }^{125} \mathrm{PbF}_{2}$, or $\mathrm{LaF}_{3} .{ }^{126-128}$ These electrolytes can be used only if there are no noticeable $\mathrm{X}_{2}$ traces in the analyzed gas. The SIC can be doped by oxide ions from gas-phase oxygen, but in this case the $\mathrm{C}^{\circ}$ value, which is included in $\mathrm{E}^{\prime}$, must be constant. It is therefore better to dope the SIC chemically with an oxide to avoid any fluctuation of $\mathrm{C}^{\circ}$.

If the electrode material shows a high catalytic activity toward gaseous $\mathrm{X}_{2}$, the sensor is not sensitive to the oxygen pressure in the presence of $\mathrm{X}_{2}$ (e.g., $\mathrm{RuO}_{2}$ used as chloride electrode in the range $10^{5}$ to $10^{-1} \mathrm{~Pa}$ of $\mathrm{Cl}_{2}$ in air). ${ }^{13}$

## B. AMPEROMETRIC SENSORS

## 1. Principle

Amperometric sensors are based on electrochemical reactions which are governed by the diffusion of the electroactive species through a barrier. ${ }^{129}$ The barrier usually consists of a hole (see Figure 10.11a) or a porous neutral layer. The control of the gas inflow by an electrochemical method was proposed recently. ${ }^{130}$ The voltage is fixed on the diffusion plateau of the $\mathrm{I}(\mathrm{U})$ curve (Figure 10.11b). For a reaction limited by the mass transport process, the general flux equation in a one-dimensional model is

$$
\mathrm{J}_{\mathrm{i}}=-\mathrm{D}_{\mathrm{i}} \frac{\partial \mathrm{P}_{\mathrm{i}}}{\partial \mathrm{x}}+\alpha_{\text {conv }} \mathrm{P}_{\mathrm{i}}
$$

where $\mathrm{P}_{\mathrm{i}}$ is the partial pressure of the gas i and $\alpha_{\text {conv }}$ the convection coefficient of the gas forming the ambient atmosphere.

Two types of diffusion control can be distinguished:
(i) If the hole diameter is very small (i.e., < about $1 \mu \mathrm{~m}$ ), a Knudsen mechanism is prevalent and the flux is equal to

![](https://cdn.mathpix.com/cropped/2025_10_16_72ceac0a8fd0baa16477g-350.jpg?height=1173&width=657&top_left_y=117&top_left_x=422)
FIGURE 10.11. Amperometric gas sensors: (a) schematics of a typical device, (b) I(U) curves as a function of pressure, (c) I(U) curve with two electroactive gases.

$$
\mathrm{J}_{\mathrm{i}}=\mathrm{K}_{\mathrm{d}}^{\prime}\left(\mathrm{P}_{\mathrm{i}}^{\mathrm{o}}-\mathrm{P}_{\mathrm{el}}\right)
$$

where $\mathrm{P}^{\circ}{ }_{\mathrm{i}}$ and $\mathrm{P}_{\mathrm{el}}$ are the pressure of the component i in the analyzed gas and at the electrode, respectively, and $\mathrm{K}_{\mathrm{d}}^{\prime}$ is the Knudsen coefficient, defined by

$$
\mathrm{K}_{\mathrm{d}}^{\prime}=\frac{\mathrm{d}}{3 \mathrm{~L} \sqrt{\pi \mathrm{M}_{\mathrm{i}} \mathrm{RT}}}
$$

where d and L are the diameter and the length of the hole, respectively, and $\mathrm{M}_{\mathrm{i}}$ is the molar mass of the gas i . In the diffusion-limited regime, all the electroactive species are consumed at the electrode faradaically and so $\mathrm{P}_{\mathrm{el}}=0$. Then the limiting current is given by

$$
\mathrm{I}_{1}=2 \mathrm{zK}_{\mathrm{d}}^{\prime} \mathrm{F} \pi \mathrm{~d}^{2} \mathrm{P}_{\mathrm{i}}^{\mathrm{o}}
$$

z being the charge number of $\mathrm{X}^{\mathrm{z}-}$ ions in the electrode reaction

$$
\mathrm{X}_{2}+2 \mathrm{ze}^{-} \rightarrow 2 \mathrm{X}^{2-}
$$

As follows from Equations (10.65) and (10.66), the limiting current is proportional to $\mathrm{T}^{-1 / 2}$.
(ii) If the hole diameter is larger than $10 \mu \mathrm{~m}$, the limiting current equation is given by ${ }^{123 b}$

$$
I_{1}=\frac{2 z F D^{0} T^{3 / 4} \pi d^{2}}{R L} \ln \left(1-x_{i}\right)
$$

where $x_{i}$ is the molar fraction of species $i$ in the ambient atmosphere (it is equal to the partial pressure if the total pressure is 1 atm ) and $\mathrm{D}^{\circ}$ the standard diffusion coefficient of i in the analyzed gas. In this case the variation of I as function of T is different.

As pointed out elsewhere, a concentration up to $100 \%$ can be determined in the Knudsen regime. ${ }^{31}$

## 2. Experimental Cells

To measure $\mathrm{P}^{\circ}{ }_{\mathrm{i}}$, it is necessary to have $\mathrm{P}_{\mathrm{el}}=0$; the difficulty is then to fix the corresponding U value. If this is too high (in absolute value), other reactions can occur (reduction of $\mathrm{CO}_{2}$, $\mathrm{H}_{2} \mathrm{O}$, or the SIC). The voltage of the working electrode therefore must be carefully controlled. The general $\mathrm{U}(\mathrm{I})$ equation is the following,

$$
U=E_{(I=0)}+R I+\eta_{a}-\eta_{c}
$$

where $\mathrm{E}_{(\mathrm{I}=0)}$ is the voltage without dc current, RI is the ohmic drop of the cell, and $\eta_{\mathrm{a}}$ and $\eta_{\mathrm{c}}$ are the anodic and cathodic overvoltages, respectively.

If a two-electrode cell is used, the counter electrode (anode) must be unpolarizable. For instance, on an oxygen electrode it has been shown that the higher the oxygen partial pressure, the lower the overvoltage. So, a high oxygen pressure $\mathrm{P}_{\mathrm{i}}$ can be used in the counter electrode compartment. A counter electrode of large area is also desirable because the current density is then low and the overvoltage can be negligible.

Another possibility is to use a third electrode as reference, for instance, a $\mathrm{M}-\mathrm{MO}_{\mathrm{n}}$ mixture for oxygen sensors. Of course, such a device is more expensive, but also more reliable. In such a case electronic control by means of a potentiostat is required.

Other more sophisticated devices using pump and gauge parts will be described later.

## 3. Different Species Analyzed by Amperometry

Up to now, only gas sensors are based on amperometric principles, essentially oxygen sensors (there is no amperometric sensor for ion analysis using solid electrolytes). The SIC used for oxygen sensors are generally based on stabilized zirconia (e.g., YSZ), as for potentiometric sensors. ${ }^{131}$ From a general point of view, the conductivity must be as high as possible to avoid an excessive ohmic drop (see Equation [10.69]). Another problem is the influence of the temperature on the diffusion plateaus of the $\mathrm{I}(\mathrm{U})$ curves. The diffusion is slow at low temperatures. On the other hand, the voltage might become too difficult to control at very low temperatures. ${ }^{132} \mathrm{~A}$ working temperature of about $400^{\circ} \mathrm{C}$ is often a good compromise. An example of an amperometric oxygen sensor with an air reference is shown in Figure 10.12. Thin-film devices have also been proposed. ${ }^{133,134}$

Recently, Liaw and Weppner ${ }^{135}$ have proposed tetragonal zirconia for measurements down to $250^{\circ} \mathrm{C} . \mathrm{Bi}_{2} \mathrm{O}_{3}-\mathrm{Er}_{2} \mathrm{O}_{3}$ solid solutions are also good candidates for low-temperature sensors. ${ }^{136}$ Amperometric oxygen sensors based on $\mathrm{PbSnF}_{4}$ already operate at room temperature. ${ }^{137}$

Besides $\mathrm{O}_{2}$, similar SICs can be used to analyze species such as $\mathrm{CO}_{2}$ or $\mathrm{H}_{2} \mathrm{O}$ by electrochemical reduction. The different electrode reactions are

![](https://cdn.mathpix.com/cropped/2025_10_16_72ceac0a8fd0baa16477g-352.jpg?height=774&width=624&top_left_y=131&top_left_x=436)
FIGURE 10.12. Example of amperometric device (oxygen sensor).

$$
\begin{aligned}
& \mathrm{O}_{2}+4 \mathrm{e}^{-} \rightarrow 2 \mathrm{O}^{2-} \\
& \mathrm{CO}_{2}+2 \mathrm{e}^{-} \rightarrow \mathrm{CO}+\mathrm{O}^{2-} \\
& \mathrm{H}_{2} \mathrm{O}+2 \mathrm{e}^{-} \rightarrow \mathrm{H}_{2}+\mathrm{O}^{2-}
\end{aligned}
$$

For instance, in a neutral gas, two limiting currents can be observed in a $\mathrm{I}(\mathrm{U})$ curve corresponding to $\mathrm{O}_{2}$ and $\mathrm{H}_{2} \mathrm{O}$. ${ }^{138}$ These can be deduced from the total $\mathrm{I}(\mathrm{U})$ plot or measured for two corresponding voltages as depicted in Figure 10.11c.

To apply Faraday's law, the voltage at which the above reactions occur must be compatible with the electrolytic domain of the SIC. When this condition is not fulfilled, an electronic conductivity, either n or p type, will appear. Generally, with an electronic transport number of a few percent, the faradaic efficiency is close to one and the error is less disastrous than for potentiometric devices.

Very few amperometric gas sensors have been studied so far. A protonic conductor has been used for a $\mathrm{H}_{2}$ amperometric sensor by Miura et al. ${ }^{139}$ One may also mention the chlorine sensor proposed by Liu and Weppner, ${ }^{140}$ which is based on $\beta^{\prime \prime}$-alumina as SIC with an AgCl layer. The electrode reaction is given by

$$
\mathrm{Ag}^{+}+\mathrm{e}^{-}+1 / 2 \mathrm{Cl}_{2} \rightarrow \mathrm{AgCl}
$$

The lifetime of this sensor could be limited by the formation of a covering AgCl layer at the electrode.

A reducing gas can also be analyzed indirectly by first oxidizing it, for instance, with an excess of oxygen produced by an oxygen pump ( $\mathrm{I}=$ constant). The $\mathrm{O}_{2}$ excess is then measured by an amperometric oxygen sensor. ${ }^{141}$ A schematic representation is given in Figure 10.13.

![](https://cdn.mathpix.com/cropped/2025_10_16_72ceac0a8fd0baa16477g-353.jpg?height=567&width=802&top_left_y=126&top_left_x=349)
FIGURE 10.13. Schematic view of an amperometric sensor for a reducing gas using a double oxygen-pump system.

## C. COULOMETRIC SENSORS

## 1. Principle

Coulometric sensors are very similar to the amperometric devices. The gas species is dosed by the faradaic effect, but, in this case, the diffusion flux between the chamber and the analyzed atmosphere is negligible during the measurement. The current pumps the internal partial pressure ( $\mathrm{P}_{\text {in }}$ ) from the external value ( $\mathrm{P}_{\text {out }}$ ), which corresponds to equilibrium condition, to zero or from zero to $\mathrm{P}_{\text {out }}$. The electroactive gas is supposed to be an ideal gas and so its partial pressure is equal to

$$
P_{i n}=\frac{\int^{t \Delta t} R T I(t) d t}{z F V^{0}}
$$

where $z$ is the charge number to reduce (or to oxidize) one molecule of the electroactive gas, $\mathrm{V}^{\circ}$ the volume of the chamber, and $\mathrm{I}(\mathrm{t})$ the dc current during $\Delta \mathrm{t}$ (time delay to obtain $\mathrm{P}_{\text {in }} \rightarrow 0$ or reverse). If the current is kept constant during $\Delta t$, Equation (10.70) simplifies to

$$
P_{i n}=\frac{R T I \Delta t}{z F V^{0}}
$$

## 2. Different Kinds of Measurement

There are two kinds of coulometric sensors. Both work with two steps. In the first kind, the measurement is made during an electrochemical purge of the chamber (from $\mathrm{P}_{\text {out }}$ to zero) and in the second kind, the measurement is made during an electrochemical enrichment (from zero to $\mathrm{P}_{\text {out }}$ ).

## a. Electrochemical Purge Devices

The gas in the chamber and the external atmosphere are first brought into equilibrium, for example, by diffusion through a hole as in amperometric devices, (see Figure 10.11a). The time to reach equilibrium can be evaluated approximately. Equilibrium is either established after a fixed delay or is controlled galvanostatically until $\mathrm{U}=0 .{ }^{142}$ Next, electrochemical pumping is applied until the chamber is empty. If the current is constant, $\mathrm{P}_{\text {out }}$ follows directly from $\Delta \mathrm{t}$. This step must be fast relative to diffusion of the electroactive species from the external atmosphere into the chamber. For obvious reasons, it is also necessary to avoid
electrochemical reduction of the SIC. The empty state can be estimated from the measurement of the voltage U, but is masked in part by the ohmic drop. The use of a potentiometric integrated sensor, to control the value of $\mathrm{P}_{\text {in }}$, greatly improves accuracy, but the construction of such a device would of course be more expensive.

## b. Electrochemical Enrichment Devices

In this case, the chamber is closed and gas tight (for example, see Figure 10.14). ${ }^{143}$ A current is first applied to pump the electroactive gas until a sufficient vacuum ( $\mathrm{P}^{\circ}$ ) is obtained. A potentiometric sensor can be used, with the external gas as reference point. The relative vacuum ( $\mathrm{P}^{\circ} / \mathrm{P}_{\text {in }}$ ) is evaluated from the gauge voltage E. Time is not measured during this first delay. Next, the direction of the current is reversed and $\Delta \mathrm{t}$ is measured until $\mathrm{E}=0$.

![](https://cdn.mathpix.com/cropped/2025_10_16_72ceac0a8fd0baa16477g-354.jpg?height=450&width=689&top_left_y=610&top_left_x=408)
FIGURE 10.14. Closed-chamber device of a coulometric sensor (oxygen sensor).
