Repository: cunyu-liu/electrolyte_ailab

File: fine-tune/bookData/Electrolytes, Interfaces and Interphases Fundamentals and Applications in Batteries.md (part 27 of 47)
## 1 What Is an Electrolyte?
The physical foundation for such a mixed solvent approach was laid down by Matsuda and colleagues, who systematically explored mixtures of a cyclic carbonate and an ether, PC-DME. ${ }^{44}$ They meticulously investigated the dependence of vapor pressure, dielectric constant and viscosity on solvent composition, and correlated the variations with ion transport properties. They revealed that the dielectric constant varied with solvent composition following an almost linear relation, with slight positive deviations, whereas viscosity always showed a pronounced negative deviation from what a linear relation would predict. For such binary solvent systems, approximate quantifications of the solvent mixing effect on these two properties were given: ${ }^{1}$

$$
\begin{gathered}
\varepsilon_{\mathrm{s}}=\left(1-x_{2}\right) \varepsilon_{1}+x_{2} \varepsilon_{2} \\
\eta_{\mathrm{s}}=\eta_{1}^{\left(1-x_{2}\right)} \times \eta_{2}^{x_{2}}
\end{gathered}
$$

where $\varepsilon_{\mathrm{s}}, \eta_{\mathrm{s}}, \varepsilon_{i}, \eta_{i}$ and $x_{i}$ are the dielectric constant and viscosity of the mixture or the pure solvent components and the volume fraction of the individual solvent component, respectively.

Either $\varepsilon_{\mathrm{s}}$ or $\eta_{\mathrm{s}}$ varies with solvent composition in a monotonic way, and the additive effect of each term seems to be able to account for the manner in which ion conductivity varies with solvent composition. At low DME concentration in the PC-DME system, the mixture has a high dielectric constant so that the salt dissociates more completely. However, in this region, the high viscosity, which impedes ionic movement, dominates the ion conduction. With increasing DME content, the dielectric constant remains relatively high, but the system viscosity falls drastically and the solvated ions migrate with higher mobility. As a result, a net increase in ion conductivity is achieved. Further increases in DME content (or low PC content) result in a very low dielectric medium where the effect of ion-pair formation outweighs that of low viscosity, hence the ion conductivity decreases with increase in DME content. Therefore, the maximum in ion conductivity versus solvent composition is actually the result of the compromise between the effects of the dielectric constant and viscosity. Such a compromise illustrates the superiority of mixed-solvent versus single-solvent electrolytes.

A simple mathematical treatment based on this model successfully reproduced the variation of ion conductivity with solvent composition as observed in experiments on numerous different systems. It also proposed that, in an ideal situation where no ion-pair formation is present, the change in ion conductivity should follow a linear relation as predicted by a semiempirical Walden's rule, the origin of which was discussed in Section 5.2.4:

$$
\Lambda \eta=\text { constant }
$$

The Walden product ( $\Lambda \eta$ ) can be viewed as an ion conduction metric that is normalized against both the solvent viscosity and the salt concentration (i.e. the number of free ions if no ion pairing occurs); therefore, its value serves to a first approximation as a quantification of the degree of ion dissociation in electrolytes with either a given sol- vent or a given salt. We will explore further what this quantity could teach us in evaluating the interionic correlations in different electrolyte systems.

Although Matsuda and co-workers' systematic study was conducted on mixtures of cyclic carbonate PC with ethers, the most conclusive correlations remain qualitatively true for mixtures of cyclic and linear
carbonates, i.e. compositions of the state-of-the-art lithium electrolytes. Most likely, it was the work by Matsuda and co-workers that delineated the basic guidelines for electrolyte formulation, which eventually led to the formulations of the state-of-the-art lithium-ion electrolytes by Fujimoto and colleagues using cyclic (high- $\varepsilon$ ) and linear (low- $\eta$ ) carbonate mixtures. ${ }^{45}$

Further analysis of related studies seems to argue that the success of the high $\varepsilon$-low $\eta$ combination might not be due to the simple additive effect of these two properties but, rather, a synergistic action of these two variables through a mechanism that involves the solvent's preference for cations in its solvation sheath. During the dissolution process of a certain salt lattice in mixed solvents, the solvation of the ions by a solvent molecule with a higher dielectric constant would be energetically favored over the one with a lower dielectric constant. Consequently, it would be reasonable to expect that after equilibrium has been established in the solution, the ions would have solvation sheaths that are mainly populated with the high- $\varepsilon$ solvents.

Modeling results using molecular quantum mechanics support this hypothesis by showing that the less favored solvent molecules (with low $\varepsilon$ ) actually could be readily replaced with the favored solvent molecules. Thus, in the EC-EMC binary system, the solvation sheath should be predominantly composed of EC, whereas in the EC-PC binary system, the solvation sheath favors PC.

We have presented evidence for such preferential solvation trends in Section 12.2.3 (Figure 12.4), although recent findings revealed that the most preferred solvent may not be judged merely by its dielectric constant, but a more comprehensive metric such as solvation power (Table 12.1).

The preferential solvation by ions not only concerns ion transport but also further relates to the electrochemical stability of the electrolytes in lithium-ion cells, because these solvent molecules in the solvation sheath, such as EC or PC, migrate with the ions to electrode surfaces, are enriched there, and are probably more involved in the oxidative or reductive processes than the less coordinating, low $\varepsilon$-low $\eta$ solvent molecules, such as the linear carbonates. This difference has a profound impact on the chemical nature of the electrolyte-electrode interphases to be discussed in the next chapter.

The apex of such mixed solvents was achieved by Fujimoto and colleagues in 1990 when they found that a mixture of cyclic carbonate with linear carbonate not only optimizes ion transport but also could enable the electrochemical synthesis of $\mathrm{LiC}_{6}$ by forming an interphase mainly derived from the EC reduction process. Such electrolyte
engineering serves as the skeleton formulation that is currently working in the most popular electrochemical device ever invented by humankind.

### 14.1.4 Ionicity

One important index arising from the phenomenological studies on ion transport is the so-called "ionicity", ${ }^{5}$ which has been used as a quantitative indicator to measure how "ionic" an electrolyte is, or how close an electrolyte is from its ideal state, which, in real life, only extremely dilute electrolytes could approach.

In the ideal state of an electrolyte, the salt is completely dissolved and dissociated into ions, all ions participate in the ion transport and no ion feels the presence of the other ions, hence ion-pair formation is zero. In other words, the average interionic distance is so much larger than the Bjerrum length that statistically interionic collisions are impossible.

However, in reality, practical electrolytes must contain a salt concentration higher than 0.01 M (or 0.01 m ) in order to provide ion conductivity at a practical level. In those concentration regions, and especially in the so-called "super-concentrated" domains and ionic liquids, none of the above ideal prerequisites could be met. Instead, the ions feel a strong presence of other ions, of both the same and opposite charge, hence the formation of ion pairs as well as large aggregates exists universally. Equally important is that the solvent molecules, which in extremely dilute electrolytes would remain uncoordinated with ions and serve as a static reference medium, now become closely associated with the ions in those ion pairs, aggregates or large networks (Figures 12.6 and 12.7).

Ions in these non-ideal electrolytes therefore cannot move as freely, as they are in the ideal state. Their contribution to the overall ion transport, as evaluated by the normalized quantity molar conductivity $\Lambda$, is hence significantly lower than it should be if the ions are in the ideal state. In other words, we think that these electrolytes are not as "ionic" as they should be.

Ionicity represents the effort to quantify such deviations from the ideal state, and is derived from the semiempirical Angell-Walden plot. ${ }^{6,7}$

### 14.1.4.1 Walden Analysis and Haven Ratio

In Section 5.2.4 we derived Walden's rule from the Nernst-Einstein equation and Stokes-Einstein relation, which relates the molar ion
conductivity $\Lambda l$ of a specific ion to its radius $r_{i}$ and the viscosity of the medium $\eta$ :

$$
\Lambda_{i} \eta=\frac{z F e_{0}}{6 \pi r_{i}}=\frac{\text { constant }}{r_{i}}
$$

where the constant is temperature dependent.
As the molar ion conductivity of a specific ion is difficult to measure independently by experiment, Angell and colleagues extended the above relation to the overall molar ion conductivity of the electrolyte $\Lambda_{\mathrm{E}}$, and simplified the relation to

$$
\Lambda_{\mathrm{E}} \eta=\text { constant }
$$

or in logarithmic form

$$
\log \Lambda_{\mathrm{E}}=K \log \left(\eta^{-1}\right)
$$

which in fact is based on the assumptions that the overall ion conductivity is the simple sum of those of each individual ion, and that all ions are fully independent of the influence of each other's Coulombic field. Hence the electrolyte described by eqn (14.77) represents an ideally ionic state for electrolytes. Only a few selected electrolytes, when in extremely dilute states, meet such requirements, and an aqueous solution of potassium chloride ( KCl ) is one of them. In aqueous solutions, not only is KCl completely dissociated into free $\mathrm{K}^{+}$and $\mathrm{Cl}^{-}$ions, but also these two ions have approximately identical diffusion coefficients. In fact, it is this unique characteristic that made aqueous KCl solutions the "standard electrolyte" that researchers often use as a reference to calibrate instrumentation, or as a "salt bridge" in electrochemical analytic devices.

Thus, eqn (14.77) indicates that, when the logarithm molar conductivity $\left(\log \Lambda_{\mathrm{E}}\right)$ of an ideal electrolyte such as aqueous KCl solution is plotted against the logarithm of its reciprocal viscosity [ $\log \left(\eta^{-1}\right)$, or logarithm of the fluidity], one should obtain a straight line. By selecting a standard aqueous KCl solution at 0.01 M and using proper units for the molar conductivity (in $\mathrm{S} \mathrm{cm}^{2} \mathrm{~mol}^{-1}$ ) and viscosity ( 100 mPa s ), such a straight line would be perfectly diagonal and pass directly through the origin (Figure 14.13). This plot of $\log \Lambda_{\mathrm{E}}$ versus $\log \left(\eta^{-1}\right)$ is known as the Walden plot or Angell-Walden plot. ${ }^{7}$

Since the accurate determination of overall ion conductivity is easy thanks to the AC impedance spectra, and the accurate determination of viscosity is also readily available, an extensive database of both

![](https://cdn.mathpix.com/cropped/2025_10_16_c9f804f118ee3f949b1eg-477.jpg?height=674&width=781&top_left_y=229&top_left_x=378)
Figure 14.13 The Angell-Walden plot that defines ionicity. An aqueous solution of 0.01 M KCl is used as the standard ideally ionic electrolyte, the ion transport of which follows almost perfectly what the Nernst-Einstein equation predicts.

parameters has been accumulated in the literature for diverse electrolyte systems. These databases enabled researchers to compare a wide range of electrolyte systems by placing them in the Angell-Walden plot, no matter whether they are aqueous or non-aqueous, polymeric or ionic liquids.

The results are rather interesting. Most of the electrolytes thus evaluated indeed exhibit linear behavior, but deviate from the reference line generated by the ideally ionic electrolyte, aqueous KCl solutions. Such deviations could be quantified by the difference between the expected molar conductivity from the ideal electrolyte and the actually measured electrolytes ( $\Delta W$ in Figure 14.13):

$$
\Delta W=\Lambda_{\mathrm{NE}}-\Lambda_{\mathrm{E}}
$$

where $\Lambda_{\mathrm{NE}}$ is the so-called Nernst-Einstein molar conductivity expected from an ideal electrolyte.

Angell and colleagues attributed the deviation to the incomplete dissociation of salts, formation of ion pairs and ion aggregations, and therefore a new quantity called "ionicity" ( $I$ ) can be defined as

$$
I=\frac{\Lambda_{\mathrm{E}}}{\Lambda_{\mathrm{NE}}}=\left(1-\frac{\Delta W}{\Lambda_{\mathrm{NE}}}\right)
$$

For an ideal electrolyte, $I=1.0$.
It should be mentioned that in studies on inorganic solid electrolytes, a related quantity, the Haven ratio ( $H_{\mathrm{R}}$ ), was defined as the ratio of theoretical ion conductivity as predicted from the Nernst-Einstein equation ( $\sigma_{\mathrm{NE}}$ ) to that actually measured ( $\sigma_{\exp }$ ):

$$
H_{\mathrm{R}}=\frac{\sigma_{\mathrm{NE}}}{\sigma_{\exp }}
$$

In this sense, ionicity is in fact the inverse of the Haven ratio:

$$
I=\frac{1}{H_{\mathrm{R}}}
$$

Since the majority of these inorganic solid electrolytes are essentially single-ion conductors, i.e. with only one mobile ion, while the counterion of which is immobilized on a lattice or framework, the Haven ratio reflects how the mobile ion is correlated with the lattice or framework. The Haven ratio is usually less than 0.50 , indicating the "super-ionic" nature of these solid electrolytes, as will be discussed below.

### 14.1.4.2 Classification of Electrolytes: Ionic, Super-ionic and Sub-ionic

Most practical electrolytes fall below the reference straight line representing an ideally ionic electrolyte, therefore their ionicity ranges between 0 and 1.0. These electrolytes are consequently named "subionic". Depending on how far they deviate from the ideal ion conductivity value, they are further broken down into the groups "good ionic", "poor ionic" and "non-ionic" (Figure 14.13). ${ }^{7}$

These electrolytes all demonstrate negative deviations, which are attributed to the presence of incomplete ion dissociation, because the presence of ion pairs and ion aggregates reduces the effective populations of free ions expected from the salt concentration, which is indirectly reflected in the viscosity of the electrolytes.

However, when Walden analysis was applied to certain molten salts or ionic liquids, such as metal halides ( $\mathrm{ZnF}_{2}$ or $\mathrm{ZnCl}_{2}$ ) or silicates ( $\mathrm{SiO}_{2}$ ), an "abnormality" emerged, as these electrolyte systems reside above the ideally ionic line. This positive deviation produces an ionicity higher than 1.0. In other words, these electrolyte systems exhibit higher molar ion conductivities than expected from the salt concentration or viscosity. Such electrolytes are named "super-ionic".

It is very important to emphasize that being super-ionic does not necessarily mean that the electrolyte system is super-conductive. It simply means that, considering the given viscosity of that system, the ion conductivity exhibited exceeds what one would predict from the Nernst-Einstein equation. These inorganic halides in their molten state are extremely viscous, therefore even mediocre ion conductivity, after being normalized against viscosity, places these systems far above the ideally ionic line.

In fact, an ionicity above 1.0 should not be as beyond comprehension as it may appear. For example, all solid-state electrolytes, no matter whether polymeric, glassy or ceramic, should be super-ionic by definition, because their viscosity approaches infinity and the mobiles ions are essentially decoupled from the immobile and solid environment, which is why these solid electrolyte systems are sometimes called "super-ionic conductors". However, the classification generated from Walden analysis is mostly applicable to liquid electrolytes as a semiquantitative measure of the ion association, ion-pair formation and ion aggregation.

The typical non-aqueous electrolytes used in lithium-ion batteries have been thoroughly analyzed by many researchers using Walden analysis, which revealed that, even at extremely low salt concentrations ( $0.1 \mathrm{M} \mathrm{LiPF}_{6}$ ) and high EC content, the ion association effect is still very severe, as reflected by the average ionicity of $0.3-0.5$.

Usually, the salts and solvents used have the most direct effect on ionicity. Compared with other most commonly used lithium salts, $\mathrm{LiPF}_{6}$ has been shown to be the most dissociated in the non-aqueous solvents, and when evaluated in identical carbonate solvent mixtures it presents the highest ionicity, whereas $\mathrm{LiBF}_{4}$ and LiBOB appear to be the least dissociated salts, with LiTFSI and LiFSI being intermediate. The presence of solvent molecules of high dielectric constant, such as EC, PC or $\gamma \mathrm{BL}$ (Table 10.1), certainly leads to higher ionicity as they promote more ion dissociation.

On the other hand, electrolytes based on ethereal solvents, such as those "salt solvate electrolytes" that were discussed in Section 12.2.4.3, generally have much higher ionicity in the range $0.5-0.6$, thanks to the excellent solvating and chelating power provided by the polyether structures.

Surprisingly, even higher ionicity is found for ionic liquids and molten salts, where the absence of solvent molecules and the closer interionic distances would have led us to believe that interionic association should be much stronger therein. This trend is demonstrated not only in those "abnormal" super-ionic systems mentioned above, but also more universally with the majority of the non-lithium ionic liquid
systems based on onium cations, where the ionicities are higher than 0.5 in almost all cases but could be as high as 0.8 . Only when $\mathrm{Li}^{+}$is added to those systems does their ionicity decrease dramatically. In other words, the ionic liquids based on those large onium cations, be it ammonium, imidazolium, pyrrolidinium, etc., are much more dissociated in comparison with the rather small cations such as $\mathrm{Li}^{+}$and $\mathrm{Na}^{+}$, which severely constrains ionic motion.

These examples (solvated salt electrolytes and ionic liquid electrolytes) serve as vivid examples to remind us that high ionicity does not automatically mean good electrolytes, as the most desired property from the perspective of practical application is the actual ion conductivity.

Walden analysis was applied to super-concentrated aqueous electrolytes by Yamada et al., which revealed a pronounced cation-anion decoupling behavior despite the high salt concentration, which apparently benefited from the well-dissociated lithium salts in $\mathrm{H}_{2} \mathrm{O}$, and strongly suggested an ionic hopping process that is relatively independent of the anion movement. ${ }^{8}$ This should arise directly from the liquid structure with nano-heterogeneity that we discussed in Sections 12.2.4.1 (Figure 12.6) and 12.2.4.2 (Figure 12.7), which allows a high fraction of free $\mathrm{Li}^{+}$via a vehicular motion through the water-rich domains. However, as will be discussed in Section 14.1.5, the movement of the free $\mathrm{Li}^{+}$actually occurs in the form of $\mathrm{Li}^{+}\left(\mathrm{H}_{2} \mathrm{O}\right)_{4}$ through the 3D percolating network in the WiSE, hence $\mathrm{Li}^{+}$moves with its solvation sheath instead of doing so independently.

### 14.1.4.3 Modifications to Walden Analysis

The concept of electrolyte ionicity via Walden analysis has been extensively applied in electrolyte studies, especially on ionic liquids and molten salt electrolytes. In recent decades, various modifications were also introduced, aimed at making its theoretical foundation more rigorous, or making the quantification more accessible as a universal descriptor, or circumventing the irrationality that it induces such as the case of super-ionicity.

### 14.1.4.3.1 Correction of Ionic Radii

When Angell and colleagues directly jumped from eqn (5.112) to eqn (14.76), they actually made an assumption that average ionic radii for both cations and anions could be adopted without inducing serious departures from the underlying Stokes-Einstein relation. However, by doing so, irregularities inevitably arose, because the diverse electrolyte systems compared on the Angell-Walden plot involve very
different salt species containing cations and anions of varying sizes and shapes. The varying ion sizes thus directly affect how agile these ions are when moving in the viscous media, and result in ion transport behaviors that deviate from what would have been expected from their viscosity or concentration.

MacFarlane et al. attempted to account for such deviations by going back to the original point where Angell and colleagues made the assumption. ${ }^{9}$ At an ideally ionic state, the Nernst-Einstein molar ion conductivity should have been given by the simple summation of the contributions from each individual ion:

$$
\Lambda_{\mathrm{NE}}=\lambda_{+}^{0}+\lambda_{-}^{0}=\frac{F^{2}}{R T}\left(z_{+} D_{+}+z_{-} D_{-}\right)
$$

Assuming that each individual ion follows the Stokes-Einstein relation [eqn (5.105)] for an electrolyte with monovalent cations and anions, we should have the Nernst-Einstein molar ion conductivity expressed as

$$
\Lambda_{\mathrm{NE}}=\frac{F^{2}}{R T}\left[\frac{k_{\mathrm{B}} T}{6 \pi \eta r_{+}}+\frac{k_{\mathrm{B}} T}{6 \pi \eta r_{-}}\right]=\frac{\text { constant }}{\eta}\left[\frac{1}{r_{+}}+\frac{1}{r_{-}}\right]
$$

where $r_{+}$and $r_{-}$are effective ionic radii for cations and anions, respectively.

Eqn (14.82) allows us to take the difference in the cation and anion radii into account by plotting $\log \Lambda_{\mathrm{E}}$ versus $\log \left(\eta^{-1}\left[\frac{1}{r_{+}}+\frac{1}{r_{-}}\right]\right)$. The adjusted Angell-Walden plot therefore should provide a more rigorous quantification for the electrolyte diversity.

However, its disadvantage is also obvious, because compared with the original Angell-Walden plot, which employs only two easily measurable quantities (molar ion conductivity and viscosity), the required effective ionic radii for different ions are not always available. It should be noted that the ionic radii readily available in databases or in the Periodic Table should not be used here, because those numbers were usually obtained from the corresponding crystal lattices, whereas in liquid electrolytes those ions, especially the cations, are solvated. Hence $r_{+}$and $r_{-}$in eqn (14.82) should be represented by the so-called "Stokes radii" of ions that accounted for the solvation sheaths, which are not widely available thus far. Table 14.1 gives Stokes radii for $\mathrm{Li}^{+}$and TFSI anion in selected solvents that were estimated from the measurement of self-diffusion coefficients obtained

Table 14.1 Stokes radii for $\mathrm{Li}^{+}$and TFSI anion in selected solvents. ${ }^{a}$
| Stokes <br> radius | Solvent |  |  |  |  |  |
| :---: | :--- | :--- | :--- | :--- | :--- | :--- |
|  | EC | PC | DMC | THF | DME | Tetraglyme |
| $R_{\mathrm{Li}^{+}} / \AA$ | 2.20 | 2.15 | 2.75 | 2.18 | 2.8 | 1.8 |
| $R_{\text {TFII }} / \AA$ | 1.35 | 1.30 | 2.65 | 1.75 | 2.45 | 1.6 |


${ }^{\text {a }}$ Source: ref. 31.
via NMR spectroscopy. Apparently, the Stokes radii vary with the solvent, as the size of the latter dictates the size of the solvation sheaths. More interestingly, despite the variations and errors in experimental fitting, the Stokes radius of $\mathrm{Li}^{+}$is persistently larger than that of the TFSI anion, although the latter is doubtless much larger if one considers only the size of the atoms. Therefore, the Stokes radii displayed in Table 14.1 serve as convincing evidence for the conclusion we drew in Sections 10.3.2.5.2 and 12.4 that, in non-aqueous electrolytes, $\mathrm{Li}^{+}$is well coordinated by solvent molecules, whereas anions remain relatively free (Figure 10.11).

More importantly, the original Stokes law [eqn (5.102)] was based on a more basic assumption that the ions are perfectly spherical, which no longer holds true for most of the ions we are now working with, typical examples of which include odd-shaped anions such as TFSI and FSI and asymmetrically substituted organic onium cations such as various tetraalkylammonium, imidazolium and pyrrolidinium ions (Table 14.2). In addition to their non-spherical shapes, their Stokes radii also remain unknown for most electrolyte systems, as the radii depend on how these ions are solvated by specific solvent molecules and require independent determination. The combination of these irregularities of ion properties certainly presents challenges in classifying the complicated electrolyte systems via the over-simplified phenomenological comparison established on Walden analysis.

### 14.1.4.3.2 Correction via NMR Spectroscopy

Around the mid-1990s, the decade-long studies on gradients of magnetic field and radiofrequency field in nuclear magnetic resonance (NMR) spectroscopy, accompanied by continuing improvements in both hardware and software, finally led to a practical technique that allows us to probe directly the translational movement of NMR-active nuclei, hence providing an accurate, non-invasive and reliable way of measuring the self-diffusion coefficient of ions and molecules that contain these nuclei. This "clean" technique, pulsed field gradient

Table 14.2 Structures and shapes of selected commonly used ions.
| Ion | Structure | Approximate shape |
| :--- | :--- | :--- |
| $\mathrm{Li}^{+}$ Trimethylpropylammonium | $\mathrm{Li}^{+}$ <smiles>CCC[N+](C)(C)C</smiles> | Spherical Asymmetrically pyramidal |
| 1-Methyl-3-propylimidazolium | <smiles>CCCN1C=CN(C)CC1</smiles> | Elongated planar |
| 1-Methyl-1-butylpyrrolidinium | <smiles>CCCC[N+]1(C)CCC[C@@H]1C</smiles> | Distorted planar |
| Hexafluorophosphate ( $\mathrm{PF}_{6}{ }^{-}$) | <smiles>F[P-](F)(F)(F)(F)F</smiles> | Octahedral |
| Tetrafluoroborate ( $\mathrm{BF}_{4}{ }^{-}$) | <smiles>F[B-](F)(F)F</smiles> | Tetrahedral |
| Bis(trifluoromethanesulfonyl) imide (TFSI) | <smiles>O[Si](O)(N[Si](O)(O)C(F)(F)F)C(F)(F)F</smiles> | Elongated dumbbell |
| Bis(fluorosulfonyl)imide ( $\mathrm{FSI}^{-}$) | <smiles>O[Si](O)(O)N[Si](O)(O)F</smiles> | Elongated dumbbell |


spin-echo (PGSE-NMR or pfg-NMR), immediately displays overwhelming advantages over other existing methods of measuring diffusion coefficients, which were either unreliable regarding accuracy, such as scattering techniques, or laborious, costly and "messy", as best exemplified by the labeling of samples with radioactive isotopes so that their motion could be monitored.

The pfg-NMR technique was rapidly made available on most commercially available NMR spectrometers around the beginning of the
millennium, and has since been extensively recognized as a standard approach by electrolyte researchers.

The primary restriction of this NMR technique, of course, is the availability of or access to suitable hardware, which used to be very costly and available only in major universities and research centers funded by governments. However, this restriction has been receding as NMR facilities have become increasingly accessible to most laboratories at reasonable cost.

The second restriction arises from the limited sensitivity of NMR techniques, i.e. only those nuclei with odd numbers of protons and neutrons can be detected, while those with even numbers of protons and neutrons are NMR-inactive. Examples of the latter include some of the most common isotopes that we encounter, such as ${ }^{12} \mathrm{C},{ }^{16} \mathrm{O}$ and ${ }^{14} \mathrm{~N}$. Although the nuclei of these elements' rare isotopes, such as ${ }^{13} \mathrm{C}$, ${ }^{17} \mathrm{O}$ and ${ }^{15} \mathrm{~N}$, have odd numbers of protons and neutrons and are therefore NMR-active, the low natural abundances of these isotopes often make the application of pfg-NMR techniques extremely challenging, unless isotope-enriched samples are made available.

Fortunately for electrolyte researchers, the second restriction does not impose too many problems, as the most important components in electrolytes often contain NMR-active nuclei, such as ${ }^{7} \mathrm{Li}$ and ${ }^{23} \mathrm{Na}$ in cations, ${ }^{19} \mathrm{~F}$ in various fluorinated anions such as $\mathrm{PF}_{6}{ }^{-}, \mathrm{BF}_{4}{ }^{-}, \mathrm{TFSI}^{-}$and $\mathrm{FSI}^{-}$, and ${ }^{1} \mathrm{H}$ in organic solvent molecules. Hence the pfg-NMR technique rapidly gained high popularity, and became the favorite tool of electrolyte researchers in measuring the self-diffusion of not only ions but also the solvent or polymeric matrix.

We do not intend here to cover the principles of how the pfgNMR technique works, because it is a rather specialized area. Those interested can find relevant material in the Further Reading list at the end of this book. Briefly, this technique permits the rapid determination of self-diffusion coefficients for all these NMR-active nuclei, no matter whether they are in an ion, a molecule, ion pairs or ion aggregates. The self-diffusion coefficients obtained are averages in nature, because the temporal resolution of NMR spectroscopy is on the scale of $10^{-9}-10^{-10} \mathrm{~s}$, which is much slower than the ion responding to random walk in the electrolytes and interact- ing with other ions or solvent molecules.

As a specific example, let us consider a monovalent lithium salt $\mathrm{Li}^{+} \mathrm{X}^{-}$, which at practical salt concentrations ( 1 M or higher) dissociates into various species with solvation by electrolyte solvent molecules:

$$
\begin{aligned}
\mathrm{Li}^{+} \mathrm{X}^{-}(\text {solid }) \rightarrow & \mathrm{Li}^{+}+\mathrm{X}^{-}+\left[\mathrm{Li}^{+} \mathrm{X}^{-}\right]^{0}+\left[2 \mathrm{Li}^{+} \mathrm{X}^{-}\right]^{+} \\
& +\left[\mathrm{Li}^{+} 2 \mathrm{X}^{-}\right]^{-}+\ldots+\left[n \mathrm{Li}^{+} m \mathrm{X}^{-}\right]^{n-m}
\end{aligned}
$$

The self-diffusion coefficients of $\mathrm{Li}^{+}$or $\mathrm{X}^{-}$measured by pfg-NMR spectroscopy (assuming both are NMR-active) are hence averaged across all these species for either $\mathrm{Li}^{+}$or $\mathrm{X}^{-}$, no matter whether they are free, associated in the neutral ion pair or confined in complex aggregated species.

Leveraging this technical advance, Watanabe and colleagues redefined the determination of ionicity by combining pfg-NMR spectroscopy with AC impedance spectroscopy. ${ }^{10}$ They adopted the definition of ionicity as the ratio of the actual molar ion conductivity of the electrolyte $\Lambda_{\mathrm{E}}$ to the ideal molar ion conductivity as predicted by the Nernst-Einstein equation ( $\Lambda_{\mathrm{NE}}$ ):

$$
I=\frac{\Lambda_{\mathrm{E}}}{\Lambda_{\mathrm{NE}}}
$$

They argued that $\Lambda_{\mathrm{E}}$ can be determined by the overall ion conductivity ( $\sigma$ ) measured via AC impedance spectroscopy by normalizing against the salt concentration $c$ :

$$
\Lambda_{\mathrm{E}}=\frac{\sigma}{c}
$$

which collectively reflects the migration of ions under the applied external electric field.

On the other hand, $\Lambda_{\mathrm{NE}}$ can be calculated following the NernstEinstein equation using the self-diffusion coefficients for the individual ions ( $D_{+}$and $D_{-}$) as measured by pfg-NMR spectroscopy:

$$
\Lambda_{\mathrm{NE}}=\frac{z_{i} F^{2}}{R T}\left(D_{+}+D_{-}\right)
$$

which assumes that ALL diffusing species detected by pfg-NMR spectroscopy should contribute to the molar conductivity, which is possible only in the ideally ionic electrolytes. In other words, $\Lambda_{\mathrm{NE}}$ reflects the upper limit of molar ion conductivity because it takes into account the contributions not only from those nuclei in free ions, but also from those nuclei in species that are either non-conducting under an electric field because they are neutral (such as $\left[\mathrm{Li}^{+} \mathrm{X}^{-}\right]^{0}$ ), or that are much more slowly moving because of the heavier mass (such as $\left[2 \mathrm{Li}^{+} \mathrm{X}^{-}\right]^{+}$), or those moving in the "wrong" direction and contributing negatively to the overall conductivity (such as $\left[\mathrm{Li}^{+} 2 \mathrm{X}^{-}\right]^{-}$).

Therefore, in an electrolyte with a practical salt concentration, where ion-pair formation and ion aggregation inevitably exist, $\Lambda_{\mathrm{NE}}$
would overestimate the molar ion conductivity, hence the ionicity should always be confined as

$$
0 \leq I=\frac{\Lambda_{\mathrm{E}}}{\Lambda_{\mathrm{NE}}} \leq 1.0
$$

With such a definition, the category of "super-ionic" would cease to exist because the macroscopic viscosity is no longer a factor to be considered.

In reality, eqn (14.84) has been verified extensively by experimental data for the vast majority of electrolyte systems. The values of ionicity thus obtained are similar to the results obtained from Walden analysis, but with much higher sensitivity towards changes in the structure (size, shape) or valence of ions.

The real advantage of Watanabe's modification is its universality. Even when this approach is applied to systems with extremely high or infinite viscosities, such as semi-solid polymeric electrolytes or inorganic glassy and ceramic electrolytes, eqn (14.84) still holds true, in sharp contrast to Walden analysis.

The only exceptions are those systems that contain protons ( $\mathrm{H}^{+}$) as conducting ions, such as aqueous solutions of super-acids (HTFSI, $\mathrm{H}_{2} \mathrm{SO}_{4}$, etc.) or protic ionic liquids (e.g. ethylmethylimidazolium with HTFSI or ethylammonium nitrate $\left.\left[\mathrm{EtNH}_{3}\right] \mathrm{NO}_{3}\right)$, the ionicities of which determined via pfg-NMR spectroscopy are above 1.0, indicating that the actually molar ion conductivity measured by AC impedance spectroscopy is higher than that expected from the ideally ionic state as described by the Nernst-Einstein equation. This "abnormal" ion transport behavior obviously arises from the Grotthuss mechanism that governs the motion of protons, benefiting from the fact that $\mathrm{H}^{+}$is the smallest ion with certain quantum characteristics (Section 5.2.8).

The modification of ionicity determination proposed by Watanabe and colleagues possesses overwhelming advantages over the original Walden analysis, because it not only eliminates the requirement for electrolyte viscosity measurement, but also circumvents the inconveniences that are intrinsically associated with Walden analysis in the case of nearly infinite viscosities for solid electrolyte systems. This correction extended the applicability of the ionicity concept to a much broader scope.

In retrospect, since ionicity describes how well the ions are dissociated from each other in an electrolyte system, it should not involve the system viscosity, as this quantity is related not only to interionic correlations but also very much to the ion-solvent interactions. Adopting
aqueous KCl solution as the standard reference line in Walden analysis and defining ionicity based on the deviation from such a standard inevitably involves the viscosity of aqueous KCl solution as an indirect measure of ion association. Hence the failure of the Angell-Walden plot approach would be natural when facing systems where the solvent molecules (as in polymeric electrolytes) or one of the anions (as in glassy or ceramic solid electrolytes) are immobile.

Again, high ionicity does not necessarily guarantee an excellent electrolyte. The typical carbonate-based electrolytes work very well in lithium-ion batteries with their superior ion conductivity (ca. $10^{-2} \mathrm{~S} \mathrm{cm}^{-1}$ at room temperature), but their ionicity is only $c a .0 .3$. The "salt solvate", polymeric or ionic liquid electrolytes provide much higher ionicity, but their actual overall conductivity ( $c a .10^{-5}-10^{-3} \mathrm{~S} \mathrm{~cm}^{-1}$ ) cannot provide sufficient ion transport to support the cell reactions required. In this sense, whether the ions in an electrolyte are completely dissociated does not matter.

### 14.2 Mechanistic Understanding: Speciation

So far, we have learned how to determine the overall ion conductivity of an electrolyte system, and derived a few quantities such as ionicity that allow us to conceptualize indirectly how ions are transported in the electrolytes. However, knowing only ion conductivity does not indicate how well the electrolyte would function in a practical electrochemical device, because what we really care about is the current carried by the working ions, not the overall contribution from both cations and anions. For example, in a lithium-ion battery, the qualification of an electrolyte rests with its capability to conduct $\mathrm{Li}^{+}$to support the half-reactions on each electrode, not by its capability to conduct anions, as the anions would be blocked by both electrodes, and anionic migration would eventually be counterbalanced at the steady state by its own diffusion (Figure 14.1).

Therefore, the maximum working current that a battery can deliver relies on the $\mathrm{Li}^{+}$transport number $t_{+}$. This limitation would be especially felt in the scenarios of fast charging or discharging of the lithium-ion battery.

What complicates the situation even more is the intensified interionic correlations at practical salt concentrations, where diverse ionic species form as suggested by eqn (14.83). In this case, the movements of both cations and anions and all these ionic species are intercorrelated, while the ion transport number as defined in Section
5.2.1.5 [eqn (5.93)] becomes no longer valid, because the movement of a specific ion is no longer directly related to the fraction of effective current carried by this ion. In other words, one must differentiate the ion transport number ( $t_{+}$and $t_{-}$) and ion transference number ( $T_{+}$and $T_{-}$) that we discuss in the sections that follow.

Hence, to describe better how useful an electrolyte is, one must know not only how fast the ions move collectively in the electrolyte, but also how the ions interact with each other and with solvent molecules, and what the contributions are from these mobile ionic species to the overall ion conductivity. Seeking knowledge of electrolyte speciation during the ion migration constitutes the central mission of the modern understanding of ionics in practical electrolytes, which differs from the classical understanding achieved in electrolyte systems of ideality that were discussed in Chapters 3-5, and requires mechanistic analysis of ion transport (and also mass transport) on the molecular level.

### 14.2.1 Ideality of Electrolytes: Revisiting the Einstein Equations

Before we dive deeper, it is beneficial to revisit briefly the classical ionics knowledge about ion transport covered in Chapter 5, especially the Einstein equations, the validity of which has been repeatedly emphasized to be applicable only in extremely dilute electrolytes, ideally below 0.001 M .

When we examined the ion migration driven by an external electric field, we started from the definition of electric current [eqn (5.45)] and ion conductivity [eqn (5.50) and (5.74)], and derived the NernstEinstein relation [eqn (5.101)], Walden's rule [eqn (5.112)] and the expressions for transport number [eqn (5.93)] and molar or equivalence conductivity [eqn (5.62)]:

$$
\begin{gathered}
