Repository: cunyu-liu/electrolyte_ailab

File: fine-tune/bookData/Electrochemistry in Nonaqueous Solutions.md (part 28 of 31)
## Part One
<img class="imgSvg" id = "mgt402kf0sbjm3zbihck" src="data:image/svg+xml;base64,PHN2ZyBpZD0ic21pbGVzLW1ndDQwMmtmMHNiam0zemJpaGNrIiB4bWxucz0iaHR0cDovL3d3dy53My5vcmcvMjAwMC9zdmciIHZpZXdCb3g9IjAgMCAyNDggMTk1LjI3OTgyNjM0NTk5NjE2IiBzdHlsZT0id2lkdGg6IDI0Ny42Nzg4MDEzMTUyMjE4NXB4OyBoZWlnaHQ6IDE5NS4yNzk4MjYzNDU5OTYxNnB4OyBvdmVyZmxvdzogdmlzaWJsZTsiPjxkZWZzPjxsaW5lYXJHcmFkaWVudCBpZD0ibGluZS1tZ3Q0MDJrZjBzYmptM3piaWhjay0xIiBncmFkaWVudFVuaXRzPSJ1c2VyU3BhY2VPblVzZSIgeDE9IjE3OC4zOTg5OTA0OTMwMzc4NCIgeTE9IjQ4LjI3OTg2MzA3NTgyNjE4NSIgeDI9IjIwNS42Nzg4MDEzMTUyMjE4NSIgeTI9IjMyLjUyOTg4MTQ0MDczMDUwNiI+PHN0b3Agc3RvcC1jb2xvcj0iY3VycmVudENvbG9yIiBvZmZzZXQ9IjIwJSI+PC9zdG9wPjxzdG9wIHN0b3AtY29sb3I9ImN1cnJlbnRDb2xvciIgb2Zmc2V0PSIxMDAlIj48L3N0b3A+PC9saW5lYXJHcmFkaWVudD48bGluZWFyR3JhZGllbnQgaWQ9ImxpbmUtbWd0NDAya2Ywc2JqbTN6YmloY2stMyIgZ3JhZGllbnRVbml0cz0idXNlclNwYWNlT25Vc2UiIHgxPSIxNzguMzk4OTkwNDkzMDM3ODQiIHkxPSI0OC4yNzk4NjMwNzU4MjYxODUiIHgyPSIxOTQuMTQ4OTcyMTI4MTMzNSIgeTI9Ijc1LjU1OTY3Mzg5ODAxMDIiPjxzdG9wIHN0b3AtY29sb3I9ImN1cnJlbnRDb2xvciIgb2Zmc2V0PSIyMCUiPjwvc3RvcD48c3RvcCBzdG9wLWNvbG9yPSJjdXJyZW50Q29sb3IiIG9mZnNldD0iMTAwJSI+PC9zdG9wPjwvbGluZWFyR3JhZGllbnQ+PGxpbmVhckdyYWRpZW50IGlkPSJsaW5lLW1ndDQwMmtmMHNiam0zemJpaGNrLTUiIGdyYWRpZW50VW5pdHM9InVzZXJTcGFjZU9uVXNlIiB4MT0iMTYyLjY0OTAwODg1Nzk0MjE0IiB5MT0iMjEuMDAwMDUyMjUzNjQyMTUzIiB4Mj0iMTc4LjM5ODk5MDQ5MzAzNzg0IiB5Mj0iNDguMjc5ODYzMDc1ODI2MTg1Ij48c3RvcCBzdG9wLWNvbG9yPSJjdXJyZW50Q29sb3IiIG9mZnNldD0iMjAlIj48L3N0b3A+PHN0b3Agc3RvcC1jb2xvcj0iY3VycmVudENvbG9yIiBvZmZzZXQ9IjEwMCUiPjwvc3RvcD48L2xpbmVhckdyYWRpZW50PjxsaW5lYXJHcmFkaWVudCBpZD0ibGluZS1tZ3Q0MDJrZjBzYmptM3piaWhjay03IiBncmFkaWVudFVuaXRzPSJ1c2VyU3BhY2VPblVzZSIgeDE9IjE1MS4xMTkxNzk2NzA4NTM3OCIgeTE9IjY0LjAyOTg0NDcxMDkyMTg1IiB4Mj0iMTc4LjM5ODk5MDQ5MzAzNzg0IiB5Mj0iNDguMjc5ODYzMDc1ODI2MTg1Ij48c3RvcCBzdG9wLWNvbG9yPSJjdXJyZW50Q29sb3IiIG9mZnNldD0iMjAlIj48L3N0b3A+PHN0b3Agc3RvcC1jb2xvcj0iY3VycmVudENvbG9yIiBvZmZzZXQ9IjEwMCUiPjwvc3RvcD48L2xpbmVhckdyYWRpZW50PjxsaW5lYXJHcmFkaWVudCBpZD0ibGluZS1tZ3Q0MDJrZjBzYmptM3piaWhjay05IiBncmFkaWVudFVuaXRzPSJ1c2VyU3BhY2VPblVzZSIgeDE9IjE0NS40NDkxNjA1ODU0OTA0IiB5MT0iOTIuMzc5ODQwODkzODQyNDciIHgyPSIxNDUuNDQ5MTc3NTUwMjU5IiB5Mj0iNjcuMTc5ODQwODkzODQ4MiI+PHN0b3Agc3RvcC1jb2xvcj0iY3VycmVudENvbG9yIiBvZmZzZXQ9IjIwJSI+PC9zdG9wPjxzdG9wIHN0b3AtY29sb3I9ImN1cnJlbnRDb2xvciIgb2Zmc2V0PSIxMDAlIj48L3N0b3A+PC9saW5lYXJHcmFkaWVudD48bGluZWFyR3JhZGllbnQgaWQ9ImxpbmUtbWd0NDAya2Ywc2JqbTN6YmloY2stMTEiIGdyYWRpZW50VW5pdHM9InVzZXJTcGFjZU9uVXNlIiB4MT0iMTUxLjExOTE1ODQ2NDg5MzAyIiB5MT0iOTUuNTI5ODQ0NzEwOTE0NzIiIHgyPSIxNTEuMTE5MTc5NjcwODUzNzgiIHkyPSI2NC4wMjk4NDQ3MTA5MjE4NSI+PHN0b3Agc3RvcC1jb2xvcj0iY3VycmVudENvbG9yIiBvZmZzZXQ9IjIwJSI+PC9zdG9wPjxzdG9wIHN0b3AtY29sb3I9ImN1cnJlbnRDb2xvciIgb2Zmc2V0PSIxMDAlIj48L3N0b3A+PC9saW5lYXJHcmFkaWVudD48bGluZWFyR3JhZGllbnQgaWQ9ImxpbmUtbWd0NDAya2Ywc2JqbTN6YmloY2stMTMiIGdyYWRpZW50VW5pdHM9InVzZXJTcGFjZU9uVXNlIiB4MT0iMTIzLjgzOTM5MDA1NDYzMDUiIHkxPSI0OC4yNzk4MjYzNDYwMjQ2OSIgeDI9IjE1MS4xMTkxNzk2NzA4NTM3OCIgeTI9IjY0LjAyOTg0NDcxMDkyMTg1Ij48c3RvcCBzdG9wLWNvbG9yPSJjdXJyZW50Q29sb3IiIG9mZnNldD0iMjAlIj48L3N0b3A+PHN0b3Agc3RvcC1jb2xvcj0iY3VycmVudENvbG9yIiBvZmZzZXQ9IjEwMCUiPjwvc3RvcD48L2xpbmVhckdyYWRpZW50PjxsaW5lYXJHcmFkaWVudCBpZD0ibGluZS1tZ3Q0MDJrZjBzYmptM3piaWhjay0xNSIgZ3JhZGllbnRVbml0cz0idXNlclNwYWNlT25Vc2UiIHgxPSIxMjMuODM5MzQ3NjQyNzA5MDMiIHkxPSIxMTEuMjc5ODI2MzQ2MDEwNDIiIHgyPSIxNTEuMTE5MTU4NDY0ODkzMDIiIHkyPSI5NS41Mjk4NDQ3MTA5MTQ3MiI+PHN0b3Agc3RvcC1jb2xvcj0iY3VycmVudENvbG9yIiBvZmZzZXQ9IjIwJSI+PC9zdG9wPjxzdG9wIHN0b3AtY29sb3I9ImN1cnJlbnRDb2xvciIgb2Zmc2V0PSIxMDAlIj48L3N0b3A+PC9saW5lYXJHcmFkaWVudD48bGluZWFyR3JhZGllbnQgaWQ9ImxpbmUtbWd0NDAya2Ywc2JqbTN6YmloY2stMTciIGdyYWRpZW50VW5pdHM9InVzZXJTcGFjZU9uVXNlIiB4MT0iMTAyLjEyMjU1NzAwODk4MjE0IiB5MT0iNjcuMzY1MTc1NzY1NjAzOTQiIHgyPSIxMjMuOTQ2NDA1NjY2NzI5MzIiIHkyPSI1NC43NjUxOTA0NTc1MjczOCI+PHN0b3Agc3RvcC1jb2xvcj0iY3VycmVudENvbG9yIiBvZmZzZXQ9IjIwJSI+PC9zdG9wPjxzdG9wIHN0b3AtY29sb3I9ImN1cnJlbnRDb2xvciIgb2Zmc2V0PSIxMDAlIj48L3N0b3A+PC9saW5lYXJHcmFkaWVudD48bGluZWFyR3JhZGllbnQgaWQ9ImxpbmUtbWd0NDAya2Ywc2JqbTN6YmloY2stMTkiIGdyYWRpZW50VW5pdHM9InVzZXJTcGFjZU9uVXNlIiB4MT0iOTYuNTU5NTc5MjMyNDQ2NTEiIHkxPSI2NC4wMjk4MDc5ODExMjA0IiB4Mj0iMTIzLjgzOTM5MDA1NDYzMDUiIHkyPSI0OC4yNzk4MjYzNDYwMjQ2OSI+PHN0b3Agc3RvcC1jb2xvcj0iY3VycmVudENvbG9yIiBvZmZzZXQ9IjIwJSI+PC9zdG9wPjxzdG9wIHN0b3AtY29sb3I9ImN1cnJlbnRDb2xvciIgb2Zmc2V0PSIxMDAlIj48L3N0b3A+PC9saW5lYXJHcmFkaWVudD48bGluZWFyR3JhZGllbnQgaWQ9ImxpbmUtbWd0NDAya2Ywc2JqbTN6YmloY2stMjEiIGdyYWRpZW50VW5pdHM9InVzZXJTcGFjZU9uVXNlIiB4MT0iMTIzLjgzOTMyNjQzNjc0ODI4IiB5MT0iMTQyLjc3OTgyNjM0NjAwMzMiIHgyPSIxMjMuODM5MzQ3NjQyNzA5MDMiIHkyPSIxMTEuMjc5ODI2MzQ2MDEwNDIiPjxzdG9wIHN0b3AtY29sb3I9ImN1cnJlbnRDb2xvciIgb2Zmc2V0PSIyMCUiPjwvc3RvcD48c3RvcCBzdG9wLWNvbG9yPSJjdXJyZW50Q29sb3IiIG9mZnNldD0iMTAwJSI+PC9zdG9wPjwvbGluZWFyR3JhZGllbnQ+PGxpbmVhckdyYWRpZW50IGlkPSJsaW5lLW1ndDQwMmtmMHNiam0zemJpaGNrLTIzIiBncmFkaWVudFVuaXRzPSJ1c2VyU3BhY2VPblVzZSIgeDE9IjEwMi4xMjI1NDAyOTM3ODk1NyIgeTE9IjkyLjE5NDQ0NzY4NjY4Mjc5IiB4Mj0iMTIzLjk0NjM3MTk4Njc2ODE4IiB5Mj0iMTA0Ljc5NDQ2MjM3ODYwMDUxIj48c3RvcCBzdG9wLWNvbG9yPSJjdXJyZW50Q29sb3IiIG9mZnNldD0iMjAlIj48L3N0b3A+PHN0b3Agc3RvcC1jb2xvcj0iY3VycmVudENvbG9yIiBvZmZzZXQ9IjEwMCUiPjwvc3RvcD48L2xpbmVhckdyYWRpZW50PjxsaW5lYXJHcmFkaWVudCBpZD0ibGluZS1tZ3Q0MDJrZjBzYmptM3piaWhjay0yNSIgZ3JhZGllbnRVbml0cz0idXNlclNwYWNlT25Vc2UiIHgxPSI5Ni41NTk1NTgwMjY0ODU3NiIgeTE9Ijk1LjUyOTgwNzk4MTExMzI3IiB4Mj0iMTIzLjgzOTM0NzY0MjcwOTAzIiB5Mj0iMTExLjI3OTgyNjM0NjAxMDQyIj48c3RvcCBzdG9wLWNvbG9yPSJjdXJyZW50Q29sb3IiIG9mZnNldD0iMjAlIj48L3N0b3A+PHN0b3Agc3RvcC1jb2xvcj0iY3VycmVudENvbG9yIiBvZmZzZXQ9IjEwMCUiPjwvc3RvcD48L2xpbmVhckdyYWRpZW50PjxsaW5lYXJHcmFkaWVudCBpZD0ibGluZS1tZ3Q0MDJrZjBzYmptM3piaWhjay0yNyIgZ3JhZGllbnRVbml0cz0idXNlclNwYWNlT25Vc2UiIHgxPSI5Ni41NTk1NTgwMjY0ODU3NiIgeTE9Ijk1LjUyOTgwNzk4MTExMzI3IiB4Mj0iOTYuNTU5NTc5MjMyNDQ2NTEiIHkyPSI2NC4wMjk4MDc5ODExMjA0Ij48c3RvcCBzdG9wLWNvbG9yPSJjdXJyZW50Q29sb3IiIG9mZnNldD0iMjAlIj48L3N0b3A+PHN0b3Agc3RvcC1jb2xvcj0iY3VycmVudENvbG9yIiBvZmZzZXQ9IjEwMCUiPjwvc3RvcD48L2xpbmVhckdyYWRpZW50PjxsaW5lYXJHcmFkaWVudCBpZD0ibGluZS1tZ3Q0MDJrZjBzYmptM3piaWhjay0yOSIgZ3JhZGllbnRVbml0cz0idXNlclNwYWNlT25Vc2UiIHgxPSI2OS4yNzk3ODk2MTYyMjMyNSIgeTE9IjQ4LjI3OTc4OTYxNjIyMzI1NSIgeDI9Ijk2LjU1OTU3OTIzMjQ0NjUxIiB5Mj0iNjQuMDI5ODA3OTgxMTIwNCI+PHN0b3Agc3RvcC1jb2xvcj0iY3VycmVudENvbG9yIiBvZmZzZXQ9IjIwJSI+PC9zdG9wPjxzdG9wIHN0b3AtY29sb3I9ImN1cnJlbnRDb2xvciIgb2Zmc2V0PSIxMDAlIj48L3N0b3A+PC9saW5lYXJHcmFkaWVudD48bGluZWFyR3JhZGllbnQgaWQ9ImxpbmUtbWd0NDAya2Ywc2JqbTN6YmloY2stMzEiIGdyYWRpZW50VW5pdHM9InVzZXJTcGFjZU9uVXNlIiB4MT0iMTIzLjgzOTMwNTIzMDc4NzUzIiB5MT0iMTc0LjI3OTgyNjM0NTk5NjE2IiB4Mj0iMTIzLjgzOTMyNjQzNjc0ODI4IiB5Mj0iMTQyLjc3OTgyNjM0NjAwMzMiPjxzdG9wIHN0b3AtY29sb3I9ImN1cnJlbnRDb2xvciIgb2Zmc2V0PSIyMCUiPjwvc3RvcD48c3RvcCBzdG9wLWNvbG9yPSJjdXJyZW50Q29sb3IiIG9mZnNldD0iMTAwJSI+PC9zdG9wPjwvbGluZWFyR3JhZGllbnQ+PGxpbmVhckdyYWRpZW50IGlkPSJsaW5lLW1ndDQwMmtmMHNiam0zemJpaGNrLTMzIiBncmFkaWVudFVuaXRzPSJ1c2VyU3BhY2VPblVzZSIgeDE9IjkyLjMzOTMyNjQzNjc1NTQzIiB5MT0iMTQyLjc3OTgwNTE0MDA0MjU1IiB4Mj0iMTIzLjgzOTMyNjQzNjc0ODI4IiB5Mj0iMTQyLjc3OTgyNjM0NjAwMzMiPjxzdG9wIHN0b3AtY29sb3I9ImN1cnJlbnRDb2xvciIgb2Zmc2V0PSIyMCUiPjwvc3RvcD48c3RvcCBzdG9wLWNvbG9yPSJjdXJyZW50Q29sb3IiIG9mZnNldD0iMTAwJSI+PC9zdG9wPjwvbGluZWFyR3JhZGllbnQ+PGxpbmVhckdyYWRpZW50IGlkPSJsaW5lLW1ndDQwMmtmMHNiam0zemJpaGNrLTM1IiBncmFkaWVudFVuaXRzPSJ1c2VyU3BhY2VPblVzZSIgeDE9IjEyMy44MzkzMjY0MzY3NDgyOCIgeTE9IjE0Mi43Nzk4MjYzNDYwMDMzIiB4Mj0iMTU1LjMzOTMyNjQzNjc0MTE1IiB5Mj0iMTQyLjc3OTg0NzU1MTk2NDAyIj48c3RvcCBzdG9wLWNvbG9yPSJjdXJyZW50Q29sb3IiIG9mZnNldD0iMjAlIj48L3N0b3A+PHN0b3Agc3RvcC1jb2xvcj0iY3VycmVudENvbG9yIiBvZmZzZXQ9IjEwMCUiPjwvc3RvcD48L2xpbmVhckdyYWRpZW50PjxsaW5lYXJHcmFkaWVudCBpZD0ibGluZS1tZ3Q0MDJrZjBzYmptM3piaWhjay0zNyIgZ3JhZGllbnRVbml0cz0idXNlclNwYWNlT25Vc2UiIHgxPSI0MiIgeTE9IjMyLjUyOTc3MTI1MTMyNjA5NiIgeDI9IjY5LjI3OTc4OTYxNjIyMzI1IiB5Mj0iNDguMjc5Nzg5NjE2MjIzMjU1Ij48c3RvcCBzdG9wLWNvbG9yPSJjdXJyZW50Q29sb3IiIG9mZnNldD0iMjAlIj48L3N0b3A+PHN0b3Agc3RvcC1jb2xvcj0iY3VycmVudENvbG9yIiBvZmZzZXQ9IjEwMCUiPjwvc3RvcD48L2xpbmVhckdyYWRpZW50PjxsaW5lYXJHcmFkaWVudCBpZD0ibGluZS1tZ3Q0MDJrZjBzYmptM3piaWhjay0zOSIgZ3JhZGllbnRVbml0cz0idXNlclNwYWNlT25Vc2UiIHgxPSI2OS4yNzk3ODk2MTYyMjMyNSIgeTE9IjQ4LjI3OTc4OTYxNjIyMzI1NSIgeDI9Ijg1LjAyOTgwNzk4MTEyMDQxIiB5Mj0iMjEiPjxzdG9wIHN0b3AtY29sb3I9ImN1cnJlbnRDb2xvciIgb2Zmc2V0PSIyMCUiPjwvc3RvcD48c3RvcCBzdG9wLWNvbG9yPSJjdXJyZW50Q29sb3IiIG9mZnNldD0iMTAwJSI+PC9zdG9wPjwvbGluZWFyR3JhZGllbnQ+PGxpbmVhckdyYWRpZW50IGlkPSJsaW5lLW1ndDQwMmtmMHNiam0zemJpaGNrLTQxIiBncmFkaWVudFVuaXRzPSJ1c2VyU3BhY2VPblVzZSIgeDE9IjUzLjUyOTc3MTI1MTMyNjA5NiIgeTE9Ijc1LjU1OTU3OTIzMjQ0NjUxIiB4Mj0iNjkuMjc5Nzg5NjE2MjIzMjUiIHkyPSI0OC4yNzk3ODk2MTYyMjMyNTUiPjxzdG9wIHN0b3AtY29sb3I9ImN1cnJlbnRDb2xvciIgb2Zmc2V0PSIyMCUiPjwvc3RvcD48c3RvcCBzdG9wLWNvbG9yPSJjdXJyZW50Q29sb3IiIG9mZnNldD0iMTAwJSI+PC9zdG9wPjwvbGluZWFyR3JhZGllbnQ+PC9kZWZzPjxtYXNrIGlkPSJ0ZXh0LW1hc2stbWd0NDAya2Ywc2JqbTN6YmloY2siPjxyZWN0IHg9IjAiIHk9IjAiIHdpZHRoPSIxMDAlIiBoZWlnaHQ9IjEwMCUiIGZpbGw9IndoaXRlIj48L3JlY3Q+PGNpcmNsZSBjeD0iMTYyLjY0OTAwODg1Nzk0MjE0IiBjeT0iMjEuMDAwMDUyMjUzNjQyMTUzIiByPSI3Ljg3NSIgZmlsbD0iYmxhY2siPjwvY2lyY2xlPjxjaXJjbGUgY3g9IjEyMy44MzkzMDUyMzA3ODc1MyIgY3k9IjE3NC4yNzk4MjYzNDU5OTYxNiIgcj0iNy44NzUiIGZpbGw9ImJsYWNrIj48L2NpcmNsZT48Y2lyY2xlIGN4PSI5Mi4zMzkzMjY0MzY3NTU0MyIgY3k9IjE0Mi43Nzk4MDUxNDAwNDI1NSIgcj0iNy44NzUiIGZpbGw9ImJsYWNrIj48L2NpcmNsZT48Y2lyY2xlIGN4PSIxNTUuMzM5MzI2NDM2NzQxMTUiIGN5PSIxNDIuNzc5ODQ3NTUxOTY0MDIiIHI9IjcuODc1IiBmaWxsPSJibGFjayI+PC9jaXJjbGU+PGNpcmNsZSBjeD0iNDIiIGN5PSIzMi41Mjk3NzEyNTEzMjYwOTYiIHI9IjcuODc1IiBmaWxsPSJibGFjayI+PC9jaXJjbGU+PGNpcmNsZSBjeD0iODUuMDI5ODA3OTgxMTIwNDEiIGN5PSIyMSIgcj0iNy44NzUiIGZpbGw9ImJsYWNrIj48L2NpcmNsZT48Y2lyY2xlIGN4PSI1My41Mjk3NzEyNTEzMjYwOTYiIGN5PSI3NS41NTk1NzkyMzI0NDY1MSIgcj0iNy44NzUiIGZpbGw9ImJsYWNrIj48L2NpcmNsZT48L21hc2s+PHN0eWxlPgogICAgICAgICAgICAgICAgLmVsZW1lbnQtbWd0NDAya2Ywc2JqbTN6YmloY2sgewogICAgICAgICAgICAgICAgICAgIGZvbnQ6IDE0cHggSGVsdmV0aWNhLCBBcmlhbCwgc2Fucy1zZXJpZjsKICAgICAgICAgICAgICAgICAgICBhbGlnbm1lbnQtYmFzZWxpbmU6ICdtaWRkbGUnOwogICAgICAgICAgICAgICAgfQogICAgICAgICAgICAgICAgLnN1Yi1tZ3Q0MDJrZjBzYmptM3piaWhjayB7CiAgICAgICAgICAgICAgICAgICAgZm9udDogOC40cHggSGVsdmV0aWNhLCBBcmlhbCwgc2Fucy1zZXJpZjsKICAgICAgICAgICAgICAgIH0KICAgICAgICAgICAgPC9zdHlsZT48ZyBtYXNrPSJ1cmwoI3RleHQtbWFzay1tZ3Q0MDJrZjBzYmptM3piaWhjaykiPjxsaW5lIHgxPSIxNzguMzk4OTkwNDkzMDM3ODQiIHkxPSI0OC4yNzk4NjMwNzU4MjYxODUiIHgyPSIyMDUuNjc4ODAxMzE1MjIxODUiIHkyPSIzMi41Mjk4ODE0NDA3MzA1MDYiIHN0eWxlPSJzdHJva2UtbGluZWNhcDpyb3VuZDtzdHJva2UtZGFzaGFycmF5Om5vbmU7c3Ryb2tlLXdpZHRoOjEuMjYiIHN0cm9rZT0idXJsKCcjbGluZS1tZ3Q0MDJrZjBzYmptM3piaWhjay0xJykiPjwvbGluZT48bGluZSB4MT0iMTc4LjM5ODk5MDQ5MzAzNzg0IiB5MT0iNDguMjc5ODYzMDc1ODI2MTg1IiB4Mj0iMTk0LjE0ODk3MjEyODEzMzUiIHkyPSI3NS41NTk2NzM4OTgwMTAyIiBzdHlsZT0ic3Ryb2tlLWxpbmVjYXA6cm91bmQ7c3Ryb2tlLWRhc2hhcnJheTpub25lO3N0cm9rZS13aWR0aDoxLjI2IiBzdHJva2U9InVybCgnI2xpbmUtbWd0NDAya2Ywc2JqbTN6YmloY2stMycpIj48L2xpbmU+PGxpbmUgeDE9IjE2Mi42NDkwMDg4NTc5NDIxNCIgeTE9IjIxLjAwMDA1MjI1MzY0MjE1MyIgeDI9IjE3OC4zOTg5OTA0OTMwMzc4NCIgeTI9IjQ4LjI3OTg2MzA3NTgyNjE4NSIgc3R5bGU9InN0cm9rZS1saW5lY2FwOnJvdW5kO3N0cm9rZS1kYXNoYXJyYXk6bm9uZTtzdHJva2Utd2lkdGg6MS4yNiIgc3Ryb2tlPSJ1cmwoJyNsaW5lLW1ndDQwMmtmMHNiam0zemJpaGNrLTUnKSI+PC9saW5lPjxsaW5lIHgxPSIxNTEuMTE5MTc5NjcwODUzNzgiIHkxPSI2NC4wMjk4NDQ3MTA5MjE4NSIgeDI9IjE3OC4zOTg5OTA0OTMwMzc4NCIgeTI9IjQ4LjI3OTg2MzA3NTgyNjE4NSIgc3R5bGU9InN0cm9rZS1saW5lY2FwOnJvdW5kO3N0cm9rZS1kYXNoYXJyYXk6bm9uZTtzdHJva2Utd2lkdGg6MS4yNiIgc3Ryb2tlPSJ1cmwoJyNsaW5lLW1ndDQwMmtmMHNiam0zemJpaGNrLTcnKSI+PC9saW5lPjxsaW5lIHgxPSIxNDUuNDQ5MTYwNTg1NDkwNCIgeTE9IjkyLjM3OTg0MDg5Mzg0MjQ3IiB4Mj0iMTQ1LjQ0OTE3NzU1MDI1OSIgeTI9IjY3LjE3OTg0MDg5Mzg0ODIiIHN0eWxlPSJzdHJva2UtbGluZWNhcDpyb3VuZDtzdHJva2UtZGFzaGFycmF5Om5vbmU7c3Ryb2tlLXdpZHRoOjEuMjYiIHN0cm9rZT0idXJsKCcjbGluZS1tZ3Q0MDJrZjBzYmptM3piaWhjay05JykiPjwvbGluZT48bGluZSB4MT0iMTUxLjExOTE1ODQ2NDg5MzAyIiB5MT0iOTUuNTI5ODQ0NzEwOTE0NzIiIHgyPSIxNTEuMTE5MTc5NjcwODUzNzgiIHkyPSI2NC4wMjk4NDQ3MTA5MjE4NSIgc3R5bGU9InN0cm9rZS1saW5lY2FwOnJvdW5kO3N0cm9rZS1kYXNoYXJyYXk6bm9uZTtzdHJva2Utd2lkdGg6MS4yNiIgc3Ryb2tlPSJ1cmwoJyNsaW5lLW1ndDQwMmtmMHNiam0zemJpaGNrLTExJykiPjwvbGluZT48bGluZSB4MT0iMTIzLjgzOTM5MDA1NDYzMDUiIHkxPSI0OC4yNzk4MjYzNDYwMjQ2OSIgeDI9IjE1MS4xMTkxNzk2NzA4NTM3OCIgeTI9IjY0LjAyOTg0NDcxMDkyMTg1IiBzdHlsZT0ic3Ryb2tlLWxpbmVjYXA6cm91bmQ7c3Ryb2tlLWRhc2hhcnJheTpub25lO3N0cm9rZS13aWR0aDoxLjI2IiBzdHJva2U9InVybCgnI2xpbmUtbWd0NDAya2Ywc2JqbTN6YmloY2stMTMnKSI+PC9saW5lPjxsaW5lIHgxPSIxMjMuODM5MzQ3NjQyNzA5MDMiIHkxPSIxMTEuMjc5ODI2MzQ2MDEwNDIiIHgyPSIxNTEuMTE5MTU4NDY0ODkzMDIiIHkyPSI5NS41Mjk4NDQ3MTA5MTQ3MiIgc3R5bGU9InN0cm9rZS1saW5lY2FwOnJvdW5kO3N0cm9rZS1kYXNoYXJyYXk6bm9uZTtzdHJva2Utd2lkdGg6MS4yNiIgc3Ryb2tlPSJ1cmwoJyNsaW5lLW1ndDQwMmtmMHNiam0zemJpaGNrLTE1JykiPjwvbGluZT48bGluZSB4MT0iMTAyLjEyMjU1NzAwODk4MjE0IiB5MT0iNjcuMzY1MTc1NzY1NjAzOTQiIHgyPSIxMjMuOTQ2NDA1NjY2NzI5MzIiIHkyPSI1NC43NjUxOTA0NTc1MjczOCIgc3R5bGU9InN0cm9rZS1saW5lY2FwOnJvdW5kO3N0cm9rZS1kYXNoYXJyYXk6bm9uZTtzdHJva2Utd2lkdGg6MS4yNiIgc3Ryb2tlPSJ1cmwoJyNsaW5lLW1ndDQwMmtmMHNiam0zemJpaGNrLTE3JykiPjwvbGluZT48bGluZSB4MT0iOTYuNTU5NTc5MjMyNDQ2NTEiIHkxPSI2NC4wMjk4MDc5ODExMjA0IiB4Mj0iMTIzLjgzOTM5MDA1NDYzMDUiIHkyPSI0OC4yNzk4MjYzNDYwMjQ2OSIgc3R5bGU9InN0cm9rZS1saW5lY2FwOnJvdW5kO3N0cm9rZS1kYXNoYXJyYXk6bm9uZTtzdHJva2Utd2lkdGg6MS4yNiIgc3Ryb2tlPSJ1cmwoJyNsaW5lLW1ndDQwMmtmMHNiam0zemJpaGNrLTE5JykiPjwvbGluZT48bGluZSB4MT0iMTIzLjgzOTMyNjQzNjc0ODI4IiB5MT0iMTQyLjc3OTgyNjM0NjAwMzMiIHgyPSIxMjMuODM5MzQ3NjQyNzA5MDMiIHkyPSIxMTEuMjc5ODI2MzQ2MDEwNDIiIHN0eWxlPSJzdHJva2UtbGluZWNhcDpyb3VuZDtzdHJva2UtZGFzaGFycmF5Om5vbmU7c3Ryb2tlLXdpZHRoOjEuMjYiIHN0cm9rZT0idXJsKCcjbGluZS1tZ3Q0MDJrZjBzYmptM3piaWhjay0yMScpIj48L2xpbmU+PGxpbmUgeDE9IjEwMi4xMjI1NDAyOTM3ODk1NyIgeTE9IjkyLjE5NDQ0NzY4NjY4Mjc5IiB4Mj0iMTIzLjk0NjM3MTk4Njc2ODE4IiB5Mj0iMTA0Ljc5NDQ2MjM3ODYwMDUxIiBzdHlsZT0ic3Ryb2tlLWxpbmVjYXA6cm91bmQ7c3Ryb2tlLWRhc2hhcnJheTpub25lO3N0cm9rZS13aWR0aDoxLjI2IiBzdHJva2U9InVybCgnI2xpbmUtbWd0NDAya2Ywc2JqbTN6YmloY2stMjMnKSI+PC9saW5lPjxsaW5lIHgxPSI5Ni41NTk1NTgwMjY0ODU3NiIgeTE9Ijk1LjUyOTgwNzk4MTExMzI3IiB4Mj0iMTIzLjgzOTM0NzY0MjcwOTAzIiB5Mj0iMTExLjI3OTgyNjM0NjAxMDQyIiBzdHlsZT0ic3Ryb2tlLWxpbmVjYXA6cm91bmQ7c3Ryb2tlLWRhc2hhcnJheTpub25lO3N0cm9rZS13aWR0aDoxLjI2IiBzdHJva2U9InVybCgnI2xpbmUtbWd0NDAya2Ywc2JqbTN6YmloY2stMjUnKSI+PC9saW5lPjxsaW5lIHgxPSI5Ni41NTk1NTgwMjY0ODU3NiIgeTE9Ijk1LjUyOTgwNzk4MTExMzI3IiB4Mj0iOTYuNTU5NTc5MjMyNDQ2NTEiIHkyPSI2NC4wMjk4MDc5ODExMjA0IiBzdHlsZT0ic3Ryb2tlLWxpbmVjYXA6cm91bmQ7c3Ryb2tlLWRhc2hhcnJheTpub25lO3N0cm9rZS13aWR0aDoxLjI2IiBzdHJva2U9InVybCgnI2xpbmUtbWd0NDAya2Ywc2JqbTN6YmloY2stMjcnKSI+PC9saW5lPjxsaW5lIHgxPSI2OS4yNzk3ODk2MTYyMjMyNSIgeTE9IjQ4LjI3OTc4OTYxNjIyMzI1NSIgeDI9Ijk2LjU1OTU3OTIzMjQ0NjUxIiB5Mj0iNjQuMDI5ODA3OTgxMTIwNCIgc3R5bGU9InN0cm9rZS1saW5lY2FwOnJvdW5kO3N0cm9rZS1kYXNoYXJyYXk6bm9uZTtzdHJva2Utd2lkdGg6MS4yNiIgc3Ryb2tlPSJ1cmwoJyNsaW5lLW1ndDQwMmtmMHNiam0zemJpaGNrLTI5JykiPjwvbGluZT48bGluZSB4MT0iMTIzLjgzOTMwNTIzMDc4NzUzIiB5MT0iMTc0LjI3OTgyNjM0NTk5NjE2IiB4Mj0iMTIzLjgzOTMyNjQzNjc0ODI4IiB5Mj0iMTQyLjc3OTgyNjM0NjAwMzMiIHN0eWxlPSJzdHJva2UtbGluZWNhcDpyb3VuZDtzdHJva2UtZGFzaGFycmF5Om5vbmU7c3Ryb2tlLXdpZHRoOjEuMjYiIHN0cm9rZT0idXJsKCcjbGluZS1tZ3Q0MDJrZjBzYmptM3piaWhjay0zMScpIj48L2xpbmU+PGxpbmUgeDE9IjkyLjMzOTMyNjQzNjc1NTQzIiB5MT0iMTQyLjc3OTgwNTE0MDA0MjU1IiB4Mj0iMTIzLjgzOTMyNjQzNjc0ODI4IiB5Mj0iMTQyLjc3OTgyNjM0NjAwMzMiIHN0eWxlPSJzdHJva2UtbGluZWNhcDpyb3VuZDtzdHJva2UtZGFzaGFycmF5Om5vbmU7c3Ryb2tlLXdpZHRoOjEuMjYiIHN0cm9rZT0idXJsKCcjbGluZS1tZ3Q0MDJrZjBzYmptM3piaWhjay0zMycpIj48L2xpbmU+PGxpbmUgeDE9IjEyMy44MzkzMjY0MzY3NDgyOCIgeTE9IjE0Mi43Nzk4MjYzNDYwMDMzIiB4Mj0iMTU1LjMzOTMyNjQzNjc0MTE1IiB5Mj0iMTQyLjc3OTg0NzU1MTk2NDAyIiBzdHlsZT0ic3Ryb2tlLWxpbmVjYXA6cm91bmQ7c3Ryb2tlLWRhc2hhcnJheTpub25lO3N0cm9rZS13aWR0aDoxLjI2IiBzdHJva2U9InVybCgnI2xpbmUtbWd0NDAya2Ywc2JqbTN6YmloY2stMzUnKSI+PC9saW5lPjxsaW5lIHgxPSI0MiIgeTE9IjMyLjUyOTc3MTI1MTMyNjA5NiIgeDI9IjY5LjI3OTc4OTYxNjIyMzI1IiB5Mj0iNDguMjc5Nzg5NjE2MjIzMjU1IiBzdHlsZT0ic3Ryb2tlLWxpbmVjYXA6cm91bmQ7c3Ryb2tlLWRhc2hhcnJheTpub25lO3N0cm9rZS13aWR0aDoxLjI2IiBzdHJva2U9InVybCgnI2xpbmUtbWd0NDAya2Ywc2JqbTN6YmloY2stMzcnKSI+PC9saW5lPjxsaW5lIHgxPSI2OS4yNzk3ODk2MTYyMjMyNSIgeTE9IjQ4LjI3OTc4OTYxNjIyMzI1NSIgeDI9Ijg1LjAyOTgwNzk4MTEyMDQxIiB5Mj0iMjEiIHN0eWxlPSJzdHJva2UtbGluZWNhcDpyb3VuZDtzdHJva2UtZGFzaGFycmF5Om5vbmU7c3Ryb2tlLXdpZHRoOjEuMjYiIHN0cm9rZT0idXJsKCcjbGluZS1tZ3Q0MDJrZjBzYmptM3piaWhjay0zOScpIj48L2xpbmU+PGxpbmUgeDE9IjUzLjUyOTc3MTI1MTMyNjA5NiIgeTE9Ijc1LjU1OTU3OTIzMjQ0NjUxIiB4Mj0iNjkuMjc5Nzg5NjE2MjIzMjUiIHkyPSI0OC4yNzk3ODk2MTYyMjMyNTUiIHN0eWxlPSJzdHJva2UtbGluZWNhcDpyb3VuZDtzdHJva2UtZGFzaGFycmF5Om5vbmU7c3Ryb2tlLXdpZHRoOjEuMjYiIHN0cm9rZT0idXJsKCcjbGluZS1tZ3Q0MDJrZjBzYmptM3piaWhjay00MScpIj48L2xpbmU+PC9nPjxnPjx0ZXh0IHg9IjIwNS42Nzg4MDEzMTUyMjE4NSIgeT0iMzIuNTI5ODgxNDQwNzMwNTA2IiBjbGFzcz0iZGVidWciIGZpbGw9IiNmZjAwMDAiIHN0eWxlPSIKICAgICAgICAgICAgICAgIGZvbnQ6IDVweCBEcm9pZCBTYW5zLCBzYW5zLXNlcmlmOwogICAgICAgICAgICAiPjwvdGV4dD48dGV4dCB4PSIxNzguMzk4OTkwNDkzMDM3ODQiIHk9IjQ4LjI3OTg2MzA3NTgyNjE4NSIgY2xhc3M9ImRlYnVnIiBmaWxsPSIjZmYwMDAwIiBzdHlsZT0iCiAgICAgICAgICAgICAgICBmb250OiA1cHggRHJvaWQgU2Fucywgc2Fucy1zZXJpZjsKICAgICAgICAgICAgIj48L3RleHQ+PHRleHQgeD0iMTk0LjE0ODk3MjEyODEzMzUiIHk9Ijc1LjU1OTY3Mzg5ODAxMDIiIGNsYXNzPSJkZWJ1ZyIgZmlsbD0iI2ZmMDAwMCIgc3R5bGU9IgogICAgICAgICAgICAgICAgZm9udDogNXB4IERyb2lkIFNhbnMsIHNhbnMtc2VyaWY7CiAgICAgICAgICAgICI+PC90ZXh0Pjx0ZXh0IHg9IjE1Ny4zOTkwMDg4NTc5NDIxNCIgeT0iMjYuMjUwMDUyMjUzNjQyMTUzIiBjbGFzcz0iZWxlbWVudC1tZ3Q0MDJrZjBzYmptM3piaWhjayIgZmlsbD0iY3VycmVudENvbG9yIiBzdHlsZT0idGV4dC1hbmNob3I6IHN0YXJ0OyB3cml0aW5nLW1vZGU6IGhvcml6b250YWwtdGI7IHRleHQtb3JpZW50YXRpb246IG1peGVkOyBsZXR0ZXItc3BhY2luZzogbm9ybWFsOyBkaXJlY3Rpb246IGx0cjsiPjx0c3Bhbj5GPC90c3Bhbj48L3RleHQ+PHRleHQgeD0iMTYyLjY0OTAwODg1Nzk0MjE0IiB5PSIyMS4wMDAwNTIyNTM2NDIxNTMiIGNsYXNzPSJkZWJ1ZyIgZmlsbD0iI2ZmMDAwMCIgc3R5bGU9IgogICAgICAgICAgICAgICAgZm9udDogNXB4IERyb2lkIFNhbnMsIHNhbnMtc2VyaWY7CiAgICAgICAgICAgICI+PC90ZXh0Pjx0ZXh0IHg9IjE1MS4xMTkxNzk2NzA4NTM3OCIgeT0iNjQuMDI5ODQ0NzEwOTIxODUiIGNsYXNzPSJkZWJ1ZyIgZmlsbD0iI2ZmMDAwMCIgc3R5bGU9IgogICAgICAgICAgICAgICAgZm9udDogNXB4IERyb2lkIFNhbnMsIHNhbnMtc2VyaWY7CiAgICAgICAgICAgICI+PC90ZXh0Pjx0ZXh0IHg9IjE1MS4xMTkxNTg0NjQ4OTMwMiIgeT0iOTUuNTI5ODQ0NzEwOTE0NzIiIGNsYXNzPSJkZWJ1ZyIgZmlsbD0iI2ZmMDAwMCIgc3R5bGU9IgogICAgICAgICAgICAgICAgZm9udDogNXB4IERyb2lkIFNhbnMsIHNhbnMtc2VyaWY7CiAgICAgICAgICAgICI+PC90ZXh0Pjx0ZXh0IHg9IjEyMy44MzkzNDc2NDI3MDkwMyIgeT0iMTExLjI3OTgyNjM0NjAxMDQyIiBjbGFzcz0iZGVidWciIGZpbGw9IiNmZjAwMDAiIHN0eWxlPSIKICAgICAgICAgICAgICAgIGZvbnQ6IDVweCBEcm9pZCBTYW5zLCBzYW5zLXNlcmlmOwogICAgICAgICAgICAiPjwvdGV4dD48dGV4dCB4PSIxMjMuODM5MzI2NDM2NzQ4MjgiIHk9IjE0Mi43Nzk4MjYzNDYwMDMzIiBjbGFzcz0iZGVidWciIGZpbGw9IiNmZjAwMDAiIHN0eWxlPSIKICAgICAgICAgICAgICAgIGZvbnQ6IDVweCBEcm9pZCBTYW5zLCBzYW5zLXNlcmlmOwogICAgICAgICAgICAiPjwvdGV4dD48dGV4dCB4PSIxMTguNTg5MzA1MjMwNzg3NTMiIHk9IjE3OS41Mjk4MjYzNDU5OTYxNiIgY2xhc3M9ImVsZW1lbnQtbWd0NDAya2Ywc2JqbTN6YmloY2siIGZpbGw9ImN1cnJlbnRDb2xvciIgc3R5bGU9InRleHQtYW5jaG9yOiBzdGFydDsgd3JpdGluZy1tb2RlOiBob3Jpem9udGFsLXRiOyB0ZXh0LW9yaWVudGF0aW9uOiBtaXhlZDsgbGV0dGVyLXNwYWNpbmc6IG5vcm1hbDsgZGlyZWN0aW9uOiBsdHI7Ij48dHNwYW4+RjwvdHNwYW4+PC90ZXh0Pjx0ZXh0IHg9IjEyMy44MzkzMDUyMzA3ODc1MyIgeT0iMTc0LjI3OTgyNjM0NTk5NjE2IiBjbGFzcz0iZGVidWciIGZpbGw9IiNmZjAwMDAiIHN0eWxlPSIKICAgICAgICAgICAgICAgIGZvbnQ6IDVweCBEcm9pZCBTYW5zLCBzYW5zLXNlcmlmOwogICAgICAgICAgICAiPjwvdGV4dD48dGV4dCB4PSI5Ny41ODkzMjY0MzY3NTU0MyIgeT0iMTQ4LjAyOTgwNTE0MDA0MjU1IiBjbGFzcz0iZWxlbWVudC1tZ3Q0MDJrZjBzYmptM3piaWhjayIgZmlsbD0iY3VycmVudENvbG9yIiBzdHlsZT0idGV4dC1hbmNob3I6IHN0YXJ0OyB3cml0aW5nLW1vZGU6IGhvcml6b250YWwtdGI7IHRleHQtb3JpZW50YXRpb246IG1peGVkOyBsZXR0ZXItc3BhY2luZzogbm9ybWFsOyBkaXJlY3Rpb246IHJ0bDsgdW5pY29kZS1iaWRpOiBiaWRpLW92ZXJyaWRlOyI+PHRzcGFuPkY8L3RzcGFuPjwvdGV4dD48dGV4dCB4PSI5Mi4zMzkzMjY0MzY3NTU0MyIgeT0iMTQyLjc3OTgwNTE0MDA0MjU1IiBjbGFzcz0iZGVidWciIGZpbGw9IiNmZjAwMDAiIHN0eWxlPSIKICAgICAgICAgICAgICAgIGZvbnQ6IDVweCBEcm9pZCBTYW5zLCBzYW5zLXNlcmlmOwogICAgICAgICAgICAiPjwvdGV4dD48dGV4dCB4PSIxNTEuNDAxODI2NDM2NzQxMTUiIHk9IjE0OC4wMjk4NDc1NTE5NjQwMiIgY2xhc3M9ImVsZW1lbnQtbWd0NDAya2Ywc2JqbTN6YmloY2siIGZpbGw9ImN1cnJlbnRDb2xvciIgc3R5bGU9InRleHQtYW5jaG9yOiBzdGFydDsgd3JpdGluZy1tb2RlOiBob3Jpem9udGFsLXRiOyB0ZXh0LW9yaWVudGF0aW9uOiBtaXhlZDsgbGV0dGVyLXNwYWNpbmc6IG5vcm1hbDsgZGlyZWN0aW9uOiBsdHI7Ij48dHNwYW4+RjwvdHNwYW4+PC90ZXh0Pjx0ZXh0IHg9IjE1NS4zMzkzMjY0MzY3NDExNSIgeT0iMTQyLjc3OTg0NzU1MTk2NDAyIiBjbGFzcz0iZGVidWciIGZpbGw9IiNmZjAwMDAiIHN0eWxlPSIKICAgICAgICAgICAgICAgIGZvbnQ6IDVweCBEcm9pZCBTYW5zLCBzYW5zLXNlcmlmOwogICAgICAgICAgICAiPjwvdGV4dD48dGV4dCB4PSI5Ni41NTk1NTgwMjY0ODU3NiIgeT0iOTUuNTI5ODA3OTgxMTEzMjciIGNsYXNzPSJkZWJ1ZyIgZmlsbD0iI2ZmMDAwMCIgc3R5bGU9IgogICAgICAgICAgICAgICAgZm9udDogNXB4IERyb2lkIFNhbnMsIHNhbnMtc2VyaWY7CiAgICAgICAgICAgICI+PC90ZXh0Pjx0ZXh0IHg9Ijk2LjU1OTU3OTIzMjQ0NjUxIiB5PSI2NC4wMjk4MDc5ODExMjA0IiBjbGFzcz0iZGVidWciIGZpbGw9IiNmZjAwMDAiIHN0eWxlPSIKICAgICAgICAgICAgICAgIGZvbnQ6IDVweCBEcm9pZCBTYW5zLCBzYW5zLXNlcmlmOwogICAgICAgICAgICAiPjwvdGV4dD48dGV4dCB4PSI2OS4yNzk3ODk2MTYyMjMyNSIgeT0iNDguMjc5Nzg5NjE2MjIzMjU1IiBjbGFzcz0iZGVidWciIGZpbGw9IiNmZjAwMDAiIHN0eWxlPSIKICAgICAgICAgICAgICAgIGZvbnQ6IDVweCBEcm9pZCBTYW5zLCBzYW5zLXNlcmlmOwogICAgICAgICAgICAiPjwvdGV4dD48dGV4dCB4PSI0Ny4yNSIgeT0iMzcuNzc5NzcxMjUxMzI2MDk2IiBjbGFzcz0iZWxlbWVudC1tZ3Q0MDJrZjBzYmptM3piaWhjayIgZmlsbD0iY3VycmVudENvbG9yIiBzdHlsZT0idGV4dC1hbmNob3I6IHN0YXJ0OyB3cml0aW5nLW1vZGU6IGhvcml6b250YWwtdGI7IHRleHQtb3JpZW50YXRpb246IG1peGVkOyBsZXR0ZXItc3BhY2luZzogbm9ybWFsOyBkaXJlY3Rpb246IHJ0bDsgdW5pY29kZS1iaWRpOiBiaWRpLW92ZXJyaWRlOyI+PHRzcGFuPkY8L3RzcGFuPjwvdGV4dD48dGV4dCB4PSI0MiIgeT0iMzIuNTI5NzcxMjUxMzI2MDk2IiBjbGFzcz0iZGVidWciIGZpbGw9IiNmZjAwMDAiIHN0eWxlPSIKICAgICAgICAgICAgICAgIGZvbnQ6IDVweCBEcm9pZCBTYW5zLCBzYW5zLXNlcmlmOwogICAgICAgICAgICAiPjwvdGV4dD48dGV4dCB4PSI3OS43Nzk4MDc5ODExMjA0MSIgeT0iMjYuMjUiIGNsYXNzPSJlbGVtZW50LW1ndDQwMmtmMHNiam0zemJpaGNrIiBmaWxsPSJjdXJyZW50Q29sb3IiIHN0eWxlPSJ0ZXh0LWFuY2hvcjogc3RhcnQ7IHdyaXRpbmctbW9kZTogaG9yaXpvbnRhbC10YjsgdGV4dC1vcmllbnRhdGlvbjogbWl4ZWQ7IGxldHRlci1zcGFjaW5nOiBub3JtYWw7IGRpcmVjdGlvbjogbHRyOyI+PHRzcGFuPkY8L3RzcGFuPjwvdGV4dD48dGV4dCB4PSI4NS4wMjk4MDc5ODExMjA0MSIgeT0iMjEiIGNsYXNzPSJkZWJ1ZyIgZmlsbD0iI2ZmMDAwMCIgc3R5bGU9IgogICAgICAgICAgICAgICAgZm9udDogNXB4IERyb2lkIFNhbnMsIHNhbnMtc2VyaWY7CiAgICAgICAgICAgICI+PC90ZXh0Pjx0ZXh0IHg9IjQ4LjI3OTc3MTI1MTMyNjA5NiIgeT0iODAuODA5NTc5MjMyNDQ2NTEiIGNsYXNzPSJlbGVtZW50LW1ndDQwMmtmMHNiam0zemJpaGNrIiBmaWxsPSJjdXJyZW50Q29sb3IiIHN0eWxlPSJ0ZXh0LWFuY2hvcjogc3RhcnQ7IHdyaXRpbmctbW9kZTogaG9yaXpvbnRhbC10YjsgdGV4dC1vcmllbnRhdGlvbjogbWl4ZWQ7IGxldHRlci1zcGFjaW5nOiBub3JtYWw7IGRpcmVjdGlvbjogbHRyOyI+PHRzcGFuPkY8L3RzcGFuPjwvdGV4dD48dGV4dCB4PSI1My41Mjk3NzEyNTEzMjYwOTYiIHk9Ijc1LjU1OTU3OTIzMjQ0NjUxIiBjbGFzcz0iZGVidWciIGZpbGw9IiNmZjAwMDAiIHN0eWxlPSIKICAgICAgICAgICAgICAgIGZvbnQ6IDVweCBEcm9pZCBTYW5zLCBzYW5zLXNlcmlmOwogICAgICAgICAgICAiPjwvdGV4dD48dGV4dCB4PSIxMjMuODM5MzkwMDU0NjMwNSIgeT0iNDguMjc5ODI2MzQ2MDI0NjkiIGNsYXNzPSJkZWJ1ZyIgZmlsbD0iI2ZmMDAwMCIgc3R5bGU9IgogICAgICAgICAgICAgICAgZm9udDogNXB4IERyb2lkIFNhbnMsIHNhbnMtc2VyaWY7CiAgICAgICAgICAgICI+PC90ZXh0PjwvZz48L3N2Zz4="/>

Scheme 13.1 Supporting electrolyte used in (perfluoromethylcyclohexane + benzotrifluoride).

![](https://cdn.mathpix.com/cropped/2025_10_16_7c440fa85051e8b62e3ag-351.jpg?height=515&width=589&top_left_y=198&top_left_x=212)
Figure 13.1 Temperature-pressure relation for pure substances.

low ( $\varepsilon_{\mathrm{r}}$ : 5 or less, Figure 13.2 ${ }^{\mathbf{1}}$ ) and even nonpolar organic solute, which is insoluble in ordinary liquid water, can dissolve. On the other hand, the viscosities are near to the gas state, and the rates of mass transfer are much higher than in liquids. Moreover, in SCFs, the solubilities, mass transfer rates and reaction rates of solutes can be controlled by adjusting the applied pressure. The polarity of SCFs ranges from nonpolar region (e.g. supercritical $\mathrm{CO}_{2}\left(\mathrm{scCO}_{2}\right)$ ) to polar region (e.g. scW$)^{2}$ ); the polarity of each SCF can be modified by adding small amounts of cosolvent.

Table 13.1 Examples of critical temperatures and pressures.
| Solvent | $T_{\mathrm{c}}, \mathrm{K}\left(T_{\mathrm{c}},{ }^{\circ} \mathrm{C}\right)$ | $P_{\mathrm{c}}$, bar |
| :--- | :--- | :--- |
| Carbon dioxide | 304 (31) | 7.4 |
| Water | 647 (374) | 221 |
| Ammonia | 405 (132) | 114 |
| Sulfur dioxide | 431 (158) | 77.8 |
| Methanol | 513 (240) | 81.0 |
| Ethanol | 514 (241) | 61.5 |
| Acetonitrile | 546 (273) | 48.3 |
| Difluoromethane (HFC32) | 351 (78) | 5.8 |
| 1,1,1,2-Tetrafluoroethane (HFC134a) | 374 (101) | 4.1 |


1) In Figure 13.2, the value of autoprotolysis constant of $\mathrm{H}_{2} \mathrm{O}\left(\mathrm{p} K_{\mathrm{W}}\right)$ at 25 MPa is also shown as the function of temperature. In high-temperature water $\left(200-300^{\circ} \mathrm{C}\right), \mathrm{p} K_{\mathrm{W}}$ is 12 or less. However, the $\mathrm{p} K_{\mathrm{W}}$ suddenly increases at temperatures over critical point.
2) The Kamlet-Taft parameters ( $\alpha$ for hydrogen bond donor (HBD) acidity, $\beta$ for hydrogen bond acceptor (HBA) basicity and $\pi^{*}$ for dipolarity/polarizability) or related parameters have been determined in some supercritical fluids. For $\mathrm{scCO}_{2}$ [5], $\alpha$ value at $318^{\circ} \mathrm{C}$ varied with density, from 0 at above $\sim 0.4 \mathrm{~g} \mathrm{~cm}^{-3}$ to 0.19 at $0.25 \mathrm{~g} \mathrm{~cm}^{-3}$. The value
0.19 is a little less than that of acetonitrile (0.23). The $\beta$ value was at most of the order of hexane. The $\pi^{*}$ value varied from negative value at lower densities to zero at higher densities, showing that the dipolarity/ polarizability is also very weak. For scHFC 32 and 134a [6], the $\alpha, \beta$ and $\pi^{*}$ values show that they have moderate HBD acidity, HBA basicity and dipolarity/polarizability. For scW , only $\pi^{*}$ value has been reported. Though the water near critical point ( $360^{\circ} \mathrm{C}$ ) had $\pi^{*}$ value near 0.5 , that for scW was near to zero or minus, showing the low polarity of scW .

Table 13.2 Comparison of properties of supercritical fluids and those of gases and liquids.
| State | Condition | Density, $\mathrm{g} \mathrm{cm}^{-3}$ | Viscosity, $\mathrm{g} \mathrm{cm}^{-1} \mathrm{~s}^{-1}$ | Diffusion coefficient, $\mathrm{cm}^{2} \mathrm{~s}^{-1}$ |
| :--- | :--- | :--- | :--- | :--- |
| Gas | $1 \mathrm{~atm}, 25^{\circ} \mathrm{C}$ | $0.6-2 \times 10^{-3}$ | $1-3 \times 10^{-4}$ | $1-4 \times 10^{-1}$ |
| Liquid | $1 \mathrm{~atm}, 25^{\circ} \mathrm{C}$ | 0.6-2 | $0.2-3 \times 10^{-2}$ | $0.2-2 \times 10^{-5}$ |
| Supercritical | $T_{c}, P_{c}$ | 0.2-0.5 | $1-3 \times 10^{-4}$ | $0.5-4 \times 10^{-3}$ |
| fluid | $T_{\mathrm{c}}, 4 P_{\mathrm{c}}$ | 0.4-0.9 | $3-9 \times 10^{-4}$ | $0.5-4 \times 10^{-3}$ |


SCFs have been used for many years in a variety of ways. Some SCFs serve as 'green solvents' to replace organic solvents that are hazardous to human health and the environment. Especially, scW and $\mathrm{scCO}_{2}$ are important as such SCFs.

In the case of scW, as described above, nonpolar organic substances can dissolve in high concentrations owing to the low dielectric constant. This fact and the high critical temperature ( $T_{\mathrm{c}}=374.2^{\circ} \mathrm{C}$ ) make possible the supercritical water oxidation that decomposes the toxic organic substances and hazardous wastes and makes them innocuous. If an oxidizing agent $\left(\mathrm{O}_{2}\right.$ or $\left.\mathrm{H}_{2} \mathrm{O}_{2}\right)$ coexists, considerable parts of PCB and dioxins are decomposed to $\mathrm{H}_{2} \mathrm{O}, \mathrm{CO}_{2}$ and HCl (Figure 13.3). ScW is also useful for chemical recycling of various waste plastics; the plastics are decomposed to raw materials and fuels. In these processes, subcritical water also works more or less in the same way. Supercritical and subcritical waters are useful to decompose biomass wastes and get resources from them: the hydrolysis in subcritical water gives useful substances that are contained in the biomasses, the hydrothermal reactions in subcritical and supercritical waters give fuel gas (hydrogen and methane), and the supercritical water oxidation gives $\mathrm{CO}_{2}, \mathrm{H}_{2} \mathrm{O}$ and $\mathrm{N}_{2}$ and heat that can be used as energy sources.

The $\mathrm{scCO}_{2}$ is widely applied because it is supercritical near room temperatures, does not flame, does not decompose substances and yet dissolves much organic substances. Examples of the applications of $\mathrm{scCO}_{2}$ are as follows:

![](https://cdn.mathpix.com/cropped/2025_10_16_7c440fa85051e8b62e3ag-352.jpg?height=492&width=714&top_left_y=1467&top_left_x=350)
Figure 13.2 Temperature dependence of relative permittivity ( $\varepsilon_{r}$ ) and autoprotolysis constant $\left(\mathrm{p} K_{\mathrm{W}}\right)$ of water at a pressure of 25 MPa (Tester, J.W. et al. (1993) ACS Symp. Ser., 518, 35).

![](https://cdn.mathpix.com/cropped/2025_10_16_7c440fa85051e8b62e3ag-353.jpg?height=898&width=739&top_left_y=198&top_left_x=214)
Figure 13.3 Decomposition of dioxins by scW plus oxidizing agents at $400^{\circ} \mathrm{C}, 30 \mathrm{MPa}$ and reaction time of 30 min [4d].

1. For separation or extraction $\mathrm{scCO}_{2}$ is used for the decaffeination of green coffee beans, the extraction of hops for beer production and the production of essential oils and pharmaceutical products from plants. It is also used to remove dioxins from soils and to separate and recover uranium and plutonium from nuclear fuels. $\mathrm{ScCO}_{2}$ is also an extractant of organic substances from ionic liquids [8].
2. For chemical reactions and syntheses $\mathrm{scCO}_{2}$ is used to produce various chemicals and polymers with high yield and high-energy efficiency and under benign conditions. Examples are the synthesis of polyacrylic acid in $\mathrm{ScCO}_{2}$ and the synthesis of carbonate using $\mathrm{scCO}_{2}$ as raw materials.
3. For manufacturing and processing of micro- and nanomaterials $\mathrm{scCO}_{2}$ is suitable for preparing micro- and nanoparticles and fine-porosity materials (e.g. silicaaerogel).
4. For cleaning $\mathrm{scCO}_{2}$ is used for dry cleaning, replacing perchloroethylene and other undesirable solvents. It is also used to clean semiconductors and important parts of precision tools.

## 5. For the supercritical fluid chromatography (SFC)

The critical points of alcohols are between $\mathrm{CO}_{2}$ and water and, thus, supercritical alcohols can decompose substances by the extent in between $\mathrm{scCO}_{2}$ and scW .

For example, PET bottles are decomposed by supercritical methanol to dimethyl terephthalate and ethylene glycol; by using ethylene glycol and terephthalic acid, obtained by further hydrolysis of dimethyl terephthalate, a resin is reproduced to get new PET bottles.

### 13.2.2 <br> Electrochemical Aspects of Supercritical Fluids

In 1981, Silvestri et al. [9] used supercritical HCl and $\mathrm{NH}_{3}$ to study the anodic dissolution of Fe and Ag. Since then, electrochemical studies in SCFs have been carried out to a considerable extent.

Bard and coworkers [10] carried out voltammetric works in supercritical and nearcritical water. High temperature water is very corrosive, attacks most metals and dissolves quartz and Pyrex glass, leading to equipment failure and solution contamination. So they got an improved electrochemical cell as follows [10d]. They replaced the alumina tube reactor by an oxidized titanium tube to produce a more rugged reactor. All metal fittings were replaced by titanium ones to decrease corrosion problems. The working electrodes were Ptdisk UMEs (radius: $14 \mu \mathrm{~m}$ ) fabricated by sealing Pt-Ir wires in a high PbO -containing glass. This glass had the advantage over borosilicate glass in showing lower conductivity at temperatures above $230^{\circ} \mathrm{C}$, better corrosion resistance and a coefficient of thermal expansion well matched to Pt. They used this improved electrochemical cell to get well-defined steady-state cyclic voltammograms for the oxidation of iodide ion and hydroquinone in $0.2 \mathrm{M} \mathrm{NaHSO}_{4}$ solutions over a temperature range $23-385^{\circ} \mathrm{C}$. For both processes, diffusion coefficients, determined from the limiting currents, agreed well with those calculated from the Stokes-Einstein equation and viscosity values for water at the relevant temperatures and pressures (Figure 13.4). The facts that no special change was observed before and after the critical point show that no large change occurred in the size or shape of these species and that the changes in water for diffusion can simply be treated in terms of bulk viscosity changes. Electrochemical studies are useful to understand various phenomena (e.g. supercritical water oxidation) occurring in supercritical and near-critical water. Moreover, because near-critical water and scW can dissolve many nonpolar organic compounds, electrochemical syntheses in high-temperature water may become a promising procedure. Bard and coworkers also studied electrochemistry in nearcritical and supercritical ammonia [11], sulfur dioxide [12] and acetonitrile [13].
$\mathrm{ScCO}_{2}$ is important in that it is nontoxic, nonflammable, environmentally benign, commercially available in high quality and has easily attainable critical parameters. However, it is practically nonpolar ( $\varepsilon_{\mathrm{r}} \sim 1.6$ ), and polar solutes and electrolytes are difficult to dissolve in it. Abbott and Harper [14] tried voltammetric measurement of bis(tetradodecylammonium) nickel maleonitrile by dissolving a hydrophobic electrolyte, $\mathrm{Decyl}_{4} \mathrm{NBF}_{4}$, in $\mathrm{ScCO}_{2}$, but they did not get a well-defined wave. Voltammetric measurements in $\mathrm{ScCO}_{2}$ are usually carried out by adding some polar modifier (e.g. water, acetonitrile) to increase the polarity. Wightman and coworkers [15] studied, using UMEs, the voltammetric oxidation of ferrocene in $\mathrm{scCO}_{2}$ containing $\mathrm{H}_{2} \mathrm{O}$ as a modifier and $\mathrm{Hex}_{4} \mathrm{NPF}_{6}$ as a supporting electrolyte. When $\left[\mathrm{H}_{2} \mathrm{O}\right] \sim 55 \mathrm{mM}$,

![](https://cdn.mathpix.com/cropped/2025_10_16_7c440fa85051e8b62e3ag-355.jpg?height=900&width=808&top_left_y=198&top_left_x=221)
Figure 13.4 Diffusion coefficient of iodide and hydroquinone as a function of temperature in water [10d].

ferrocene gave a well-defined oxidation voltammogram, though its oxidation was impossible if $\left[\mathrm{H}_{2} \mathrm{O}\right]<28 \mathrm{mM}$. When the concentration of $\mathrm{Hex}_{4} \mathrm{NPF}_{6}$ was increased, a phase separation occurred between the $\mathrm{scCO}_{2}$ and $\mathrm{Hex}_{4} \mathrm{NPF}_{6}$, which complicated the electrode process. Li and Prentice [16] used a high-pressure, near-critical $\mathrm{CO}_{2}+ \mathrm{H}_{2} \mathrm{O}+\mathrm{EtOH}$ solution, with LiCl as electrolyte and a copper cathode, to synthesize methanol by direct electrochemical reduction of $\mathrm{CO}_{2}$.

$$
\mathrm{CO}_{2}+6 \mathrm{H}^{+}+6 \mathrm{e}^{-} \rightarrow \mathrm{CH}_{3} \mathrm{OH}+\mathrm{H}_{2} \mathrm{O}
$$

Methanol was produced at $80^{\circ} \mathrm{C}$ with a $\mathrm{CO}_{2}$ pressure of 68 bar. The best current efficiency of $40 \%$ is too low to be commercially feasible, but this synthesis uses an environment friendly dense-phase $\mathrm{CO}_{2}$ for the solvent system, and the $\mathrm{CO}_{2}$ is also the raw material of synthesis. Conductive polymers have been synthesized in $\mathrm{scCO}_{2}$ by several workers [17]. The nanostructured nickel with particle sizes of sub-100 nm was electroplated in emulsion of $\mathrm{scCO}_{2}$ and electrolyte solution by Yoshida et al. [18]. Platinum/ruthenium nanoparticles were decorated on carbon nanotubes in $\mathrm{scCO}_{2}$, and the PtRu/carbon nanotube nanocomposite was shown to have high activity for the electrooxidation of MeOH in $1 \mathrm{M} \mathrm{H}_{2} \mathrm{SO}_{4}+2 \mathrm{M} \mathrm{MeOH}$ [19]. The results proved the feasibility of processing bimetallic catalysts in $\mathrm{scCO}_{2}$ for fuel cell applications.

Supercritical difluoromethane ( HFC 32 ), trifluoromethane ( HFC 23 ) and 1,1,1,2tetrafluoroethane (HFC134a) are somewhat more polar than $\mathrm{scCO}_{2}$ and have readily attainable critical parameters. They are used as a voltammetric solvent alone or by mixing with $\mathrm{CO}_{2}$. Olsen and Tallman [20] measured in supercritical chlorodifluoromethane and HFC23 the oxidation wave of ferrocene ( $\mathrm{Fc}^{0} \rightarrow \mathrm{Fc}^{+}$) and the reduction wave of cobaltocenium ion ( $\mathrm{Cc}^{+} \rightarrow \mathrm{Cc}^{0}$ ). The difference between their half-wave potentials was 1.28 V , in good agreement with 1.31 V obtained in various nonaqueous solutions (Section 8.2.2). Abbott and coworkers carried out a series of studies [21-25]: (1) By using HFC134a and HFC32 in liquid and supercritical states, oxidation waves of $\mathrm{Cs}^{+}$and Xe were obtained [21]. The potential window had an unprecedented width of 9.4 V in $\mathrm{HFC} 134 \mathrm{a} / 0.1 \mathrm{M} \mathrm{Bu}_{4} \mathrm{NClO}_{4}$, which was liquid at $30^{\circ} \mathrm{C}$ and 10 bar. (2) The effect of electrolyte concentration on the viscosity of HFC32 was measured by using a modified quartz resonator [22]. Ion solvation caused a significant structuring of the solvent and an appreciable increase in solution viscosity. Voltammetry was used to measure the changes of viscosity. (3) The dissociation constants of ferrocene carboxylic acid and its $\mathrm{Bu}_{4} \mathrm{~N}$ salt were studied in scHFC32, and the changes in the redox potentials of ferrecene derivatives were related to the dissociation constants of the electroactive species [23]. (4) The capacitance of a $\mathrm{Bu}_{4} \mathrm{NBF}_{4} / \mathrm{scHFC} 32$ electrolyte at a Pt electrode was shown to depend strongly on fluid density [24]. The capacitance-potential plots at high pressures exhibited a double-layer response similar to that in the liquid state, but, when the pressure was lowered toward the critical value, the diffuse layer collapsed and a pure Helmholtz response was observed. (5) The reduction of $\mathrm{CO}_{2}$ in a mixed SCF $\left(\mathrm{CO}_{2} / \mathrm{HFC} 134 \mathrm{a}, x_{\mathrm{HFC} 134 \mathrm{a}}=0.3\right)$ was studied using Pt and Pb electrodes [25]. At $60^{\circ} \mathrm{C}$ and 260 bar, the faradaic efficiencies (\%) of $(\mathrm{COOH})_{2}, \mathrm{CO}$ and HCOOH formations were $41.6,14.6$ and 0 , respectively, at Pt and $17.5,42.0$ and 0 , respectively, at Pb . The highly efficient $(\mathrm{COOH})_{2}$ formation at Pt , compared to $<5 \%$ in aprotic solutions, was interpreted in terms of the adsorption of $\mathrm{CO}_{2}{ }^{\bullet-}$ onto the Pt electrode (Section 12.5).

The use of SCFs in electrochemical technologies is still scarce but will become more popular, considering their wide applications in many fields. Electrochemical in situ monitoring of solutes in SCFs will be another type of applications.

## 13.3 <br> Ionic Liquids

Ionic liquid or room-temperature ionic liquids (RTILs) are the salts that are liquids near room temperatures, although often defined as the salts melting below $100^{\circ} \mathrm{C}$. Many of them are nonvolatile, nonflammable, less toxic, chemically and thermally stable and good solvents for both organic and inorganic materials. From electrochemical point of view, some of them have good electrical conductivity and wide potential windows. Hydrophobic ILs form interfaces with water (W) and are applicable to chemical separations, extractions and electrochemistry at the IL/W interfaces, just like the cases between two immiscible electrolyte solutions (ITIES).

The electrochemistry at the IL/W interfaces will be discussed in the next chapter. Some books [26] and review articles [27] are available on the electrochemical use of ILs.
