Repository: cunyu-liu/electrolyte_ailab

File: fine-tune/bookData/Electrolytes, Interfaces and Interphases Fundamentals and Applications in Batteries.md (part 28 of 47)
## 1 What Is an Electrolyte?
i=\sum_{i} z_{i} e_{0} N_{i} J_{i}=\sum_{i} z_{i} F J_{i} \\
\Lambda^{0}=\lambda_{+}^{0}+\lambda_{-}^{0} \\
\sigma=\frac{j}{X}=\sum z_{i} F c_{i} \mu \\
t_{i}=\frac{j_{i}}{\sum_{i} j_{i}}=\frac{z_{i} F c_{i} \mu_{i}}{\sum_{i} z_{i} F c_{i} \mu_{i}}
\end{gathered}
$$

$$
\begin{gathered}
\Lambda=\frac{z_{i} e_{0} F}{k_{\mathrm{B}} T}\left(D_{+}+D_{-}\right)=\frac{z_{i} F^{2}}{R T}\left(D_{+}+D_{-}\right) \\
\Lambda \eta=\frac{z F e_{0}}{6 \pi r}=\frac{\text { constant }}{r}
\end{gathered}
$$

Behind all these equations, there are three hidden assumptions: (1) the salt is completely dissociated into free ions, (2) all free ions participate in the diffusion and migration and (3) each free ion, wrapped in a classical Bernal-Fowler solvation sheath, does not feel the existence of any other ions, and hence moves independently. Such electrolytes are characterized with "ideality".

On the other hand, the other Einstein equations, such as the Einstein-Smoluchowski equation [(eqn (5.20)], Einstein relation [eqn (5.91)] and Stokes-Einstein equation [eqn (5.105)], all appear to be of more general applicability and hence do not require ideality as described by the above three assumptions:

$$
\begin{aligned}
& \left\langle x^{2}\right\rangle=2 D t \\
& D=\mu k_{\mathrm{B}} T \\
& D=\frac{k_{\mathrm{B}} T}{6 \pi \eta r}
\end{aligned}
$$

However, one should not forget that these relations were initially derived for Brownian motions of neutral particles traveling in liquid or gaseous states. For example, the concept of mobility was originally defined as the ratio of the particle's terminal drift velocity to an applied force, which was only extended to the force imposed by an electric field on charged particles at a much later stage. Apparently, no consideration was given to the interionic Coulombic attraction and repulsion forces in the derivation of these relations, and consequently their validity still faces departures from ideality in practical electrolytes with high salt concentrations.

While electrolyte ideality might be approached only in extremely dilute electrolytes, the practical electrolytes used in most electrochemical devices, such as lithium-ion batteries, have to stay away from ideality, because in order for the electrolytes to support a meaningful function of these electrochemical devices, they have to employ salt concentrations at levels far above 0.01 M , usually in the neighborhood of 1 M , otherwise they cannot provide sufficiently high fluxes of ions.

In those concentrated electrolytes, none of the above three assumptions would hold true.

At these high salt concentrations, each individual ion feels the Coulombic attraction or repulsion from the other ions, and its movement is inevitably affected by the presence of the other ions, no matter whether they have the same or opposite charge. Vice versa, its own charge and Coulombic field also have an equal influence on those other ions. The overall result from this interionic cross-influence is the observed deviation of ion transport behaviors from ideality represented by all the "reality-dependent" equations mentioned above.

It should be noted that such deviations already become rather pronounced in moderately concentrated electrolytes with salt concentrations above 0.01 M but well below 1 M . In highly concentrated electrolytes (above 2 M but below 10 M ) and super-concentrated electrolytes (above 10 M ), the substantial formation of diverse ionic species, such as ion pairs, aggregates and the extended liquid structures of nano-heterogeneity as shown in Figures 12.5-12.7, would further drive the deviation from the ideality.

In Section 5.2.6, we briefly discussed the interionic coupling issue when demonstrating how Onsager treated ion movement in an applied electric field, in which the influence of the other ions on the central ion was simplified into a continuous "ionic cloud" exerting both relaxation and electrophoresis drags on the central ion when it tries to move. We also defined a new quantity, the ambipolar diffusion coefficient $D_{\text {ambp }}$, to describe how the coupled cations and anions move in an entangled and convoluted manner that is determined by the intrinsic diffusion coefficient and mobility of both ions:

$$
D_{\mathrm{ambp}}=\frac{\mu_{+} D_{-}+\mu_{-} D_{+}}{\mu_{+}+\mu_{-}}
$$

which describes the ion coupling that is already present even in ideal electrolytes.

In the sections that follow, we will examine in a more rigorous and systematic manner the ion transport in those electrolytes that are moderately, highly or super-concentrated. For convenience of discussion, we would name an electrolyte as an "ideal electrolyte" if it follows the Nernst-Einstein equation (and all the derivative equations mentioned above). Otherwise, we would call it a "practical electrolyte", which would encompass the regimes of moderately, highly or super-concentrated electrolyte solutions.

### 14.2.2 The Real Meaning of Ion Transport Number

Let us first consider the ideal electrolyte as a relatively easy start.
In this ideal electrolyte, the ion transport number $t_{i}$ is defined by eqn (5.93), which simplifies to eqn (5.96) and (5.95) if this ideal electrolyte is a binary electrolyte consisting of two monovalent ions $\mathrm{M}^{+}$ and $\mathrm{X}^{-}$:

$$
\begin{gathered}
t_{+}=\frac{\mu^{+}}{\mu^{+}+\mu^{-}}=\frac{D_{+}}{D_{+}+D_{-}} \\
t_{-}=1.0-t_{+}
\end{gathered}
$$

Needless to say, there is a hidden assumption that the only ionic species present in the electrolyte are the free cation $\mathrm{M}^{+}$and anion $\mathrm{X}^{-}$ together with their individual solvation sheaths, which is a natural extension of the three ideality conditions discussed in the previous section.

According to such a definition, the lowest transport number for either cation or anion is zero and the highest is 1.0 :

$$
\begin{aligned}
& 0 \leq t_{+} \leq 1.0 \\
& 0 \leq t_{-} \leq 1.0
\end{aligned}
$$

These equations appear very straightforward. However, they carry more information than they appear to, even in the simplest case of ideal electrolytes.

In order to extend the above definition of transport number beyond its "face value", let us apply it to a simple electrochemical cell, such as that shown in Figure 14.1, which contains this ideal electrolyte of monovalent ions $\mathrm{M}^{+}$and $\mathrm{X}^{-}$. We briefly discussed in Section 14.1 that this cell is semi-blocking to one of the ions, and the cell current would experience a gradual decay before eventually reaching a steady state. Now let us analyze such a current decay in a more rigorous manner (Figure 14.14). For convenience, we assume that the anion is the blocked ion here and the cation is the one participating in cell reactions, hence the working ion.

When one applies an external electric field at instant $t=0$, both ions in the electrolyte respond instantaneously by migrating in opposite directions according to the sign of their charge. Since these ions

![](https://cdn.mathpix.com/cropped/2025_10_16_c9f804f118ee3f949b1eg-492.jpg?height=563&width=935&top_left_y=225&top_left_x=301)
Figure 14.14 The current decay of an electrochemical cell under "DC polarization", where one ion (cation) is not blocked by electrodes and the other (anion) is blocked. Note that $t$ without a subscript represents time, while $t_{+}$and $t_{-}$represent cationic and anionic transport numbers, respectively.

migrate independently without interacting with each other, their movements can be described by the simplified picture in Figure 5.8, or if one wants to consider a more realistic picture, Figure 5.9, which indicates that migration is actually a fraction of the composite movement of ions projected in or against the direction of the applied electric field.

At this instant ( $t=0$ ), if an electric charge of $Q$ coulombs is passed across the cell, then one fraction of it, i.e. $Q t_{+}$, is carried by the cations and the remainder, $Q t_{-}$, is carried by the anions. Also at this instant, the migration of these ions is the only factor responsible for the ionic fluxes across the cell, because any diffusive flux generated by their local concentration variations would be random in direction and hence make a zero contribution to the ionic current or to the half-reactions occurring at the electrolyte/electrode interfaces. Based on what we discussed in Section 5.2.5 [eqn (5.116) and its derivatives], the independent fluxes of cation ( $J^{t=0}{ }_{+}$) and anion ( $J^{t=0}{ }_{+}$) at this instant can be expressed, respectively, as

$$
\begin{aligned}
& J_{+}^{t=0}=-\frac{D_{+} c_{+}}{R T} \frac{\mathrm{~d}}{\mathrm{~d} x}\left(F \psi+\mu_{+}\right)=-\frac{F D_{+} c_{+}}{R T} \frac{\mathrm{~d} \psi}{\mathrm{~d} x} \\
& J_{-}^{t=0}=-\frac{D_{-} c_{-}}{R T} \frac{\mathrm{~d}}{\mathrm{~d} x}\left(F \psi+\mu_{-}\right)=-\frac{F D_{-} c_{-}}{R T} \frac{\mathrm{~d} \psi}{\mathrm{~d} x}
\end{aligned}
$$

because the concentration gradient (or chemical potential gradient) for either ion is zero at $t=0$ :

$$
\left[\frac{\mathrm{d} \mu_{+}}{\mathrm{d} x}\right]_{t=0}=\left[\frac{\mathrm{d} \mu_{-}}{\mathrm{d} x}\right]_{t=0}=\left[\frac{\mathrm{d} c_{+}}{\mathrm{d} x}\right]_{t=0}=\left[\frac{\mathrm{d} c_{-}}{\mathrm{d} x}\right]_{t=0}=0
$$

At this instant, and only at this instant, the electric current in the cell would be divided into cationic and anionic contributions strictly according to their corresponding transport numbers:

$$
t_{+}=\frac{J_{+}^{t=0}}{J_{+}^{t=0}+J_{-}^{t=0}}=\frac{D_{+}}{D_{+}+D_{-}}
$$

Of course, to reach eqn (14.90) one needs to recall that in an ideal electrolyte consisting of monovalent cations and anions, the concentration of each ion is equal:

$$
c_{+}=c_{-}=c_{\text {Salt }}
$$

For most of the electrochemical devices that we are interested in, the lithium-ion battery being the most preeminent example, only one of these two ions participates in the half-reactions occurring at the electrolyte/electrode interfaces, hence only the fraction of current carried by that ion matters. The remainder of the current carried by the counterion is hence parasitic, which not only makes a zero contribution to propelling the cell reaction, but also creates a counter-effect to the migration induced by the applied electric field. Because these inert but mobile ions are neither consumed nor produced at electrolyte/electrode interfaces, their directional migration leads to their depletion and accumulation at two interfaces of the cell. The direct consequence of such a depletion and accumulation of the blocked ions is the establishment of a concentration gradient within the electrolyte, which generates an ionic diffusion that is no longer random and directionless, but in a direction opposite to the migration of this ion. Since we have assumed that the anion is the blocked ion, then

$$
\left[\frac{\mathrm{d} \mu_{-}}{\mathrm{d} x}\right]_{t}=\left[\frac{\mathrm{d} c_{-}}{\mathrm{d} x}\right]_{t} \neq 0
$$

At this time, the ion transport number as defined in eqn (5.95) and (5.96) no longer determines the actual cationic and anionic contributions in the cell current. Instead, since anion migration is
counter-balanced by its diffusion, the cationic fraction of the cell current is rising, although the overall cell current is dropping (Figure 14.14).

In any practical electrochemical cell where one ion is blocked and the other is not (hence "semi-blocking"), the existence of the above concentration gradient and its resistance to the applied electric field is called "concentration polarization". It reduces the cell efficiency and other performances from what could be expected from an ideal electrochemical cell where all ions are allowed across the interfaces, and is an inevitable parasitic process for all semi-blocking electrochemical cells. As time elapses, this concentration gradient increases.

Given sufficient time ( $t=t_{\mathrm{ss}}$ ), the concentration polarization by the blocked ion would be built up to a level such that the corresponding diffusional ionic flux that it produces reaches an equilibrium with the migrational ionic flux:

$$
\frac{\mathrm{d} F \psi}{\mathrm{~d} x}=-\frac{\mathrm{d} \mu_{-}}{\mathrm{d} x}
$$

so that the net ionic flux of the blocked ion becomes zero:

$$
J_{-}^{t_{\mathrm{ss}}}=-\frac{D_{-} c_{-}}{R T} \frac{\mathrm{~d}}{\mathrm{~d} x}\left(F \psi+\mu_{-}\right)=0
$$

This would be the "steady state" represented by the plateau in cell current in Figure 14.1, bottom right panel. Apparently at this equilibrium, the cell current is contributed only by the flux of the ion that is not blocked by the electrodes, which is the cation in our assumption. Therefore, at the steady state, the magnitude of this cell current is dictated solely by the self-diffusion coefficient of this working ion and the electric field applied on the electrolyte:

$$
J_{+}^{t_{\mathrm{ss}}}=-\frac{F D_{+} c_{+}}{R T} \frac{\mathrm{~d} \psi}{\mathrm{~d} x}
$$

In reality, the non-blocked ion could also build up a concentration gradient, which could be either against or along its migrational movement, depending on the kinetics of the ion at each electrode, then the cationic flux would also have contributions from both migrational and diffusional components. We will return to this topic for a more rigorous analysis in Section 14.2.4.

Since the working ion is the only ion that actually performs the cur-rent-carrying task for the cell chemistry at the steady state, its transport number ( $t_{+}^{\text {ss }}$ ) now becomes unity:

$$
t_{+}^{\mathrm{ss}}=1.0
$$

while that of the blocked ion becomes zero:

$$
t_{-}^{\mathrm{ss}}=0.0
$$

The time it takes for an electrolyte to reach its steady state depends on how fast the blocked ion could travel from electrolyte bulk and assemble on the electrolyte/electrode interfaces to counter completely any further accumulation. It ranges from seconds to hours to days.

Now, one might be perplexed: if the transport number of the working ion in a semi-blocking electrochemical cell would eventually become unity, then why is its transport number $t_{+}$as defined in eqn (5.96) still meaningful?

Rearranging eqn (5.96), we could obtain

$$
D_{+}=\frac{t_{+} D_{-}}{1-t_{+}}=\frac{t_{+} D_{-}}{t_{-}}
$$

which after being inserted into eqn (14.87) leads to

$$
J_{+}^{t_{\mathrm{ss}}}=-\frac{t_{+} D_{-}}{t_{-}} \frac{F c_{+}}{R T} \frac{\mathrm{~d} \psi}{\mathrm{~d} x}
$$

Therefore, the transport numbers (together with the associated self-diffusion coefficients) are still meaningful, because they dictate the eventual magnitude of the maximum cell current. This is an important parameter for the electrolyte, as it tells us how much current an electrolyte can provide to support the cell reaction.

Meanwhile, the establishment of the steady-state equilibrium depends on how fast a concentration gradient for the blocked ion could be built up to counter the migrational flux. In other words, the time it takes for the cell to reach equilibrium depends on the rate of the blocked ion to move from the electrolyte bulk into these two interfacial regions. The rate of such depletion and accumulation is described by the ambipolar diffusion of the ions:

$$
D_{\text {ambp }}=\frac{\mu_{+} D_{-}+\mu_{-} D+_{c}}{\mu_{+}+\mu_{-}}=\frac{2 D_{-} D_{+}}{D_{+}+D_{-}}
$$

which can be transformed into

$$
D_{\text {ambp }}=\frac{2 D_{+}}{\frac{D_{+}}{D_{-}}+1}=\frac{2 D_{+}}{\frac{t_{+}}{t_{-}}+1}=2 D_{+} t_{-}
$$

Hence the transport number of the blocked ion is also meaningful in determining how fast the equilibrium at the steady state could be established.

In summary, under semi-blocking conditions, even in the ideal electrolyte, the transport numbers as defined by eqn (5.95) and (5.96) do not reflect the actual current fraction during the cell operation. Instead, they are transient properties for both ions at the very first instant when the external electric field is just applied, and their influences are only reflected in both the rate of establishing the steady state and the magnitude of the maximum current when the equilibrium at the steady state is reached.

Therefore, if someone reads in the literature that the $\mathrm{Li}^{+}$transport number is 0.3 in a typical lithium-ion battery electrolyte (e.g. $\mathrm{LiPF}_{6}$ dissolved in a mixture of EC and DMC, which is in fact not an ideal but a practical electrolyte, but let us ignore that fact temporarily), they should not translate this number into a superficial understanding that, in this lithium-ion battery, only $30 \%$ of the electric current is carried by $\mathrm{Li}^{+}$, while $\mathrm{PF}_{6}{ }^{-}$carries the remaining $70 \%$. No - it simply means that, if the overall ion conductivity of this electrolyte as measured by AC impedance spectroscopy is $10 \mathrm{mS} \mathrm{cm}{ }^{-1}$, the $\mathrm{Li}^{+}$conductivity ( $\sigma_{\mathrm{Li}}$ ) available is only $3 \mathrm{mS} \mathrm{cm}^{-1}$, which can provide a maximum current density of

$$
i_{\max }=E \times \sigma_{\mathrm{Li}}=4.0 \frac{V}{0.01 \mathrm{~cm}} \times 0.3 \times 10^{-3} \mathrm{mScm}^{-1}=0.12 \mathrm{Acm}^{-2}
$$

where $E$ is the electric field applied on the electrolyte by the cathode and anode of the lithium-ion battery, and we assume that the cell voltage of such a lithium-ion battery is 4.0 V (which is the typical working voltage of most lithium-ion batteries nowadays).

Finally, we need to recall that, before starting the above discus- sion, we assumed above that the movement of the non-blocked ion (cation in our discussion) does not incur any concentration gradient of it across the electrolyte. In reality, of course, this is impossible, because the depletion or accumulation of the working ion at the two
electrolyte/electrode interfaces varies with the rate of charge-transfer at these interfaces/interphases, and such a rate very likely differs from the flux of this ion within the electrolyte. For lithium-ion batteries, the rate of the charge transfer at a graphitic anode ( $\sim 0.01 \mathrm{~V}$ vs. Li ) is normally the slowest owing to the presence of thick interphases, hence the generation of $\mathrm{Li}^{+}$(during discharge) or consumption of $\mathrm{Li}^{+}$(during charge) often cannot keep pace with the $\mathrm{Li}^{+}$flux in the bulk electrolyte. However, for anode hosts with no or little presence of interphases, such as lithium titanate ( $\mathrm{Li}_{4} \mathrm{Ti}_{5} \mathrm{O}_{12}, \sim 1.5 \mathrm{~V}$ vs. Li$)$, the generation or consumption of $\mathrm{Li}^{+}$is fast enough to ensure an almost constant $\mathrm{Li}^{+}$ concentration profile in the interfacial region near the anode, unless an extremely high current (charge or discharge) is applied on the cell. Likewise, the rate of the charge transfer at the cathode also varies with the chemistry, where those with no or little presence of interphase, such as lithium iron phosphate ( $\mathrm{LiFePO}_{4}, \sim 3.5 \mathrm{~V}$ vs. Li ), would approach a constant $\mathrm{Li}^{+}$concentration profile in the interfacial region near the cathode, while those with obviously thicker interphases, such as high-voltage lithium cobalt phosphate $\left(\mathrm{LiCoPO}_{4}, \sim 5.1 \mathrm{~V}\right.$ vs. Li ), lithium nickel manganese oxide ( $\mathrm{LiNi}_{0.5} \mathrm{Mn}_{1.5} \mathrm{O}_{4}, \sim 4.5 \mathrm{~V}$ vs. Li ) or high-nickel NMC ( $\mathrm{LiNi}_{x} \mathrm{Mn}_{y} \mathrm{Co}_{z} \mathrm{O}_{2},>4.2 \mathrm{~V}$ vs. Li ), would incur an $\mathrm{Li}^{+}$ concentration gradient in the interfacial regions near the cathode. Lithium cobalt oxide ( $\mathrm{LiCoO}_{2}, \sim 3.8 \mathrm{~V}$ vs. Li ) presents an intermediate scenario with its moderate operating voltage. Overall, the generation of these $\mathrm{Li}^{+}$concentration gradients in these two interfacial regions near the anode and cathode could have very different effects on the $\mathrm{Li}^{+}$-migrational flux, depending on the specific anode and cathode chemistries and the kinetics in the electrolytes.

In order to demonstrate how the diffusional and migrational fluxes arising from cationic and anionic movement could contribute to the eventual current-carrying task in a practical electrochemical cell, we now consider a lithium-ion battery that consists of a graphitic anode and a layered-structure transition metal oxide cathode as an example, and schematically depict the relative movements of these fluxes (Figure 14.15). Here we assume that the $\mathrm{Li}^{+}$diffusion is also against the migration in considering the interphases, especially that on the graphitic anode surface. In a symmetrical lithium-lith- ium cell the situation would be reversed, where the combination of faster kinetics at lithium-metal electrodes and minimum interphase presence in polyether-based electrolytes may create concentration gradients that favor the $\mathrm{Li}^{+}$movement in the same direction as its migration.

![](https://cdn.mathpix.com/cropped/2025_10_16_c9f804f118ee3f949b1eg-498.jpg?height=1203&width=1193&top_left_y=222&top_left_x=171)
Figure 14.15 Schematic diagram of cationic and anionic flux contributions to the actual cell current inside a lithium-ion battery during charging and discharging scenarios, respectively. The cations (top panels) and anions (bottom panels) are shown in separate illustrations, and interphases are omitted for clarity. The subscripts on the fluxes indicate the sign of the charge on the ion, and the superscripts indicate whether the flux is generated by migration or diffusion at the cathode or anode side.

One can see how these various fluxes are convoluted in either an additive or reductive manner to dictate the cell operation. Remember that so far, we are still only dealing with ideal electrolytes, i.e. the cations and anions are individual free ions that move independently of the influence of each other. The inter-ionic forces have not been factored in.

### 14.2.3 In Practical Electrolytes: Transport Number ( $t_{+}$ or $t_{-}$) versus Transference Number ( $T_{+}$or $T_{-}$)

In electrolytes of practical concentrations, diverse ionic species form, as described by eqn (14.83). Under the applied electric field, each of these charged species would participate in migration according to their own charges, while the neutral species would make a zero contribution to the migration.

Hence an interesting scenario arises: since some of the working ions ( $\mathrm{Li}^{+}$) are now part of the ionic species that bear a negative charge, such as $\left[\mathrm{Li}^{+} 2 \mathrm{X}\right]^{-}$, they would move like an "anion", in the direction opposite to that in which an $\mathrm{Li}^{+}$would move. The same applies to those anions in complex species that bear a positive charge, such as $\left[2 \mathrm{Li}^{+} \mathrm{X}\right]^{+}$. In other words, the cations and anions are now convoluted on an entirely new level in dictating the cell current. The neutral species, meanwhile, do not respond to the applied electric field and make no contribution to the migrational flux.

As a result of such convolution, the same electrochemical cell as shown in Figure 14.1 containing such a practical electrolyte would experience a very different chronological decay in cell current, as the non-blocked species and blocked species can no longer be expressed in simple stoichiometry based on the chemical formula of the conducting salt.

As discussed above, in an electrochemical cell that relies on a single working ion to operate, such as a lithium-ion battery, what one really needs to know is, for each coulomb of charge passed, how many $\mathrm{Li}^{+}$ ions are actually transported from one side of the cell to the other? In the previous section, this question met a relatively simple answer if the electrolyte is ideal: at the initial instant $(t=0)$, only $t_{+}$coulombs are carried by the cation, while after sufficiently long time, the entire coulombs are carried by the cation ( $t_{+}=1.0$ ).

However, for a practical electrolyte that experiences a speciation process as in eqn (14.78), the answer becomes rather complicated. Even at the initial instant ( $t=0$ ), where pure ionic migration dictates the electric current without the interference from any diffusional fluxes of ions, we know that 1 coulomb of charge consists of the transport of $\mathrm{Li}^{+}$and $\left[2 \mathrm{Li}^{+} \mathrm{X}\right]^{+}$along the applied electric field, which moves three $\mathrm{Li}^{+}$in that direction, and the transport of $\mathrm{X}^{-}$and $\left[\mathrm{Li}^{+} 2 \mathrm{X}\right]^{-}$against the applied elec- tric field, which moves one $\mathrm{Li}^{+}$in that direction. Suppose that each of these ionic species has its own transport number, then the actual number of $\mathrm{Li}^{+}$that have been moved by this 1 coulomb of charge is given by

$$
T_{\mathrm{Li}^{\mathrm{e}}}=t_{\mathrm{Li}^{+}}+2 t_{\left[2 \mathrm{Li}^{+} \mathrm{x}^{-}\right]^{+}}-t_{\left[\mathrm{Li}^{+} 2 \mathrm{x}^{-}\right]^{-}}
$$

This new quantity $T_{\mathrm{Li}}$ is called the transference number of $\mathrm{Li}^{+}$. It quantifies the fraction of an ion of interest moved due to the migration when 1 coulomb of charge is passed across the cell. Of course, more ionic species would be formed in electrolytes at higher salt concentrations, which would further complicate the speciation of eqn (14.83) and subsequently eqn (14.101). Like the transport number, a relation also exists between the transference numbers for the cation and anion in a binary electrolyte:

$$
T_{+}+T_{-}=1.0
$$

In the literature, transport number and transference number are often used interchangeably by most authors, but one needs to know how to differentiate them: whereas transport number describes the relative mobility of individual ionic species, which could be a single ion or ionic complexes, transference number describes the overall contribution of a given ion to the migrational flux. The most important difference between the two numbers can be reflected in the fact that, whereas transport numbers are clearly confined by eqn (14.85) and (14.86) to reside between 0 and 1 , there is no such confinement of transference numbers, considering that $\mathrm{Li}^{+}$ions in some of these ionic species are actually being transported in the "wrong" direction. Theoretically, $T_{\mathrm{Li}}$ in eqn (14.101) could be negative (<0) provided that the triplet $\left[\mathrm{Li}^{+} 2 \mathrm{X}\right]^{-}$moves faster than $\mathrm{Li}^{+}$and $\left[2 \mathrm{Li}^{+} \mathrm{X}\right]^{+}$, which is possible under certain conditions given that the positively charged ions often attract much more stable and clumsy solvation sheaths than do the negatively charged ions. In this case, the passage of current across the cell leads to the migration of $\mathrm{Li}^{+}$in the opposite direction within the cell.

Then one would wonder how such a cell could work if the transference number of its working ion is negative.

In fact, a negative transference number is not as "exotic" or "catastrophic" as one would imagine. An electrochemical cell could still function despite its working ions having a negative transference number provided that such a negative migration flux could be counterbal- anced by a positive diffusion flux of this ion or a complex ionic species that contains such ion.

In Section 5.2.5 we encountered such examples, where the working ions ( $\mathrm{Ag}^{+}$or $\mathrm{Al}^{3+}$ ) exist as complex ionic species such as $\left[\mathrm{AlCl}_{4}\right]^{-}$or $\left[\mathrm{Ag}(\mathrm{CN})_{2}\right]^{-}$that carry negative charges. The electrochemical reduction of such complex anions depends solely on the diffusion flux of them
that travels in the opposite direction to the migration flux. Here the constant consumption of these complex anions at the electrolyte/electrode interface ensures that a concentration gradient is maintained and provides a steady supply of these complex anions against the applied electric field.

In fact, the contribution of diffusional fluxes is not confined to these ionic species that carry the opposite charge of the working ions. To a very significant extent, the neutral species, i.e. the ion pair $\left[\mathrm{Li}^{+} \mathrm{X}^{-}\right]^{0}$ or larger aggregates such as $\left[n \mathrm{Li}^{+} n \mathrm{X}^{-}\right]^{0}$, while not responding to the applied electric field via migration, are also driven by the concentration gradients and participate in the diffusion. Hence they are also transferring $\mathrm{Li}^{+}$across the cell and contribute to counterbalancing the negative migrational flux.

Considering ion transport number and ion transference number, the latter is of more relevance to cell chemistry. After all, the operation of lithium-ion chemistry depends on how many moles of $\mathrm{Li}^{+}$are being moved, no matter in what form they arrive at the electrolyte/ electrode interfaces/interphases. Only in an ideal electrolyte are the transport number and transference number equal, because the speciation would simply collapse into two individual ions $\mathrm{Li}^{+}$and $\mathrm{X}^{-}$.

The above discussion still only considers the initial instant ( $t=0$ ) when the electric field is applied to the electrolyte. With time elapsing and concentration gradients for each species gradually built up, the net flux of the working ion being transported across the cell would have more intensely convoluted contributions from these various species. Meanwhile, the dynamic interconversion and equilibria among these ionic species as well as component ligands coexist simultaneously, thus rendering the ion transport phenomena in such an electrolyte of seemingly simple binary composition far more complicated and unpredictable than anything that we have dealt with so far.

In fact, the existing theories and models in modern ionics still encounter difficulty in completely resolving such complexities, and an accurate prediction of how the ions are moving in such situations is still unavailable. This difficulty is reflected in the fact that, differing from ion conductivity and diffusivity, there is still no standardized method available to determine ion transport numbers or ion transfer- ence numbers with reliability and reproducibility. The determination of these numbers has become such a controversial subject in recent decades that widely scattered results are often reported for the same electrolyte system, depending on which model or technique is being used. Although this book does not intend to delve into these different theories and models still under development, we do need to spend a
little more time on this very important property, which together with ion conductivity and diffusivity constitutes the triad of parameters in defining an electrolyte. In studying and comparing these imperfect theories and models, we could understand better what the challenges are, and the extent to which we can trust an ion transport or ion transference number reported in the literature.

### 14.2.4 A Few Classical Approaches to Transference Numbers

As differentiated in the previous section, ion transport number ( $t_{+}$or $t_{-}$) describes the mobility of an individual ionic species, i.e. its agility in responding to an applied electric field, be it either a single ion or a complex ionic species. On the other hand, ion transference number ( $T_{+}$or $T_{-}$) refers to the total moles of an ion of interest (usually the working ion) being transported across the cell with the passage of 1 faraday of charge, no matter the ion of interest travels alone (as the free ion) or in a complex species that could migrate either along with or against the applied electric field. Only in ideal electrolytes, where the speciation no longer exists, are these two quantities identical.

Of the two numbers, the ion transference number is of more relevance in evaluating how well an electrolyte functions in a practical electrochemical cell. There have been numerous efforts at determining this important quantity. The classical methods established usually examine this quantity on a time scale that would allow the establishment of a steady state. Ironically, despite its limited applicability, the oldest method for determining ion transference number, the Hittorf approach, remains one of the most accurate, and does not involve any assumption of electrolyte ideality.

### 14.2.4.1 Hittorf-Tubandt Approach: Direct Chemical Analysis

Historically, Hittorf was perhaps the first to recognize that cations and anions might be moving at different velocities under the influence of the same electric field. In fact, the English word "transference number" was a simple translation from the German word "Uberführungszahl", which was coined by Hittorf to quantify the difference in cationic and anion traveling velocities.

From 1853 to 1859, writing in three consecutive seminal publications, Hittorf corrected the long-standing misbelief regarding the ion transport mechanism that all ions move at the same velocity under
the same electric field. ${ }^{11-13}$ To prove this argument experimentally, he designed a multi-compartment electrochemical cell, and employed chemical analysis as a direct tool to determine the difference in electrolyte compositions at various locations across the cell after an electric charge is passed.

Figure 14.16a displays schematically the initial design of such a cell by Hittorf, in which a series of compartments are separated by membranes for convenient sampling of the electrolytes. The cell consists of aqueous $\mathrm{CuSO}_{4}$ electrolyte between a copper positive electrode and a platinum or silver negative electrode, which adopts a vertical orientation. With an applied electric field, copper is oxidized and becomes $\mathrm{Cu}^{2+}$ that migrates towards the negative electrode, while the $\mathrm{SO}_{4}{ }^{2-}$ anion migrates in the opposite direction until it is counterbalanced by the diffusional movement driven by its concentration gradient. The copper electrode was intentionally placed at the bottom, so that the more concentrated (and therefore heavier) section of the electrolyte, due to the generation of $\mathrm{Cu}^{2+}$ by the copper electrode, would naturally sit at the bottom and would not be disturbed by the gravitational convection. Hittorf further divided the cell into four sections with membranes, and carefully controlled both the applied voltage and the amount of charge passed, so that the $\mathrm{Cu}^{2+}$ concentration in the middle two compartments (compartments II and III)

![](https://cdn.mathpix.com/cropped/2025_10_16_c9f804f118ee3f949b1eg-503.jpg?height=617&width=1207&top_left_y=1269&top_left_x=166)
Figure 14.16 The classical approaches to determine ionic transference number. (a) The original Hittorf cell, the compartments of which were separated by membranes; (b) the modified multi-compartment Hittorf cell that adopted a horizontal orientation with manifold outlets that allow for convenient sampling and quantitative chemical analysis.

are identical. This is necessary to ensure that there is zero concentration gradient for $\mathrm{Cu}^{2+}$, therefore the difference between the $\mathrm{Cu}^{2+}$ concentrations in compartments I and IV would be entirely caused by migration.

With such meticulous considerations, Hittorf passed a known amount of charge $Q$ across the cell that could be accurately measured by a coulometer, and then took apart the four cell compartments for chemical analysis. Thus, the transference number of $\mathrm{Cu}^{2+}$ can be calculated by

$$
T_{+}=\frac{Q-\left[c_{1}-c_{3}\right] z_{\mathrm{Cu}} V F}{Q}=1-\frac{2\left(c_{1}-c_{3}\right) V F}{i \Delta t}
$$

where $c_{1}$ and $c_{3}$ are the $\mathrm{Cu}^{2+}$ concentrations in compartments I and III, respectively, $V$ is the volume of the cell compartments (assuming that all four compartments are the same) and $Q$ is the total passage of charge at a current $i$ during a time interval $\Delta t$. The concentration difference between compartments I and II can be used as the second set of data for an accuracy check.

The results verified his hypothesis that cations and anions have different migrational velocities. In most electrolytes consisting of various inorganic salts dissolved in water or alcohols, he found that cations always move more slowly than anions, with transference numbers ranging between 0.3 and 0.4 , and for certain inorganic salts he even obtained negative cationic transference numbers, such as zinc chloride and silver cyanide and chloroplatinate. Interestingly, he noted that these transference numbers showed a strong dependence on salt concentration. For example, both zinc chloride ( $\mathrm{ZnCl}_{2}$ ) and cadmium iodide ( $\mathrm{CdI}_{2}$ ) displayed positive cation transference numbers in dilute aqueous solutions; however, as the salt concentration increased, these numbers gradually shifted into the negative range. A similar shift also occurred when the solvent was changed from water to a less polar solvent such as ethanol or amyl alcohol.

Hittorf correctly attributed such an "abnormal" phenomenon to the formation of complex ionic species, although according to a modern perspective the exact formula that he proposed for those complex ions were incorrect. After all, one must remember that in the mid-1800s the correct electronic structures of atoms were still not known, and would only be elucidated about half a century later by Bohr and Rutherford. On this basis, the understanding achieved by Hittorf was incredibly prescient.

As we know today, these negative ion transference numbers are clear indicators for the formation of complex ionic species in those
electrolytes, such as $\left[\mathrm{ZnCl}_{3}\right]^{-},\left[\mathrm{AgCN}_{2}\right]^{-},\left[\mathrm{PtCl}_{6}\right]^{2-}$, etc. The formation of such complex ionic species would be encouraged by a high salt concentration, which compresses cations and anions together in the absence of solvent molecules to separate them, or encouraged by the poorly polar solvent molecules, which, owing to low dielectric constants, fail to act as an electrostatic shield to keep the neighboring cations and anions from feeling the attraction of each other.

Unfortunately, Hittorf's work met with strong opposition at the time, because researchers simply could not understand why cations and anions would move at different velocities. Apparently, at the time, they were more accustomed to thinking of ions as simple charged particles without structure and solvation sheath.

Later, it was suggested that the membranes used in the Hittorf cell to separate the cell compartments might be selective in allowing certain ions to pass at faster speeds while slowing down others, thus distorting the results, hence modifications were made to the Hittorf cell by removing these membranes. Figure 14.16b shows one such version with manifolds to access electrolyte compositions, while other improvements resorted to alternative means of determining electrolyte composition via conductivity (if a standard conductivity-concentration curve is established first), so that laborious chemical analysis could be avoided.

In general, Hittorf's method requires laborious steps to determine the exact chemical composition of those compartments. However, once performed in a meticulous manner, it yields a precision as high as $\pm 0.0001$.
