Repository: cunyu-liu/electrolyte_ailab

File: fine-tune/bookData/The C.R.C Handbook of solid state electrochemistry.md (part 28 of 48)
## INTRODUCTION
Solid state ionic materials, which are solids which possess unusually high diffusion coefficients and conductances for specific ions, have assumed considerable importance in recent years for battery research. Several reviews on the development of solid electrolyte batteries have been written, ${ }^{1-5}$ and some of the milestones are listed in Tables 11.1 and 11.2. There are two quite distinct applications for solid state ionic compounds in batteries. In addition to the electrolyte application, for which the electronic conductivity must be extremely low to avoid short circuiting the cell internally, there is also the possibility of using a solid state ionic compound as a cathode in which the diffusing cation dissolves to form an intercalation compound in the form of a solid solution electrode (SSE). For this type of application the solid should ideally have high values of both the ionic and electronic conductivities, thus it is a mixed conductor. These ionic cathodes may be distinguished from the more conventional cathodes which undergo reaction with a change of phase, e.g., $\mathrm{PbO}_{2}, \mathrm{NiOOH}$, etc., although the distinction is not entirely clear cut and intermediate situations may exist.

Batteries which utilize solid state ionics are of three general types: (1) All-solid state batteries in which the anode, electrolyte, and cathode are solids. A typical example of this battery type is the $\mathrm{Ag} / \mathrm{RbAg}_{4} \mathrm{I}_{5} / \mathrm{RbI}_{3}$ cell. Generally, solid state batteries are small primary or reserve batteries which operate at ambient temperature. (2) Solid electrolyte batteries with a liquid metal anode and/or a liquid cathode. These batteries can be ambient temperature systems, e.g., using a $\mathrm{Na} / \mathrm{Hg}$ amalgam anode, although more generally the interest is in

TABLE 11.1
Primary Battery Developments
| Date | Type | Chemistry |
| :--- | :--- | :--- |
| 1800 | Volta pile | Zn/Salt/Ag |
| 1836 | Daniell cell | $\mathrm{Zn} / \mathrm{ZnSO}_{4}$ |
| 1866 | Leclanché cell | $\mathrm{Zn} / \mathrm{NH}_{4} \mathrm{Cl} / \mathrm{MnO}_{2}$ |
| 1878 | Zinc air cell | $\mathrm{Zn} / \mathrm{NaOH} / \mathrm{O}_{2}$ |
| 1945 | Ruben cell | Zn/KOH/HgO |
| 1955 | Alkaline cell | $\mathrm{Zr} / \mathrm{KOH} / \mathrm{MnO}_{2}$ |
| 1961 | Silver-zinc cell | $\mathrm{Zn} / \mathrm{KOH} / \mathrm{Ag}_{2} \mathrm{O}$ |
| 1970-80 | Lithium-iodine | $\mathrm{Li} / \mathrm{LiI} / \mathrm{I}_{2}$ |
|  | Li/SSE | $\mathrm{Li} / \mathrm{LiClO}_{4} / \mathrm{MnO}_{2}$ |
|  | Li/Soluble cathode | $\mathrm{Li} / \mathrm{SOCl}_{2}$ |


From Julien, C. and Nazri, G.A., Solid State Batteries: Materials Design and Optimization, Kluwer, Boston, 1994. With permission.

TABLE 11.2
Secondary Battery Developments
| Date | Type | Chemistry |
| :--- | :--- | :--- |
| 1860 | Lead-acid | $\mathrm{PbO}_{2} / \mathrm{H}_{2} \mathrm{SO}_{4} / \mathrm{Pb}$ |
| 1900 | Edison cell | Ni/2NiOOH/Fe |
|  | Ni-Cd cell | Ni/2NiOOH/Cd |
| 1965 | Beta cell | $\mathrm{Na} / \beta-\mathrm{Al}_{2} \mathrm{O}_{3} / \mathrm{S}$ |
| 1970 | Zinc-chlorine | $\mathrm{Zn} / \mathrm{ZnCl}_{2} / \mathrm{Cl}_{2}$ |
| 1980-90 | Li/SSE | $\mathrm{Li} / \mathrm{PC}-\mathrm{Li}_{2} \mathrm{ClO}_{4} / \mathrm{MX}_{2}$ |
|  | Polymeric cells | $\mathrm{Li} /$ PEO $-\mathrm{LiClO}_{4} / \mathrm{TiS}_{2}$ |
|  | Glassy cells | $\mathrm{Li} / \mathrm{Li}^{+}$-glass $/ \mathrm{TiS}_{2}$ |
| 1991 | Li microbatteries | $\mathrm{Li} / \mathrm{Li}^{+}$-glass $/ \mathrm{TiS}_{2}$ |
| 1992 | Rocking-chair cells | $\mathrm{LiMn}_{2} \mathrm{O}_{4}$ /elect./carbon |
|  |  | $\mathrm{LiCoO}_{2} /$ elect./carbon |
|  |  | $\mathrm{LiNiO}_{2} /$ elect./carbon |


From Julien, C. and Nazri, G.A., Solid State Batteries: Materials
Design and Optimization, Kluwer, Boston, 1994. With permission.
high-temperature systems for large-scale applications such as the $\mathrm{Na} / \mathrm{\beta}^{\prime \prime}-\mathrm{Al}_{2} \mathrm{O}_{3} / \mathrm{S}$ battery. (3) Ionic cathode batteries in which the cathodes are being developed mostly for use with liquid electrolytes, in particular for lithium batteries.

This chapter surveys broadly the applications of solid state ionic materials as solid state battery components within the framework described above. It also highlights some recent solid state battery and microbattery developments. References to the literature are selective and it is by no means an exhaustive review of the subject. In the first part, we introduce and discuss the general requirements for solid state batteries. The second purpose is to investigate all the varieties of batteries which are commercially available or under high-level R\&D. We have tried to maintain a balance between describing well established advanced systems and state-of-the-art developments which may or may not become of commercial importance. The main developments of primary and secondary electrochemical systems are listed in Tables 11.1 and 11.2, respectively. More details concerning solid state cells and thin-film batteries are given below.

## A. ADVANTAGES OF SOLID STATE BATTERY TECHNOLOGY

Much of the research effort is aimed at developing rechargeable batteries that have high energy and power density. These batteries could reduce oil consumption by powering electric
vehicles and storing electricity from generating plants for use during periods of peak demand. ${ }^{6}$ In particular, specific energy densities of $\mathrm{E}_{\mathrm{W}}>70 \mathrm{~Wh} \mathrm{~kg}^{-1}$ are desirable for urban automobile transport. This is to be compared with the value of $42 \mathrm{~Wh} \mathrm{~kg}^{-1}$ characteristic of the $\mathrm{Pb} / \mathrm{PbO}_{2}$ cell and the value of $60 \mathrm{~W} \mathrm{~h} \mathrm{~kg}{ }^{-1}$ of the Ni-Cd cell. ${ }^{7}$ Rocking with a factor of three to six for the ratio of theoretical specific energy calculated (considering only the equivalent weights of cathode and anode batteries) to specific energy of a practical cell, ${ }^{8}$ figures of merit for such applications are of the order 400 to $450 \mathrm{~Wh} \mathrm{~kg}^{-1}$.

In the case of conventional batteries, for instance, these systems contain a liquid electrolyte, generally a concentrated aqueous solution of potassium hydroxide or sulfuric acid. The liquid state offers very good contacts with the electrodes and high ionic conductivities, but anion and cation mobilities are of the same order of magnitude and their simultaneous flow gives rise to two major problems: (1) corrosion of the electrodes, (2) consumption of the solvent (water) by electrolysis during recharging and by corrosion during storage, making necessary periodic refilling. In addition, these two processes give off gases, thereby prohibiting the design of totally sealed systems. The resulting problems include leakage of the corrosive electrolyte and air entries which, even when kept to a minimum, deteriorate the electrolyte and the electrodes. A further drawback is the risk of electrode passivation - the formation of insulating layers of $\mathrm{PbSO}_{4}, \mathrm{Zn}(\mathrm{OH})_{2}$, etc., on the electrodes, also a consequence of the anion mobility.

In many solid electrolytes, the only mobile charge carrier is the cation $\mathrm{A}^{+}$while the counter ion is present on an immobile sublattice. Examples include $\beta$-alumina ( $\mathrm{Na}_{2} \mathrm{O}-11 \mathrm{Al}_{2} \mathrm{O}_{3}$ ), $\beta^{\prime \prime}$-alumina ( $\mathrm{Na}_{2} \mathrm{O}-5.33 \mathrm{Al}_{2} \mathrm{O}_{3}$ ), NASICON, lithium nitride, and inorganic glasses like lithioborate glasses. If blocking of the anion prevents passivation, corrosion, and solvent electrolysis reactions, it is possible to design totally sealed batteries, eliminating the deterioration of the electrolyte and the electrodes by the outside environment. The anion immobility makes it possible to increase the practical redox stability domain of the electrolyte far above its range fixed by thermodynamics. Under these conditions, the electrolyte can coexist with couples which are highly reducing at the negative electrode and highly oxidizing at the positive electrode.

It is possible to compare battery systems from the state of the three main components: the electrode A , the electrolyte, and the electrode B (Figure 11.1). All these media can be liquid, plastic, or solid. This is crucial because certain interfaces are difficult to handle. Common batteries have a solid-liquid-solid interface; the liquid-solid-liquid system corresponds to the Na-S battery using $\beta$-alumina as the electrolyte, which permits relatively easy manufacture. On the other side, the all-solid system involves difficult interface problems with crucial dimensional stability at each interface. These difficulties can be solved by using a polymer film as a plastic electrolyte; also, polyethylene oxide (PEO) film electrolytes are the key to a new battery design.

Microsolid state batteries in the form of thin films partly avoid the interface contact difficulty and can be used as devices in microelectronics. Recently, considerable attention has been focused on the preparation of solid state lithium batteries using solid polymer electrolytes which are made from polymer complexes formed by lithium salts and polymer ethers. ${ }^{9}$ Ultrathin-film solid state lithium batteries have been fabricated using a thin solid polymer electrolyte film prepared by complexation of a plasma polymer and lithium perchlorate. ${ }^{10}$

## B. POTENTIAL EFFECTS ON ENERGY CONSERVATION

Electric vehicles (EV) are good examples of the potential national benefits of widespread application of energy storage technologies. ${ }^{11}$ The present European domestic fleet is about 200 million of vehicles which consume 3200 million barrels of oil equivalent (Mboe) per year. Anticipated improvements in the fleet-average vehicle fuel economy will be roughly offset by the projected growth in the size of the fleet, so transportation energy demand is not likely to change dramatically in the near future. If $10 \%$ of the vehicles were electrically

![](https://cdn.mathpix.com/cropped/2025_10_16_72ceac0a8fd0baa16477g-369.jpg?height=830&width=788&top_left_y=127&top_left_x=384)
FIGURE 11.1. The three main components of electrochemical cells: the electrode A , the electrolyte, and the electrode B. All these media should be liquid, plastic, or solid. (From Julien, C. and Nazri, G.A., Solid State Batteries: Materials Design and Optimization, Kluwer, Boston, 1994. With permission.)

powered, however, petroleum consumption would be cut by 320 Mboe per year. This reduction corresponds to ECU's 9 billion per year at $\$ 20$ per barrel.

EVs emit no pollutants, so emissions are shifted away from the vehicle tailpipe, where they are very difficult to control and regulate, to central utility generating stations, where they are much easier to control and regulate. At present, vehicles emit several million tons of sulfur oxides, nitrogen oxides, and hydrocarbons per year. Electrification of vehicles could eliminate all these pollutants if nuclear, solar, and/or hydroelectric power were used as the primary energy sources, and a significant portion of these pollutants would be eliminated if coal were used as the primary source.

The 640 Mboe associated with a $20 \%$ electric domestic vehicle fleet corresponds to about $2.2 \times 10^{11} \mathrm{~kg}$ of domestic $\mathrm{CO}_{2}$ production that would be avoided each year, provided that noncarbonaceous primary fuels, e.g., nuclear, solar, or hydroelectric, generate the electricity used to charge the batteries. The corresponding worldwide value is $6 \times 10^{11} \mathrm{~kg}$ of $\mathrm{CO}_{2}$ avoided each year, assuming a comparable replacement of the global vehicle fleet by electrics.

To spend electric energy efficiently and maintain batteries, EVs should be charged at night time so that minimum urgent quick charge may be necessary. One-day driving ranges of most personal cars are usually within 100 miles, for commuting, shopping, leisure, etc. Minimum performances of particle EVs should be (i) a cruising range of one-time charge of 200 miles at actual driving mode, (ii) a power-to-weight ratio of $50 \mathrm{~kW} / \mathrm{ton}$, (iii) a cruising range lifetime of a car of 120,000 miles, and (iv) a cost comparable with that of internal-combustion-engine vehicle.

## C. REQUIREMENTS OF SOLID STATE BATTERY TECHNOLOGY

A detailed knowledge of the properties of the different components of solid state batteries is essential to the development of a physically based model capable of accurately predicting delivered capacity and end-of-life behavior for various battery designs.

The applications of modern energy storage systems reach into numerous aspects of daily life. Power sources can be classified into three classes: (1) high-power batteries (with a

![](https://cdn.mathpix.com/cropped/2025_10_16_72ceac0a8fd0baa16477g-370.jpg?height=531&width=604&top_left_y=122&top_left_x=478)
FIGURE 11.2. Capacity requirements vs. function for all-solid state batteries as laptop computer power sources. (From Julien, C. and Nazri, G.A., Solid State Batteries: Materials Design and Optimization, Kluwer, Boston, 1994. With permission.)

capacity C $>50 \mathrm{~A} \mathrm{~h}$ ) are used in traction (locomotives, submarines, etc.), EVs, or load leveling; (2) miniature batteries (with a capacity range 0.2 to 2 A h ) for powering hand-held devices, implantable medical equipment, telephones, computers, and other widely used products; and (3) microbatteries (with a typical capacity of $200 \mu \mathrm{~A}$ h) which can be associated with microelectronics.

Examination of the way that laptop computers are developed allows prediction of the future requirements for both battery power and energy of miniature systems (Figure 11.2). Typically for 4 h operation, with a 7-MHz system using a backlit, polarized black-and-white display, a 32Wh battery would be required. For 4 h operation of a $12-\mathrm{MHz}$ system with the same black-andwhite display, 76 W h would be needed, while for 8 h operation with a $12-\mathrm{MHz}$ system and a VGA-color display, 280 W h is needed. With the Ni-Cd battery technology, the battery pack weighs 8 kg . A lithium-polymer technology can reduce this weight more than four times. Yet this is already perceived as precisely the direction in which laptop computer development must go, although the industry expectation is that this will required a decade to achieve.

Using thin-film technology, solid state microbatteries are compatible with microelectronics. One can in principle prepare an on-chip microbattery capable of maintaining its memory during a power outage. The combination of the thin-film configuration and the low current drain requirements ( 1 to $10 \mathrm{nA} \mathrm{cm}{ }^{-2}$ for a C-MOS memory) allows for the use of electrolytes with much lower conductivities than are necessary in the Na/S cell applications, for example. ${ }^{12}$

One of the very few examples of a commercial solid state battery is the lithium heart pacemaker power source; ${ }^{13}$ but many systems of potential applicability have been proposed during the last 15 years, ${ }^{14}$ and are now in very advanced development for appearing on the market. The main problem areas in primary solid state batteries have been identified as (i) volume changes and modification of the geometrical arrangement, (ii) electrolyte resistance, (iii) discharge product resistance, (iv) material compatibility, and (v) manufacturability. ${ }^{13}$

For secondary batteries, highlights for some additional difficulties arising from the need to recycle the systems have been reviewed. ${ }^{3}$ These include low diffusion coefficients for ionic transport within intercalation cathode materials, failure modes associated with high current densities, and exacerbations of interfacial contact problems on recycling.

Commercial viability clearly requires these sets of problems to be overcome, and for some proposed cell systems it can be seen from work reported herewith and elsewhere that the time for commercial application appears to be very close. In practice, certain solid state batteries present practical energy densities, i.e., including the weight of the casing and electrical connections in the calculation, of the order of 200 to $300 \mathrm{~Wh} \mathrm{~kg}^{-1}$. This value is eight times higher than that of lead batteries under the best conditions (Figure 11.3).

![](https://cdn.mathpix.com/cropped/2025_10_16_72ceac0a8fd0baa16477g-371.jpg?height=682&width=792&top_left_y=120&top_left_x=384)
FIGURE 11.3. Energy density vs. specific density for secondary batteries. (From Julien, C. and Nazri, G.A., Solid State Batteries: Materials Design and Optimization, Kluwer, Boston, 1994. With permission.)

Solid state primary batteries can provide very long-life operation at low currents. The first example of such an application is the lithium-iodide solid state battery for cardiac pacemakers which is manufactured in the US by Catalyst Research Co., by Wilson Greatbatch, and by Medtronic Inc. The second example is lithium-glass battery, whose application envisaged is mainly as a power source for electronic computers, such as C-MOS memory backup. Cells commercially available are design XR2025HT by the Union Carbide group.

Solid state electrolyte cells have been developed and tested also for high-power purposes, for instance, in all-electric vehicle applications. The invention of the sodium/ $\beta$-alumina/sulfur battery by Ford Motor Co. intensified interest in the commercial applications of solid electrolytes.

It is convenient to classify solid state batteries into four classes: high temperature, polymeric, lithium, and silver. Each of these will now be separately considered. Examples can be given for recent achievements in solid state batteries, and the characteristics of the major types of marketed solid state batteries are summarized in Table 11.3.

## D. ADVANCED PROJECTS

New battery systems possessing improved characteristics regarding weight, size, life, recharge cycles, and meeting environmental and safety requirements are the goals of ongoing researches conducted in the U.S., in Europe, and in Japan, including universities, national laboratories, and industrial companies.

In 1989, the Join Opportunities for Unconventional of Long-term Energy supply (JOULE) program proposed by the Commission of the European Communities covered the projects provided in the field of research and technological development of nonnuclear energies and rational use of energy. The 122 million ECU available are used to finance cost-sharing research contracts for projects such as solar energy applications, fuel cells, and lithium batteries. R\&D on solid lithium batteries with the aim to achieve a power density of $150 \mathrm{~W} \mathrm{~h} \mathrm{~kg}^{-1}$ and 1000 cycles with a capacity loss of not more than $20 \%$ are implemented by academic and industrial European partners. ${ }^{15}$

In 1991, the U.S. government entered into a partnership with the United States Advanced Battery Consortium (USABC) in a research and development effort to device new automobile battery systems and thereby accelerate the development and production of EVs for the mass market. The USABC was formed as a result of conclusions arrived at by the automobile manufacturers when confronted with the requirement to provide zero emission vehicles (ZEVs)

TABLE 11.3
Characteristics of Some Advanced Solid-Electrolyte Cells
| System | Cell voltage (V) | Energy density |  | Producer |
| :--- | :--- | :--- | :--- | :--- |
|  |  | $\mathbf{W} \mathbf{h ~ c m}^{-\mathbf{3}}$ | $\mathrm{W} \mathrm{h} \mathrm{kg}^{-1}$ |  |
| $\mathrm{Ag} / \mathrm{RbAg}_{4} \mathrm{I}_{5} / \mathrm{RbI}_{3}+\mathrm{C}$ | 0.66 | 0.08 | 13 | WGL ${ }^{\text {a }}$ |
| $\mathrm{Li} / \mathrm{LiI}-\mathrm{Al}_{2} \mathrm{O}_{3} / \mathrm{PbI}_{2}$ | 1.9 | 0.3 | 150 | Duracell |
| $\mathrm{Li} / \mathrm{LiI} / \mathrm{I}_{2}+\mathrm{P}_{2} \mathrm{~V}$ P | 2.8 | 0.5 | 200 | CRC ${ }^{\text {b }}$,WGL,ETMI ${ }^{\text {c }}$ |
| $\mathrm{Li} / \mathrm{LiI}-\mathrm{Al}_{2} \mathrm{O}_{3} / \mathrm{TiS}_{2}$ | 2.3 | 0.9 | 520 | Duracell |
| $\mathrm{Na} / \beta^{\prime \prime}$-alumina/S | 2.0 | / | 180 | Ford, GE, Silent |
| $\mathrm{Na} / \beta^{\prime \prime}$-alumina/ $\mathrm{NiCl}_{2}$ | 2.58 | 0.16 | 100 | AEG ${ }^{\mathrm{d}}$ |
| $\mathrm{Li} / \mathrm{LiI}+\mathrm{SiO}_{2} / \mathrm{Me}_{4} \mathrm{NI}_{5}$ | 2.75 | 0.4 | 125 | WGL |
| $\mathrm{Li} / \mathrm{P}_{2} \mathrm{~S}_{5}-\mathrm{Li}_{2} \mathrm{~S}-\mathrm{LiI} / \mathrm{TiS}_{2}$ | 2.5 | 0.21 | 1 | UCAR ${ }^{\mathrm{e}}$, SAFT |
| $\mathrm{Li} /$ PEO $-\mathrm{LiClO}_{4} / \mathrm{V}_{6} \mathrm{O}_{13}$ | 2.5 | / | 200 | $\mathrm{HQ}^{\mathrm{f}}$ |
| Li/MEEP-PEO/ $\mathrm{V}_{6} \mathrm{O}_{13}$ | 2.8 | / | >150 | Valence Tech. Inc. |
| Li-Al/LiCl-KCl/FeS | 1.6 | 1 | 70 | Varta |
| $\mathrm{Li}-\mathrm{Al} / \mathrm{LiCl}-\mathrm{KCl} / \mathrm{FeS}_{2}$ | 1.6 | / | 95 | SAFT, Gould |
| ${ }^{\mathrm{a}}$ Wilson Greatbatch Ltd. |  |  |  |  |
| ${ }^{\mathrm{b}}$ Catalyst Research Corp. |  |  |  |  |
| ${ }^{\mathrm{c}}$ Energy Technology, Medtronic Inc. |  |  |  |  |
| ${ }^{\mathrm{d}}$ This cell is named "ZEBRA-battery". |  |  |  |  |
| ${ }^{\mathrm{e}}$ Union Carbide Corp. |  |  |  |  |
| ${ }^{\mathrm{f}}$ Hydro-Quebec. |  |  |  |  |


From Julien, C. and Nazri, G.A., Solid State Batteries: Materials Design and Optimization, Kluwer, Boston, 1994. With permission.

TABLE 11.4
The USABC Advanced Battery Criteria
| Characteristic | Midterm | Long-term |
| :--- | :---: | :---: |
| Specific energy $(\mathrm{Wh} / \mathrm{kg})$ | $80-100$ | 200 |
| Specific power $(\mathrm{W} / \mathrm{kg})$ | $150-200$ | 400 |
| Power density $\left(\mathrm{W} / \mathrm{dm}^{3}\right)$ | 250 | 600 |
| Lifetime $^{\text {(years) }}$ | 5 | 10 |
| Cycle life $^{\mathrm{a}}$ | 600 | 1000 |
| Recharge time (hours) $^{\text {Ultimate price }(\$ / \mathrm{kW})}$ | $<6$ | $3-6$ |
| Ultim | $<150$ | $<100$ |


${ }^{\mathrm{a}}$ At $80 \%$ depth of discharge.
From Julien, C. and Nazri, G.A., Solid State Batteries: Materials
Design and Optimization, Kluwer, Boston, 1994. With permission.
by the late 1990s in response to new California automotive emission regulations. The California law requires that $2 \%$ of all new vehicles sold in the state must be ZEVs, and that by 2003 it must be $10 \%$. This type of law affects 30 to $40 \%$ of the new-vehicle market in the U.S. The major objectives established by the USABC were the establishment of an advanced battery industry, the acceleration of the ZEVs market, and the development of batteries competitive with petroleum systems. ${ }^{16}$ The USABC advanced battery technology midterm and long-term criteria are presented in Table 11.4. This consortium intends to work with four technologies: (i) nickel metal hydride cells developed by Ovonic and SAFT America, (ii) sodium sulfur batteries developed by Silent Power Inc., (iii) lithium iron disulfide cells developed by SAFT America, and (iv) lithium-polymer batteries developed by W.R. Grace and 3M.

In 1992 the Lithium Battery Energy Storage Technology Research Association (LIBES) was created in Japan. This program conducts the R\&D on "dispersed battery energy storage

TABLE 11.5
The Target Performance of the LIBES Program in Japan
| Characteristic | Long-life <br> Li battery | High energy <br> density Li battery |
| :--- | :---: | :---: |
| Energy density $(\mathrm{Wh} / \mathrm{kg})$ | 120 | 180 |
| Specific energy $\left(\mathrm{W} / \mathrm{dm}^{3}\right)$ | 240 | 360 |
| Cycle life | 3500 | 500 |
| Energy efficiency | $\geq 90$ | $\geq 85$ |
| Usage | Load leveling | EV |


From Julien, C. and Nazri, G.A., Solid State Batteries: Materials Design and Optimization, Kluwer, Boston, 1994. With permission.
technology" of the New Sun Shine Project of the Agency of Industrial Science and Technology, the MITI. A new 10-year R\&D project with a budget of approximately Y14 billion was started. Targets of this project are (i) R\&D of 20 to 30 kW h high-performance ambienttemperature lithium batteries with long life and high energy density and (ii) research on the total system of battery application technology (Table 11.5). In order to extend the life cycle, to enhance the energy density, to enlarge the power output, to improve the reliability, and to scale up lithium secondary battery, LIBES is going to challenge to such difficult subjects as research on materials, design, and manufacturing technologies for large-capacity cells, and research and development of module batteries based on these technological elements.

## II. APPLICATIONS OF SOLID STATE IONICS TO BATTERIES

## A. HIGH-TEMPERATURE CELLS

The alkali metals lithium and sodium are attractive as battery anodes on account of their high electrode potentials and their low atomic masses, which together result in excellent values for the battery specific energy. In this chapter we consider batteries which utilize solids (fast ion conductors) or fused salts as electrolytes and which operate at temperatures of 200 to $500^{\circ} \mathrm{C}$.

Batteries that operate at elevated temperatures exhibit improved performance compared to ambient-temperature batteries. Figure 11.4 shows the cell voltage of two types of hightemperature batteries discharged at a high current. However, it is necessary to insulate them to prevent rapid heat loss to the environment.

## 1. Sodium Sulfur Batteries

The sodium sulfur battery, also known as the beta battery, owes its existence to the remarkable properties of $\beta$-alumina as a fast ion conductor for $\mathrm{Na}^{+}$ions. Discharge of the cell involves ionization of sodium atoms at the anode, followed by diffusion of $\mathrm{Na}^{+}$ions through the wall of the $\beta$-alumina to the cathode where reduction of sulfur occurs. At temperatures of around $300^{\circ} \mathrm{C}$ the ionic resistivity of $\beta$-alumina ( $\mathrm{Na}_{2} \mathrm{O}-11 \mathrm{Al}_{2} \mathrm{O}_{3}$ ) can be as low as 2 to $5 \Omega \mathrm{~cm}$, comparable to that of an aqueous sodium chloride solution, making it an ideal solid electrolyte for use in high-temperature Na batteries. The beta battery uses a molten Na negative electrode, the solid $\mathrm{Na}^{+}$ion-conducting electrolyte, and a molten sul-fur-sodium polysulfide mixture as the positive electrode. At 300 to $350^{\circ} \mathrm{C}$, which is the required temperature, the Na/S cells must be sealed from the atmosphere to prevent reaction with water and air.

In reality, $\mathrm{Na}^{+}-\beta-\mathrm{Al}_{2} \mathrm{O}_{3}$ is not a single compound, but may consist of two or more nonstoichiometric phases, each with its own characteristic crystal structure. The most impor-

![](https://cdn.mathpix.com/cropped/2025_10_16_72ceac0a8fd0baa16477g-374.jpg?height=531&width=613&top_left_y=122&top_left_x=471)
FIGURE 11.4. Cell voltage as a function of the depth of discharge for high-temperature batteries: (a) a $\mathrm{Na} / \mathrm{S}$ battery discharged at 19-A rate and (b) a $\mathrm{LiAl}-\mathrm{Al} / \mathrm{FeS}_{2}$ battery discharged at $15-\mathrm{A}$ rate. (From Julien, C . and Nazri, G.A., Solid State Batteries: Materials Design and Optimization, Kluwer, Boston, 1994. With permission.)

tant phase, which has the highest ionic conductivity, is $\beta^{\prime \prime}$-alumina of typical composition $\mathrm{Na}_{1.67} \mathrm{Mg}_{0.67} \mathrm{Al}_{10.33} \mathrm{O}_{17}$ and is the preferred phase for battery operation.

The cell voltage of a beta cell, with a central liquid sodium anode, discharged at a 19-A rate is shown in Figure 11.4a. Discharge of the cell involves ionization of sodium atoms at the anode

$$
2 \mathrm{Na} \Leftrightarrow 2 \mathrm{Na}^{+}+2 \mathrm{e}^{-},
$$

followed by diffusion of $\mathrm{Na}^{+}$ions through the $\beta^{\prime \prime}$-alumina ceramic to the cathode where reduction of sulfur occurs in two steps:

$$
\begin{gathered}
2 \mathrm{Na}^{+}+5 \mathrm{~S}+2 \mathrm{e}^{-} \Leftrightarrow \mathrm{Na}_{2} \mathrm{~S}_{5} \\
\frac{2 \mathrm{x}}{5} \mathrm{Na}^{+}+1-\frac{\mathrm{x}}{5} \mathrm{Na}_{2} \mathrm{~S}_{5}+\frac{2 \mathrm{x}}{5} \mathrm{e}^{-} \Leftrightarrow \mathrm{Na}_{2} \mathrm{~S}_{5-\mathrm{x}} .
\end{gathered}
$$

The first reaction gives an open-circuit voltage of 2.08 V , whereas the second reaction gives 2.08 to $1.76 \mathrm{~V} .{ }^{8}$ In the first step, where the voltage is invariant, a mixture of $\mathrm{Na}_{2} \mathrm{~S}_{5}$ and unreacted sulfur coexists. After complete conversion to $\mathrm{Na}_{2} \mathrm{~S}_{5}$, further reaction is a singlephase process in which $\mathrm{Na}_{2} \mathrm{~S}_{5}$ is converted progressively to $\mathrm{Na}_{2} \mathrm{~S}_{5-\mathrm{x}}$ by addition of $\mathrm{Na}^{+}$. The cell voltage falls linearly with the Na composition and the discharge is stopped at 1.76 V , corresponding to the composition of $\mathrm{Na}_{2} \mathrm{~S}_{3}$. Current characteristics are with an energy density of $200 \mathrm{~W} \mathrm{~h} \mathrm{~kg}^{-1}$ and a capacity of 15 A h . The original interest has led to massive R\&D programs in Europe (Chloride Silent Power, British Rail, UK AEA, CGE, Brown Boveri Co.), in the U.S. (General Electric Co., Ford Motor Co., Dow Chemical Co., Silent Power), and in Japan (Toshiba Electric, Yuasa Battery Co.). These have been working on the development of beta batteries for EV traction and load-leveling applications. Currently, the fullsize cell is designed for a cycle of 5 h discharge and 7 h charge with a round-tip efficiency of $76 \%$. Individual cells have regularly shown lives of 1000 to 2000 cycles. Despite their very intensive development, sodium sulfur batteries have been abandoned for some time because of the inability to maintain a consistent quality. Discharge of the cell involves ionization of sodium atoms at the anode, followed by diffusion of $\mathrm{Na}^{+}$ions through the wall of the beta alumina to the cathode where reduction of sulfur occurs.

Today a new interest is being generated because high-quality, fine-grained materials are now routinely produced, and it has been found that the addition of $\mathrm{ZrO}_{2}$ helps refine the grain size and toughens the ceramic. Also, special sulfur electrode designs, including the use of graded resistivity shaped graphite felt current collectors, have improved the rechargeability of the sulfur electrode. A number of cell sizes and configurations have been considered, but 10 to 50 A h, inside-Na cell designs have become common in recent years. Efforts are under way in only three countries (Germany, U.S., and Japan) to develop this very promising battery for EV applications. ${ }^{17}$

A new beta cell has been developed by Beta-Power Inc. in the U.S. This cell is built with the concept of flat solid electrolyte disc instead of tubular design. This flat separator, typically 0.3 mm thick, is manufactured by a tape casting technique and allows high specific power of $600 \mathrm{~W} \mathrm{~kg}^{-1}$ and $1.65 \mathrm{~kW} \mathrm{~cm}^{-3}$ for a bipolar cell. This performance is a factor 5 to 6 higher than with the Na-S batteries of cylindrical cell design and is directly attributable to the thin flat plate design, which offers uniform discharge and excellent thermal conduction for sustained operation. ${ }^{18}$

Battery performance is more modest than that of an individual cell, owing in part to the need to provide a thermally insulating enclosure, and values around 100 and $130 \mathrm{~W} \mathrm{~kg}^{-1}$ are typical for a $50-\mathrm{kW}$ h battery. ${ }^{19}$ Such a battery should result in a range of about 125 miles for an EV under an urban driving schedule.

At Yuasa Battery Co. in Japan, a $50-\mathrm{kW}, 400-\mathrm{kW}$ h Na-S load-leveling battery has been constructed, ${ }^{20}$ and it has demonstrated an energy efficiency of $85 \%$ for cycle of 8 h charge and 8 h discharge, and a $48.5-\mathrm{kW} \mathrm{h} \mathrm{m}{ }^{-2}$ energy-area ratio. Test of a $10-\mathrm{kW} \mathrm{Na-S}$ battery has started in 1992 at Hitachi Works. The battery is consists of 192 cells of 252 Ah capacity each. This battery can operate at a current of 345 A and delivers an energy density of $60 \mathrm{~Wh} \mathrm{~kg}^{-1}$.

## 2. Lithium Iron Sulfide Batteries

The lithium iron sulfide battery operates at about 400 to $500^{\circ} \mathrm{C}$ using a fused halide eutectic electrolyte immobilized in the pores of a suitable separator. This battery displays a number of attractive features compared to the Na-S battery, including prismatic flat-plate construction, ability to withstand numerous freeze-thaw cycles, cell failures in short-circuit conditions, ability to withstand overcharge, and low-cost materials and construction techniques. The major disadvantage is a somewhat lower performance. Although this battery is suitable for both EV and load-leveling applications, recent attention has focused on battery designs suitable for EV propulsion. ${ }^{19}$

The most commonly used electrolytes are the $\mathrm{LiCl}^{-} \mathrm{KCl}$ binary eutectic and the LiF -$\mathrm{LiCl}-\mathrm{LiI}$ ternary lithium halides. With $\mathrm{Li}-\mathrm{Al}$ alloy anodes and $\mathrm{FeS}_{2}$ positive electrodes the discharge occurs in several discrete steps:

$$
\begin{gathered}
4 \mathrm{Li}+3 \mathrm{FeS}_{2} \rightarrow \mathrm{Li}_{4} \mathrm{Fe}_{2} \mathrm{~S}_{5}+\mathrm{FeS} \\
2 \mathrm{Li}+\mathrm{Li}_{4} \mathrm{Fe}_{2} \mathrm{~S}_{5}+\mathrm{FeS} \rightarrow 3 \mathrm{Li}_{2} \mathrm{FeS}_{2} \\
6 \mathrm{Li}+3 \mathrm{Li}_{2} \mathrm{FeS}_{2} \rightarrow 6 \mathrm{Li}_{2} \mathrm{~S}+3 \mathrm{Fe}
\end{gathered}
$$

giving an open-circuit voltage of $2.1,1.9$, and 1.6 V , respectively (see Figure 11.4b). The use of $\mathrm{Li}-\mathrm{Al}$ results in almost $50 \%$ decrease in the theoretical specific energy, but much better stability is achieved. Most development work has concentrated on the $\mathrm{LiAl} / \mathrm{FeS}$ couple, and the Varta Battery Company (Germany) has produced a series of 140-A h cells with a specific energy of $100 \mathrm{~W} \mathrm{~h} \mathrm{~kg}^{-1}$ at a low discharge rate of $80 \mathrm{~mA} \mathrm{~cm}{ }^{-2}$, falling to density $50 \mathrm{~W} \mathrm{~h} \mathrm{~kg}^{-1}$ at high rates of current density $250 \mathrm{~mA} \mathrm{~cm}^{-2}$.

The present version of $\mathrm{LiAl} / / \mathrm{LiCl}^{-} \mathrm{LiBr}-\mathrm{KBr} / \mathrm{FeS}_{2}$ utilizes a dense $\mathrm{FeS}_{2}$ electrode that only discharges to a stoichiometry corresponding to FeS (rather than to elemental Fe , which was the case of prior versions of this technology). ${ }^{17}$ The melting point of $\mathrm{LiCl}-\mathrm{LiBr}-\mathrm{KBr}$ at $310^{\circ} \mathrm{C}$ permits cell operation at about $400^{\circ} \mathrm{C}$. These innovations have resulted in greatly improved capacity retention, and cells are cycled for more than 1000 times. These cells are also developed in the U.S. and manufactured by Eagle-Picher, by Gould, and by SAFT America. Cells of 150- to 350-A h capacity yield specific energies of 70 to $95 \mathrm{~Wh} \mathrm{~kg}^{-1}$ at a $4-\mathrm{h}$ discharge rate.

There are still a number of unresolved scientific questions about the chemistry of $\mathrm{LiAl} / \mathrm{FeS}$ cells and the mechanism of degradation and failure. In this system the separator is clearly a crucial component which must not only keep the electrode materials apart, but also allow good permeation of the electrolyte, and the most suitable materials are found to be boron nitride and zirconia in the form of woven cloths, but these are obviously very expensive options.

## 3. Sodium Chloride Batteries

The sodium chloride battery, which resembles the Na-S battery, is a recently developed high-temperature battery. ${ }^{22}$ The major differences between the two systems are the positive electrode, which is an insoluble metal chloride in molten $\mathrm{NaAlCl}_{4}$, and the temperature of operation, which is about $250^{\circ} \mathrm{C}$. The cell configuration is $\mathrm{Na} / \beta^{\prime \prime}-\mathrm{Al}_{2} \mathrm{O}_{3} / \mathrm{NaAlCl}_{4} / \mathrm{MCl}_{2}$, where M can be Fe , Ni , or possibly other transition metals. Both the $\mathrm{Na} / \mathrm{FeCl}_{2}$ and $\mathrm{Na} / \mathrm{NiCl}_{2}$ cells have been shown to be electrochemically reversible, and they exhibit a number of features that may be considered as improvements over those of Na-S cells.

Individual $\mathrm{Na} / \mathrm{FeCl}_{2}$ cells have demonstrated above $130 \mathrm{~W} \mathrm{~h} \mathrm{~kg}^{-1}$ and more than 1000 cycles, although their specific power is typically below $100 \mathrm{~W} \mathrm{~kg}^{-1}$, particularly when at a low state of charge. Large EV batteries of about $25-\mathrm{kW}$ h capacity have been constructed and tested. ${ }^{22}$

The features of this system include a lower operating temperature, lower than for the beta battery, ability to withstand limited overcharge and overdischarge, cell failures in short-circuit conditions, better safety characteristics, and higher cell voltage. Disadvantages include a slightly lower specific energy, lower specific power due to the reduced ionic conductivity of $\beta^{\prime \prime}-\mathrm{Al}_{2} \mathrm{O}_{3}$ at the lower temperature of operation. There also have a high resistance of the positive electrode and poor wetting of the $\beta^{\prime \prime}-\mathrm{Al}_{2} \mathrm{O}_{3}$ by sodium at the lower temperature. On balance, $\mathrm{Na} / \mathrm{MCl}_{2}$ batteries appear to offer some attractive characteristics, and their development is being pursued.

The ZEBRA-Battery developed by AEG Co. in Germany is an advanced high-energy battery based on nickel chloride as the positive electrode and sodium as the negative electrode. The cell reaction

$$
2 \mathrm{Na}+\mathrm{NiCl}_{2} \Leftrightarrow \mathrm{Ni}+2 \mathrm{NaCl}
$$

is fully reversible. No side reactions occur in the normal operations, a necessary condition for a long cycle life with stable capacity. Both electrodes are separated by a sodium ionconducting electrolyte, the ceramic $\beta^{\prime \prime}$-alumina, which develops a sufficient low resistance at temperature of about $300^{\circ} \mathrm{C}$. At this temperature the cell shows a voltage of 2.58 V . The energy density of ZEBRA-Batteries amounts to $100 \mathrm{~Wh} \mathrm{~kg}^{-1}$ and $160 \mathrm{~Wh} \mathrm{dm}^{-3}$, a fairly high value to meet the required daily range of a city car. In bench life testing, seven batteries with about 2500 cells were fully charged and discharged. During this test less than $2 \%$ of the cells failed up to 1000 cycles.

## 4. Lithium Chloride Batteries

Similar designs have been used in lithium chloride batteries, which operate at a temperature of $650^{\circ} \mathrm{C}$. The cell has the form Li (liq.) $/ \mathrm{LiCl}$ (liq.) $/ \mathrm{Cl}_{2}(\mathrm{~g})$, carbon. The two electrodes, the liquid lithium anode and the porous carbon anode in which the chlorine gas is fed under pressure, are separated by a molten lithium chloride electrolyte. The overall cell reaction is

$$
\mathrm{Li}(\text { liq. })+1 / 2 \mathrm{Cl}_{2}(\mathrm{~g}) \rightarrow \mathrm{LiCl}(\text { liq. }),
$$

with an EMF of 3.46 V . This system delivers a theoretical energy density of $2.18 \mathrm{~kW} \mathrm{~h} \mathrm{~kg}{ }^{-1}$ at the working temperature. The most serious problems with this system are, however, concerned with corrosion of cell components and the development of satisfactory seals.

## 5. Sodium-Sulfur-Glass Electrolyte
