Repository: cunyu-liu/electrolyte_ailab

File: fine-tune/bookData/Electrochemistry in Nonaqueous Solutions.md (part 29 of 31)
## Part One
ILs can be divided into two groups: chloroaluminate (or more generally haloaluminate) ILs and nonchloroaluminate ILs. Chloroaluminate ILs are the mixtures of $\mathrm{AlCl}_{3}$ and organic chloride ( $\mathrm{R}^{+} \mathrm{Cl}^{-}$). $\mathrm{R}^{+}$include 1,3-dimethylimidazolium ( $[\mathrm{MMIm}]^{+}$), 1-ethyl-3-methylimidazolium ( $[\mathrm{EMIm}]^{+}$), 1-propyl-3-methylimidazolium ([PMIm] ${ }^{+}$), 1-butyl-3-methylimidazolium ([BMIm] ${ }^{+}$), 1-propyl-2,3-dimethylimidazolium ( $[\mathrm{PMMIm}]^{+}$), $N$-butylpyridinium ( $[\mathrm{BP}]^{+}$), etc. (see Scheme 13.2 for the structure of skeletons). The reaction $2 \mathrm{AlCl}_{3}+\mathrm{Cl}^{-} \rightarrow \mathrm{AlCl}_{4}{ }^{-}+\mathrm{AlCl}_{3} \rightarrow \mathrm{Al}_{2} \mathrm{Cl}_{7}{ }^{-}$occurs between $\mathrm{AlCl}_{3}$ and $\mathrm{Cl}^{-}$. If we express the mole fraction of $\mathrm{AlCl}_{3}$ by $N \left(=\left[\mathrm{AlCl}_{3}\right] /\left(\left[\mathrm{AlCl}_{3}\right]+[\mathrm{RCl}]\right)\right)$, the ILs of $N=0.5$ are neutral with an anion $\mathrm{AlCl}_{4}{ }^{-}$, the ILs of $N>0.5$ are acidic with anions $\mathrm{Al}_{2} \mathrm{Cl}_{7}{ }^{-}$and $\mathrm{AlCl}_{4}{ }^{-}$and the ILs of $N<0.5$ are basic with anions $\mathrm{AlCl}_{4}{ }^{-}$and $\mathrm{Cl}^{-}$. Chloroaluminate ILs are usually hygroscopic.

Nonchloroaluminate ILs are the salt between a cation $\mathrm{R}^{+}$and an anion $\mathrm{A}^{-}$, where the examples of $\mathrm{R}^{+}$for aprotic ILs are $[\mathrm{MMIm}]^{+},[\mathrm{EMIm}]^{+},[\mathrm{PMIm}]^{+},[\mathrm{BMIm}]^{+}$, 1-hexyl-3-methylimidazolium ( $[\mathrm{HMIm}]^{+}$), $[\mathrm{BP}]^{+}$, 1-butyl-3-methylpyridinium ([BMP]*), 1,1-dimethylpyrrolidinium ([MMPyr] ${ }^{+}$), trimethylethylammonium ( $\left[\mathrm{Me}_{3} \mathrm{EtN}\right]^{+}$), trimethylpropylammonium ( $\left[\mathrm{Me}_{3} \mathrm{PrN}\right]^{+}$), tetraethylammonium ( $\left[\mathrm{Et}_{4} \mathrm{~N}\right]^{+}$), tetrabutylammonium ( $\left[\mathrm{Bu}_{4} \mathrm{~N}\right]^{+}$), tetrabutylphosphonium ( $\left[\mathrm{Bu}_{4} \mathrm{P}\right]^{+}$) and trimethylsulfonium ( $\left[\mathrm{Me}_{3} \mathrm{~S}\right]^{+}$), and those of $\mathrm{A}^{-}$are $\left[\mathrm{BF}_{4}\right]^{-},\left[\mathrm{PF}_{6}\right]^{-},\left[\mathrm{CF}_{3} \mathrm{CO}_{2}\right]^{-}$, $\left[\mathrm{CF}_{3} \mathrm{SO}_{3}\right]^{-}\left(\mathrm{TfO}^{-}\right),\left[\mathrm{C}_{2} \mathrm{~F}_{5} \mathrm{SO}_{3}\right]^{-},\left[\left(\mathrm{CF}_{3} \mathrm{SO}_{2}\right)_{2} \mathrm{~N}\right]^{-}\left(\mathrm{NTf}_{2}{ }^{-}\right)$and $\left[\mathrm{F}(\mathrm{HF})_{2.3}\right]^{-}$. Some are very hydrophobic and immiscible with water as discussed in the next chapter. There are protic ILs too, the cations $\mathrm{R}^{+}$of which being primary, secondary and tertiary ammonium cations, 1-alkylimidazolium cations, 1-alkyl-2-alkylimidazolium cations, etc. [28].

![](https://cdn.mathpix.com/cropped/2025_10_16_7c440fa85051e8b62e3ag-357.jpg?height=603&width=1101&top_left_y=1432&top_left_x=205)
Scheme 13.2 Skeleton of cations of ILs.

### 13.3.1 <br> Physical, Chemical and Electrochemical Properties of ILs

Dielectric constants [29] Static dielectric constants have been determined for some ILs. They are 15.2 for $[\mathrm{EMIm}]\left[\mathrm{CF}_{3} \mathrm{SO}_{3}\right], 12.8$ for $[\mathrm{EMIm}]\left[\mathrm{BF}_{4}\right], 11.7$ for $[\mathrm{BMIm}]\left[\mathrm{BF}_{4}\right], 11.4$ for $[\mathrm{BMIm}]\left[\mathrm{PF}_{6}\right]$ and 8.9 for $[\mathrm{HMIm}]\left[\mathrm{PF}_{6}\right]$ compared to 20.56 for acetone, 12.9 for pyridine, 10.37 for 1,2-dichloroethane and 8.93 for dichloromethane.

Viscosity [30] Viscosity is a measure of resistance of fluid to flow. Viscosities of ILs $(\eta)$ at room temperature are from about 10 cP to over 500 cP . These values are much higher than 0.34 cP of $\mathrm{AN}, 0.89 \mathrm{cP}$ of W and 2.53 cP of PC , and are comparable to 16.1 cP of ethylene glycol and 934 cP of glycerol. Some of the data are shown in Table 13.3. The viscosities are much influenced by temperature. However, the large dispersions of some data in Table 13.3 mainly result from impurities; especially, $\mathrm{Cl}^{-}$-ion and water that are easily contained in ILs much influence the viscosities. Chloride concentration between 1.5 and $6 \mathrm{wt} \%$ raised the viscosity between 30 and $600 \%$. Two wt\% of water reduced the viscosity of $[\mathrm{BMIm}]\left[\mathrm{BF}_{4}\right]$ by more than $50 \%$. For nonchloroaluminate ILs of the same cation, the viscosity increases with the anion in the order $\mathrm{NTf}_{2}{ }^{-}<\mathrm{BF}_{4}{ }^{-}<\mathrm{CF}_{3} \mathrm{CO}_{2}{ }^{-}< \mathrm{CF}_{3} \mathrm{SO}_{3}{ }^{-}<\mathrm{C}_{2} \mathrm{~F}_{5} \mathrm{SO}_{3}{ }^{-}<\mathrm{C}_{2} \mathrm{~F}_{5} \mathrm{CO}_{2}{ }^{-}<\mathrm{CH}_{3} \mathrm{CO}_{2}{ }^{-}<\mathrm{CH}_{3} \mathrm{SO}_{3}{ }^{-}<\mathrm{C}_{4} \mathrm{~F}_{9} \mathrm{SO}_{3}{ }^{-}$. For ILs between substituted imidazolium cations and $\mathrm{NTf}_{2}{ }^{-}$, the viscosity increases in the order $[\mathrm{EMIm}]^{+}<[\mathrm{EEIm}]^{+}<[\mathrm{BEIm}]^{+}<[\mathrm{BMIm}]^{+}<[\mathrm{PMMIm}]^{+}$. For chloroaluminate $[\mathrm{EMIm}] \mathrm{Cl}-\mathrm{AlCl}_{3}$ at 303 K , the viscosity is nearly constant (14-18) for $[\mathrm{EMIm}] \mathrm{Cl}$ below $50 \mathrm{~mol} \%$, but it increases for $[\mathrm{EMIm}] \mathrm{Cl}$ above $50 \mathrm{~mol} \%$ and becomes over 190 cP at $67 \mathrm{~mol} \%$. This increase is explained to be due to the hydrogen bonding between $\mathrm{Cl}^{-}$and the imidazolium ring. For chloroaluminate ILs with the same anion, the viscosity increases with the size of the cation but tends to decrease if the cation is highly asymmetrically substituted. In general, the addition of small amount of cosolvent (e.g. acetonitrile) decreases the viscosity of ILs significantly.

Conductivity [31] The conductivity depends on the number of available charge carriers and their mobility. Very high conductivities are expected for ILs because they are composed entirely of ions. But the actual conductivities of common ILs are comparable to the highest nonaqueous solvent/electrolyte systems ( $\sim 10 \mathrm{mS} \mathrm{cm}^{-1}$ ), and they are much smaller than those of concentrated aqueous electrolyte solutions. The smaller than expected conductivities of ILs can be attributed to ion pairing or ion aggregations, in addition to the large sizes of constituent ions and the high viscosities of ILs. Some of the conductivity $(\kappa)$ and molar conductivity $(\Lambda)$ data are also shown in Table 13.3. Here, the conductivity of ILs with F $(\mathrm{HF})_{2.3}{ }^{-}$-anion is exceptionally high and is $\sim 100 \mathrm{mS} \mathrm{cm}^{-1}$. The conductivity of ILs is influenced significantly by the impurities, especially by $\mathrm{Cl}^{-}$-ions and water. Small amount of $\mathrm{Cl}^{-}$-ions tends to decrease the conductivity while small amount of water increases it. The relation between the molar conductivity and the

Table 13.3 Viscosities, conductivities and molar conductivities of ILs at 298 or 293 K (with*).
| ILs | $\boldsymbol{\eta} \boldsymbol{,} \mathbf{c} \boldsymbol{P}$ | $\boldsymbol{\kappa}^{\boldsymbol{a}}$ | $\Lambda^{b}$ |
| :--- | :--- | :--- | :--- |
| Chloroaluminate ILs |  |  |  |
| $[\mathrm{MMIm}] \mathrm{Cl}-\mathrm{AlCl}_{3}(N=0.66)$ | 17 | 15.0 | 4.26 |
| $[\mathrm{EMIm}] \mathrm{Cl}-\mathrm{AlCl}_{3}(N=0.66)$ | 14 | 15.0 | 4.46 |
| $\left[\right.$ EMIm]Cl-AlCl ${ }_{3}(N=0.50)$ | 18 | 23.0 | 4.98 |
| $\left[\right.$ EMIm]Cl-AlCl ${ }_{3}(N=0.40)$ | 47 | 6.5 | 1.22 |
| $[\mathrm{BMIm}] \mathrm{Cl}-\mathrm{AlCl}_{3}(N=0.66)$ | 19 | 9.2 | 3.04 |
| $[\mathrm{BMIm}] \mathrm{Cl}-\mathrm{AlCl}_{3}(N=0.50)$ | 27 | 10.0 | 2.49 |
| $[\mathrm{MP}] \mathrm{Cl}-\mathrm{AlCl}_{3}(N=0.67)$ | 21 | 8.1 | 2.23 |
| $[\mathrm{EP}] \mathrm{Cl}-\mathrm{AlCl}_{3}(N=0.67)$ | 18 | 10.0 | 2.91 |
| $[\mathrm{BP}] \mathrm{Cl}-\mathrm{AlCl}_{3}(N=0.67)$ | 21 | 6.7 | 2.18 |
| $\mathrm{PhMe}_{3} \mathrm{NCl}-\mathrm{AlCl}_{3}(N=0.67)$ | 33 |  |  |
| BenPr3 ${ }^{\mathrm{NCl}-\mathrm{AlCl}_{3}} \textrm{}(N=0.67)$ | 226 |  |  |
| Nonchloroaluminate ILs |  |  |  |
| $[\mathrm{MIm}]\left[\mathrm{NTf}_{2}\right]$ | 81 | 7.2 |  |
| $[\mathrm{EIm}]\left[\mathrm{PF}_{6}\right]$ | 550 |  |  |
| [EIm][OTf] | 58 |  |  |
| $[\mathrm{EIm}]\left[\mathrm{NTf}_{2}\right]$ | 54 |  |  |
| $[\mathrm{EMIm}]\left[\mathrm{BF}_{4}\right]$ | 32-43 | 14 | 2.24 |
| $[\mathrm{EMIm}]\left[\mathrm{CH}_{3} \mathrm{SO}_{3}\right]$ | 160 | 2.7 | 0.45 |
| [EMIm][TfO] | 43 | 9.2 | 1.73 |
| $[\mathrm{EMIm}]\left[\mathrm{NTf}_{2}\right]$ | 28-34 | 9.2 | 2.38 |
| $[\mathrm{EMIm}]\left[\mathrm{F}(\mathrm{HF})_{2.3}\right]$ | 6 | 100 | 15.5 |
| $[\mathrm{BMIm}]\left[\mathrm{BF}_{4}\right]$ | 92-219 | 3.5 | 0.65 |
| $[\mathrm{BMIm}]\left[\mathrm{PF}_{6}\right]$ | 173-450 | 1.5 |  |
| $[\mathrm{BMIm}]\left[\mathrm{CH}_{3} \mathrm{CO}_{2}\right]$ | 440 |  |  |
| $[\mathrm{BMIm}]\left[\mathrm{CF}_{3} \mathrm{CO}_{2}\right]$ | 70 | 3.2 | 0.67 |
| [BMIm][TfO] | 90 | 3.7* | 0.83* |
| $[\mathrm{BMIm}]\left[\mathrm{NTf}_{2}\right]$ | 47-69 | 3.9* | 1.14* |
| [HMIm][PF ${ }_{6}$ ] | 585 |  |  |
| $[\mathrm{HMIm}]\left[\mathrm{NTf}_{2}\right]$ | 68 | 2.2 |  |
| $\mathrm{PrMe}_{3} \mathrm{~N}\left[\mathrm{NTf}_{2}\right]$ | 72 | 3.3 | 0.88 |
| $\mathrm{HeEt}_{3} \mathrm{~N}\left[\mathrm{NTf}_{2}\right]$ | 167 | 0.67 | 0.25 |
| $[\mathrm{BP}]\left[\mathrm{BF}_{4}\right]$ | 103 | 1.9 | 0.35 |
| $[\mathrm{BP}]\left[\mathrm{NTf}_{2}\right]$ | 56.8 | 2.2 | 0.63 |
| [PMPyr][NTf ${ }_{2}$ ] | 63 | 1.4 | 0.39 |
| [BMPyr][ $\mathrm{NTf}_{2}$ ] | 85 | 0.07 | 0.02 |


Skeleton for cations: Im, imidazolium; P, pyridinium; Pyr, pyrrolidinium. Substituents: M and Me, methyl; E and Et, ethyl; B, butyl; Ben, benzyl; He, hexyl; Ph, phenyl; Pr, propyl. Anions: $\mathrm{NTf}_{2}$, N $\left(\mathrm{CF}_{3} \mathrm{SO}_{2}\right)_{2} ; \mathrm{TfO}, \mathrm{CF}_{3} \mathrm{SO}_{3}$.
${ }^{a} \mathrm{mS} \mathrm{cm}^{-1}$.
${ }^{b} \mathrm{mS} \mathrm{cm}^{-1}$ mol $^{-1}$. From Ref. [25b].
viscosity nearly follows the Walden's rule, i.e. $\Lambda \eta \approx$ constant. Thus, for ILs of high viscosity, the molar conductivity is small. With ILs of the same anions, the value of $\Lambda \eta$ tends to decrease with the increase of cationic size while with ILs of the same cation, no clear relations can be found between the anionic size.

Acid-base properties and polarity Acceptor numbers (ANs) have been determined for some aprotic ILs, by using a linear relation between ANs of various molecular solvents and Raman spectrum of diphenylcyclopropenone [32]. ANs for ILs are 27.7 for $\left[\mathrm{BMIm}^{2}\right]\left[\mathrm{PF}_{6}\right], 26.9$ for $\left[\mathrm{BMIm}^{2}\right]\left[\mathrm{BF}_{4}\right]$ and $[\mathrm{BMIm}] \mathrm{Cl}, 25.2$ for $[\mathrm{BMIm}]\left[\mathrm{NTf}_{2}\right], 27.5$ for $[\mathrm{BMMIm}]\left[\mathrm{BF}_{4}\right], 22.2$ for $\left[\mathrm{PrMe}_{3} \mathrm{~N}\right]\left[\mathrm{NTf}_{2}\right], 23.9$ for $\left[\mathrm{Et}_{2} \mathrm{Me}\right. (\mathrm{MeOEt}) \mathrm{N}]\left[\mathrm{BF}_{4}\right]$ and 20.3 for $\left[\mathrm{Et}_{2} \mathrm{Me}(\mathrm{MeOEt}) \mathrm{N}\right]\left[\mathrm{NTf}_{2}\right]$. These values compare with 27.1 for $t-\mathrm{BuOH}, 22.2$ for $t-\mathrm{PeOH}$ and 20.5 for nitromethane, and these are somewhat larger than those for conventional aprotic solvents ( $A N \sim 20$ or smaller). The Kamlet-Taft parameters ( $\alpha, \beta$ and $\pi^{*}$ ) for nonchloroaluminate aprotic ILs have also been determined, as shown in Table 13.4 [33]. Here, $\alpha$ is a measure of hydrogen bond acidity, $\beta$ a measure of hydrogen bond basicity and $\pi^{*}$ a measure of dipolarity/polarizability. The values in Table 13.4 were obtained from the UV/vis spectra of a single set of dyes (Reichardt's dye, $N, N$-diethyl-4nitroaniline and 4-nitroaniline) ${ }^{3)}$ though they are usually obtained by averaging the values for several sets of dyes. For aprotic ILs, the $\alpha$ values are largely determined by the nature of the cation though there is also a smaller anion effect. The $\alpha$ values for [BMIm] and [HMIm] ILs are close to the value of $t$-BuOH and a little higher than those for ILs of other cations. The [BMMIm] IL has lowest $\alpha$ values, reflecting the loss of the proton on the 2 -position of the ring. Usually, the hydrogen bond acidity of ILs ranges from aprotic to a little higher than aprotic. The $\beta$ values of ILs are sensitive to anions, but generally the values are smaller than the value of acetone and close to or even smaller than that of acetonitrile, which is a very weak base. All of the $\pi^{*}$ values for ILs are higher than those for nonaqueous molecular solvents but lower than that for water, showing that the polarities of ILs are moderately high. About the Kamlet-Taft parameters of ILs, the temperature effects on them [33e] and the values in IL/organic solvent mixtures [33d] have been studied. Kamlet-Taft parameters have also been determined for the protic ILs [28] and some of them are shown in Table 13.4. Except for [ $\mathrm{H}^{*}$ MIm][TfO] ( $\mathrm{H}^{*}$ : hydrogen), $\alpha$ values for protic ILs are higher than those for aprotic ILs. The autoprotolysis constant $\left(K_{\mathrm{SH}}\right)$ of $\left[\mathrm{EtH}_{3} \mathrm{~N}\right]\left[\mathrm{NO}_{3}\right]$, a protic IL, has been obtained using a rapidly responding pH-ISFET to be $10^{-10.0} \mathrm{~mol}^{2} \mathrm{dm}^{-6}$, indicating that the neutral $\left[\mathrm{EtH}_{3} \mathrm{~N}\right]\left[\mathrm{NO}_{3}\right]$ involves $\mathrm{HNO}_{3}$ and $\mathrm{EtNH}_{2}$ molecules as much as $1.0 \times 10^{-5} \mathrm{M}$ or pH is 5.0 at $298^{\circ} \mathrm{C}$ [34a]. A method utilizing the rapidly responding pH -ISFET has been developed for the characterization of ILs and patented [34b]. The rapidity of pH ISFET response in molecular solvents has been dealt with in Chapter 6.
3) $E_{\mathrm{T}}(30)$ (in kcal mol ${ }^{-1}$ ) is obtained by $25891 / \lambda_{\text {max }}(\mathrm{nm})$, where $\lambda_{\text {max }}$ is the wavelength of the maximum of the charge transfer absorption band of the Reichardt's dye. $\pi^{*}$ is obtained by measuring the wavelength of maximum absorbance, $v_{\text {max }}$ in kK (kilokeyser, $10^{-3} \mathrm{~cm}^{-1}$ ), of the dye $N, N$-diethyl-4-nitroaniline from the relation $\pi^{*}=\left(v_{\text {max }}-v_{0}\right) / s$, where $v_{0} (27.52 \mathrm{kK})$ is the regression value for a reference solvent system and $s(-3.182)$ is the
susceptibility of intensity of spectral absorption due to changing solvent dipolarity/polarizability. $\alpha$ is then obtained by $\alpha=\left\{E_{\mathrm{T}}(30)\right. \left.-14.6\left(\pi^{*}-0.23\right)-30.31\right\} / 16.5 . \beta$ is obtained by measuring the relative difference of solvatochromism between 4-nitroaniline (1) and $N, N$-diethyl-4-nitroaniline (2) by $\beta=\{1.035 v \left.(2)_{\text {max }}-v(1)_{\text {max }}+2.64\right\} / 2.8$, where $v(2)_{\text {max }}$ and $v(1)_{\text {max }}$ are the wavelengths of maximum absorbance.

Table 13.4 Kamlet-Taft parameters in ILs and in some molecular solvents. ${ }^{a}$
| ILs | $\alpha$ | $\boldsymbol{\beta}$ | $\pi^{*}$ |
| :--- | :--- | :--- | :--- |
| Aprotic ILs |  |  |  |
| $[4 \mathrm{MBP}]\left[\mathrm{NTf}_{2}\right]$ | 0.51 | 0.29 | 0.98 |
| $[\mathrm{OP}]\left[\mathrm{NTf}_{2}\right]$ | 0.51 | 0.28 | 0.99 |
| $[2 \mathrm{MOP}]\left[\mathrm{NTf}_{2}\right]$ | 0.48 | 0.35 | 0.95 |
| [3MOP][NTf ${ }_{2}$ ] | 0.50 | 0.33 | 0.97 |
| $[4 \mathrm{MOP}]\left[\mathrm{NTf}_{2}\right]$ | 0.50 | 0.33 | 0.97 |
| [3MBP][TfO] | 0.40 | 0.46 | 1.02 |
| $[3 \mathrm{MBP}]\left[\mathrm{NTf}_{2}\right]$ | 0.43, 0.54 | 0.25, 0.28 | 0.95, 0.97 |
| [3MHP][NTf ${ }_{2}$ ] | 0.54 | 0.31 | 0.98 |
| $[\mathrm{BMIm}]\left[\mathrm{BF}_{4}\right]$ | 0.63 | 0.38 | 1.05 |
| $[\mathrm{BMIm}]\left[\mathrm{SbF}_{6}\right]$ | 0.64 | 0.15 | 1.04 |
| $[\mathrm{BMIm}]\left[\mathrm{PF}_{6}\right]$ | 0.63 | 0.21 | 1.03 |
| [BMIm][TfO] | 0.63 | 0.46 | 1.01 |
| $[\mathrm{BMIm}]\left[\mathrm{NTf}_{2}\right]$ | 0.62 | 0.24 | 0.98 |
| [HMIm][TfO] | 0.67 | 0.52 | 0.98 |
| $[\mathrm{HMIm}]\left[\mathrm{NTf}_{2}\right]$ | 0.65 | 0.25 | 0.98 |
| $[\mathrm{OMIm}]\left[\mathrm{NTf}_{2}\right]$ | 0.60, 0.46 | 0.28 | 0.97 |
| $[\mathrm{BMMIm}]\left[\mathrm{BF}_{4}\right]$ | 0.40 | 0.36 | 1.08 |
| [BMMIm][ $\mathrm{NTf}_{2}$ ] | 0.38 | 0.24 | 1.01 |
| [HMMIm][NTf ${ }_{2}$ ] | 0.45 | 0.26 | 0.99 |
| Protic ILs |  |  |  |
| $\left[\mathrm{EtNH}_{3}^{*}\right]\left[\mathrm{NO}_{3}\right]$ | 1.10 | 0.46 | 1.12 |
| $\left[\mathrm{PrNH}^{*}{ }_{3}\right]$ formate | 0.87 | 0.75 | 0.73 |
| $\left[\mathrm{PrNH}^{*}{ }_{3}\right]\left[\mathrm{NO}_{3}\right]$ | 0.88 | 0.52 | 1.17 |
| $\left[\mathrm{Pr}_{2} \mathrm{NH}^{*}{ }_{2}\right][\mathrm{SCN}]$ | 0.97 | 0.39 | 1.16 |
| $\left[\mathrm{Bu}_{3} \mathrm{NH}^{*}\right]\left[\mathrm{NO}_{3}\right]$ | 0.84 | - | 0.97 |
| [H*MIm][TfO] | 0.259 | 0.650 | 0.971 |
| Molecular Solvents |  |  |  |
| Water | 1.12 | 0.14 | 1.33 |
| Methanol | 1.05 | 0.61 | 0.73 |
| 2,2,2-Trifluoroethanol | 1.04, 1.51 | 0.01, 0.00 | 1.20, 0.73 |
| DMSO | 0.00 | 0.76 | 1.00 |
| AN | 0.35 | 0.37 | 0.80 |
| Ac | 0.20 | 0.54 | 0.70 |
| 2-Butanone | 0.06 | 0.48 | 0.67 |
| Dichloromethane | 0.04 | -0.01 | 0.79 |
| Toluene | -0.21 | 0.08 | 0.53 |
| Hexane | 0.07 | 0.04 | -0.12 |
| Cyclohexane | $0{ }^{b}$ | $0{ }^{b}$ | $0{ }^{b}$ |


Substituents: O, octyl; H*, hydrogen, for others, see Table 13.3.
${ }^{a}$ Ref. [32] for aprotic ILs and Ref. [27] for protic ILs.
${ }^{b}$ By definition.
Solvation of ions Recent study by Raman spectroscopy in [BMIm][NTf ${ }_{2}$ ] [35] showed that the numbers of $\mathrm{NTf}_{2}{ }^{-}$bound to $\mathrm{Li}^{+}, \mathrm{Na}^{+}, \mathrm{K}^{+}$and $\mathrm{Cs}^{+}$are 1.95, 2.88, 3.2 and 3.9, respectively. Because $\mathrm{NTf}_{2}{ }^{-}$is a bidentate ligand, this means that the coordination numbers of metal ions are $4,6,6$ and 8 , respectively, for
$\mathrm{Li}^{+}, \mathrm{Na}^{+}, \mathrm{K}^{+}$and $\mathrm{Cs}^{+}$. It was also shown that the ion-ion interaction between the alkali metal ions and $\mathrm{NTf}_{2}{ }^{-}$is mainly electrostatic and that $c i s-\mathrm{NTf}_{2}{ }^{-}$is favored in the first solvation sphere of the small $\mathrm{Li}^{+}$ion, although this tendency diminishes with an increase in the radii of metal ions. Review articles are available on structural studies of ILs by EXAFS [36a] and of alkylimidazoliumbased ILs with fluoroanions [36b].

Electrochemical potential windows [37] Potential windows have been measured using GC, Pt, tungsten (W), etc. as working electrodes. The reference electrodes used are $\mathrm{Al}_{2} \mathrm{Cl}_{7}{ }^{-}, \mathrm{AlCl}_{4}{ }^{-} \mid \mathrm{Al}$ (wire), $\mathrm{I}_{3}{ }^{-}, \mathrm{I}^{-} \mid \mathrm{Pt}$ (wire) and $\mathrm{AgBF}_{4}$ (satd) or $\mathrm{AgTaF}_{6}$ (satd) $\mid \mathrm{Ag}$ (wire), the reactions of which are $4 \mathrm{Al}_{2} \mathrm{Cl}_{7}^{-}+3 \mathrm{e}^{-} \rightleftarrows \mathrm{Al}+ 7 \mathrm{AlCl}_{4}^{-}, \quad \mathrm{I}_{3}^{-}+2 \mathrm{e}^{-} \rightleftarrows 3 \mathrm{I}^{-}$and $\mathrm{Ag}^{+}+\mathrm{e}^{-} \rightleftarrows \mathrm{Ag}$, respectively. A quasireference electrode (Ptor Agwire) and $\mathrm{Li}^{+} \mid$Li reference electrode are also frequently used. The potentials of some reference electrodes against the $\mathrm{Fc}^{+} / \mathrm{Fc}$ system (solvent-independent reference) are shown in Table 13.5.
Some of the potential windows for chloroaluminate ILs are shown in Figure 13.5 using the potential of $\mathrm{Fc}^{+} / \mathrm{Fc}$ system as reference. In the acidic chloroaluminate ILs ( $N>0.5$ ), the cathodic limit is the reduction of $\mathrm{Al}_{2} \mathrm{Cl}_{7}{ }^{-}$and the anodic limit is the oxidation of $\mathrm{AlCl}_{4}{ }^{-}$. In the basic chloroaluminate ILs ( $N<0.5$ ), the cathodic limit is the reduction of the cation $\mathrm{R}^{+}$and the anodic limit is the oxidation of $\mathrm{Cl}^{-}$. In neutral chloroaluminate ILs ( $N=0.5$ ), the cathodic limit is the reduction of $\mathrm{R}^{+}$and the anodic limit is the oxidation of $\mathrm{AlCl}_{4}{ }^{-}$, and the width is about 4.4 V for $[\mathrm{EMIm}] \mathrm{Cl}-\mathrm{AlCl}_{3}$ and 3.6 V for [BP] $\mathrm{Cl}-\mathrm{AlCl}_{3}$.
The potential windows for nonchloroaluminate ILs are shown in Figure 13.6 against $\mathrm{Fc}^{+} / \mathrm{Fc}$ reference system. Generally, the cathodic limit is the reduction of the cation while the anodic limit is the oxidation of the anion. However, when the anion is easily reduced, the cathodic limit may be the reduction of the anion. Contrarily, when the cation is easily oxidized, the anodic limit may be the oxidation of the cation. The former case occurs with [ $\mathrm{Et}_{4} \mathrm{~N}$ ][TSAC] (TSAC $=$ 2,2,2-trifluoro- $N$-(trifluoromethylsulfonyl)acetamide) and the latter case with EMIm and $p$-dimethylamino- $N$-butylpyridinium (DMABP) systems. The widest potential windows are obtained with ILs of aliphatic quaternary ammonium ions and fluoroanions: the widths of nearly 6.0 V are comparable

Table 13.5 Potentials of some reference electrodes against $\mathrm{Fc}^{+} / \mathrm{Fc}$ system. ${ }^{a}$
|  | $\mathrm{Ag}(\mathrm{l}) / \mathrm{Ag}$ | Al(III)/Al | $\mathrm{I}_{3}{ }^{-} / \mathrm{I}^{-}$ | EMIm decomp. |
| :--- | :--- | :--- | :--- | :--- |
| $[\mathrm{EMIm}]\left[\mathrm{AlCl}_{3}\right]$ | +0.44 | -0.40 | - | $-2.5_{0}$ |
| $[\mathrm{EMIm}]\left[\mathrm{BF}_{4}\right]$ | +0.51 | -0.49 | - | -2.59 |
| $[\mathrm{EMIm}]\left[\mathrm{NTf}_{2}\right]$ | +0.51 | - | -0.21 | $-2.5_{0}$ |
| $\left[\mathrm{Me}_{3} \mathrm{HexN}\right]\left[\mathrm{NTf}_{2}\right]$ | +0.49 | - | -0.07 | - |


[^27]![](https://cdn.mathpix.com/cropped/2025_10_16_7c440fa85051e8b62e3ag-363.jpg?height=792&width=1021&top_left_y=207&top_left_x=209)
Figure 13.5 Potential windows for chloroaluminate ILs [37].

![](https://cdn.mathpix.com/cropped/2025_10_16_7c440fa85051e8b62e3ag-363.jpg?height=730&width=905&top_left_y=1220&top_left_x=212)
Figure 13.6 Potential windows for nonchloroaluminate ILs [37].
DMABP $=p$-dimethylamino- $N$-butylpyridinium and $\mathrm{TSAC}=\mathrm{CF}_{3} \mathrm{SO}_{2}-\mathrm{N}-\mathrm{COCF}_{3}$.

with those in aprotic solvents. Water impurity reduces the width of potential window very much. ${ }^{4)}$

### 13.3.2

## Voltammetry in ILs

Voltammetric measurements in room-temperature ionic liquids can be performed in similar ways as those in nonaqueous solvents, though reference electrodes should be selected appropriately and, in the case of chloroaluminate ILs, the effect of moisture should be avoided.

1. Reduction of dissolved oxygen Dissolved oxygen in ILs is reduced to superoxide $\left(\mathrm{O}_{2}+\mathrm{e}^{-} \rightarrow \mathrm{O}_{2}{ }^{\bullet-}\right)$, just as in aprotic solvents: $\mathrm{O}_{2}{ }^{\bullet-}$ generated in [ Im ]Cl- $\mathrm{AlCl}_{3}$ (GC electrode) [38a] is not stable but that in $[\mathrm{BMIm}]\left[\mathrm{PF}_{6}\right]$ (GC electrode) [38b] is stable enough to give a cyclic voltammogram for reverse reaction $\left(\mathrm{O}_{2}{ }^{\bullet-} \rightarrow \mathrm{O}_{2}+\right. \mathrm{e}^{-}$). Buzzeo et al. [38c] used a microdisk gold electrode of about $10 \mu \mathrm{~m}$ in diameter and studied the reduction of $\mathrm{O}_{2}$ in $[\mathrm{EMIm}]\left[\mathrm{NTf}_{2}\right]$ and $\left[\mathrm{HeMe}_{3} \mathrm{~N}\right]\left[\mathrm{NTf}_{2}\right]$ by cyclic voltammetry. For $[\mathrm{EMIm}]\left[\mathrm{NTf}_{2}\right]$ and $\left[\mathrm{HeMe}_{3} \mathrm{~N}\right]\left[\mathrm{NTf}_{2}\right]$ with the viscosities of 32.1 and 220 cP , respectively, the solubilities of $\mathrm{O}_{2}$ were 3.9 and 11.6 mM and the diffusion coefficients of $\mathrm{O}_{2}$ were $8.3 \times 10^{-6}$ and $1.5 \times 10^{-6} \mathrm{~cm}^{2} \mathrm{~s}^{-1}$. The diffusion coefficients of $\mathrm{O}_{2}{ }^{\bullet-}$, determined by simulation using these values, were $2.7 \times 10^{-6} \mathrm{~cm}^{2} \mathrm{~s}^{-1}$ in $[\mathrm{EMIm}]\left[\mathrm{NTf}_{2}\right]$ and $4.7 \times 10^{-8} \mathrm{~cm}^{2} \mathrm{~s}^{-1}$ in $\left[\mathrm{HeMe}_{3} \mathrm{~N}\right] \left[\mathrm{NTf}_{2}\right]$. The fact that the diffusion coefficients for both $\mathrm{O}_{2}$ and $\mathrm{O}_{2}{ }^{\bullet-}$ are much different between the two ILs can be attributed to the big difference in viscosity. Superoxide ion, $\mathrm{O}_{2}{ }^{\bullet-}$, generated from IL, e.g. $[\mathrm{BMIm}]\left[\mathrm{PF}_{6}\right]$, is a safe and mild oxidizing agent and has several potential applications in green chemistry [40]. For example, it can destroy hexachlorobenzene (HCB), which have a serious environmental problem.
2. Voltammetry of metallocene derivatives In nonaqueous molecular solvents, ferrocenium ion/ferrocene ( $\mathrm{Fc}^{+} / \mathrm{Fc}$ ) system is used as a reference for electrode potentials because its potential is nearly solvent independent. Such a use is made also in ILs. The oxidation of ferrocene has been studied voltammetrically by various investigators [41]. In $[\mathrm{BMIm}]\left[\mathrm{PF}_{6}\right]$ at $22^{\circ} \mathrm{C}$, ferrocene was found to be poorly soluble and need solid-state voltammetric experiment, involving mechan-
4) The structure at the IL-electrified metal interface has been studied for imidazoliumbased ILs by sum frequency generation (SFG), electrochemical impedance spectroscopy (EIS) and vibrational Stark shift [39]. The vibrational Stark shift and EIS results showed that ions organize in a Helmholtz-like layer at the interface, where the potential drop occurs over the range of $3-5 \AA$ from the metal surface into the liquid. Further, the SFG results im-
plied that the 'double-layer' structure is potential dependent; at potentials positive of the potential of zero charge (PZC), anions are adsorbed to the surface and the imidazolium ring is repelled to orient more along the surface normal, compared to the potentials negative of the PZC, at which the cation is oriented more parallel to the surface plane and the anions are repelled from the surface.
ical attachment of finely grinded solid to the electrode surface [41a]. The reaction can be expressed as follows:

$$
\begin{aligned}
& \left.\left[\mathrm{Fe}(\mathrm{Cp})_{2}\right]_{(\text {solid })}+[\mathrm{BMIm}]\left[\mathrm{PF}_{6}\right]_{(\text {solvent })} \rightleftarrows \mathrm{Fe}(\mathrm{Cp})_{2}\right]\left[\mathrm{PF}_{6}\right]_{(\text {solid })} \\
& \quad+\mathrm{e}^{-}+\left[\mathrm{BMIm}_{(\text {solvent })}^{+}\right.
\end{aligned}
$$

From the solid-state voltammogram, the formal potential for Fc at the Au electrode was determined to be +1.332 V versus $\left[\mathrm{Co}(\mathrm{Cp})_{2}\right]^{+/ 0}$, the value that compares with +1.335 V versus $\left[\mathrm{Co}(\mathrm{Cp})_{2}\right]^{+/ 0}$ in AN. In this IL, voltammetric studies have also been carried out about ferrocene derivatives and cobaltocenium ion $\left(\left[\mathrm{Co}(\mathrm{Cp})_{2}\right]^{+}\right) ;\left[\mathrm{Co}(\mathrm{Cp})_{2}\right]^{+}$is reduced at GC and Au electrodes in two reversible steps, $\left[\mathrm{Co}(\mathrm{Cp})_{2}\right]^{+}+\mathrm{e}^{-} \rightleftarrows\left[\mathrm{Co}(\mathrm{Cp})_{2}\right]^{0}$ and $\left[\mathrm{Co}(\mathrm{Cp})_{2}\right]^{0}+\mathrm{e}^{-} \rightleftarrows\left[\mathrm{Co}(\mathrm{Cp})_{2}\right]^{-}$. The potential difference between the two steps was $\sim 800 \mathrm{mV}$. Recently, the behaviors of Fc and $\mathrm{Cc}^{+}$were studied by double potential step chronoamperometry in several nonchloroaluminate ILs, and the diffusion coefficients of $\mathrm{Fc}, \mathrm{Fc}^{+}, \mathrm{Cc}$ and $\mathrm{Cc}^{+}$were obtained [41b]. Some of the data for Fc and $\mathrm{Fc}^{+}$are shown in Table 13.6. The solubility of Fc in $[\mathrm{BMIm}]\left[\mathrm{PF}_{6}\right]$ was reported to be poor in Ref. [41a], but the solubility in this study ( 38.2 mM ) was found to be not poor but moderate. Care was taken concerning the water content of ILs in [41a], but the product as received was used in [41b]. The discrepancy of the solubility may have come from the care taken of the IL purity. The rate constants for the oxidation of a series of ferrocene derivatives in $[\mathrm{EMIm}]\left[\mathrm{NTf}_{2}\right]$ have been determined using the high-speed channel electrode method at a Pt electrode and at $23^{\circ} \mathrm{C}$ [41c]. For ferrocene, the diffusion coefficient is $D=3.35 \times 10^{-7} \mathrm{~cm}^{2} \mathrm{~s}^{-1}$ and the rate constant is $k_{\mathrm{s}}=0.21 \pm 0.06 \mathrm{~cm} \mathrm{s}^{-1}$. In $\mathrm{AN}, k_{\mathrm{s}}=0.99 \pm 0.22 \mathrm{~cm} \mathrm{~s}^{-1}$ and $D$ was about two orders of magnitude larger. However, a paper reporting the concentration dependence of the diffusion coefficient of ferrocene in $[\mathrm{BMIm}]\left[\mathrm{BF}_{4}\right]$ has been published [40d]: $D_{\mathrm{Fc}}\left(\times 10^{-7}\right. \mathrm{cm}^{2} \mathrm{~s}^{-1}$ ) determined by cyclic voltammetry is 1.3 at $4.3 \mathrm{mM}, 1.8$ at $8.6 \mathrm{mM}, 2.1$ at $12 \mathrm{mM}, 3.3$ at $17 \mathrm{mM}, 4.5$ at $22 \mathrm{mM}, 5.7$ at 26 mM and 6.8 at 32 mM though the exact reason for this is not clarified yet.

Table 13.6 Diffusion coefficients and solubilities of ferrocene in various ILs. ${ }^{a}$
| ILs | Viscosity ${ }^{\boldsymbol{b}}$, cP | $D_{\mathrm{Fc}}, \times 10^{-7} \mathrm{cm}^{2} \mathrm{~s}^{-1}$ | $\boldsymbol{D}_{\mathrm{Fc}}{ }^{+}, \times \mathbf{1 0}^{-\mathbf{7}} \mathrm{cm}^{2} \mathrm{~s}^{-1}$ | $\boldsymbol{D} \boldsymbol{\mathrm { Fc }} \boldsymbol{/} \boldsymbol{D} \mathbf{F c}^{\boldsymbol{+}}$ | Solubility, mM |
| :--- | :--- | :--- | :--- | :--- | :--- |
| $[\mathrm{EMIm}]\left[\mathrm{NTf}_{2}\right]$ | 34 | 5.34 | 3.90 | 1.37 | 62.3 |
| $[\mathrm{BMIm}]\left[\mathrm{NTf}_{2}\right]$ | 52 | 3.77 | 2.65 | 1.43 | 77.4 |
| [BMPry][ $\mathrm{NTf}_{2}$ ] | 89 | 2.31 | 1.55 | 1.50 | 91.2 |
| [BMIm][OTf] | 90 | 2.36 | 1.80 | 1.31 | 58.3 |
| $[\mathrm{BMIm}]\left[\mathrm{BF}_{4}\right]$ | 112 | 1.83 | 1.30 | 1.85 | 27.5 |
| $[\mathrm{BMIm}]\left[\mathrm{NO}_{3}\right]$ | 266 | 0.83 | 0.63 | 1.32 | 51.4 |
| $[\mathrm{BMIm}]\left[\mathrm{PF}_{6}\right]$ | 371 | 0.59 | 0.31 | 1.91 | 38.2 |


[^28]3. Reduction of metal ions The reductions of alkali metal ions have been studied at mercury electrodes [42]. Boxall and Osteryoung [42a] determined formal potentials and diffusion coefficients of lithium, sodium and potassium ions in [BMIm] $\left[\mathrm{PF}_{6}\right]$, using a hanging mercury drop electrode. The diffusion coefficients measured by chronoamperometry were $1.9 \times 10^{-8}, 1.4 \times 10^{-8}$ and $4.5 \times 10^{-8} \mathrm{~cm}^{2} \mathrm{~s}^{-1}$ for $\mathrm{Li}^{+}, \mathrm{Na}^{+}$and $\mathrm{K}^{+}$, respectively. The formal potentials (versus $\mathrm{Fc} / \mathrm{Fc}^{+}$) of -2.96 V for $\mathrm{Na}^{+} / \mathrm{Na}$ and -3.35 V for $\mathrm{K}^{+} / \mathrm{K}$ were obtained from the data by normal pulse voltammetry (NPV), but that of -2.45 V for $\mathrm{Li}^{+} / \mathrm{Li}$ from the chronopotentiometric data because current maximum was observed in NPV. Since $[\mathrm{BMIm}]\left[\mathrm{PF}_{6}\right]$ is reduced at about -2.5 V versus $\mathrm{Fc} / \mathrm{Fc}^{+}$, only $\mathrm{Li}^{+}$could be reduced before IL reduction at nonmercury electrodes. The electrochemistry of cesium was investigated in $\left[\mathrm{Bu}_{3} \mathrm{MeN}_{]}\left[\mathrm{NTf}_{2}\right]\right.$ by using cyclic staircase voltammetry, rotating disk voltammetry and chronoamperometry. The reduction of $\mathrm{Cs}^{+}$at mercury was quasireversible with $k_{\mathrm{s}}=9.8 \times 10^{-5} \mathrm{~cm} \mathrm{~s}^{-1}, \alpha=0.36$ and the diffusion coefficient $D=1.04 \times 10^{-8} \mathrm{~cm}^{2} \mathrm{~s}^{-1}$ at $30^{\circ} \mathrm{C}$. Bulk deposition/stripping experiments conducted at a rotating mercury film electrode gave an average recovery of $97 \%$ of the electrodeposited Cs.

The voltammetry and kinetics of the $\mathrm{Ag}^{+} / \mathrm{Ag}$ system (commonly used as a reference electrode in both molecular solvents and ILs) were studied in [BMPyr] $\left[\mathrm{NTf}_{2}\right]$, using a $10 \mu \mathrm{~m}$ diameter Pt electrode [43]. For $\mathrm{AgOTf}, \mathrm{AgNTf}_{2}$ and $\mathrm{AgNO}_{3}$, voltammogram characteristics for 'deposition/stripping' process were obtained. The diffusion coefficients of $\mathrm{AgOTf}, \mathrm{AgNTf}_{2}$ and $\mathrm{AgNO}_{3}$, obtained by potential step chronoamperometry, were $1.05,1.17$ and $5.00 \times 10^{-7} \mathrm{~cm}^{2} \mathrm{~s}^{-1}$, respectively. The standard electrochemical rate constants $\left(k_{\mathrm{s}}\right)$ for the three were $2.0,1.5$ and $0.19 \times 10^{-4} \mathrm{~cm} \mathrm{~s}^{-1}$, respectively, which are too small for ideal reference electrode, although these $\mathrm{Ag}^{+} / \mathrm{Ag}$ electrodes can serve as a reference electrode if the areas of the Ag electrodes are large enough, using a potentiostat through which only small current flows.

Thorium compound, $\left[\mathrm{Th}\left(\mathrm{NTf}_{2}\right)\left(\mathrm{HNTf}_{2}\right)\right] \cdot 2 \mathrm{H}_{2} \mathrm{O}$, where both $\mathrm{NTf}_{2}{ }^{-}$and $\mathrm{HNTf}_{2}$ are coordinated to the metal center, has been studied voltammetrically in [Bu$\left.\mathrm{Me}_{3} \mathrm{~N}\right]\left[\mathrm{NTf}_{2}\right]$, and the result showed that $\mathrm{Th}(\mathrm{IV})$ is reduced to $\mathrm{Th}(0)$ in a single step [44]. Cyclic voltammograms showed that an insoluble product is formed at the electrode surface, which was attributed to the formation of $\mathrm{ThO}_{2}$ by reaction with water. The formal potential of the reduction of $\mathrm{Th}(\mathrm{IV})$ to $\mathrm{Th}(0)$ was -2.20 V versus $\mathrm{Fc}^{+} / \mathrm{Fc}$, which showed that the $\mathrm{Th}(\mathrm{IV})$ reduction in $\left[\mathrm{BuMe}_{3} \mathrm{~N}\right] \left[\mathrm{NTf}_{2}\right]$ is easier than that in $\mathrm{LiCl}-\mathrm{KCl}$ eutectic ( $400^{\circ} \mathrm{C}$ ), water and nonaqueous solvents.
4. Reduction of organic substances Many organic substances in ILs are reduced to anion radicals by $1 \mathrm{e}^{-}$processes. A typical example is the reduction of benzaldehyde in [BMPyr][NTf ${ }_{2}$ ] [45]: at a $10 \mu \mathrm{~m} \phi$ Pt microdisk electrode and at $1000 \mathrm{~V} \mathrm{~s}^{-1}$, two reversible CV waves are obtained, the first of which at -1.73 V versus $\mathrm{Fc}^{+} / \mathrm{Fc}$ is $1 \mathrm{e}^{-}$reduction to anion radical and the second at -2.33 V versus $\mathrm{Fc}^{+} / \mathrm{Fc}$ is another $1 \mathrm{e}^{-}$reduction to dianion. Two waves are also observed in $[\mathrm{BMIm}]\left[\mathrm{NTf}_{2}\right]$; however, they are quasireversible and the first wave shifts to -0.75 V versus
$\mathrm{Fc}^{+} / \mathrm{Fc}$ and the second to -1.85 V versus $\mathrm{Fc}^{+} / \mathrm{Fc}$. This positive shift in potential is because of the effect of imidazolium cation: $\pi-\pi$ interactions or hydrogen bonds of imidazolium cation to the anion radical and dianion stabilize them.

In the reduction of nitrobenzene in $[\mathrm{BMMIm}]\left[\mathrm{NTf}_{2}\right]$, a $1 \mathrm{e}^{-}$-reversible wave appears at -1.2 V (versus Ag quasireference electrode) and a $2 \mathrm{e}^{-}$-irreversible wave at -1.85 V (versus Ag ) [46]. The diffusion coefficient is $1.95 \times 10^{-7} \mathrm{~cm}^{2} \mathrm{~s}^{-1}$. A series of aromatic nitro compounds (4-nitrotoluene, 2-nitro- $m$-xylene, 2-nitromesitylene, nitropentamethylbenzene, 2,4,6-tritertbutylnitrobenzene) also undergo $1 \mathrm{e}^{-}$reduction at GC and Au electrodes in $[\mathrm{BMIm}]\left[\mathrm{NTf}_{2}\right]$ and $\left[\mathrm{BuEt}_{3} \mathrm{~N}\right] \left[\mathrm{NTf}_{2}\right]$, although the rates of electron transfers are slower than that in AN [47]. It is noted that the formal potentials of these compounds in $[\mathrm{BMIm}]\left[\mathrm{NTf}_{2}\right]$, measured versus $\mathrm{Fc}^{+} / \mathrm{Fc}$ reference, are usually more positive by $0.15-0.2 \mathrm{~V}$ than those in $\left[\mathrm{BuEt}_{3} \mathrm{~N}\right]\left[\mathrm{NTf}_{2}\right]$. This is also the effect of the acidity of the imidazolium cation. 1,2- and 1,4-Dinitrobenzene exhibit two $1 \mathrm{e}^{-}$-waves in AN but a single $2 \mathrm{e}^{-}$wave in $[\mathrm{BMIm}]\left[\mathrm{BF}_{4}\right]$. This phenomenon was originally interpreted to be caused by a strong ion pairing between the imidazolium cation and the dinitrobenzene dianion [48], but now the stabilization of the dianion is considered to be due to the $\pi-\pi$ interaction or hydrogen bonding of imidazolium cation to the dianion.
5. Oxidation of organic substances In ILs, just as in molecular solvents of weak acidity (e.g. AN), typical oxidation of organic compounds proceeds in two $1 e^{-}$-steps, the first being the formation of cation radical and the second the formation of dication. This occurs, for example, with $N, N, N^{\prime}, N^{\prime}$-tetraalkyl-para-phenylenediamines (TAPD; alkyl(A) = butyl(B) or methyl(M)) in [ $\mathrm{C}_{n} \mathrm{MIm}$ ] [NTf ${ }_{2}$ ] ( $n=2,4,8$ and 10 ) and $\left[\mathrm{HexMe}_{3} \mathrm{~N}\right]\left[\mathrm{NTf}_{2}\right]$ [49].

$$
\mathrm{TAPD} \rightarrow \mathrm{TAPD}^{\bullet+}+\mathrm{e}^{-}, \quad \mathrm{TAPD}^{\bullet+} \rightarrow \mathrm{TAPD}^{2+}+\mathrm{e}^{-}
$$

Voltammograms, obtained with an Au microdisk electrode ( $12.5 \mu \mathrm{~m}$ in diameter) and at $20^{\circ} \mathrm{C}$ gave the first wave at around +0.1 V and the second at around +0.7 V (versus Ag wire). The diffusion coefficients, $10^{7} D_{\text {TMPD }}$ and $10^{7} D_{\text {TBPD }} \left(\mathrm{cm}^{2} \mathrm{~s}^{-1}\right)$, were 2.62 and 1.23 in $[\mathrm{EMIm}]\left[\mathrm{NTf}_{2}\right](\eta=32.1 \mathrm{cP}), 1.87$ and 0.80 in $[\mathrm{BMIm}]\left[\mathrm{NTf}_{2}\right](\eta=57.6 \mathrm{cP}), 1.12$ and 0.40 in $\left[\mathrm{C}_{8} \mathrm{MIM}\right]\left[\mathrm{NTf}_{2}\right](\eta=119.3 \mathrm{cP}), 1.13$ and 0.52 in $\left[\mathrm{C}_{10} \mathrm{MIm}\right]\left[\mathrm{NTf}_{2}\right](\eta=152.8 \mathrm{cP})$ and 0.70 and 0.24 in $\left[\mathrm{HexMe}_{3} \mathrm{~N}\right]\left[\mathrm{NTf}_{2}\right]$ ( $\eta=220.0 \mathrm{cP}$ ), compared to 218 and 127 in AN- $0.1 \mathrm{M} \mathrm{Bu}_{4} \mathrm{NClO}_{4}$.

The radical cation of anthracene in $[\mathrm{EMIm}]\left[\mathrm{NTf}_{2}\right],[\mathrm{BMIm}]\left[\mathrm{NTf}_{2}\right]$ and $[\mathrm{BMIm}] \left[\mathrm{PF}_{6}\right]$ was unstable and an irreversible oxidation wave was observed at a scan rate of $0.1-100 \mathrm{~V} \mathrm{~s}^{-1}$; because the water content in the ILs was of the order of 1500 ppm , a reaction of water with the radical cation occurred and gave a $2 \mathrm{e}^{-}$-oxidation wave. A reversible cyclic voltammogram was obtained at a scan rate above $3000-5000 \mathrm{~V} \mathrm{~s}^{-1}$. From the reversible behavior at $E^{0}$ of about 0.9 V versus $\mathrm{Fc}^{+} / \mathrm{Fc}$, the values of $10^{7} D$ ( $\mathrm{cm}^{2} \mathrm{~s}^{-1}$ ) and $k_{\mathrm{s}}\left(\mathrm{cm} \mathrm{s}^{-1}\right)$ were obtained to be 2.8 and $0.1-0.2$ in [BMIm][ $\mathrm{NTf}_{2}$ ], 5.3 and $0.6-0.7$ in $\left[\mathrm{EMIm}^{-1}\right]\left[\mathrm{NTf}_{2}\right]$ and 5.6 and $0.2-0.3$ in $\left[\mathrm{BMIm}^{-}\right]\left[\mathrm{PF}_{6}\right]$, compared to 250 and $3-5 \mathrm{in}\left(\mathrm{AN} / \mathrm{Et}_{4} \mathrm{NPF}_{6}\right)[50]$.

### 13.3.3 <br> Applications of ILs in Electrochemical Technologies
