Repository: cunyu-liu/electrolyte_ailab

File: fine-tune/bookData/Electrolytes, Interfaces and Interphases Fundamentals and Applications in Batteries.md (part 29 of 47)
## 1 What Is an Electrolyte?
Meanwhile, the disadvantages of this method are also obvious: it is time consuming, requires a large volume of electrolyte and relies on great caution in performing the experiment, especially considering the significant amount of work needed in analyzing the cell compartments. More importantly, it can only be applied to limited electrolytes, where accurate chemical analysis is possible, such as simple inorganic cations like $\mathrm{Cu}^{2+}, \mathrm{Ag}^{+}$and $\mathrm{Zn}^{2+}$, the quantitative determination of which is made possible by well-established analytical protocols such as titration. Lithium-based electrolytes, unfortunately, do not fall into this category.

A similar method was proposed by Tubandt in 1932 to measure ion transference numbers in a solid electrolyte (be it ceramic or polymer), ${ }^{12}$ which could be viewed as a variation of the Hittorf approach. The solid nature of the electrolytes makes the sampling and analysis much easier, as one could directly dismantle the cell after passing charge, and slice the electrolyte into distinct sections for weighing.

From the weight change one could calculate the quantity of immigration or emigration of the working ions.

### 14.2.4.2 Lodge-Mason Approaches: Moving Boundaries

To circumvent the problems associated with chemical analysis, in 1886 Lodge proposed a new approach that leveraged visible electrolyte/electrolyte interfaces, using which one can directly evaluate how fast cations and anions move under an applied electric field (Figure 14.17). ${ }^{14}$ The initial reaction that he adopted is the precipitation of barium sulfate ( $\mathrm{BaSO}_{4}$ ) from the reaction of barium chloride ( $\mathrm{BaCl}_{2}$ ) with an indicator electrolyte containing sulfate anions such as $\mathrm{Na}_{2} \mathrm{SO}_{4}$. By monitoring the moving boundary of $\mathrm{BaSO}_{4}$ in the electrochemical cell, one can calculate the transference number of cations as

$$
T_{+}=\frac{z_{+} c_{+} \Delta L A F}{Q}=\frac{z_{+} c_{+} \Delta L A F}{I \Delta t}=\frac{z_{+} c_{+} A F}{I} v_{+}
$$

where $\Delta L$ is the distance that the $\mathrm{BaSO}_{4}$ boundary moves in a time interval $\Delta t, A$ is the sectional area of the cell and $v_{+}$is the velocity of the boundary. An approximation was made here by assuming that

$$
Q=I \Delta t 14.105
$$

which ignores any possible non-linear behaviors of the current and the variation of the ion conductivity in the electrolyte during the passage of current.

Soon it was realized that the actual situation is complicated by the formation of solid particles in the electrolyte, which changes both the

![](https://cdn.mathpix.com/cropped/2025_10_16_c9f804f118ee3f949b1eg-506.jpg?height=302&width=845&top_left_y=1539&top_left_x=346)
Figure 14.17 The Lodge-Mason moving boundary approach, where electrolytes of different natural colors or refractive indices were employed, so that visible boundaries could be established at electrolyte/electrolyte interfaces. With careful selection of the electrolytes and meticulous control of the experimental conditions, the relative velocity at which each boundary moves reflects the ratio between the migrational velocities of ions.

conductivity and the viscosity of the frontier regions of the moving boundaries, and sometimes even clogs the electrochemical cell. As a result, precipitation reactions were abandoned, and modifications were made to this approach with preferences for those indicators that do not interfere with the electrolyte properties too much, examples of which include acid-base indicators such as bromophenol blue, or electrolytes containing ions of natural colors or of strong optical contrast against the supporting electrolytes.

Figure 14.17 shows schematically an improved "double moving boundary" version of Lodge's approach by Mason, in which $\mathrm{K}_{2} \mathrm{CrO}_{4}$ (yellow) and $\mathrm{CuSO}_{4}$ (blue) solutions were placed at each end of the electrochemical cell, while the main electrolyte consisting of KCl (colorless) immobilized in gel. ${ }^{15}$ Upon passage of electric current, the yellow and blue fronts advance towards each other, and their relative velocity reflects the relative transference of $\mathrm{CrO}_{4}{ }^{2-}$ anion and $\mathrm{Cu}^{2+}$ cation. Supposing that the distance traversed by the $\mathrm{CrO}_{4}{ }^{2-} / \mathrm{KCl}$ boundary is $d_{-}$, and that by the $\mathrm{CuSO}_{4} / \mathrm{KCl}$ boundary is $d_{+}$, then

$$
\frac{d_{+}}{d_{-}}=\frac{\Lambda_{+}^{0}}{\Lambda_{-}^{0}}
$$

where $\Lambda^{0}{ }_{+}$and $\Lambda^{0}$ - are the limiting molar ion conductivities of $\mathrm{Cu}^{2+}$ and $\mathrm{CrO}_{4}{ }^{2-}$. Since the total molar ion conductivity $\Lambda^{0}{ }_{\mathrm{T}}$ of $\mathrm{CuCrO}_{4}$ under limiting conditions, i.e. when the salt concentration approaches zero, is easy enough to determine experimentally by extrapolation, which according to the Kohlrausch law of independent ionic migration should be related to these two individual limiting molar ion conductivities by

$$
\Lambda_{\mathrm{T}}^{0}=\Lambda_{+}^{0}+\Lambda_{-}^{0}
$$

hence the transference numbers for each individual ion can be calculated as

$$
T_{+}=\frac{\Lambda_{+}^{0}+\Lambda_{-}^{0}}{\Lambda_{\mathrm{T}}^{0}}=\frac{d_{+}}{d_{+}+d_{-}}
$$

Obviously the electrolyte solutions used in this experiment need to be dilute enough to approximate ideality.

Nowadays one classical experiment on transference number measurement is still being taught in electrochemistry laboratory classes at some universities, which leverages the difference in refractive indices of different electrolyte solutions instead of natural colors. In such
an experiment, a modified Hittorf-like cell in a vertical orientation is adopted, and three electrolyte solutions of different densities are used, the heaviest of which (such as lithium chloride, LiCl ) is placed at the bottom, and the lightest (such as sodium acetate, NaOAc) at the top. The middle electrolyte (such as sodium chloride, NaCl ) is the electrolyte to be investigated. Not only must it share a common anion with the bottom electrolyte and a common cation with the top electrolyte, but also its density must be situated between these two "indicator" electrolytes, so that gravitational convection can be minimized. In order to keep the boundaries sharp and well defined, additional sets of conditions must also be met, the most important of which is that, at the lower boundary, the cation of the indicator electrolyte (i.e. $\mathrm{Li}^{+}$in LiCl ) must not move faster than the cation whose transport number is to be determined (i.e. $\mathrm{Na}^{+}$in NaCl ), while at the upper boundary, the anion of the indicator electrolyte (i.e. $\mathrm{OAc}^{-}$in NaOAc ) must not move faster than the anion whose transport number is to be determined (i.e. $\mathrm{Cl}^{-}$in NaCl ). Otherwise, under the applied electric field, these cations and anions from the indicator electrolyte would overtake their counterparts in the investigated electrolyte, leading to rather diffuse boundaries and poor accuracies. Only by satisfying all these stringent requirements can one ensure that clear boundaries are formed at $\mathrm{LiCl} / \mathrm{NaCl}$ and $\mathrm{NaCl} / \mathrm{NaOAc}$ interfaces.

A similar experiment can also be conducted using hydrogen chloride ( HCl ) and cadmium chloride ( $\mathrm{CdCl}_{2}$ ) to form a single boundary as in the original Lodge approach.

The applicability of the moving boundary method obviously suffers from these severe restrictions. So far only a limited number of electrolytes could be studied by the Lodge-Mason approaches. A more universal method for determining ion transference numbers that does not require so many laborious precautions is needed.

### 14.2.4.3 Armand Approach: Electrochemical Concentration Cell

In 1986, Armand and colleagues proposed an interesting way to measure $\mathrm{Li}^{+}$transference numbers for polymer electrolytes. ${ }^{16}$ They constructed a lithium-lithium symmetrical cell that consists of two polymeric electrolytes containing the same lithium salt but at different concentrations. In electrochemistry, this is known as a concentration cell. In order to understand how this method works, we need first to examine how the cell emf is related to the transference numbers of the ions involved.

![](https://cdn.mathpix.com/cropped/2025_10_16_c9f804f118ee3f949b1eg-509.jpg?height=881&width=1054&top_left_y=229&top_left_x=240)
Figure 14.18 A concentration cell consisting of two identical electrodes that sandwich two electrolytes of the same composition but different salt concentrations. The cell is at open circuit, and there is zero current passing through the cell, hence the cell voltage is the emf. This is a "concentration cell with ion transference" because the transference numbers of the two ions are unequal at the junction, thus generating a junction potential $E_{\mathrm{J}}$.

In such a cell (Figure 14.18), the identical electrode material ( $\mathrm{Li}^{0}$ ) is at equilibrium with the same electrolytes at different salt concentrations (electrolyte $\alpha$ and electrolyte $\beta$ ), and intuition tells us that there must be a potential difference generated between the two electrodes that can be quantified by the Nernst equation:

$$
\begin{aligned}
& \phi_{\mathrm{Li}}^{\alpha}=\phi_{\mathrm{Li}}^{0}+\frac{R T}{F} \ln C^{\alpha} \\
& \phi_{\mathrm{Li}}^{\beta}=\phi_{\mathrm{Li}}^{0}+\frac{R T}{F} \ln C^{\beta}
\end{aligned}
$$

in which the activity of the lithium metal ( $\mathrm{Li}^{0}$ ) has been assumed to be 1.0. Apparently, the right lithium-metal electrode ( $\mathrm{Li}_{\beta}^{0}$ ) would be situated at a higher potential than the left lithium-metal electrode ( $\mathrm{Li}_{\alpha}^{0}$ ).

Upon closer examination, the potential difference generated by the Nernstian response is in fact just one part of the overall potential difference, because at the interface between the two electrolytes an additional potential also arises, which is induced by the sharp concentration difference between the two electrolytes. Hence there is a strong tendency for the ions to diffuse from the more concentrated phase ( $\beta$ ) towards the more dilute phase $(\alpha)$. Such a potential difference is in fact present anywhere and whenever a concentration gradient exists, hence it is also sometimes called the "diffusional potential", but in classical electrochemical texts it is more often referred to as the "junctional potential".

Thus, the emf of a concentration cell should consists of two parts, Nernstian ( $E_{\mathrm{N}}$ ) and junction ( $E_{\mathrm{J}}$ ):

$$
\mathrm{emf}=E_{\mathrm{N}}+E_{\mathrm{J}}
$$

The Nernstian part is simply given by

$$
E_{\mathrm{N}}=\phi_{\mathrm{Li}}^{\beta}-\phi_{\mathrm{Li}}^{\alpha}=\frac{R T}{F} \ln \frac{C_{\mathrm{Li}^{+}}^{\beta}}{C_{\mathrm{Li}^{+}}^{\alpha}}
$$

or if we assume that the electrolytes are not ideal:

$$
E_{\mathrm{N}}=\phi_{\mathrm{Li}}^{\beta}-\phi_{\mathrm{Li}}^{\alpha}=\frac{R T}{F} \ln \frac{a_{\mathrm{Li}^{+}}^{\beta}}{a_{\mathrm{Li}^{+}}^{\alpha}}
$$

where $a^{\alpha}$ and $a^{\beta}$ are the corresponding activities of the lithium salts in the two electrolytes.

The junction part, on the other hand, is decided by the relative tendency of each ion to diffuse from the more concentrated phase towards the more dilute phase in an attempt to eliminate such a concentration gradient. In other words, the junction potential is related to the relative mobility of the ions involved, or their transference numbers.

When one considers the entire equilibria in this concentration cell, it becomes clear that we can divide the processes involved into the electrochemical part, which consists of two half-reactions at each electrode, and the corresponding diffusional charge-transport part at the junction. Now we must keep in mind that the cell is at open circuit, and all the "current" or "charge passing" that we discuss below merely reflect the tendency of the ions and the electrodes to do so without actually passing the charge. Once current starts to flow, the equilibrium is breached.

At the left electrode ( $\mathrm{Li}_{\alpha}^{0}$ ), because of its lower potential, it tends to experience an oxidation process and release more $\mathrm{Li}^{+}$into the electrolyte:

$$
\mathrm{Li}^{0} \rightleftharpoons \mathrm{Li}_{\alpha}^{+}+\mathrm{e}^{-}
$$

while the higher potential of the lithium-metal electrode at the right side $\left(\mathrm{Li}_{\beta}^{0}\right)$ drives the reduction of more $\mathrm{Li}^{+}$from the electrolyte:

$$
\mathrm{Li}_{\beta}^{+}+\mathrm{e}^{-} \rightleftharpoons \mathrm{Li}^{0}
$$

The overall electrodic reaction would be the summation of eqn (14.109) and (14.110):

$$
\mathrm{Li}_{\beta}^{+} \rightleftharpoons \mathrm{Li}_{\alpha}^{+}
$$

the corresponding potential difference of which is described by the Nernst equation discussed above [eqn (14.112) or (14.113)].

Accompanying the above electrode half-reactions, there must be corresponding charge transport within the electrolyte in order to maintain electroneutrality, i.e. $\mathrm{Li}^{+}$produced by the left electrode ( $\mathrm{Li}_{\alpha}{ }^{+}$) migrates towards the right, whereas the anion ( $\mathrm{X}^{-}$) migrates in the reverse direction. The relative velocities of $\mathrm{Li}_{\alpha}{ }^{+}$and $\mathrm{X}^{-}$are dictated by their respective ion transference numbers. Hence, at the junction, for an imaginary 1 F of charge passing through the cell, there are $T_{+}$ mol of $\mathrm{Li}_{\alpha}{ }^{+}$crossing into electrolyte $\beta$, accompanied by $T_{-}$mol of $\mathrm{X}_{\beta}{ }^{+}$ crossing into electrolyte $\alpha$. In other words, we can write the following equilibrium:

$$
T_{+} \mathrm{Li}_{\alpha}^{+}+T_{-} \mathrm{X}_{\beta}^{-} \rightleftharpoons T_{+} \mathrm{Li}_{\beta}^{+}+T_{-} \mathrm{X}_{\alpha}^{-}
$$

The free energy change corresponding to eqn (14.117) should be

$$
\Delta G=-n F E_{\mathrm{J}}=R T \ln Q
$$

where $n=1$ in our case (assuming monovalent lithium salt), and $Q$ is the reaction quotient that can be expressed as

$$
Q=\frac{\left[a_{\mathrm{Li}^{+}}^{\beta}\right]^{T_{+}}\left[a_{\mathrm{x}^{-}}^{\alpha}\right]^{T_{-}}}{\left[a_{\mathrm{Li}^{+}}^{\alpha}\right]^{T_{+}}\left[a_{\mathrm{x}^{-}}^{\beta}\right]^{T_{-}}}
$$

Inserting eqn (14.119) into eqn (14.118):

$$
-F E_{\mathrm{J}}=R T \ln \frac{\left[a_{\mathrm{Li}^{+}}^{\beta}\right]^{T_{+}}\left[a_{\mathrm{x}^{-}}^{\alpha}\right]^{T_{-}}}{\left[a_{\mathrm{Li}^{+}}^{\alpha}\right]^{T_{+}}\left[a_{\mathrm{x}^{-}}^{\beta}\right]^{T_{-}}}
$$

Rearranging, we obtain the expression for the junction potential that depends on the ion transference numbers of the two ions at the junction:

$$
E_{\mathrm{J}}=-\frac{R T}{F} \ln \frac{\left[a_{\mathrm{Li}^{+}}^{\beta}\right]^{T_{+}}\left[a_{\mathrm{x}^{-}}^{\alpha}\right]^{T_{-}}}{\left[a_{\mathrm{Li}^{+}}^{\alpha}\right]^{T_{+}}\left[a_{\mathrm{x}^{-}}^{\beta}\right]^{T_{-}}}=-T_{+} \frac{R T}{F} \ln \frac{\left[a_{\mathrm{Li}^{+}}^{\beta}\right]_{+}^{T_{+}}}{\left[a_{\mathrm{Li}^{+}}^{\alpha}\right]^{T_{+}}}-T_{-} \frac{R T}{F} \ln \frac{\left[a_{\mathrm{x}^{-}}^{\alpha}\right]^{T_{-}}}{\left[a_{\mathrm{x}^{-}}^{\beta}\right]^{T_{-}}}
$$

If both electrolytes are ideal, we can replace the activities with the salt concentration, and remember that, since the salt is completely dissolved into free ions, the cation concentration would be equal to the anion concentration in the same electrolyte. Hence

$$
\begin{aligned}
& a_{\mathrm{Li}^{+}}^{\alpha}=a_{\mathrm{x}^{-}}^{\alpha}=C_{\mathrm{Li}^{+}}^{\alpha}=C_{\mathrm{x}^{-}}^{\alpha} \equiv C^{\alpha} \\
& a_{\mathrm{Li}^{+}}^{\beta}=a_{\mathrm{x}^{-}}^{\beta}=C_{\mathrm{Li}^{+}}^{\beta}=C_{\mathrm{x}^{-}}^{\beta} \equiv C^{\beta}
\end{aligned}
$$

Eqn (14.121) can be simplified to

$$
E_{\mathrm{J}}=\left(2 T_{-}-1\right) \frac{R T}{F} \ln \frac{C^{\beta}}{C^{\alpha}}=\left(T_{+}-T_{-}\right) \frac{R T}{F} \ln \frac{C^{\alpha}}{C^{\beta}}
$$

Eqn (14.124) represents the two most popular expressions for junction potential used in the majority of electrochemical textbooks. Obviously, if the electrolyte systems possess identical cationic and anionic transference numbers (i.e. $T_{+}=T_{-}$), the junction potential becomes zero.

As a digression from what we are discussing here, in classical electrochemical analysis experiments the junction potential often exists as a nuisance because it causes perturbations in the measurement of thermodynamic properties that are determined by the Nernst equation, therefore researchers were always attempting to eliminate its influence. It was for this reason that a salt bridge based on concentrated potassium chloride ( KCl ) has often been used, because the mobilities of these two ions are very close ( $\mu_{\mathrm{K}^{+}}=7.619 \times 10^{-4} \mathrm{~cm}^{2} \mathrm{~s}^{-1} \mathrm{V}^{-1}$ and $\mu_{\mathrm{Cl}^{-}}=7.912 \times 10^{-4} \mathrm{~cm}^{2} \mathrm{~s}^{-1} \mathrm{~V}^{-1}$, leading to $T_{\mathrm{K}^{+}} \approx 0.49$ and $T_{\mathrm{Cl}^{-}} \approx$ 0.51 ), hence the junction potential difference is negligible therein.

A concentration cell equipped with such a salt bridge is called a "concentration cell without ion transference". In comparison, the concentration cell shown in Figure 14.18 is a "concentration cell with ion transference". Both are useful for the determination of ion transference number.

The emf of the entire concentration cell can thus be obtained by inserting eqn (14.113) and (14.124) into eqn (14.111):

$$
\mathrm{emf}=2 T_{-} \frac{R T}{F} \ln \frac{C^{\beta}}{C^{\alpha}}
$$

If these electrolytes are not ideal, one needs to maintain the activities for both ions, and the expression of the emf takes a more complicated form:

$$
\mathrm{emf}=E_{\mathrm{N}}+E_{\mathrm{J}}=\frac{R T}{F} \ln \frac{a_{\mathrm{Li}^{+}}^{\beta}}{a_{\mathrm{Li}^{+}}^{\alpha}}-T_{+} \frac{R T}{F} \ln \frac{\left[a_{\mathrm{Li}^{+}}^{\beta}\right]^{T_{+}}}{\left[a_{\mathrm{Li}^{+}}^{\alpha}\right]^{T_{+}}}-T_{-} \frac{R T}{F} \ln \frac{\left[a_{\mathrm{x}^{-}}^{\alpha}\right]^{T_{-}}}{\left[a_{\mathrm{x}^{-}}^{\beta}\right]^{T_{-}}}
$$

Because it is experimentally impossible to measure the activity coefficients of individual ions, often the mean activity coefficient $\gamma_{ \pm}$ is adopted:

$$
\gamma_{ \pm}=\sqrt{\gamma_{+} \gamma_{-}}
$$

so that the activity of these two ions can be expressed as

$$
a_{ \pm}=\sqrt{a_{+} a_{-}}=\sqrt{C_{+} \gamma_{+} C_{-} \gamma_{-}}=\gamma_{ \pm} \sqrt{C_{+} C_{-}}
$$

and the expression for the concentration cell emf can be simplified to

$$
\mathrm{emf}=2 \frac{R T}{F} T_{-} \ln \frac{a_{ \pm}^{\beta}}{a_{ \pm}^{\alpha}}=2\left(1-T_{+}\right) \frac{R T}{F} \ln \frac{a_{ \pm}^{\beta}}{a_{ \pm}^{\alpha}}
$$

Alternatively, if we do not know the mean activity coefficients of the ions in the investigated electrolytes, we can construct a concentration cell without ion transference (WIT) as discussed above, using these same electrolytes but equipped with a salt bridge. Then the corresponding cell emf, designated here as $\mathrm{emf}_{\text {WIT }}$, would be merely decided by the Nernstian section:

$$
\mathrm{emf}_{\mathrm{WIT}}=\frac{R T}{F} \ln \frac{a_{ \pm}^{\beta}}{a_{ \pm}^{\alpha}}
$$

The transference number $T_{-}$would be given as the ratio of these two emfs:

$$
T_{-}=\frac{\mathrm{emf}}{\mathrm{emf}_{\text {WIT }}}
$$

In practice, $T_{-}$is more often derived from the slope of the emf versus $\mathrm{emf}_{\text {WIT }}$ plot using a series of values to ensure better accuracy:

$$
T_{-}=\frac{\mathrm{d}(\mathrm{emf})}{\mathrm{d}\left(\mathrm{emf}_{\text {WIT }}\right)}
$$

This approach does not require any prior knowledge about mean activity coefficients, hence it is often more favored; however, a suitable salt bridge is not always available, especially for non-aqueous electrolytes or solid electrolytes. In the work of Armand and colleagues, for example, they were attempting to determine the $\mathrm{Li}^{+}$transference number in polymeric electrolytes, therefore extra experiments had to be carried out to estimate the mean activity coefficients. ${ }^{16}$

So far, we still assumed that the transference numbers $T_{+}$and $T_{-}$are constant in the salt concentration range of interest. In reality, they are most likely not. Hence we need to take one more step forward to approach the concentration cells built with practical electrolytes. Since the salt concentration experiences a sharp change at the junction, a more rigorous derivation should consider transference numbers as a function of concentration that experiences a continuous change from $C^{\alpha}$ in electrolyte $\alpha$ to $C^{\beta}$ in electrolyte $\beta$. Thus, the junction could be divided into a series of thin sections of infinitesimal thickness, and transporting $T_{+}$mol of monovalent cations and $T_{-}$mol of monovalent anions across such thin layers involves a change in electrochemical free energy $\mathrm{d} \bar{G}$, expressed as

$$
\mathrm{d} \bar{G}=\sum_{i} T_{i} d \overline{\mu_{i}}
$$

where $\overline{\mu_{i}}$ is the electrochemical potential that we discussed in Section 5.2.5:

$$
\overline{\mu_{i}}=\mu_{i}+z_{i} F \psi
$$

The electrochemical potential consists of a chemical potential part ( $\mu_{i}=\mu_{i}^{0}+R T \ln Q$ ) and an electrostatic part ( $z_{i} F \psi$ ). Integrating the
electrochemical free energy from electrolyte $\alpha$ to $C^{\beta}$ in electrolyte $\beta$, one has

$$
\int_{\alpha}^{\beta} \mathrm{d} \bar{G}=0=\sum_{i} \int_{\alpha}^{\beta} T_{i} \mathrm{~d} \overline{\mu_{i}}
$$

The junction potential $E_{\mathrm{J}}$ becomes

$$
E_{\mathrm{J}}=-\frac{R T}{F} \sum_{i} \int_{\alpha}^{\beta} T_{i} \mathrm{~d} \ln a_{i}
$$

Eqn (14.135) represents the most rigorous description of a concentration cell consisting of practical electrolytes. For a binary electrolyte of monovalent ions, it simplifies to

$$
E_{\mathrm{J}}=-\frac{R T}{F} \int_{\alpha}^{\beta} T_{-} \mathrm{d} \ln \left(a_{+} a_{-}\right)
$$

and the transference number can be expressed as

$$
T_{-}=\frac{F}{R T} \frac{\mathrm{~d} E_{\mathrm{J}}}{\mathrm{~d} \ln \left(a_{+} a_{-}\right)}
$$

In summary, the junction potential (or the emf of the concentration cell) is indeed related to the ion transference numbers, which provides multiple avenues to determine the latter, provided that a suitable cell configuration could be designed for an accurate solution. However, the challenge in using such an equation also comes from its rigor, as one is often required to know the activity of each individual ion involved at the junction, which is impossible to measure experimentally, while any approximation that one is forced to adopt would inevitably induce a compromise to the mathematical rigor.

Armand and colleagues attempted to determine $\mathrm{Li}^{+}$transference in various polymer electrolytes. The concentration cells that they constructed contained polymer electrolytes based on poly(ethylene oxides) of various molecular weights that dissolved different lithium salts [lithium perchlorate ( $\mathrm{LiClO}_{4}$ ), lithium triflate ( $\mathrm{LiCF}_{3} \mathrm{SO}_{3}$ ) and lith- ium iodide (LiI)]. Since the salt concentrations used deviate far from the requirements of ideality, they had to adopt these approximations, including estimating mean activity coefficients and also calibrating salt activities via construction of additional anion-reversible cells. The $\mathrm{Li}^{+}$transference numbers in these polymer electrolytes were eventually reported to be in a wide range, 0.3-0.8. It should be mentioned
that 0.8 is an incredibly high value that is hardly possible in either liquid non-aqueous or polymeric electrolytes. Apparently, this resulted from the accumulated errors from the approximation and these additional experiments, as the available experimental techniques failed to provide the precision of physical quantities required by the rigorous mathematical considerations.

The application of concentration cells and the concomitant junction potential equations derived above are not just confined to the determination of ionic transference numbers. In fact, they provide a rather powerful approach to measure other quantities that are important for practical electrolytes, such as salt diffusion coefficients, thermodynamic factors, etc., which will be discussed later.

The concentration cells can be applied to liquid electrolytes, but extreme caution has to be taken to ensure physical separation of the two electrolytes, so that no inter-mixing and convection occur while keeping them "ionically connected", so that ion transference can still occur at the interfacial region. In practice, a porous separator is often used to achieve such dual effects of separation and connection.

### 14.2.4.4 Modified Hittorf Approach: Perturbed Electrochemical Concentration Cell

As discussed in Section 14.2.4.1, the Hittorf-Tubandt approach allows the direct measurement of transference for specific ionic species as a function of the charge passed across the cell, without consideration of the ideality of the electrolyte and the complicated ionic speciation occurring. However, the approach is "messy" and laborious, usually requires large volumes of samples and is not always feasible if the electrolyte or electrode system is sensitive to the ambient environment, with lithium-based electrolytes being a prominent example.

One modified approach that combines the Hittorf-Tubandt approach and an electrochemical concentration cell provides a compromise way to determine ionic transference number, which is also independent of the assumption of electrolyte ideality and ionic speciation but does not involve the laborious separation and analysis steps of the Hittorf-Tubandt approach.

In this approach, one constructs an electrochemical cell similar to that shown in Figure 14.18, where the two electrolytes are still separated but at the same salt concentration. Such a cell should not have any cell potential because there is chemical equilibrium between the two electrolytes. ${ }^{17}$ Then one perturbs this equilibrium by passing a known amount of charge through the cell, hence creating a
concentration difference between the two electrolytes. This needs to be done with great caution, so that the concentration gradients would not be established across the entire cell (a situation that will be discussed later in the Bruce-Vincent approach in Section 14.2.4.6), but just near the two electrode/electrolyte interfaces. In other words, the concentration profile should be like that illustrated in the Hittorf cell in Figure 14.16a, and this requires small perturbations.

Now the cell should exhibit a cell potential emf as we learned in the last section, which is expressed by eqn (14.130), because there is no concentration gradient at the interface separating the two electrolytes. Theoretically, one can derive the transference numbers from the emf without chemically analyzing the concentrations in the anode and cathode compartments, if one knows the exact relationship between emf and the concentration gradient.

Therefore, if the cell polarization is conducted galvanostatically at a constant current $i$, after a duration $\Delta t$ the changes in salt concentration in the anode and cathode compartments should be

$$
\begin{aligned}
& \Delta C_{\mathrm{a}}=\left(1-T_{+}\right) \frac{\mathrm{i} \Delta t}{V_{\mathrm{a}} F} \\
& \Delta C_{\mathrm{c}}=\left(T_{+}-1\right) \frac{\mathrm{i} \Delta t}{V_{\mathrm{c}} F}
\end{aligned}
$$

where $V_{\mathrm{a}}$ and $V_{\mathrm{c}}$ represent the volumes of the anode and cathode compartments, respectively.

The concentration difference between the two electrode compartments is then given by

$$
\Delta C=\Delta C_{\mathrm{a}}-\Delta C_{\mathrm{c}}=\frac{\mathrm{i} \Delta t}{F}\left(1-T_{+}\right) \frac{V_{\mathrm{a}}+V_{\mathrm{c}}}{V_{\mathrm{a}} V_{\mathrm{c}}}
$$

which can be used to solve for cationic transference number:

$$
T_{+}=1-\frac{V_{\mathrm{a}} V_{\mathrm{c}} F}{\mathrm{i} \Delta t\left(V_{\mathrm{c}}+V_{\mathrm{c}}\right)} \Delta C
$$

To calculate $T_{+}$, one needs the precise relationship between $\Delta C$ and emf. It is here that we encounter some problems, as what dictates emf in eqn (14.130) is salt activity, not concentration. Hence further complications arise with the measurement of mean activity coefficients or thermodynamic factors if one tries to derive an analytical relation
between these two quantities. A more practical approach, however, is to establish experimentally a numerical relationship between $\Delta C$ and emf, which allows the direct calculation of $T_{+}$from the measured emf.

### 14.2.4.5 Sørensen-Jacobsen Approach: AC Impedance Spectra

In 1982, Sørensen and Jacobsen proposed a "universal" approach based on AC impedance techniques. ${ }^{18}$ As discussed in Section 14.1.1.3.5, when an electrode is non-blocking to at least one ion, the impedance spectra would display two semi-circles on the complex plane, with intercepts on the real axis at $R_{\mathrm{B}}$ and ( $R_{\mathrm{B}}+R_{\mathrm{CT}}$ ), respectively, which are followed by a spike with a certain slope (Figure 14.9). If the frequency of the spectra is further extended to the milli-hertz ( $10^{-3} \mathrm{~Hz}$ ) or even sub-milli-hertz ( $10^{-4} \mathrm{~Hz}$ ) regimes, the spike would experience a maximum and revert to intercept the real axis, shaping the third and distorted semi-circle (Figure 14.19).

According to Macdonald et al., the emergence of this distorted semi-circle should be attributed to a new diffusional component $W_{\mathrm{S}}$, also known as the Warburg short element, which arises because a diffusional layer across the entire electrolyte is established in the sub-milli-Hertz regime ( $<10^{-3} \mathrm{~Hz}$ ). The corresponding equivalent circuit is represented by the inset in Figure 14.19. The effect of this diffusional component only matters when the frequency used to generate the impedance spectra is low enough that the ions under the effect of the semi-DC electric field could have sufficient time to establish

![](https://cdn.mathpix.com/cropped/2025_10_16_c9f804f118ee3f949b1eg-518.jpg?height=422&width=1177&top_left_y=1453&top_left_x=180)
Figure 14.19 AC impedance spectra of an electrochemical cell with non-blocking electrodes to one ion when measured in a wide range of frequency, from mega-hertz ( $10^{6} \mathrm{~Hz}$ ) to sub-millihertz ( $10^{-4} \mathrm{~Hz}$ ), where the impedance of the diffusional component $W_{\mathrm{S}}$ could be leveraged to measure the transference number of the non-blocked ion.

a concentration gradient across the entire bulk electrolyte. In such a situation, the concentration gradient builds up for the blocked ion, which is assumed to be the anion here for convenience, would start to counterbalance its own migration. If the capacitance or cpe elements for the bulk and charge-transfer circuits are neglected [remember that we made a similar simplification when solving eqn (14.68) for the non-blocking circuit], the impedance responses of such equivalent circuit can be solved, which was shown by Macdonald et al. to be

$$
Z_{\mathrm{D}}=R_{\mathrm{B}} \frac{\mu_{-}}{\mu_{+}} \frac{\tanh (\alpha)}{\alpha}
$$

with $\alpha$ defined as

$$
\alpha=\sqrt{\frac{\mathrm{i} 2 \pi f}{D_{\mathrm{ambp}}}} l
$$

where $f$ is frequency, $D_{\text {ambp }}$ the ambipolar diffusion coefficient of the salt and $l$ the cell thickness.

Thus, when the frequency is extremely low and the cell extremely thin, $\alpha$ becomes zero, therefore

$$
\frac{\tanh (\alpha)}{\alpha}=1
$$

and the diffusional component intersects with real axis at

$$
R_{\mathrm{D}}=R_{\mathrm{B}} \frac{\mu_{-}}{\mu_{+}}
$$

If the definition of ion transference number for simple binary electrolyte still holds true:

$$
\begin{gathered}
t_{+}=\frac{\mu^{+}}{\mu^{+}+\mu^{-}}=\frac{D_{+}}{D_{+}+D_{-}} \\
t_{-}=1.0-t_{+}
\end{gathered}
$$

then $R_{\mathrm{D}}$ becomes

$$
R_{\mathrm{D}}=R_{\mathrm{B}} \frac{1-t_{+}}{t_{+}}
$$

and the cation transference number could be calculated according to

$$
t_{+}=\frac{R_{\mathrm{B}}}{R_{\mathrm{B}}+R_{\mathrm{D}}}
$$

Since $R_{\mathrm{B}}$ is easily available with high accuracy from AC impedance spectra, as discussed in Section 14.1, one only needs to extend the frequency range so that both parameters (overall ion conductivity and ion transference number) could be determined in a single experiment.

One might recall that in Section 14.1.1.3.5 we derived a similar but different equation for transference number calculation based on AC impedance spectra:

$$
t_{i}=\frac{I_{i}}{\sum_{i}^{n} I_{i}}=\frac{R_{\mathrm{B}}}{R_{\mathrm{CT}}}
$$

How do eqn (14.69) and (14.147) differ?
In fact, these two equations reflect two alternative interpretations of AC impedance spectra. The former treated the charge-transfer component in the equivalent circuit as the sole source of resistance against the migration of the non-blocked ions across the interface, but in fact this component also includes the resistance from the interphases that often form at the electrolyte/electrode interfaces. In other words, the AC impedance cannot effectively differentiate $R_{\text {SEI }}$ and $R_{\text {CT }}$, but rather gives us a convoluted component that reflects both processes. The latter is derived from a circuit at ultra-low frequencies, where the diffusion of the blocked ions occurs in the electrolyte to resist the migration. It does not involve the interfacial or interphasial interferences, hence enjoying a more solid foundation than the former. However, the basic assumption on which eqn (14.142) relies is the establishment of a diffusion layer across the entire electrolyte, which may not happen if there is convection in the electrolyte, either natural (as induced by electrolyte density variation, concentration gradient, etc.) or artificial (as induced by shaking or vibration of the cell).

Compared with the Hittorf or Lodge approaches, the SørensenJacobsen approach is rather straightforward and "clean", provided that one has access to ultra-low frequency AC impedance instrumentation, because no laborious and messy electrolyte separation and chemical analysis are required. However, it does come at a price: the final calculation of transference number still invokes the assumption of electrolyte ideality. Therefore, its applicability to practical electrolyte systems remains questionable.

### 14.2.4.6 Bruce-Vincent Approach: Combining AC and DC Techniques

A "cleaner" approach that combines the DC and AC techniques was proposed by Bruce and Vincent in $1987 .{ }^{19}$ Although initially it was proposed only for polymeric electrolytes or any "immobilized" electrolytes, so that the absence of either artificial or natural convection could ensure the establishment of a well-defined concentration profile for rigorous mathematical treatment, this constraint, along with the assumption of electrolyte ideality, was often ignored by most researchers. The Bruce-Vincent approach rapidly gained popularity after its publication, and its extensive adoption was driven both by the surging enthusiasm for lithium-based battery chemistries since the mid-1980s and by its intrinsic elegance and simplicity in execution, which are extremely attractive to most researchers in materials science and engineering who do not have a profound knowledge of ionics or electrodics. This approach deserves full attention here, not only because of its influence in the field, but more because, in the process of dissecting how the ions distribute across the electrolyte and consequently what potential profiles are established, we can get a glimpse of how complicated ion transport is, even when the electrolyte presents the simplest scenario, i.e. a binary monovalent electrolyte of ideality. At the central stage of the Bruce-Vincent approach is the steady state achieved during the DC polarization that we briefly discussed in Sections 14.1 (Figure 14.1, left panel) and 14.2.2 (Figure 14.14), in which a constant voltage $\Delta V$ is applied across a cell while the decay of current is monitored as a function of time. In fact, we will keep returning to the analysis of such a steady state later, as it sets up a stage to verify the various theoretical models constructed by modern ionics of non-ideal electrolytes.

In this approach, Bruce and Vincent rigorously examined whether the following relation holds true:

$$
T_{+}=\frac{i^{\mathrm{SS}}}{i_{0}}
$$

where $i_{0}$ and $i^{\mathrm{SS}}$ are the "initial current" detected at the instant of voltage application and "steady-state current" detected near the end of the polarization, respectively (Figure 14.14). Eqn (14.148) is built on the justification that, since the initial current $i_{0}$ has contributions from both cations and anions, whereas the current at the steady state $i^{\text {SS }}$ only has a contribution from cations, their ratio should reflect the
fraction of cationic flux in the overall current. However, after all, this justification is only an intuition that needs rigorous mathematical analysis.

### 14.2.4.6.1 Salt (and Ion) Concentration Profiles at the Steady State

In order to make the analysis as rigorous as possible, Bruce and Vincent strictly defined the cell configuration as a symmetrical lithiumlithium cell, which contains an ideal polymer electrolyte with a monovalent salt $\mathrm{Li}^{+} \mathrm{X}^{-}$, so that the concentration profile for each ion and the respective ionic fluxes could be quantitatively derived. To ensure that the electrochemical environment involved is well defined, they further proposed that the applied voltage is high enough to generate sufficient current for accurate measurement, but low enough to prevent extensive electrolyte decomposition at the electrode/electrolyte interfaces. The optimum voltage suggested by them was 10 mV .

At $t=0$, the cation and anion concentration profiles should be homogeneous across the electrolyte. At this instant, the initial current would be given by

$$
i_{0}=\frac{\Delta V}{R_{\mathrm{B}}}=\sigma \frac{\Delta V}{d}
$$

where $\Delta V$ is the voltage applied, $R_{\mathrm{B}}$ the bulk resistance of the electrolyte that can be accurately determined by AC impedance spectra, $\sigma$ the corresponding overall ion conductivity and $d$ the distance between the electrodes. For simplicity, the electrode area has been assumed to be 1.0 here. Applying the Nernst-Einstein equation [(eqn (5.101)] and invoking the definition of molar ion conductivity [eqn (5.60)], we have

$$
i_{0}=\sigma \frac{\Delta V}{d}=\frac{F^{2} C_{0}}{R T}\left[D_{+}+D_{-}\right] \frac{\Delta V}{d}=\frac{F^{2} C_{0}}{R T}\left[D_{+}+D_{-}\right] E_{\text {Bulk }}^{0}
$$

where $C_{0}$ is the salt concentration, $D_{+}$and $D_{-}$are the self-diffusion coefficients of the cations and anions, respectively, and $E_{\text {Bulk }}^{0}$ is the electric field across the bulk electrolyte at the initial state:

$$
E_{\text {Bulk }}^{0}=\frac{\Delta V}{d}
$$

At $t>0$ (such as $t_{1}, t_{2}$, etc.), both cations and anions migrate according to the applied voltage, while their respective fates at the electrodes create unique concentration profiles across the cell.
