Repository: cunyu-liu/electrolyte_ailab

File: fine-tune/bookData/The C.R.C Handbook of solid state electrochemistry.md (part 29 of 48)
## INTRODUCTION
It is possible to replace $\beta$-alumina by a $\mathrm{Na}^{+}$-conducting borate glass, ${ }^{23}$ and other materials such as NASICON of composition $\mathrm{Na}_{1-\mathrm{x}} \mathrm{Si}_{\mathrm{x}} \mathrm{Zr}_{2} \mathrm{P}_{3-\mathrm{x}} \mathrm{O}_{12}$ (with $1.8<\mathrm{x}<2.4$ ) have been crystal engineered to maximize conductivity and ease of fabrication. ${ }^{24}$

Dow Chemical Co. has manufactured a Na-S-glass battery in which the electrolyte is a $\mathrm{Na}^{+}$-borate glass formed by fibers. Cycle lives exceeding 500 cycles at $8 \%$ discharge have been obtained for individual cells, and a load-leveling battery has been designed which will use 12,500 gas-cooled cells of $0.8-\mathrm{kW}$ h capacity.

## B. POLYMERIC AND GLASS BATTERIES

Since Armand ${ }^{9}$ suggested that solid polymer electrolytes derived from PEO might be used as electrolytes in thin-film, solid electrolyte batteries, major efforts have been made to produce polymer electrolytes with high conductivities at room temperature. Polymeric electrolytes are formed by complexes between salts of alkali metals and polymers containing solvating heteroatoms. The most common examples concern complexes between PEO which forms the ( $\mathrm{CH}_{2}-\mathrm{CH}_{2}-\mathrm{O}-\mathrm{CH}_{2}-\mathrm{CH}_{2}$ ) chains. The solvating heteroatom, here oxygen, acts as a donor for the cation $\mathrm{M}^{+}$. The anion $\mathrm{X}^{-}$, generally of large dimension, stabilizes the PEO- $\mathrm{M}^{+}$complex. The first polymer electrolytes had conductivities of less than $10^{-5} \mathrm{~S} \mathrm{~cm}^{-1}$ at $25^{\circ} \mathrm{C}$, far too low for use in normal battery applications. Recently, however, electrolyte compositions have been produced which exhibit conductivity characteristics competitive with the properties of nonaqueous liquid electrolytes. ${ }^{25}$ These new materials have stimulated major development efforts in polymer electrolyte battery technology. The PEO-MX complexes may be considered as plastic electrolytes, i.e., a compromise between liquid and solid crystalline electrolytes. Most of the polymeric batteries are of the form $\mathrm{Li} /$ PEO-Li salt/IC, where IC can be an intercalation compound, but also a composite electrode including high amount of active intercalation material. From an examination of the temperature dependence of ionic conductivity for polymer complexes, one can remark the relatively high conductivity at room temperature of the complexes based on polyphosphazene, due to the low value of the vitreous transition temperature, $\mathrm{T}_{\mathrm{g}}$, and thus, to the flexibility of the chains of the polymer, in turn related to the character of the P-N bonds. ${ }^{26}$ Figure 11.5 shows the cell voltage of some polymer batteries which are intensively studied.

## 1. Lithium-Polymer Intercalation Compound Batteries

An all-solid state construction uses a Li salt-doped PEO film to separate the lithium electrode from an ion insertion-type positive electrode such as $\mathrm{V}_{6} \mathrm{O}_{13},{ }^{25} \mathrm{TiS}_{2},{ }^{27} \mathrm{MnO}_{2}, \mathrm{Cr}_{3} \mathrm{O}_{8}$, or $\mathrm{LiV}_{3} \mathrm{O}_{8} .^{28}$ In many development cells, the positive electrode is a composite and consists of small particles of insertion compound bound together with polymer electrolyte and carbon, which improves its ionic and electronic conductivities, respectively. The composite electrode ( 50 to $75 \mu \mathrm{~m}$ thick) is deposited on a thin copper or nickel current collector less than $25 \mu \mathrm{~m}$

![](https://cdn.mathpix.com/cropped/2025_10_16_72ceac0a8fd0baa16477g-378.jpg?height=621&width=809&top_left_y=124&top_left_x=377)
FIGURE 11.5. Discharge curves as a function of the cathode utilization of polymer batteries: (a) $\mathrm{Li} / \mathrm{PEO} / \mathrm{TiS}_{2}$, (b) $\mathrm{Li}-\mathrm{Al} / \mathrm{PEO} / \mathrm{TiS}_{2}$, and (c) $\mathrm{Li} /(\mathrm{PEO})_{8}\left(\mathrm{LiCF}_{3}\right)_{2} /\left[-\mathrm{S}(\mathrm{R})_{\mathrm{n}} \mathrm{O}(\mathrm{R})_{\mathrm{n}} \mathrm{S}-\right]_{\mathrm{n}}$ cells having a theoretical capacity of about 3 mA h. (From Julien, C. and Nazri, G.A., Solid State Batteries: Materials Design and Optimization, Kluwer, Boston, 1994. With permission.)

and a film ( 25 to $50 \mu \mathrm{~m}$ ) of $\left[\left(\mathrm{C}_{2} \mathrm{H}_{4} \mathrm{O}\right)_{9} \mathrm{LiCF}_{3} \mathrm{SO}_{3}\right]_{\mathrm{n}}$ polymer electrolyte completes the lithium cell. Another possibility is to roll the cell assembly.

A cell of this type using $\mathrm{V}_{6} \mathrm{O}_{13}$ as the active material of the composite positive electrode $\mathrm{Li} /(\mathrm{PEO})_{9} \mathrm{LiCF}_{3} \mathrm{SO}_{3} / \mathrm{V}_{6} \mathrm{O}_{13}+\mathrm{PEO}+\mathrm{C}$ would have a potential of about 2.8 V . During discharge, at current densities of around $1 \mathrm{~mA} \mathrm{~cm}^{-2}$, the voltage stabilizes at around 2 V . The practical energy density is in the order of $200 \mathrm{~Wh} \mathrm{~kg}^{-1}$, the power density reaching $0.1 \mathrm{~W} \mathrm{~g}^{-1}$. The insertion process implies the movement of the sole $\mathrm{Li}^{+}$ion alone, and this underlines the importance of the availability of an electrolyte with a purely $\mathrm{Li}^{+}$transport. This condition is not fulfilled in the case of $(\mathrm{PEO})_{9} \mathrm{LiCF}_{3} \mathrm{SO}_{3}$, where the transport number of $\mathrm{Li}^{+}, \mathrm{t}_{\mathrm{Li}}+$, is approximately equal to $0.5 .^{29}$

The system examined in the French-Canadian Project considers the following sequence $\mathrm{Li} /(\mathrm{PEO})_{8} \mathrm{LiClO}_{4} / \mathrm{TiS}_{2}+\mathrm{PEO}, \mathrm{C}$, which is based on the intercalation of lithium into titanium disulfide lattice. ${ }^{25,30}$ The process implies the movement of $\mathrm{Li}^{+}$ions, this again making advisable the use of an electrolyte with an essentially pure $\mathrm{Li}^{+}$transport. This condition is not realized in $(\mathrm{PEO})_{8} \mathrm{LiClO}_{4}$, where $\mathrm{t}_{\mathrm{Li}}+$ is about $0.3 .^{31,32}$

Figure 11.5 shows the discharge curve of $\mathrm{Li} / \mathrm{PEO}-\mathrm{LiClO}_{4} / \mathrm{TiO}_{2}$ electrochemical cell as a function of the cycling number. Initial cell cycling was carried out between the voltage limits 3.0 and 1.2 V at a $\mathrm{C} / 8$ rate.* The primary discharge of anatase results in two distinct plateaus; the final composition is $\mathrm{Li}_{1.0} \mathrm{TiO}_{2}$, corresponding to a theoretical energy density of 565 Wh $\mathrm{kg}^{-1}$. The comparison of discharge curve of a $\mathrm{Li} / \mathrm{PEO} / \mathrm{TiS}_{2}$, with that of similar cells using an $\mathrm{Li}-\mathrm{Al}$ negative electrode, is shown in Figure 11.5. These cells have area of $3.8 \mathrm{~cm}^{2}$ and theoretical capacity of $3.3 \mathrm{mAh} .{ }^{25}$

Polymer electrolytes which are based on simple polyethers are likely to have a wide range of electrochemical stability known as the stability window. Stability windows up to 4 V have been found for lithium-polymer electrolytes such as the $(\mathrm{PEO})_{8}-\mathrm{LiClO}_{4}$, the $(\mathrm{PEO})_{7}-\mathrm{LiBF}_{4}$, and the $(\mathrm{PEO})_{9}-\mathrm{LiCF}_{3} \mathrm{SO}_{3}$ complexes. The main application envisaged is storage batteries for EV traction. Prototypes implemented to date have operated over several hundred cycles with energy efficiencies of 80 to $90 \% .^{25}$ An alternative type of a polymeric battery is one that contains an electronically conducting polymer such as polyacethylene or polypyrrole as a cathode material,

[^3]and an all-polymeric battery based on the material $[\mathrm{Na}(\mathrm{CH})]_{\mathrm{x}} / \mathrm{PEO}: \mathrm{NaI} /\left[(\mathrm{CH}) I_{3}\right]_{\mathrm{x}}$ has been described by Chiang. ${ }^{33}$ The polymer salt phases transform to resistive phases at lower temperatures, and consequently little development has been reported at normal ambient temperatures. Cells have been reported operated at $26^{\circ} \mathrm{C}$ with $\mathrm{MoO}_{2}$ cathodes, from which it is projected that energy densities in the range 0.1 to $0.2 \mathrm{~Wh} \mathrm{~cm}^{-3}$ may be achieved. ${ }^{25}$

Recently, Gould Co. introduced a primary lithium battery utilizing a solid electrolyte. This consists of a highly propylene carbonate (PC) plasticized film of PEO and $\mathrm{LiCF}_{3} \mathrm{SO}_{3}$. The cathode is based on $\mathrm{MnO}_{2}$, while metallic lithium is used as the anode. To date the product appears to be limited in the marketplace to special applications. The first commercial available polymer electrolyte lithium rechargeable battery is being introduced by Valence Technology in San Jose (U.S.). The electrolyte consists of a radiation crosslinked polymer formed from a mixture of a liquid prepolymeric polyethylenically unsaturated compound, a radiation-inert ionically conducting liquid, and a lithium salt. The cathode is based on $\mathrm{V}_{6} \mathrm{O}_{13}$.

A solid-polymer "credit-card" battery has been developed by Yuasa Battery Co. in Japan. ${ }^{34}$ This 0.1 -mm-thick battery is composed of $\mathrm{MnO}_{2}$, a solid-polymer electrolyte, and lithium, and has a volumetric energy density of $400 \mathrm{~Wh} \mathrm{dm}^{-3}$. It retains $70 \%$ of its capacity over 35 cycles of charge/discharge.

## 2. Solid Redox Polymerized Electrode Batteries

The superior mechanical properties of elastomeric electrolytes, combined with the simplicity of fabrication of thin separator films from these materials, has led to very active pursuit of solid state cells based on solid polymeric materials. However, the development of a novel class of solid state organic positive electrodes which not only operate on an entirely new principle for energy storage, but have demonstrated performances in a number of instances exceeding those for intercalation electrodes in solid state lithium and sodium batteries. These new electrodes have been called solid redox polymerization electrodes (SRPE) and are based on polysulfide polymers $\left[-\mathrm{S}(\mathrm{R})_{\mathrm{n}} \mathrm{O}(\mathrm{R})_{\mathrm{n}} \mathrm{S}-\right]_{\mathrm{n}}$ where R is an organic radical such as $\mathrm{CH}_{3}, \mathrm{C}_{6} \mathrm{H}_{5}$, $\mathrm{CF}_{3}$, etc. ${ }^{35-37}$ The redox mechanism for the positive electrode is in essence a redox dimerization/scission reaction which occurs in two steps as

$$
\begin{gathered}
\mathrm{RS}^{-}=\mathrm{RS}^{*}+\mathrm{e}^{-} \\
\mathrm{RS}^{*}+\mathrm{RS}^{-}=\mathrm{RSSR}+\mathrm{e}^{-} .
\end{gathered}
$$

The rate-limiting step in this mechanism is electron transfer. The standard rate constant is a strong function of R with higher rates of electron transfer being observed with the increasing electron-withdrawing nature of the organic moiety. ${ }^{36}$ The ability of thio-groups to undergo reversible dimerization/scission can be extended to polymers where oxidation leads either to reversible inter-intramolecular crosslinking or to reversible electro-polymerization.

All-solid state alkali metal/SRPE cells were constructed by sandwiching a polymeric electrolyte between the thin-film composite SRPE cathode and a thin foil of alkali metal, i.e., Li or Na. ${ }^{37}$ The theoretical energy densities for lithium- and sodium-based batteries using $(\mathrm{SRS})_{\mathrm{n}}$ of the SRPEs are of $990 \mathrm{~W} \mathrm{~h} \mathrm{~kg}^{-1}$ (an open-circuit voltage of 3.0 V ) and $750 \mathrm{~W} \mathrm{~h} \mathrm{~kg}^{-1}$ (an open-circuit voltage of 2.7 V ), respectively. The equivalent weight of this $(\mathrm{SRS})_{\mathrm{n}}$ electrode is $74 \mathrm{~g} \mathrm{Li} / \mathrm{PEO} /(\mathrm{SRS})_{\mathrm{n}}$. Batteries are operating at $100^{\circ} \mathrm{C}$. Such a cell, subjected to extended cycling tests at a discharge current density of $0.125 \mathrm{~mA} \mathrm{~cm}^{-2}$, corresponding to a rate of C/4.8, was operating at a steady-state energy density of approximately $260 \mathrm{~Wh} \mathrm{~kg}^{-1}$ and a steady-state power output of $160 \mathrm{~W} \mathrm{~kg}^{-1}$. A prototype battery has been discharged at a high current density rate as shown in Figure 11.5c.

## 3. Alkali Glass Batteries

On the application level, two types of batteries using vitreous electrolytes have recently reached the predevelopment stage. The first type is the sodium sulfur battery, operating at $300^{\circ} \mathrm{C}$ in which the sodium and sulfur are in liquid form separated by 8 - $\mu$ m-thick hollow glass fibers. Each cell has a voltage of around 2 V and the vitreous electrolyte allows current densities of up to 2 to $4 \mathrm{~mA} \mathrm{~cm}{ }^{-2}$. Cells having capacity of 5 A h incorporating 8000 fibers have been built and tested over several operating years. The vitreous electrolyte in this case is sodium silicoborate containing a small amount of dissolved sodium chloride. The prototypes are developed in the U.S. by Dow Chemical for use in fixed electricity storage facilities. ${ }^{23}$

The second type of a glassy battery operating at ambient temperature is the lithium battery, involving a lithium metal anode and a titanium disulfide ( $\mathrm{TiS}_{2}$ ) cathode, with a vitreous solid state electrolyte. Such batteries have been developed first by SAFT in France, ${ }^{38}$ and then by Union Carbide in the U.S. ${ }^{39}$ They are commercialized by the two companies.

Lithium glasses appear to be promising alternatives to polymer electrolytes in lithium intercalation cathode systems, ${ }^{40}$ although the lack of deformability caused by their hardness can be a major problem. ${ }^{41} \mathrm{~A}$ battery based on a mixture with the composition $2.5 \mathrm{LiI}+\mathrm{Li}_{4} \mathrm{P}_{2} \mathrm{~S}_{7}$ glass solid electrolyte having an ionic conductivity of $2 \times 10^{-3} \mathrm{~S} \mathrm{~cm}^{-1}$ at $25^{\circ} \mathrm{C}$ has been developed by Eveready Battery Co. ${ }^{39}$ Such a battery has been designed for operating in a wide range of temperature from -55 to $125^{\circ} \mathrm{C}$, which is a condition that traditional aqueous or nonaqueous systems, even polymeric batteries, cannot satisfy. The purpose of this battery is for CMOS memory backup for which energy density is not important. Questions of cell stability over years of in use service must be answered. A solid state cell having a $\mathrm{Li} / 5 \mathrm{LiI}$ $\mathrm{Li}_{4} \mathrm{P}_{2} \mathrm{~S}_{7} / \mathrm{TiS}_{2}{ }^{-} \mathrm{SE}$ configuration has an open circuit voltage of 2.5 V and furnishes a specific energy density of 150 to $200 \mathrm{~W} \mathrm{~h} \mathrm{~kg}^{-1}$. Such a battery, which is designed with 50 mA h capacity delivers continuous current densities up to $0.1 \mathrm{~mA} \mathrm{~cm}{ }^{-2}$ and allows pulsed current densities up to $10 \mathrm{~mA} \mathrm{~cm}{ }^{-2}$. When the temperature operating range is extended to $200^{\circ} \mathrm{C}, \mathrm{LiI}$ is replaced by LiBr in the solid electrolytes. These cells are commercially available and are termed XR2025HT by the Eveready Battery Co. in the U.S. Performance of 40 mAh cells is highly satisfactory. Voltages of around 2 V are obtained.

## C. SOLID STATE PRIMARY LITHIUM BATTERIES

Commercially available solid electrolyte batteries use a lithium anode which is attractive because this metal is strongly electropositive. They generally exhibit high thermal stability, low rates of self-discharge (shelf life of 5 to 10 years or better), the ability to operate over a wide range of environmental conditions (temperature, pressure, and acceleration), and high energy densities of 0.3 to $0.7 \mathrm{~W} \mathrm{~h} \mathrm{~cm}^{-3}$. However, limitations associated with a complete solid state battery include relatively low power capacity due to the high impedance of most lithium-conducting solid electrolytes. The three commercial solid electrolyte battery systems are based on the solid electrolyte LiI, either formed in situ during cell manufacture or dispersed with alumina. They include the solid state chalcogenide glass battery which was described above.

## 1. Lithium-Iodine Cells

The lithium-iodine battery has been used to power more than 3.5 million cardiac pacemakers since its introduction in 1972. During this time the lithium-iodine system has established a record of reliability and performance unsurpassed by any other electrochemical power source.

The lithium-iodine battery has a solid anode of lithium and a polyphase cathode of poly2 -vinyl-pyridine (P2VP), which is largely iodine (at $90 \%$ by weight). The solid electrolyte is constituted by a thin film of LiI. The discharge reaction is given by

$$
2 \mathrm{Li}+\mathrm{P} 2 \mathrm{VP} \cdot \mathrm{nI}_{2} \rightarrow \mathrm{P} 2 \mathrm{VP} \cdot(\mathrm{n}-1) \mathrm{I}_{2}+2 \mathrm{LiI} .
$$

During the electrochemical reaction a thin membrane of LiI is formed and grown as the discharge proceeds. This cell has an open-circuit voltage of 2.8 V . The theoretical specific energy for the $\mathrm{Li} / \mathrm{LiI} / \mathrm{I}_{2}$ (P2VP) cell is $1.9 \mathrm{~W} \mathrm{~h} \mathrm{~cm}^{-3}$. The electrolyte ionic conductivity is $6.5 \times 10^{-7} \mathrm{~S} \mathrm{~cm}^{-1}$ at $25^{\circ} \mathrm{C}$, and the energy density is 100 to $200 \mathrm{~W} \mathrm{~h} \mathrm{~kg}^{-1} .^{42}$ As the battery discharges, more lithium iodide forms and the ohmic resistance of the cell rises exponentially with discharge capacity. The behavior of the cathode is somewhat complex. As a cell discharges, the net reaction removes crystalline iodine from the cathode, causing a decrease in the resistance. This cathode resistance continues to decrease until all the crystalline iodine is consumed. If discharge proceeds beyond this composition into the single-phase region of the phase diagram, the cathode resistance increases rapidly and soon dominates the cell resistance occurs at a residual cathode weight ratio of about $8.4^{43}$

The volume change accompanying the cell discharge is $-12 \%$ if the cathode is $91 \%$ iodide by weight. This volume change may be accommodated by the formation of a porous discharge product or by the formation of macroscopic voids in the cell. Such batteries are used as power sources for implantable cardiac pacemakers, operating at $37^{\circ} \mathrm{C}$. They are commercialized by Catalyst Research Co., by Wilson Greatbatch Inc., and Medtronic Inc. in the U.S. The lithiumiodine batteries have extended system lives up to 10 years for 120 - to $250-\mathrm{mA}$ h capacities. Power sources for portable monitoring or recording instruments have a nominal capacity of 15 A h or less, and most have deliverable capacities under 5 A h.

Batteries of medium capacities, i.e., up to around 1 A h , can be used for random-access memory power supplies in electronics. Similar batteries using $\mathrm{Li} / \mathrm{Br}$ have also been built. The greater electronegativity of bromine gives rise to voltages of the order of 3.5 V and energy densities as high as $1.25 \mathrm{~W} \mathrm{~h} \mathrm{~cm}^{-3}$. Their practical application is, however, limited by the low conductivity of the LiBr films formed.

## 2. $\mathrm{Li} / \mathrm{LiI}-\mathrm{Al}{ }_{2} \mathrm{O}_{3} / \mathrm{PbI}_{2}$ Cells

These batteries are recommended for low-rate operations and they are particularly suited for applications requiring long life under low drain or open-circuit conditions. Different cathodes have been used in these commercial solid state cells. A mixture of $\mathrm{PbI}_{2}+\mathrm{Pb}$ or $\mathrm{PbI}_{2}+\mathrm{PbS}+\mathrm{Pb}$ has been used, and a new system under development utilizes a mixture of $\mathrm{TiS}_{2}+\mathrm{S}$ or $\mathrm{As}_{2} \mathrm{~S}_{3}$, which increases the energy density. The solid electrolyte is a dispersion of LiI and LiOH with alumina. Lithium ionic conductivities as high as $10^{-4} \mathrm{~S} \mathrm{~cm}^{-1}$ have been reported in such a dispersion at temperature of $25^{\circ} \mathrm{C} .{ }^{44}$

The discharge properties of these solid state batteries are characterized by an open-circuit voltage of 1.9 V and an energy density of 75 to $150 \mathrm{~Wh} \mathrm{~kg}{ }^{-1}$. A three-cell battery design delivers 6 V and offers a capacity of 140 mA h for pacemaker power sources. This system is manufactured by Duracell International. In typical CMOS memory applications the $350-\mathrm{mA} \mathrm{h}$ cell can be used to $1-\mathrm{V}$ cutoff.

## 3. $\mathrm{Li} / \mathrm{LiI}\left(\mathrm{SiO}{ }_{2}, \mathrm{H}_{2} \mathrm{O}\right) / \mathrm{Me}_{4} \mathrm{NI}_{5}+\mathrm{C}$ Cells

This cell was evaluated for use in cardiac pulse generators and exhibited a voltage of 2.75 V and was projected to have an energy density of $0.4 \mathrm{~W} \mathrm{~h} \mathrm{~cm}^{-3} .{ }^{45}$ The cathode is a mixture of carbon and tetramethyl-ammonium penta-iodide ( $\mathrm{Me}_{4} \mathrm{NI}_{5}$ ).

## 4. Lithium Bromine Trifluoride Battery

Great advances have been made over the past decade based on the unconventional approach of combining alkali metals with strongly oxidizing liquid, e.g., $\mathrm{SO}_{2}, \mathrm{SOCl}_{2}$, or $\mathrm{BrF}_{3}$, which acts simultaneously as electrolyte solvent and cathode depolarizer. $\mathrm{BrF}_{3}$ is a very
reactive liquid at room temperature, and the concept of a $\mathrm{Li} / \mathrm{BrF}_{3}$ cell has appeared. ${ }^{45}$ The cell reaction has been represented by

$$
3 \mathrm{Li}+\mathrm{BrF}_{3} \rightarrow 3 \mathrm{LiF}+1 / 2 \mathrm{Br}_{2} .
$$

Thus no electrolyte salt is necessary because lithium was found to be stable in $\mathrm{BrF}_{3}$ due to the formation of the protective surface layer.

Upon cell activation a potential of 5 V is established which increases them to over 5.1 V , giving theoretical energy densities of $2680 \mathrm{~Wh} \mathrm{~kg}^{-1}$ and $4480 \mathrm{~Wh} \mathrm{dm}^{-3}$. A typical discharge of a $\mathrm{Li} / \mathrm{BrF}_{3} / \mathrm{C}$ cell is achieved at $5 \mathrm{~mA} \mathrm{~cm}{ }^{-2}$ current density and capacity of $5 \mathrm{~mA} \mathrm{~h} \mathrm{~cm}^{-2}$ has been measured. The cell performance is controlled by the buildup of the reaction product layer at the anode-electrolyte interface, leading to an increase in impedance. The $\mathrm{BrF}_{3}$ electrolyte can also be modified by dissolution of various fluorides, e.g., $\mathrm{LiAsF}_{6}, \mathrm{LiPF}_{6}, \mathrm{LiSbF}_{6}$ or $\mathrm{LiBF}_{4}$. Such a cell is actually strongly developed by EIC Laboratories Inc. in the U.S.

## D. SOLID STATE SECONDARY LITHIUM BATTERIES

A question can be raised at this point as to the usefulness of a rechargeable solid state secondary cell with such a low mA h output. Matsushita Electric Industrial Co. (Japan) has developed a $20-\mathrm{mm}$-diameter secondary cell of the type $\mathrm{LiSn}_{\mathrm{x}} \mathrm{Bi}_{\mathrm{y}} / \mathrm{LiClO}_{4}$ in PC/C (activated carbon) which has a $1-\mathrm{mA}$ h rating. ${ }^{46}$ More recently, Bridgestone and Seiko have jointly developed a Li/polyaniline (AL2016) secondary cell with a capacity of 3 mA h .

At Eveready Battery Co. (U.S.) a $\mathrm{Li} /$ chalcogenide glass $/ \mathrm{TiS}_{2}$ carbon is under active development. ${ }^{47}$ The target of the R\&D is the CMOS memory backup market. This cell is based on phosphorous chalcogenide glasses $\mathrm{Li}_{8} \mathrm{P}_{4} \mathrm{O}_{0.25} \mathrm{~S}_{13.75}$ mixed with LiI and on a solidsolution composite electrode $\mathrm{TiS}_{2}$-solid electrolyte-black carbon with percentages by weight of $51: 42: 7$. The cathode capacity ranges from 1.0 to 9.5 mA . The cell packaging is a standard-sized XR2016 coin cell. The resistance of the cell at $21^{\circ} \mathrm{C}$ is between 25 and $100 \Omega$, depending upon where the cell is in the charge/discharge cycle. More than 200 cycles have been obtained in experimental cells. It seems that the phosphorous chalcogenide-based electrolytes have additional advantages beyond their plasticity and ease of fabrication and use. The use of vitreous electrolyte network formers $\mathrm{SiS}_{2}, \mathrm{~B}_{2} \mathrm{~S}_{3}, \mathrm{GeS}_{2}$, etc., is suspect from the viewpoint of interface stability. ${ }^{47}$

## E. SECONDARY INSERTION CATHODE LITHIUM BATTERIES

Of particular interest for secondary-battery electrodes is the case of an electron donor system. The first experimental investigation of this concept includes the electrochemical reaction which takes place in a $\mathrm{Li} / \mathrm{Li}_{\mathrm{x}} \mathrm{TiS}_{2}$ cell in the composition range $0 \leq \mathrm{x} \leq 1$ (see Figure 11.6).

The redox reactions may occur on the host cation, the host anion, or the guest species. For example, insertion of lithium into the oxospinel $\mathrm{Li}\left[\mathrm{Mn}_{2}\right] \mathrm{O}_{4}$ reduces the host cation to give $\mathrm{Li}_{1+\mathrm{x}}\left[\mathrm{Mn}_{1-\mathrm{x}}^{4+} \mathrm{Mn}_{1+\mathrm{x}}^{3+}\right] \mathrm{O}_{4}$, whereas insertion into the thiospinel $\mathrm{Cu}\left[\mathrm{Cr}_{2}\right] \mathrm{S}_{4}$ reduces the host anion to give $\mathrm{Li}_{\mathrm{x}}+\mathrm{Cu}^{+}\left[\mathrm{Cr}_{2} 3+\right] \mathrm{S}_{4}(7-\mathrm{x})-$. In the case of the chevrel phase $\mathrm{Li}^{+}\left(\mathrm{Mo}_{6} \mathrm{~S}_{8}\right)^{-}$, further insertion of lithium results in the formation of lithium trimers, thus reducing the guest species: ${ }^{48}$

$$
2 \mathrm{xLi}^{+}+2 \mathrm{xe}^{-}+\mathrm{Li}^{+}\left(\mathrm{Mo}_{6} \mathrm{~S}_{8}\right)^{-} \Leftrightarrow \mathrm{x}\left(\mathrm{Li}_{3}\right)^{+}\left(\mathrm{Mo}_{6} \mathrm{~S}_{8}\right)^{-}+(1-\mathrm{x}) \mathrm{Li}^{+}\left(\mathrm{Mo}_{6} \mathrm{~S}_{8}\right)^{-} .
$$

Furthermore, the topotactic insertion/extraction reactions may occur by diffusion in onedimensional channels as in the hexagonal tungsten bronze, in two-dimensional as in layered transition metal dichalcogenides, or in three-dimensional as in the close-packed spinel structure. There are a large number of candidate materials which can be used in lithium insertion

![](https://cdn.mathpix.com/cropped/2025_10_16_72ceac0a8fd0baa16477g-383.jpg?height=616&width=587&top_left_y=122&top_left_x=483)
FIGURE 11.6. Schematic diagram of a solid state electrolyte battery providing power to an external circuit. The electrochemical redox process is that for an intercalation material, $\mathrm{Li}_{\mathrm{x}} \mathrm{TiS}_{2}$. (From Julien, C. and Nazri, G.A., Solid State Batteries: Materials Design and Optimization, Kluwer, Boston, 1994. With permission.)

![](https://cdn.mathpix.com/cropped/2025_10_16_72ceac0a8fd0baa16477g-383.jpg?height=772&width=1083&top_left_y=937&top_left_x=235)
FIGURE 11.7. Energy density vs. cell voltage of various Li/intercalation compounds. (From Julien, C. and Nazri, G.A., Solid State Batteries: Materials Design and Optimization, Kluwer, Boston, 1994. With permission.)

batteries. As shown in Figure 11.7, one can classified these materials as a function of the delivered cell voltage vs. Li. The most attractive family comes from the lithiated transition metal oxide which are now used in lithium metal-free batteries.

The use of the light, highly electropositive alkali metals, such as lithium, for the negative electrode and an ion insertion compound for the positive electrode gives attractive possibilities for high-energy density cells. The electrolyte generally consists of a solution of a lithium salt, e.g., $\mathrm{LiClO}_{4}, \mathrm{LiCl}$, or $\mathrm{LiBF}_{4}$ in an organic solvent such as dimethyoxyethane (DME), PC, or dimethyl-tetrahydrofuran (THF).

Lithium organic liquid electrolyte batteries have recently gained considerable importance as high-energy density power sources for a variety of terrestrial and space applications.

TABLE 11.6
Characteristics of the Major Types of Ambient-
Temperature
Lithium-Insertion Cathode Batteries
| System | Cell voltage <br> (V) | Energy density <br> (W h kg |
| :--- | :---: | :---: |
| $\mathrm{Li} / \mathrm{LiBF}_{4}$ - $\mathrm{PC} / \mathrm{CF}_{\mathrm{x}}$ | 2.8 | 320 |
| $\mathrm{Li} / \mathrm{LiClO}_{4}-\mathrm{PC} / \mathrm{Ag}_{2} \mathrm{CrO}_{4}$ | 3.5 | 200 |
| $\mathrm{Li} / \mathrm{LiClO}_{4}-\mathrm{PC} / \mathrm{TiS}_{2}$ | 2.5 | 140 |
| $\mathrm{Li} /$ organic-elect. $/ \mathrm{MoS}_{2}$ | 2.3 | 65 |
| $\mathrm{Li} / \mathrm{PC}-$ based $/ \mathrm{NbSe}_{3}$ | 1.9 | 245 |


From Julien, C. and Nazri, G.A., Solid State Batteries: Materials Design and Optimization, Kluwer, Boston, 1994. With permission.

![](https://cdn.mathpix.com/cropped/2025_10_16_72ceac0a8fd0baa16477g-384.jpg?height=484&width=649&top_left_y=730&top_left_x=457)
FIGURE 11.8. Cycle life vs. energy density of some secondary lithium batteries: (1) $\mathrm{Li} / \mathrm{MoS}_{2}$ (C-size Molicel), (2) $\mathrm{Li} / \mathrm{V}_{2} \mathrm{O}_{5}$ (SAFT), (3) $\mathrm{Li} / \mathrm{MoS}_{2}$ (AA-size Molicel), (4) $\mathrm{Li} / \mathrm{TiS}_{2}$ (Eveready), $\mathrm{Li} / \mathrm{Mo}_{6} \mathrm{~S}_{8}$ (Molicel), (6) $\mathrm{Li} / \mathrm{NbSe}_{3}$ (AT\&T), and (7) $\mathrm{LiCoO}_{2} / \mathrm{Li}_{\mathrm{x}} \mathrm{C}_{6}$ (Sony Energytec). (From Julien, C. and Nazri, G.A., Solid State Batteries: Materials Design and Optimization, Kluwer, Boston, 1994. With permission.)

Commercially available organic liquid electrolyte primary batteries include $\mathrm{Li} / \mathrm{SO}_{2}, \mathrm{Li} / \mathrm{V}_{2} \mathrm{O}_{5}$, $\mathrm{Li} /(\mathrm{CF})_{\mathrm{x}}, \mathrm{Li} / \mathrm{MnO}_{2}, \mathrm{Li} / \mathrm{FeS}_{2}, \mathrm{Li} / \mathrm{CuS}$, and $\mathrm{Li} / \mathrm{CuO}$. Prototypes of organic liquid electrolyte secondary batteries such as the $\mathrm{Li} / \mathrm{TiS}_{2}$ and $\mathrm{Li} / \mathrm{MoS}_{2}$ systems, depending upon cell sizes, can deliver specific energies of 90 to $140 \mathrm{~W} \mathrm{~h} \mathrm{~kg}^{-1}$ and volumetric energy densities of 0.16 to $0.2 \mathrm{~W} \mathrm{~cm}^{-3}$. A cell utilizing the THF-LiAsF ${ }_{6}(1.5 \mathrm{M})$ solution ran more than 225 cycles when cycle at a depth of discharge of $60 \%$. This cell, having a capacity of 5 A h , had a current density of $0.5 \mathrm{~mA} \mathrm{~cm}^{-2} .^{49}$ The characteristics of the major types of ambient-temperature lithium insertion cathode batteries are summarized in Table 11.6.

Rechargeable batteries of various types have now been developed around the world. They are considered in the following sections. The volumetric energy density in Wh dm ${ }^{-3}$ vs. cycle life of some advanced commercial battery systems is shown in Figure 11.8.

## 1. Li/TiS ${ }_{2}$ Battery

Most recent effort have been devoted to the development of small cells or batteries using $\mathrm{Li} / \mathrm{Li}^{+}-\mathrm{LOE} / \mathrm{TiS}_{2}$ geometry where $\mathrm{Li}^{+}-\mathrm{LOE}$ is a lithium liquid organic electrolyte.

A spirally wound AA-size Li/TiS ${ }_{2}$ cell has been constructed by Grace Co. (U.S.). At $200-\mathrm{mA}$ discharge rate, 1 A h is delivered to $1.7 \mathrm{~V} .^{49}$ In C -size, a $\mathrm{Li} / \mathrm{TiS}_{2}$ cell built by EIC Laboratories Inc. (U.S.), a capacity of 1.6 A h is obtained. This cell operates in the temperature range from -20 to $+20^{\circ} \mathrm{C} .^{50}$ Other systems are constructed using solid vitreous or polymeric electrolytes, as it has been shown above. A miniature cell was manufactured by Exxon in two sizes with capacities of 25 and 90 mAh .

![](https://cdn.mathpix.com/cropped/2025_10_16_72ceac0a8fd0baa16477g-385.jpg?height=745&width=781&top_left_y=120&top_left_x=386)
FIGURE 11.9. Electrochemical characteristics of Molicel employing $\mathrm{MoS}_{2}$ electrode (A-type), $\mathrm{MnO}_{2}$ electrode (B-type) compared to Ni-Cd cells. (From Julien, C. and Nazri, G.A., Solid State Batteries: Materials Design and Optimization, Kluwer, Boston, 1994. With permission.)

## 2. Li/MoS ${ }_{2}$ Battery

As the first commercially available rechargeable lithium power source system, the Li/MoS ${ }_{2}$-type battery (MOLICEL ${ }^{\text {™ }}$ ) is manufactured by Moli Energy Ltd. in Canada. This cell delivers performance and operating features far superior to conventional secondary batteries (Figure 11.9). This battery uses a lithium anode, a PC-based electrolyte solution, and a processed $\mathrm{MoS}_{2}$ cathode. ${ }^{47}$ The discharge reaction is

$$
\mathrm{xLi}^{+}+\mathrm{xe}^{-}+\mathrm{MoS}_{2} \Leftrightarrow \mathrm{Li}_{\mathrm{x}} \mathrm{MoS}_{2} .
$$

The electrolyte is a nonaqueous solution which permits high electrolyte-to-electrode ion transfer. Sustained drain rates of several amperes at a cell voltage between 2.3 and 1.3 V can be obtained. The energy density is in the 60 - to $65-\mathrm{W} \mathrm{h} \mathrm{kg}^{-1}$ range at a discharge rate of $\mathrm{C} / 3$ (approximately 800 mA ). The total capacity of a C-size cell is 3.7 A h and the number of realizable cycles is dependent upon the charge and discharge conditions. Within a wide range of conditions a cell can be expected to deliver in excess of 150 complete cycles. ${ }^{52} \mathrm{Li} / \mathrm{MoS}_{2}$ batteries are especially manufactured as the power source for pocket telephones in Japan.

## 3. Li-NbSe ${ }_{3}$ Battery

A more energetic lithium rechargeable system under study and development at AT\&T is the $\mathrm{Li}-\mathrm{NbSe}_{3}$ system, termed FARADAY cell. ${ }^{53}$ The AA-size cylindrical cell is designed for operating over 200 cycles at a typical current of 400 mA to a cutoff capacity of 0.7 A h . The cell reaction may be written

$$
3 \mathrm{Li}^{+}+3 \mathrm{e}^{-}+\mathrm{NbSe}_{3} \Leftrightarrow \mathrm{Li}_{3} \mathrm{NbSe}_{3} .
$$

The ability to incorporate three lithium gives a relatively high theoretical energy density of $1600 \mathrm{~W} \mathrm{~h} \mathrm{dm}^{-3}$ for the Li-NbSe ${ }_{3}$ couple. A practical energy density of $200 \mathrm{~Wh} \mathrm{dm}{ }^{-3}$ is achieved with the possibility of 350 cycles of charge/discharge.

## 4. $\mathrm{Li}-\mathrm{V}{ }_{2} \mathrm{O}_{5}$ Battery

TABLE 11.7
State-of-the-Art for Lithium Rechargeable Batteries (Cylindrical Cells) Developed or Commercialized in the World
| Country | Company | Performances ( $\mathrm{W} \mathbf{h ~ d m}^{-\mathbf{3}}$ ) | Cycle | Positive electrode | Market ${ }^{\text {a }}$ |
| :--- | :--- | :--- | :--- | :--- | :--- |
| France | SAFT | 175 | 50 | $\mathrm{V}_{2} \mathrm{O}_{5}$ | M |
| Japan | Sony | 220 | 200 | $\mathrm{MnO}_{2}$ | C |
|  | Sanyo | - | - | $\mathrm{MnO}_{2}$ | C |
|  | Matsushita | 220 | 40 | $\mathrm{V}_{2} \mathrm{O}_{5}$ <br> $\mathrm{MnO}_{2}$ | C <br> R\&D |
| Canada | Moli Energy | 60 | 100 | $\mathrm{MoS}_{2}$ | C |
|  |  | 100 | 200 | $\mathrm{MnO}_{2}$ | C |
|  |  | 100 | 150 | $\mathrm{Mo}_{6} \mathrm{~S}_{8}$ | C |
| U.S. | Eveready | 180 | 100 | $\mathrm{TiS}_{2}$ | C+M |
|  | Honeywell | 175 | 50 | $\mathrm{V}_{2} \mathrm{O}_{5}$ | M |
|  | AT\&T | 200 | 350 | $\mathrm{NbSe}_{3}$ | S |
|  | Grace | 230 | 100 | $\mathrm{TiS}_{2}$ | - |
|  | Valence Tech. | - | 200 | $\mathrm{V}_{6} \mathrm{O}_{13}$ | C+M |


a $\mathrm{M}=$ military application, $\mathrm{C}=$ consumer, $\mathrm{S}=$ space.

[^4]A coin-type lithium- $\mathrm{V}_{2} \mathrm{O}_{5}$ battery to provide all the power necessary for single-cell memory backup of microprocessor-based electronic equipment has been developed by Matsushita Micro Battery Co. in Japan. The cathode is constructed by a mixture of vanadium pentoxide and $5 \%$ carbon black. During the discharge a depth of $\mathrm{x}=3$ is obtained with an average voltage of about 2 V . The battery has a relatively flat discharge curve at an output voltage of 3 V and an electrical capacity of approximately 36 mAh at a discharge rate of 1 mA . ${ }^{54}$ It also proved able to withstand up to 50 deep charge/discharge cycles and up to 1000 shallow charge/discharge cycles for which the depth of discharge set around $10 \%$. A C-size $\mathrm{Li} / \mathrm{V}_{2} \mathrm{O}_{5}$ cell is also constructed by SAFT in France (see Table 11.7). This cell delivers a capacity of $1.4 \mathrm{Ah} .{ }^{55}$

## 5. $\mathrm{Li} / \mathrm{MnO}{ }_{2}$ Battery

Many organizations (Moli Energy Ltd., Sony Energytec, Sanyo, Fuji, NTT, Matsushita, Varta, SAFT, etc.) embarked on ambitious programs to develop small rechargeable Li cells including a manganese dioxide cathode as a stepping stone to the ultimate goal of a technology scalable to EV-sized batteries.
$\mathrm{MnO}_{2}$ is currently being investigated as a positive material for high-energy density, lowcost lithium secondary batteries. Although initial stages of the investigation showed that $\mathrm{MnO}_{2}$ had limited rechargeability, various improvements have been recently made. ${ }^{56-59}$ It was found that a composition of lithium containing manganese dioxide (CDMO) exhibits superior rechargeability, and this led to the development of a high-energy density flat-type lithium secondary battery. This type of cell is manufactured by Sanyo in Japan. CDMO is prepared from Li salts and $\mathrm{MnO}_{2}$ by a heat-treatment method, and the material structure consists of $\mathrm{Li}_{2} \mathrm{MnO}_{3}$ and $\lambda-\beta-\mathrm{MnO}_{2}$ "composite dimensional manganese oxide". A recent report has shown that $\mathrm{Li}_{2} \mathrm{MnO}_{3}$ is an electrochemically inactive material and the $\mathrm{Li}_{\mathrm{x}} \mathrm{Mn}_{2-\mathrm{y}} \mathrm{O}_{4}(0 \leq \mathrm{x} \leq$
1.33) is a electrochemically spinel phase. The end members of this system are the stoichiometric spinel compound $\mathrm{Li}_{4} \mathrm{Mn}_{5} \mathrm{O}_{12}$ and the defect spinel $\lambda-\mathrm{MnO}_{2}$.

Rechargeable Li-MnO2 AA-size cells are manufactured by Moli Energy Ltd. under the name MOLICEL ${ }^{\mathrm{TM}}$ (see Figure 11.9). This cell uses an electrolyte consisting of $1 \mathrm{M}-\mathrm{LiAsF}_{6}$ in PC/ethylene carbonate (1:1). A typical cycle life between 3.4 and 2.4 V has been achieved with 180 and 60 mA discharge and recharge currents, respectively. Minor capacity fluctuations throughout the cycle life have been detected at an operating temperature of $24^{\circ} \mathrm{C}$.

AA-size cells constructed by Battery Technologies Inc. in the U.S. show very good endurance tests. These cells accumulate up to 400 cycles on the $24-\Omega$ test and up to 250 cycles on the $10-\Omega$ test. ${ }^{60}$ The Li-MnO2 cells developed by Sanyo Electric Co. in Japan are termed ML 2430 and ML 2016 with nominal capacity of 70 and 20 mA h, respectively. About 200 cycles are obtained at a capacity of 45 mA . The flat-type battery ML 2430 with a nominal voltage of 3 V can operate over 3000 cycles at a low discharge capacity of 1 mA h . European efforts are also directed toward $\mathrm{Li}-\mathrm{MnO}_{2}$ secondary batteries. ${ }^{61}$ Researches are developed by SAFT in France and Varta in Germany (see Table 11.7).

## 6. Other Items

A new AA-size $\mathrm{Li} / \mathrm{Mo}_{6} \mathrm{~S}_{8}$ rechargeable cell has been developed to the prototype stage by Moli Energy Ltd. ${ }^{51}$ This cell can deliver about 2 W h of energy and is capable of a high-rate discharge up to about the 2C rate. This AA-size cell delivers $100 \mathrm{~W} \mathrm{~h} \mathrm{~kg}^{-1}$ with a typical life of 200 cycles.
