Repository: cunyu-liu/electrolyte_ailab

File: fine-tune/bookData/Electrolytes, Interfaces and Interphases Fundamentals and Applications in Batteries.md (part 30 of 47)
## 1 What Is an Electrolyte?
For the cation, more $\mathrm{Li}^{+}$would be generated via the oxidation at the electrode that is positively polarized (right electrode), and assuming that such kinetics are fast enough, the $\mathrm{Li}^{+}$concentration at the right interface would always be higher than its concentration in the bulk. At the same time, $\mathrm{Li}^{+}$is consumed via its reduction to $\mathrm{Li}^{0}$ at the electrode that is negatively polarized (left electrode), and again assuming that such kinetics are fast enough, the $\mathrm{Li}^{+}$concentration at the left interface would always be lower than its concentration in the bulk (Figure 14.20a).

For the anion, $\mathrm{X}^{-}$is driven by the applied voltage to migrate from the negatively polarized electrode (left) towards the positively polarized electrode (right), but since both electrodes are blocking to $\mathrm{X}^{-}$, it is depleted at the left interface but accumulated at the right interface. The consequence of such depletion and accumulation is that the concentration of $\mathrm{X}^{-}$at the left interface is always lower than its concentration in the bulk, whereas the concentration of $\mathrm{X}^{-}$at the right interface is always higher than its concentration in the bulk (Figure 14.20b).

In summary, the concentration profiles of cations and anions are actually identical at the steady state. Such identical concentration profiles for cations and anions are the natural consequence of the electroneutrality requirement that an electrolyte must satisfy in the bulk. Although the above description is qualitative in nature, a more rigorous derivation of these concentration profiles will be conducted in Chapter 15.

![](https://cdn.mathpix.com/cropped/2025_10_16_c9f804f118ee3f949b1eg-523.jpg?height=437&width=1193&top_left_y=1390&top_left_x=171)
Figure 14.20 Schematic diagram of the concentration gradients of (a) cat-

ions and (b) anions in a symmetrical cell, such as that shown in Figure 14.1, right panels, which is under DC polarization at a constant voltage $\Delta V$. Its current response should be similar to that shown in Figure 14.14. At the steady state, the net anionic flux would be zero, because its migration driven by the applied voltage is counterbalanced by its diffusion driven by the anion concentration gradient. However, the cationic flux benefits from both migration and diffusion.

The collective consequence of the above cation and anion concentration gradients is the enrichment of both cations and anions at the right side of the cell and the corresponding depletion of these ions at the left side of cell. This is in fact equivalent to the redistribution of the salt from the left side to the right side of the cell. If one does not differentiate cations and anions in this movement but instead view the dissolved salt as a whole, the net consequence of the corresponding movement of cations and anions is equivalent to the salt diffusing from one side of the cell to the other. This consequence in fact naturally arises from the local electroneutrality requirement for electrolytes in the bulk, and one can separately define a diffusion coefficient for this "salt" species, i.e. $D_{\text {Salt }}$, which we have already briefly touched upon as the ambipolar diffusion coefficient in Section 5.2.6.4, and will discuss in more detail in Section 14.3.4.

Such identical concentration gradients for two ions, however, has completely the opposite effect on their respective migration: for anions, the diffusional flux driven by such a concentration gradient opposes the migration driven by the applied voltage; for cations, however, its migration is complemented by its diffusion as both are in the same direction.

According to classical electrodics, if the electrolyte is in the liquid state, the buildup of the above concentration profiles would eventually be terminated by either artificial or natural convection of the electrolytes, which is induced by the drastic density differences in the different sections of the cell. The convection would maintain the original salt concentration $C_{0}$ undisturbed in the middle section of the electrolyte, while the concentration gradient is only confined to the local interfacial regions near the electrode surfaces. However, if the electrolyte is solid or semi-solid, be it either polymeric, glassy or crystalline, the absence of convection would ensure the continuous buildup of the above concentration profiles, until the cell reaches the steady state, where the concentration gradient would be represented by a diagonal straight line as depicted in Figure 14.20.

At such a steady state ( $t^{\mathrm{ss}}$ ), within any cross-sectional element of the electrolyte an electroneutrality must exist, which requires

$$
C_{+}^{x}=C_{-}^{x}=C_{\text {Salt }}^{x} \neq C_{0}
$$

where the superscript $x$ denotes the location of the cross-sectional element, and subscripts denote the species. In other words, the concentration gradients for cations and anions should be identical:

$$
\frac{\mathrm{d} C_{+}}{\mathrm{d} x}=\frac{\mathrm{d} C_{-}}{\mathrm{d} x}=\frac{\mathrm{d} C_{\text {salt }}}{\mathrm{d} x}
$$

### 14.2.4.6.2 Cationic and Anionic Fluxes at the Steady State

Now, let us see what $I_{0}$ and $I_{\mathrm{SS}}$ are under such concentration gradients.
As discussed briefly in Section 14.2.2, at this steady state the anion migration driven by the applied voltage would be exactly counterbalanced by the anion diffusion driven by the concentration gradient:

$$
J_{-}^{t_{\mathrm{ss}}}=-\frac{D_{-} c_{-}}{R T} \frac{\mathrm{~d}}{\mathrm{~d} x}\left(F \psi+\mu_{-}\right)=0
$$

In other words, the electrostatic gradient is equal to but opposite in direction to the chemical gradient (i.e. concentration gradient):

$$
-F \frac{\mathrm{~d} \psi}{\mathrm{~d} x}=\frac{\mathrm{d}\left(\mu_{-}\right)}{\mathrm{d} x}=\frac{\mathrm{d}\left(\mu_{-}^{0}+R T \ln C_{-}\right)}{\mathrm{d} x}=R T\left(\frac{1}{C_{-}}\right) \frac{\mathrm{d} C_{-}}{\mathrm{d} x}
$$

The potential gradient created by the applied voltage across the cell would hence be

$$
\frac{\mathrm{d} \psi}{\mathrm{~d} x}=-\frac{R T}{F}\left(\frac{1}{C_{-}}\right) \frac{\mathrm{d} C_{-}}{\mathrm{d} x}
$$

Meanwhile, the cation moves from the right electrode to the left electrode, initially only via migration driven by the applied voltage. With the buildup of the cationic concentration profile, however, part of the cation is also driven by diffusion in the same direction, hence

$$
J_{+}^{t_{\mathrm{ss}}}=J_{+}^{\mathrm{Mig}}+J_{+}^{\mathrm{Diff}}
$$

where the two parts (migrational and diffusional) can be described by Coulomb's law and Fick's first law, respectively:

$$
\begin{gathered}
J_{+}^{\mathrm{Mig}}=\frac{D_{+} C_{+} F}{R T} \frac{\mathrm{~d} \psi}{\mathrm{~d} x} \\
J_{+}^{\mathrm{Diff}}=-D_{+} \frac{\mathrm{d} C_{+}}{\mathrm{d} x}
\end{gathered}
$$

While the concentration gradients for cations and anions are identical, so is the potential gradient felt by both ions. Hence we can insert eqn (14.155), (14.157) and (14.158) into eqn (14.156), which with the elimination of the potential term ( $\mathrm{d} \psi / \mathrm{d} x$ ) becomes

$$
\begin{aligned}
J_{+}^{t_{\mathrm{ss}}} & =\frac{D_{+} C_{+} F}{R T} \frac{\mathrm{~d} \psi}{\mathrm{~d} x}-D_{+} \frac{\mathrm{d} C_{+}}{\mathrm{d} x}=-\frac{D_{+} C_{+} F}{R T} \frac{R T}{F}\left(\frac{1}{C_{-}}\right) \frac{\mathrm{d} C_{-}}{\mathrm{d} x}-D_{+} \frac{\mathrm{d} C_{+}}{\mathrm{d} x} \\
& =-D_{+} C_{+}\left(\frac{1}{C_{-}}\right) \frac{\mathrm{d} C_{-}}{\mathrm{d} x}-D_{+} \frac{\mathrm{d} C_{+}}{\mathrm{d} x}
\end{aligned}
$$

Since the electrolyte is ideal, therefore

$$
\begin{gathered}
C_{+}=C_{-}=C_{\text {Salt }} \\
\frac{\mathrm{d} C_{+}}{\mathrm{d} x}=\frac{\mathrm{d} C_{-}}{\mathrm{d} x}=\frac{\mathrm{d} C_{\text {Salt }}}{\mathrm{d} x}
\end{gathered}
$$

Eqn (14.159) hence further simplifies to

$$
J_{+}^{t_{\mathrm{ss}}}=-2 D_{+} \frac{\mathrm{d} C_{+}}{\mathrm{d} x}
$$

Hence

$$
J_{+}^{t_{\mathrm{ss}}}=2 J_{+}^{\text {Diff }}
$$

or

$$
J_{+}^{\mathrm{Mig}}=J_{+}^{t_{\mathrm{ss}}}-J_{+}^{\mathrm{Diff}}=J_{+}^{\mathrm{Diff}}
$$

Eqn (14.160) and (14.162) present a somewhat unexpected relation: at the steady state and under the concentration gradients depicted in Figure 14.20, the cationic flux comes from two equal components, i.e. migrational and diffusional. In other words, the total cationic flux, or current, is carried equally by the cation migration and diffusional fluxes. By definition, the current at the steady state, $i^{\mathrm{SS}}$, should be given as

$$
i^{\mathrm{SS}}=F J_{+}^{t_{\mathrm{ss}}}=-2 F D_{+} \frac{\mathrm{d} C_{+}}{\mathrm{d} x}=-2 F D_{+} \frac{\mathrm{d} C_{\text {Salt }}}{\mathrm{d} x}
$$

This expression contains a differential term (concentration gradient). To establish further what the concentration gradient at the steady state is, we need to recognize that the concentration gradient across
the electrolyte must be a constant, as suggested by the diagonal straight line in Figure 14.20, because at this state the current $i^{\text {SS }}$ has been stabilized at a constant value (Figure 14.14). Therefore, the concentration gradient should be given as

$$
\frac{\mathrm{d} C_{+}}{\mathrm{d} x}=\frac{\mathrm{d} C_{\text {Salt }}}{\mathrm{d} x}=\frac{\Delta C}{\Delta x}=\left(C_{\mathrm{A}}^{\mathrm{SS}}-C_{\mathrm{C}}^{\mathrm{SS}}\right)
$$

while the steady-state current becomes

$$
i^{\mathrm{SS}}=-2 F D_{+} \frac{\mathrm{d} C_{\text {Salt }}}{\mathrm{d} x}=-2 F D_{+}\left(C_{\mathrm{A}}^{\mathrm{SS}}-C_{\mathrm{C}}^{\mathrm{SS}}\right)
$$

where the quantities $C_{\mathrm{A}}^{\mathrm{SS}}$ and $C_{\mathrm{C}}^{\mathrm{SS}}$ represent the salt concentrations at the anode and cathode side of the cell when the steady state is established, respectively, because as Figure 14.20 shows, we can now treat the cation and anion as a neutral association (i.e. the "salt") diffusing and migrating in the electrolyte. One should note that "anode side" and "cathode side" are still within the bulk electrolyte, where the local electroneutrality still holds true, not the interfaces with both electrodes, where the local electroneutrality breaks down. We will discuss how these two quantities change in the interfacial regions in Chapter 15.

### 14.2.4.6.3 Potential Profile Across Cell and Electrolyte

Eqn (11.191) is an elegant expression, but it still contains a term ( $C_{\mathrm{A}}^{\mathrm{SS}} -C_{\mathrm{C}}^{\mathrm{SS}}$ ) that is difficult to measure experimentally. Ideally, the steadystate current should be expressed in a form that can be directly comparable to the expression of $I_{0}$ [eqn (14.146)]. In other words, we need to find out how the concentration gradient is related to the applied voltage $\Delta V$ or the corresponding electric field or $E_{\text {Bulk }}^{0}$ at the steady state.

To do that, we need to analyze how the potential drop is distributed across the cell at the steady state (Figure 14.21). Suppose that the potential drop across the two electrolyte/electrode interfaces is represented by a single term $\Delta E$, then the potential drop across the bulk electrolyte $\Delta \psi$ should be given by

$$
\Delta \psi=\Delta V-\Delta E
$$

Since the anode and the cathode are in equilibrium with the electrolyte at two distinct concentrations $C_{\mathrm{A}}^{\mathrm{SS}}$ and $C_{\mathrm{C}}^{\mathrm{SS}}$, respectively, their

![](https://cdn.mathpix.com/cropped/2025_10_16_c9f804f118ee3f949b1eg-528.jpg?height=687&width=971&top_left_y=229&top_left_x=283)
Figure 14.21 Schematic illustration of potential distribution across the cell when the steady state is reached under potentiostatic conditions. The sum of the potential drops across the two electrolyte/electrode interfaces ( $\Delta E^{A}+\Delta E^{C}$ ) is governed by the Nernst equation, while the potential drop across the bulk electrolyte ( $\Delta \psi$ ) can be solved based on the linear concentration gradient as described in Figure 14.20. The potential drop at the interfacial region near the cathode will be discussed in Chapter 15.

respective potentials $E_{\mathrm{A}}^{\mathrm{SS}}$ and $E_{\mathrm{C}}^{\mathrm{SS}}$ should be given by the Nernst equation:

$$
\begin{aligned}
& E_{\mathrm{A}}^{\mathrm{SS}}=\frac{R T}{F} \ln C_{\mathrm{A}}^{\mathrm{SS}} \\
& E_{\mathrm{C}}^{\mathrm{SS}}=\frac{R T}{F} \ln C_{\mathrm{C}}^{\mathrm{SS}}
\end{aligned}
$$

while their difference represents the sum of the potential drops across the two interfaces:

$$
\Delta E=E_{\mathrm{A}}^{\mathrm{SS}}-E_{\mathrm{C}}^{\mathrm{SS}}=\frac{R T}{F} \ln \frac{C_{\mathrm{A}}^{\mathrm{SS}}}{C_{\mathrm{C}}^{\mathrm{SS}}}
$$

Then, what about the potential drop across the bulk electrolyte?
Since the concentration gradient is linear at the steady state, the salt concentration at a given location in the cell (a distance $x$ from the cathode) should be given by a linear relation:

$$
C_{x}=\frac{\mathrm{d} C_{\text {Salt }}}{\mathrm{d} x} x+C_{\mathrm{C}}^{\mathrm{SS}}=\left(C_{\mathrm{A}}^{\mathrm{SS}}-C_{\mathrm{C}}^{\mathrm{SS}}\right) x+C_{\mathrm{C}}^{\mathrm{SS}}
$$

Inserting eqn (14.164) and (14.170) into eqn (14.155), we have the potential gradient expressed in a form free from another differential term (i.e. concentration gradient):

$$
\frac{\mathrm{d} \psi}{\mathrm{~d} x}=-\frac{R T}{F}\left(\frac{1}{C_{-}}\right) \frac{\mathrm{d} C_{-}}{\mathrm{d} x}=-\frac{R T}{F} \frac{\left(C_{\mathrm{A}}^{\mathrm{SS}}-C_{\mathrm{C}}^{\mathrm{SS}}\right)}{\left(C_{\mathrm{A}}^{\mathrm{SS}}-C_{\mathrm{C}}^{\mathrm{SS}}\right) x+C_{\mathrm{C}}^{\mathrm{SS}}}
$$

or

$$
\mathrm{d} \psi=-\frac{R T}{F} \frac{\left(C_{\mathrm{A}}^{\mathrm{SS}}-C_{\mathrm{C}}^{\mathrm{SS}}\right)}{\left(C_{\mathrm{A}}^{\mathrm{SS}}-C_{\mathrm{C}}^{\mathrm{SS}}\right) x+C_{\mathrm{C}}^{\mathrm{SS}}} \mathrm{~d} x
$$

Hence the potential drop across the electrolyte can be obtained by integrating eqn (14.172) across the cell, i.e. from $x=0$ to $x=1$ :

$$
\Delta \psi=\frac{R T}{F}\left(C_{\mathrm{A}}^{\mathrm{ss}}-C_{\mathrm{C}}^{\mathrm{ss}}\right) \int_{0}^{1} \frac{1}{\left(C_{\mathrm{A}}^{\mathrm{ss}}-C_{\mathrm{C}}^{\mathrm{ss}}\right) x+C_{\mathrm{C}}^{\mathrm{ss}}} \mathrm{~d} x=\frac{R T}{F} \ln \frac{C_{\mathrm{A}}^{\mathrm{ss}}}{C_{\mathrm{C}}^{\mathrm{ss}}}
$$

What is slightly surprising is that eqn (14.173) is identical with eqn (14.169)! In other words, the potential drops at the interfaces are identical with the potential drop across the electrolyte:

$$
\Delta \psi=\Delta E=\frac{R T}{F} \ln \frac{C_{\mathrm{A}}^{\mathrm{ss}}}{C_{\mathrm{C}}^{\mathrm{SS}}}
$$

while the applied voltage $\Delta V$ can be expressed in terms of the concentrations:

$$
\Delta V=\Delta \psi+\Delta E=\frac{2 R T}{F} \ln \frac{C_{\mathrm{A}}^{\mathrm{ss}}}{C_{\mathrm{C}}^{\mathrm{SS}}}
$$

Like eqn (14.161), this relation is also rather unexpected, as it tells us that the applied voltage is equally divided into two parts: the poten- tial drop across the interfaces and the potential drop across the bulk electrolyte. However, considering that both potential drops $\Delta \psi$ and $\Delta E$ are dictated by the two concentrations $C_{\mathrm{A}}^{\mathrm{SS}}$ and $C_{\mathrm{C}}^{\mathrm{SS}}$ at the steady state, we should not be too surprised.

One might find it puzzling that the potential drop across the cell, as shown in Figure 14.21, is rather asymmetric, and most of its drop is
concentrated at the cathode side. We will return to discuss this asymmetry in more detail later. As implied by the question mark "?" at the bottom left in Figure 14.21, one should note that so far we have left the potential drop in the interfacial region unexplored until we engage in more detailed discussion about the definition of interfaces in Chapter 15.

### 14.2.4.6.4 Cationic Transference Number in the Absence of Interphases

With eqn (14.175), we are now only one step away from relating eqn (14.165) to $\Delta V$ or $E_{\text {Bulk }}^{0}$, and this last step needs an algebraic approximation that stands true when the difference between $C_{\mathrm{A}}^{\mathrm{SS}}$ and $C_{\mathrm{C}}^{\mathrm{SS}}$ is sufficiently small:

$$
C_{\mathrm{A}}^{\mathrm{SS}}-C_{\mathrm{C}}^{\mathrm{SS}}=\frac{C_{\mathrm{A}}^{\mathrm{SS}}+C_{\mathrm{C}}^{\mathrm{SS}}}{2} \ln \frac{C_{\mathrm{A}}^{\mathrm{SS}}}{C_{\mathrm{C}}^{\mathrm{SS}}}
$$

Inserting eqn (14.176) into eqn (14.165), we will have

$$
i^{\mathrm{sS}}=-2 F D_{+}\left(C_{\mathrm{A}}^{\mathrm{sS}}-C_{\mathrm{C}}^{\mathrm{sS}}\right)=-F D_{+}\left(C_{\mathrm{A}}^{\mathrm{sS}}+C_{\mathrm{C}}^{\mathrm{sS}}\right) \ln \frac{C_{\mathrm{A}}^{\mathrm{sS}}}{C_{\mathrm{C}}^{\mathrm{sS}}}
$$

Invoking eqn (14.177), while also noting that the following relation exists between $C_{\mathrm{A}}^{\mathrm{SS}}$ and $C_{\mathrm{C}}^{\mathrm{SS}}$ as the consequence of both concentrations departing from the initial concentration $C_{0}$ driven by the applied potential:

$$
C_{\mathrm{A}}^{\mathrm{SS}}+C_{\mathrm{C}}^{\mathrm{SS}}=2 C_{0}
$$

Thus, we have a new expression for $i^{\text {SS }}$ :

$$
i^{\mathrm{SS}}=\frac{F^{2} D_{+} C_{0}}{R T} \frac{\Delta V}{d}=\frac{F^{2} C_{0}}{R T} D_{+} E_{\text {Bulk }}^{0}
$$

Now $i^{\text {SS }}$ can be directly compared with the expression for $i_{0}$ [eqn (14.150)]:

$$
\frac{i^{\mathrm{ss}}}{i}=\frac{D_{+}}{D_{+}+D_{-}}
$$

By definition, this ratio is the cationic transference number in an ideal electrolyte, i.e. Eqn (14.148) is confirmed to have a theoretical foundation:

$$
T_{+}=\frac{D_{+}}{D_{+}+D_{-}}=\frac{i^{\mathrm{ss}}}{i_{0}}
$$

This conclusion basically confirms our earlier intuitive interpretation of the potentiostatic polarization curve as depicted in Figure 14.14, that the current at the steady state is carried only by the cationic movement, and its ratio to the initial current $i_{0}$ should give us the measurement of cationic transference number. However, eqn (14.180) was derived in a much more mathematically rigorous manner, and it comes with three stringent confinements: (1) the electrolyte must be ideal so that the Nernst-Einstein relation is observed [eqn (14.148)]; (2) the electrolyte must be "immobilized" so that the steadystate concentration gradient could be established in the absence of any convection (Figure 14.20); and (3) the polarization must be small enough that the concentration difference at two electrodes satisfies the approximation relation as described in eqn (14.176). The small cell voltage of 10 mV as recommended by Bruce and Vincent ensures that the relation is accurate within an error of $1 \%$. However, at 30 mV , the departure from the relation becomes intolerable.

An additional hidden assumption in the above derivation is the absence of interphases. One may argue that the potential drop across the interfaces ( $\Delta E$ ) already accounted for this factor. In reality, however, the interphases are dynamic in both thickness and chemistry, especially when new surfaces of lithium keep being exposed during the lithium deposition and stripping on both electrodes. These factors require corrections to the potentiostatic polarization method as described by eqn (14.148).

### 14.2.4.6.5 Cationic Transference Number in the Presence of Interphases

As we learned in Section 10.1, lithium metal is unique in that its electrode potential is the lowest among all known metallic elements ( -3.0364 V vs. SHE), which gives it extremely high reactivity. Therefore, no matter how small the applied voltage is, the two lithium electrodes react with the electrolyte components (solvent, salt anions) instantaneously upon contact. It is well known nowadays that, in any cell built with lithium-metal electrodes, there is always an interphase existing on the $\mathrm{Li}^{0}$ surface (Sections 8.1 and 8.2), the presence of which introduces an additional resistance to the passing of the current, and consequently induces a corresponding voltage drop. Hence a correction must be made to address the presence of interphases.

Furthermore, in the potentiostatic polarization process as described in this section, there is constant $\mathrm{Li}^{0}$ deposition at the cathode (or the
negatively polarized electrode) and constant $\mathrm{Li}^{+}$dissolution from the anode (or the positively polarized electrode). In this context, a new $\mathrm{Li}^{0}$ surface is being created at every instant during the entire polarization process, hence the formation of new interphases never stops, as evidenced by the ever-increasing interphasial resistances in such cells. Hence this evolution of interphasial resistance must also be considered when making modifications to the Bruce-Vincent approach.

At $t=0$, if we assume that the resistance brought by the interphase $R_{\mathrm{CT}}^{0}$ can be represented by the semi-circle that emerges at lower frequency range in the AC impedance (Figure 14.19), then the expression of the initial current should become

$$
i_{0}=\frac{\Delta V}{R_{\mathrm{B}}+R_{\mathrm{CT}}}=\frac{\Delta V}{\frac{1}{\sigma}+R_{\mathrm{CT}}^{0}}
$$

Therefore, the applied voltage actually consists of two parts:

$$
\Delta V=\Delta \psi+\Delta E_{\mathrm{T}}=i_{0} \frac{1}{\sigma}+i_{0} R_{\mathrm{CT}}^{0}
$$

where $\Delta \psi$ and $\Delta E_{\mathrm{T}}$ represent the potential drops across the bulk electrolyte and the interphasial regions. Note that $\Delta E_{\mathrm{T}}$ replaces the previously discussed potential drop across the interfaces $\Delta E$.

At the steady state, only cations are contributing to the effective ionic fluxes, while the anion flux becomes zero. Hence the ion conductivity in eqn (14.182) that corresponds to the overall resistance to the movement of both ions should be replaced with the cationic portion of it, i.e. the "cationic conductivity" $\sigma T_{+}$, which apparently comes from the assumption that cations and anions are independently making their individual contributions to the overall ion conduction via

$$
\frac{1}{R_{\mathrm{B}}}=\frac{1}{R_{+}}+\frac{1}{R_{-}}
$$

while the interphasial resistance should be replaced with a new value corresponding to a larger semi-circle obtained at the steady state, $R_{\mathrm{CT}}^{\mathrm{SS}}$ This changing interphasial resistance reflects the ongoing reactions between the electrolyte and the newly exposed $\mathrm{Li}^{0}$ surfaces. Therefore, the applied voltage at this steady state would become

$$
\Delta V=i^{\mathrm{SS}} \frac{1}{\sigma T_{+}}+i^{\mathrm{SS}} R_{\mathrm{CT}}^{\mathrm{SS}}
$$

We solve for the bulk conductivity $\sigma$ from eqn (14.181):

$$
\sigma=\frac{i_{0}}{\Delta V-i_{0} R_{\mathrm{CT}}^{0}}
$$

and solve for the cationic transference number $T_{+}$from eqn (14.184):

$$
T_{+}=\frac{i^{\mathrm{SS}}}{\Delta V-i^{\mathrm{SS}} R_{\mathrm{CT}}^{\mathrm{SS}}} \frac{1}{\sigma}
$$

Inserting eqn (14.185) into eqn (14.186), we obtain the Bruce-Vincent equation:

$$
T_{+}=\frac{i^{\mathrm{SS}}}{i} \frac{\Delta V-i_{0} R_{\mathrm{CT}}^{0}}{\Delta V-i_{\mathrm{SS}} R_{\mathrm{CT}}^{\mathrm{SS}}}
$$

which corrects eqn (14.148) with a term that reflects the potential drop across a dynamic interphase.

Eqn (14.187) constitutes the foundation of a very popular method, i.e. the Bruce-Vincent approach, which allows the quantitative determination of a very useful parameter, the ion transference number, using highly accessible techniques and simple experiments. It requires the combination of the DC potentiostatic polarization technique, which measures the steady-state current $i$, and the AC impedance technique, which measures the bulk electrolyte resistance $R_{\mathrm{B}}$ (or ion conductivity $\sigma$ ) and interphase resistances at both initial ( $R_{\mathrm{CT}}^{0}$ ) and steady state ( $R_{\mathrm{CT}}^{\mathrm{SS}}$ ). It should be noted that although $i_{0}$ appears to be a quantity associated with the DC polarization (Figure 14.14), it is often extracted from the ion conductivity $\sigma$ via eqn (14.149) with higher accuracy, because the attempt to directly measure $i_{0}$ in the DC method would inevitably encounter the issue of temporal resolution of the instrumentation, i.e. how fast the circuit could capture the very first current response, with milliseconds or microseconds making significant differences, while the AC impedance technique provides an effective pathway circumventing such challenges.

One might notice that the derivation of eqn (14.187) does not have a basis of mathematical rigor as did the steady-state equations for the concentration gradient and potential profile in Sections 14.2.4.6.2 and 14.2.4.6.3. In particular, the adoption of a new quantity, cationic conductivity, $\sigma T_{+}$, is intuitive rather than rigorous. However, the elegant form of eqn (14.187) was warmly received by researchers, despite
the stringent restrictions that Bruce and Vincent imposed on its application in their original 1987 paper. ${ }^{19}$

When the Bruce-Vincent approach was applied to polymer electrolytes based on poly(ethylene oxide) or other polyethers, the $\mathrm{Li}^{+}$ transference numbers were usually found to range between 0.2 and 0.4 . Although these polymeric electrolytes clearly do not completely meet the requirement of ideality (i.e. salt completely dissociated into free ions and zero ion-ion interactions), the excessive application of the Bruce-Vincent approach was soon extended to essentially all electrolytes, including the typical lithium-ion battery electrolytes ( $\mathrm{LiBF}_{4}$ or $\mathrm{LiPF}_{6}$ in mixed carbonates), with similar $\mathrm{Li}^{+}$transference numbers.

### 14.2.4.7 Pulsed Field Gradient NMR Spectroscopy

In Section 14.1.4.3.2, we discussed the application of diffusional NMR techniques such as pfg-NMR spectroscopy in measuring the translational movement of certain NMR-active nuclei, thus allowing the determination of the self-diffusion coefficients of ions that contain these nuclei. For studies on battery electrolytes, ${ }^{7} \mathrm{Li}$ and ${ }^{19} \mathrm{~F}$ are two "Godsent" nuclei for this technique as they represent the most frequently used cations and anions, respectively. Knowing the selfdiffusion coefficients for both ions therefore makes it possible for one to calculate the corresponding cationic or anionic transference numbers from their corresponding self-diffusion coefficients:

$$
t_{+}=\frac{D_{+}}{D_{+}+D_{-}}
$$

With the increasing availability of NMR facilities in universities and major research centers, the transference numbers determined in this manner have been extensively adopted in the battery and materials research communities, and NMR methods have become even more popular than the Bruce-Vincent approach in recent decades owing to their "cleanliness" and non-invasive nature. Hayamizu and colleagues systematically applied this approach to a number of non-aqueous electrolyte systems most commonly used in batteries, and reported $\mathrm{Li}^{+}$transference numbers in the range $0.2-0.4 .^{21,31}$

One must note that a hidden assumption exists in eqn (5.96), i.e. all self-diffusing ions contribute to the ionic flux induced by an electric field independently. Again, this is true only in ideal electrolytes. For practical electrolytes, however, ionic speciation occurs as eqn (14.83)
describes, and a certain NMR-active nucleus, in a binary monovalent electrolyte, could exist in a free ion $\mathrm{C}^{+}$or $\mathrm{A}^{-}$, which makes a contribution to ionic migration, or in an ion pair $\left[\mathrm{C}^{+} \mathrm{A}^{-}\right]^{0}$, which is electrically neutral and makes a zero contribution to ionic migration, or in large ionic clusters $\left[n \mathrm{C}^{+} m \mathrm{~A}^{-}\right]^{(n-m)}$, which make a partial contribution to ionic migration because their effective charges are reduced from the formal charge carried by an independent ion. Nevertheless, NMR methods indiscriminately probe every active nucleus in the electrolyte, neglecting their speciation and assuming that they would all contribute to an electric field by migrating. Hence the use of self-diffusion coefficients as determined by NMR techniques, which are averaged over all these species, would inevitably lead to deviations in ionic transference numbers by eqn (5.96).

In the majority of the scenarios where ion transference numbers determined using different approaches are compared, researchers found that such deviations led almost exclusively to overestimation for cationic transference numbers (Table 14.3). In fact, most ionic transference numbers as measured by pfg-NMR spectroscopy are scattered around 0.5 , a strong indication that cations and anions are closely associated, as they would be in an ion pair.

If we consider that, in an equal manner, either cations or anions would make only zero or partial contributions to ionic fluxes provided that they exist in ion pairs or clusters, a preferential suppression of cationic mobility due to the ion speciation in practical electrolytes should be immediately suspected. For this reason, the ionic transference numbers from pfg-NMR spectroscopy are often treated as the upper limit of ion transference that could be available in a given electrolyte system.

### 14.2.4.8 Electrophoretic NMR Spectroscopy

One particularly important variation of NMR spectroscopy is the so-called electrophoretic NMR (eNMR) technique, which, invented in 1982 by Holz and colleagues, maintains the in situ and non-invasive nature of NMR methods but seeks to differentiate the mobile ionic species from those not participating in migrational movement. ${ }^{20}$ The "electrophoretic" element of the technique refers to the fact that an electric field is placed inside an NMR sample tube so that the ions (or all charged species) are induced to flow. Most frequently, such an electric field is applied when the spin-echo relaxation of cations and anions under pulsed gradient conditions are simultaneously monitored, so that the translational movement observed should be entirely

Table 14.3 Selected $\mathrm{Li}^{+}$transference numbers in electrolytes obtained using different approaches.
| Hittorf | Armand | Sørensen-Jacobsen Bruce-Vincent |  | pfg-NMR | eNMR | Newman ${ }^{\text {a }}$ |
| :--- | :--- | :--- | :--- | :--- | :--- | :--- |
| $0.06 \pm 0.05 \left(\mathrm{LiClO}_{4}-\mathrm{PEO}\right)^{\mathrm{b}}$ | 0.70 (LiOTf-PEO) ${ }^{\text {c }}$ | 0.54 (LiSCN-PEO) ${ }^{\text {e }}$ | 0.44-0.48 (LiOTf-PEO) ${ }^{\mathrm{k}}$ | 0.43-0.46 (LiFSI-G4) ${ }^{\mathrm{f}}$ | 0.36-0.43 (LiFSI-G4) ${ }^{\mathrm{f}}$ | -0.25 to -1.0 (LiFSI-C ${ }_{8}$-DMC) ${ }^{1}$ |
|  | 0.30 $\left(\mathrm{LiClO}_{4}-\mathrm{PEO}\right)^{\mathrm{c}}$ | 0.015-0.09 (LiFSI-G4) ${ }^{\mathrm{f}, \mathrm{g}}$ | 0.95-0.68 (LiFSI-C ${ }_{8}$-DMC) ${ }^{1}$ | $0.51 \pm 0.02(\text { LiTFSI }-\mathrm{G} 4)^{\mathrm{f}}$ | $0.58 \pm 0.11$ (LiTFSI-G4) ${ }^{\mathrm{f}}$ |  |
|  | 0.36-0.41 (LiPF ${ }_{6}$ PC-EC-DMC) ${ }^{\mathrm{d}}$ |  | 0.37 (NaOTf-PEO) ${ }^{\mathrm{m}}$ | 0.45-0.60 (LiFSI-C ${ }_{8}$-DMC) ${ }^{1}$ <br> 0.38 (LiTFSI-EC) ${ }^{\mathrm{q}}$ |  | -4.38 $(\mathrm{NaOTf}-\mathrm{PEO})^{\mathrm{m}}$ |
|  |  | $0.025 \pm 0.005$ (LiTFSI-G4) ${ }^{\mathrm{f}, g}$ <br> 0.16-0.17 (LiTFSI-sulfolane) ${ }^{\mathrm{h}}$ |  |  |  |  |
|  |  | 0.05-0.07 ( $\left.\mathrm{LiPF}_{6}-\mathrm{EC}-\mathrm{DMC}\right){ }^{\mathrm{i}}$ | 0.79-0.82 (LiBETI-glymes) ${ }^{\circ}$ | 0.48 (LiTFSI-DMC) ${ }^{\mathrm{q}}$ |  |  |
|  |  | 0.048-0.062 (LiTFSI-BMP-TFSI) ${ }^{\mathrm{j}}$ | 0.54-0.67 (LiFSI-glymes) ${ }^{\circ}$ <br> 0.51-0.65 (LiTFSI-glymes) ${ }^{\circ}$ <br> $0.34 \pm 0.0053 \left(\mathrm{LiPF}_{6}-\mathrm{EC}-\mathrm{DEC}\right)^{\mathrm{p}}$ 0.48 (LiFSI-FDMB) ${ }^{\mathrm{q}}$ | 0.39-0.47 ( $\mathrm{LiPF}_{6}$-EC-DMC) ${ }^{\mathrm{i}}$ |  |  |
|  |  |  |  | 0.13 (LiTFSI-BMP-TFSI) ${ }^{\mathrm{j}}$ <br> 0.45-0.46 (LiTFSI-ethers) ${ }^{\mathrm{r}}$ <br> $0.73\left(\text { LiTFSI- } \mathrm{H}_{2} \mathrm{O}\right)^{\mathrm{s}}$ |  |  |
|  |  |  |  |  |  |  |
|  |  |  |  |  |  |  |


[^17]${ }^{\text {h }}$ Concentration range $0.5-2.7 \mathrm{~m}$. Source: ref. 35.
${ }^{\mathrm{i}}$ Concentration 1.2 M. Source: ref. 30.
${ }^{\mathrm{j}}$ BMP: 1-butyl-1-methylpyrrolidinum, a cation for room-temperature ionic liquids. Source: ref. 30.
${ }^{\mathrm{k}}$ Salt:EO ratio 1:9. Measured at $90^{\circ}$ C. Source: ref. 36.
${ }^{1} \mathrm{C}_{8}$-DMC: a perfluorinated tetraethylene ether terminated by methyl carbon. Source: ref. 34.
${ }^{\mathrm{m}}$ Salt concentration: 2.58 M. Source: ref. 37.
${ }^{\mathrm{n}}$ Li:EO ratio 0.01-0.3. Source: ref. 38.
${ }^{\text {o }}$ LiBETI: lithium bis(pentafluoroethylsulfonyl)imide. Source: ref. 39.
${ }^{\mathrm{p}}$ Source: ref. 40.
${ }^{\mathrm{q}}$ FDMB: fluorinated 1,4-dimethoxylbutane. Source: ref. 41.
${ }^{\mathrm{r}}$ Source: ref. 31.
${ }^{\mathrm{s}}$ Concentration: 21 m . Source: ref. 42.
attributed to the migrational fluxes. In other words, this technique is a combination of ordinary diffusional NMR techniques such as pfg-NMR spectroscopy discussed above and a DC technique, which is realized by equipping the NMR sample tube with an additional pair of electrodes. Figure 14.22a depicts one of the typical eNMR sample tube designs often used.

When a DC voltage is applied, the drift velocities of cations and anions with NMR-active nuclei are measured and normalized against the force (or field) created by the applied voltage. The ionic transference numbers obtained in this manner should be independent of any assumptions of ideality, nor do they require any knowledge of

![](https://cdn.mathpix.com/cropped/2025_10_16_c9f804f118ee3f949b1eg-538.jpg?height=907&width=1065&top_left_y=765&top_left_x=234)
Figure 14.22 (a) A sample tube design that is often adopted in eNMR experiments, in which a pair of electrodes are inserted to apply additional DC voltage while the translational movement of the ions containing the nuclei of interest are measured under pulsed gradient conditions. In order to induce sufficient spatial displacements for ions in the time frame of milliseconds, a high voltage ( $\sim 100 \mathrm{~V}$ ) has to be applied. (b) A modified eNMR tube design that adopted lithium-metal electrodes as source and sink for $\mathrm{Li}^{+}$, so that the ion transport in the electrolyte could be investigated under conditions that more closely simulate real electrochemical devices: lower DC voltage ( $<3.0 \mathrm{~V}$ ) and longer polarization duration (seconds).

ion-solvent or ion-ion interactions, as the method directly measures the actual mobilities of ions under an externally applied electrostatic field, according to the definition of ionic mobility in Section 5.2.1.2:

$$
\mu=\frac{\tau}{m}=\frac{v_{\mathrm{d}}}{F}
$$

and the individual ion transference number can be calculated from

$$
T_{+}=\frac{\mu_{+}}{\mu_{+}+\mu_{-}}=\frac{v_{\mathrm{d}}^{+}}{v_{\mathrm{d}}^{+}+v_{\mathrm{d}}^{-}}
$$

The voltage used usually lies in the region of $\sim 100 \mathrm{~V}$, so that an electric field can be strong enough ( $\sim 100 \mathrm{~V} \mathrm{~cm}^{-1}$ ) to create a drift velocity of $10^{-4}-10^{-2} \mathrm{~cm} \mathrm{~s}^{-1}$ in the tiny space of NMR tubes. Hence, on the time scale of milliseconds ( $10^{-3} \mathrm{~s}$ ), an ionic translational displacement in the order of microns ( $\mu \mathrm{m}$ or $>10^{-6} \mathrm{~m}$ ) would be generated to ensure experimental precision.
eNMR spectroscopy has been applied to numerous electrolytes in recent years, and the ionic transference numbers generated have been used for comparison with the data generated from other approaches. A general gap exists among these diverse ionic transference numbers, as summarized in Table 14.3, which will be further discussed in the next section. Given the nature of the eNMR technique of directly probing the ionic movement under an electric field, the data from eNMR spectroscopy should have higher confidence, and it has been used as a benchmark to make corrections to other approaches or to verify the theoretical models of modern ionics.

Among the limited eNMR data that have been published, of particular interest are those reported by Schönhoff and colleagues, ${ }^{23}$ who showed that in an ionic liquid electrolyte system that consists of a lithium salt dissolved in an organic cation-based ionic liquid, $\mathrm{Li}^{+}$ migrates in the "wrong" direction, and its velocity is nearly identical with that of the anions, whereas in non-aqueous electrolytes used in lithium-ion batteries, $\mathrm{Li}^{+}$and the corresponding anions migrate in their respective "right" directions. The measured $\mathrm{Li}^{+}$transference numbers range between -0.02 and -0.04 for those ionic liquid electrolytes. These negative cationic transference numbers are believed to arise from the ionic speciation similar to what was described by eqn (14.83), i.e. $\mathrm{Li}^{+}$moves in a vehicular manner in negatively charged complexes or clusters. The effective charges of such complexes or clusters are determined as -1 for LiTFSI dissolved in an imidazolium
ionic liquid, i.e. $\left[\mathrm{Li}(\mathrm{TFSI})_{2}\right]^{-}$, or -2 for $\mathrm{LiBF}_{4}$ dissolved in the same ionic liquid, i.e. $\left[\mathrm{Li}\left(\mathrm{BF}_{4}\right)_{3}\right]^{2-}$. Because these ionic electrolytes work in lithi-um-ion batteries, there must be a second ion transport mechanism to compensate for the migration of $\mathrm{Li}^{+}$in the wrong direction, which should be the diffusional flux of neutral species such as [LiTFSI] ${ }^{0}$ or $\left[\mathrm{LiBF}_{4}\right]^{0}$ driven by the concentration gradient of $\mathrm{Li}^{+}$. This conclusion led to some sharp controversy, but it seems that the significant ionic speciation occurring in ionic liquids and super-concentrated electrolytes must have been behind these migrations in the wrong direction. In this sense, the effective transport of $\mathrm{Li}^{+}$in the "right" direction within these exotic electrolytes beyond the normal salt concentration range must either be compensated for by diffusional flux or supported by an alternative transport mechanism, such as the structural hopping of ions instead of vehicular transport.

In all the approaches for determining ionic transference numbers, eNMR spectroscopy is a unique method that is not only independent of any assumption of ideality, but also benefits from the combined advantages of NMR techniques, i.e. chemical specificity and non-invasive and in situ nature. The application of a DC voltage allows direct and quantitative probing of ionic movement under conditions that closely simulate the environment where the electrolyte is used. Moreover, eNMR spectroscopy can detect the movement of not only charged (ions) but also neutral (solvent molecules) species provided that they bear NMR-active nuclei that are sufficiently abundant for detection (such as ${ }^{1} \mathrm{H},{ }^{13} \mathrm{C}$ or ${ }^{17} \mathrm{O}$ in non-aqueous solvents). This enables us to see whether ions and solvent molecules are associated or not, and whether such associations are preferential. For example, recent studies revealed that the mobilities of $\mathrm{Li}^{+}$and oligoether-based solvent molecules are essentially identical, thus confirming that $\mathrm{Li}^{+}$ions in these electrolytes travel in the tight solvation cages as described in Figure 12.2. In other words, these solvated species $\left[\mathrm{Li}(\mathrm{Solv})_{n}\right]^{+}$ travels in a vehicular instead of structural manner, as discussed in Section 12.3.
