Repository: cunyu-liu/electrolyte_ailab

File: fine-tune/bookData/The C.R.C Handbook of solid state electrochemistry.md (part 30 of 48)
## INTRODUCTION
The material $\mathrm{LiI}-\mathrm{Al}_{2} \mathrm{O}_{3}$ is an example of a polyphase solid electrolyte. ${ }^{60}$ The intimate mixing of small particles of an ion-conducting phase with a nonconducting phase has been found to enhance the total conductivity. Although explanations for the mechanisms of lithium ion transport in these polyphase electrolytes remain controversial, there is general agreement that the mechanism is associated with the high specific surface area of the interparticle contact region. It should be noted that the $\mathrm{LiI}-\mathrm{Al}_{2} \mathrm{O}_{3}$ polyphase electrolyte attains a specific conductivity of $10^{-3} \mathrm{~S} \mathrm{~cm}^{-1}$ around $100^{\circ} \mathrm{C}$, and at this temperature is sufficiently plastic to ensure good interfacial contact with solid insertion electrode materials. This material has been incorporated in the solid state cell $\mathrm{Li}-\mathrm{Si} / \mathrm{LiI}\left(\mathrm{Al}_{2} \mathrm{O}_{3}\right) / \mathrm{TiS}_{2}, \mathrm{Sb}_{2} \mathrm{~S}_{3}$, Bi with operated at $300^{\circ} \mathrm{C}$. Preliminary design studies indicated that practical energy densities of 200 and $500 \mathrm{~W} \mathrm{~h} \mathrm{~kg}^{-1}$ could be realized with this cell, but only limited cycling data have been reported, and the high temperature of operation appears to be a disadvantage.

From a specific energy point of view, all-solid state batteries with insertion cathodes have the advantage that overall process only includes a minimum of components, but severe limitations were met in the design of batteries. In order to optimize the interfacial area and hence reduce its resistance, a composite electrode is commonly used in which the electronic and ionic conductors are mixed as powders and subjected to heat or pressure treatment in order to form the electrode. ${ }^{61}$

## F. LIQUID ELECTROLYTE PRIMARY LITHIUM BATTERIES

Four main groups of systems may be distinguished: polycarbon fluorides, sulfides, oxosalts, and oxides. Oxosalt batteries are in a range of commercial power sources based on silver chromate, $\mathrm{Ag}_{2} \mathrm{CrO}_{4}$, with the discharge process

$$
2 \mathrm{Li}+\mathrm{Ag}_{2} \mathrm{CrO}_{4} \rightarrow 2 \mathrm{Ag}+\mathrm{Li}_{2} \mathrm{CrO}_{4},
$$

The nominal voltage is 3.5 V and specific energy of $200 \mathrm{~Wh} \mathrm{~kg}^{-1}$ or $575 \mathrm{~Wh} \mathrm{dm}{ }^{-3}$ to a $2.5-\mathrm{V}$ cutoff is estimated. Button cells are produced by SAFT. Sulfide electrodes have the advantage over the corresponding oxides that most of them are good electronic conductors, and hence sulfide-based batteries do not usually require the addition of carbon into the cathode. Batteries
based on cupric sulfide cells (three in series) have been developed for use in a cardiac pacemaker. Reduction of CuS takes place in two steps,

$$
2 \mathrm{CuS}+2 \mathrm{Li} \rightarrow \mathrm{Cu}_{2} \mathrm{~S}+\mathrm{Li}_{2} \mathrm{~S},
$$

![](https://cdn.mathpix.com/cropped/2025_10_16_72ceac0a8fd0baa16477g-388.jpg?height=479&width=656&top_left_y=353&top_left_x=452)
FIGURE 11.10. Discharge curves for lithium-organic batteries: (a) $\mathrm{Li} /\left(\mathrm{CF}_{\mathrm{x}}\right)_{\mathrm{n}}$ button cell under load of $13 \mathrm{k} \Omega$, (b) $\mathrm{Li} / \mathrm{MnO}_{2}$ button cell (Varta CR 2025) under load of $15 \mathrm{k} \Omega$, and (c) $\mathrm{Li} / \mathrm{CuO}$ button cell (SAFT LC 01) at $75-\mathrm{k} \Omega$ load. (From Julien, C. and Nazri, G.A., Solid State Batteries: Materials Design and Optimization, Kluwer, Boston, 1994. With permission.)

$$
\mathrm{Cu}_{2} \mathrm{~S}+2 \mathrm{Li} \rightarrow 2 \mathrm{Cu}+\mathrm{Li}_{2} \mathrm{~S},
$$

so that the discharge curve exhibits two plateaus at 2.12 and 1.75 V .
Figure 11.10 shows discharge curve of various lithium-liquid electrolyte primary batteries: $\mathrm{Li} /\left(\mathrm{CF}_{\mathrm{x}}\right)_{\mathrm{n}}, \mathrm{Li} / \mathrm{MnO}_{2}$, and $\mathrm{Li} / \mathrm{CuO}$. These discharge curves have been obtained under load of $13-75 \mathrm{k} \Omega$.

## 1. Lithium-Polycarbon Fluorides Cell

Polycarbon fluorides of the general formula $\left(\mathrm{CF}_{\mathrm{x}}\right)_{\mathrm{n}}$ can be obtained by direct fluorination of carbon black or other varieties of carbon at high temperatures. A specific energy density of $2600 \mathrm{~Wh} \mathrm{~kg}{ }^{-1}$ can be achieved with these materials. Lithium cells with polycarbon fluoride cathodes have an open-circuit voltage in the range of 2.8 to 3.3 V , depending on the composition of the cathode material. A typical cell reaction may be written

$$
n x \mathrm{Li}+\left(\mathrm{CF}_{\mathrm{x}}\right)_{\mathrm{n}} \rightarrow n \mathrm{C}+n x \mathrm{LiF},
$$

Cells based on polycarbon fluorides are manufactured commercially in various forms. This system is developed by Matsushita Electric Industrial Co. and is designed as a BR 435 cylindrical cell. New advanced cells constructed by Nippon Steel Co. use carbon fibers as electrodes and are found rechargeable batteries. Cells for military applications have been produced in the U.S. by Eagle Picher and by Yardney Electric. There are spiral-wound cylindrical cells with a largest cell capacity of 5 A h .

## 2. Lithium Oxide-Compounds Cell

In many cases the discharge mechanisms involved in lithium oxide cells are still not fully understood. The discharge reaction can be described as a formal displacement process,

$$
2 \mathrm{Li}+\mathrm{MO} \rightarrow \mathrm{Li}_{2} \mathrm{O}+\mathrm{M},
$$

where MO is an oxide material such as $\mathrm{CuO}, \mathrm{MnO}_{2}, \mathrm{Bi}_{2} \mathrm{O}_{3}$ or $\mathrm{Pb}_{3} \mathrm{O}_{4}$. The theoretical capacities of various oxides are listed in Table 11.8. $\mathrm{Li} / \mathrm{MnO}_{2}$ primary cells are manufactured by Sanyo as button cells. The open-circuit voltage is in the range 3.0 to 3.5 V and a practical energy density of $500 \mathrm{~W} \mathrm{~h} \mathrm{dm}{ }^{-3}$ is obtained. Varta has developed a CR 2025-type cell and SAFT has manufactured a LM 2020-type cell.

TABLE 11.8
ProductandTheoretical Capacity of Oxide Materials where
Displacement Reactions are Involved
| Active <br> material | Product | Capacity <br> (Ah kg $^{-1}$ ) |
| :--- | :--- | :---: |
| CuO | Cu | 670 |
| $\mathrm{MnO}_{2}$ | $\mathrm{Mn}_{2} \mathrm{O}_{3}$ | 310 |
| $\mathrm{Bi}_{2} \mathrm{O}_{3}$ | Bi | 350 |
| $\mathrm{~Pb}_{3} \mathrm{O}_{4}$ | Pb | 310 |


From Julien, C. and Nazri, G.A., Solid State Batteries: Materials Design and Optimization, Kluwer, Boston, 1994. With permission.

The Li/CuO button cell (LC01) constructed by SAFT exhibits a single step which may be attributed to the simple displacement reaction:

$$
2 \mathrm{Li}+\mathrm{CuO} \rightarrow \mathrm{Li}_{2} \mathrm{O}+\mathrm{Cu} .
$$

This $\mathrm{Li} / \mathrm{CuO}$ cell has an open-circuit voltage of 1.5 V and has the highest specific energy of all solid cathode lithium-based cells. Practical value of $750 \mathrm{~Wh} \mathrm{dm}^{-3}$ is obtained. The liquid electrolyte varies from manufacturer to manufacturer, but $\mathrm{LiClO}_{4}$ in dioxolane is very often used. The cylindrical cells manufactured by SAFT have practical capacities in the range 0.5 to 3.9 A h .

## G. SILVER AND COPPER BATTERIES

The development of silver or copper anode batteries as early as the 1960s was due to the existence of good silver or copper cation-conducting electrolytes and the relatively simple manufacturing processes involved.

## 1. Silver Cells

Crystalline solid electrolyte cells of $\mathrm{Ag}^{+}$ions were early reported by Takahashi and Yamamoto, ${ }^{62}$ Foley, ${ }^{63}$ and Owens ${ }^{64}$ in complete detail. Following the initial discovery of $\mathrm{Ag}_{4} \mathrm{RbI}_{5}$ solid electrolyte by Owens in 1970, a range of other related materials were developed. ${ }^{65}$ This material exhibits an unusually high ionic conductivity of $0.26 \mathrm{~S} \mathrm{~cm}^{-1}$ at $25^{\circ} \mathrm{C}$. This permits cell discharge at much higher current drains than those available with LiI-based cells. The best-known example is the battery operating according to the electrochemical chain $\mathrm{Ag} / \mathrm{RbAg}_{4} \mathrm{I}_{5} / \mathrm{RbI}_{3}$, giving an open-circuit voltage of 0.66 V at $25^{\circ} \mathrm{C}$ and a practical energy density of $4.4 \mathrm{~W} \mathrm{~h} \mathrm{~kg}^{-1}$. The selection of $\mathrm{RbI}_{3}$ as the cathode material rather than iodine is due to the parasitic reaction possible between the iodine and the electrolyte, leading to the formation of a poorly conducting film.

Silver cell using fast ion-conducting glasses in the systems $\mathrm{AgI}-\mathrm{Ag}_{2} \mathrm{Ch}-\mathrm{P}_{2} \mathrm{Ch}$, where Ch is $\mathrm{O}, \mathrm{S}$, or Se , have been characterized. ${ }^{66}$ The glass with composition $7 \mathrm{AgI}-1 \mathrm{Ag}_{2} \mathrm{Se}^{-2} \mathrm{P}_{2} \mathrm{Se}_{5}$ exhibits an ionic conductivity of $10^{-2} \mathrm{~S} \mathrm{~cm}^{-1}$ at room temperature. Value of open-circuit voltage of the cell $\mathrm{Ag} / 7 \mathrm{AgI}-1 \mathrm{Ag}_{2} \mathrm{Se}-2 \mathrm{P}_{2} \mathrm{Se}_{5} / \mathrm{I}_{2}+\mathrm{C}$ implies that the cell reaction is essentially
the same as that of $\mathrm{Ag} / \mathrm{AgI} / \mathrm{I}_{2}{ }^{62}$ Both anode and cathode materials were composite, i.e., a mixture of active material and solid electrolyte in powder form. A current density of $1 \mathrm{~mA} \mathrm{~cm}{ }^{-2}$ can be used without serious polarization. The reason for the voltage decrease at higher current densities is attributed to cathodic and anodic polarization; improving the electrode assembly could serve the higher current densities in such a cell. ${ }^{67}$

Another type of solid state cell utilizing $\mathrm{Ag}^{+}$ion-conducting glasses has been reported by Minami. ${ }^{68}$ This cell is constructed with a $\mathrm{NbS}_{2}$ intercalation cathode in the pellet form, and a flash-evaporated film of the glass $\mathrm{AgI}-\mathrm{Ag}_{2} \mathrm{O}-\mathrm{B}_{2} \mathrm{O}_{3}$ which has a ionic conductivity of $10^{-2} \mathrm{~S} \mathrm{~cm}^{-1}$ at room temperature. The open-circuit voltage ranged from 0.35 to 0.39 V . The discharge-charge cycles at current density of $3.3 \mu \mathrm{~A} \mathrm{~cm}^{-2}$ were repeated several times, and no degradation was observed under such conditions. This type of cell is a secondary battery. ${ }^{68}$

Organo-mineral compounds such as $\left(\mathrm{CH}_{3}\right)_{4} \mathrm{NI}_{9}$ or $\left(\mathrm{CH}_{3}\right)_{4} \mathrm{NI}_{5}$ can be used to increase the energy density slightly. Furthermore, the ionic conductivity of the reaction products $\left(\left(\mathrm{CH}_{3}\right)_{4} \mathrm{~N}\right)_{2} \mathrm{Ag}_{13} \mathrm{I}_{15}$ is high, offering good charge transfer continuity. ${ }^{69}$ The $\mathrm{Ag} / \mathrm{I}_{2}$ batteries were inherently deficient in two significant areas, voltage and size; consequently no commercial application resulted.

## 2. Copper Cells

It is possible to replace silver by copper in many of the silver electrolytes. Cells based on a particular $\mathrm{CuI} /$ organic iodide electrolyte have been described. ${ }^{70}$ Those involving $\mathrm{Cu}_{16} \mathrm{Rb}_{4} \mathrm{I}_{7} \mathrm{Cl}_{13}$ have been recently reviewed. ${ }^{71}$

The first report for the cells with copper ion conductors was presented by Takahashi and Yamamoto. ${ }^{72}$ They examined four types of solid state cells with the following electrochemical chains: $\mathrm{Cu}+\mathrm{X} / \mathrm{X} / \mathrm{CuBr}_{2}+\mathrm{X}+\mathrm{Graphite}$, and $\mathrm{Cu}+\mathrm{X} / \mathrm{X} / \mathrm{Ch}, \mathrm{Cu}_{2} \mathrm{~S}+\mathrm{X}+\mathrm{Graphite}$, where X is $7 \mathrm{CuBr}- \mathrm{C}_{6} \mathrm{H}_{12} \mathrm{~N}_{4} \mathrm{CH}_{3} \mathrm{Br}$ and Ch is a chalcogen ( $\mathrm{S}, \mathrm{Se}$. or Te ). The open circuit voltages of these cells were $0.8,0.448,0.373$, and 0.258 V , respectively, at $25^{\circ} \mathrm{C}$. The value in the initial open-circuit voltage of the second cell is in good agreement from the free-energy variation of the reaction

$$
\mathrm{Cu}+\mathrm{CuBr}_{2} \rightarrow 2 \mathrm{CuBr} .
$$

However, the cell performance is time dependent, the open-circuit voltage decreased gradually, and the cell resistance increased. The anode capacity of these cells was 17 mA h , and the cathode capacities 340,130 , and 84 mA h, respectively. The rapid decrease in the potential of cell including sulfur discharged at a rate of $54 \mu \mathrm{~cm}^{-2}$ is due to the high resistance of sulfur. The best performance was obtained with cell including selenium; a capacity of 26 mA $h$ was found to the cut-off voltage of 0.26 V , corresponding to a cathode efficiency of $18 \%$.

Recently, copper solid electrolyte cells have been designed using intercalation cathodes. The first approach for the rechargeable cells with a copper ion conductor has been done by Lazzari and Razzini ${ }^{73}$ and by Scrosati and Voso. ${ }^{74}$ The cells consisted of a high copper ionconducting solid, $0.94 \mathrm{CuBr}-0.06 \mathrm{C}_{6} \mathrm{H}_{12} \mathrm{~N}_{4} \mathrm{CH}_{3} \mathrm{Br}$, and an intercalation cathode $\mathrm{Cu}_{0.4} \mathrm{TiS}_{2}$, and an intercalation anode $\mathrm{Cu}_{0.8} \mathrm{TiS}_{2}$. In this cell, the kinetic limitations noticed with copper electrodes should be avoided by the use of intercalated electrodes on both sides with resulting improved cycling capabilities. Discharges at a rate of $20 \mu \mathrm{~A} \mathrm{~cm}^{-2}$ have been carried out over 135 cycles without any appreciable deterioration.

Kanno et al. ${ }^{75}$ have studied a series of cells using intercalation metal chalcogenide material, $\mathrm{MX}_{2}$, as cathode and Chevrel phase as anode, of the type $\mathrm{Cu}_{4} \mathrm{Mo}_{6} \mathrm{~S}_{8} / \mathrm{Rb}_{4} \mathrm{Cu}_{16} \mathrm{I}_{6.8} \mathrm{Cl}_{13.2} / \mathrm{MX}_{2}$. Cathodes were composite, the anode was a mixture of equal amounts of $\mathrm{Cu}_{4} \mathrm{Mo}_{6} \mathrm{~S}_{8}$ and electrolyte, and the cathode was fabricated in the proportion 2:3 of $\mathrm{MX}_{2}$ compound and electrolyte. The discharge capacity of $\mathrm{NbS}_{2}$ is remarkable. The cathode utilization is over $30 \%$ in e/ $\mathrm{NbS}_{2}$ to the cut-off voltage of 0.3 V . According to the electron diffraction study, $\mathrm{Cu}_{\mathrm{x}} \mathrm{NbS}_{2}(0<\mathrm{x}<0.9)$ forms a continuous nonstoichiometric compound over the whole composition range, showing ordered and disordered arrangements in copper
metal, depending on composition and temperature. ${ }^{76}$ So, the formation of a wide-range solid solution is advantageous to the efficiency of a secondary battery.

The electrochemical chain $\mathrm{Cu} / \mathrm{Rb}_{4} \mathrm{Cu}_{16} \mathrm{I}_{6.8} \mathrm{Cl}_{13.2} / \mathrm{TiS}_{2}$ constitutes a cell with a capacity of 7.8 mA h using $0.2 \mathrm{~g} \mathrm{TiS}_{2}$ an was discharged at a rate of $75 \mu \mathrm{~A} \mathrm{~cm}^{-2}$. During the discharge at $25^{\circ} \mathrm{C}$ the cell voltage is 0.59 V and a current of $10 \mu \mathrm{~A}$ allows 100 cycles. $7^{77}$ The copper cell manufactured by Matsushita in Japan has a life of up to 300 cycles. Japan Synthetic Rubber Co. received attention for a solid state secondary cell based on $\mathrm{RbCu}_{4} \mathrm{Cl}_{3} \mathrm{I}_{2} .{ }^{78}$

![](https://cdn.mathpix.com/cropped/2025_10_16_72ceac0a8fd0baa16477g-391.jpg?height=581&width=931&top_left_y=452&top_left_x=311)
FIGURE 11.11. Schematic representation of a metal-free lithium battery (or rocking-chair battery) during the discharge. The $\mathrm{Li}^{+}$ions rock between the two intercalation materials: $\mathrm{LiCoO}_{2}$ and $\mathrm{Li}_{\mathrm{x}} \mathrm{C}_{6}$ electrodes. The immediate advantages expected for such a battery are the high energy density and the safety behavior. (From Julien, C. and Nazri, G.A., Solid State Batteries: Materials Design and Optimization, Kluwer, Boston, 1994. With permission.)

## III. LITHIUM METAL-FREE RECHARGEABLE BATTERIES

## A. PRINCIPLE

During the past 15 years nonaqueous lithium cells have been developed especially in the $3-\mathrm{V}$ primary systems. The practical lithium cells, such as $\mathrm{Li} / \mathrm{MnO}_{2}, \mathrm{Li} /(\mathrm{CF})_{\mathrm{n}}$, and so forth, have been expanding their use in electronic devices.

It is now recognized that ambient-temperature nonaqueous rechargeable lithium cells using lithium metal as the negative electrode exhibit problems which hinder their wide utilization in the consumer market. These problems arise mainly from three factors:
(i) The short cycle life for deeply discharged cells; the dendritic formation during charging creates dead-lithium which reduces considerably the battery cycle life. ${ }^{79}$ The dead-Li, which is electrochemically inactive, is reported to be chemically active; ${ }^{80}$ the freshly deposited lithium dendrites react with the electrolyte and become isolated from the bulk lithium metal, resulting in lower coulombic efficiencies of lithium electrodes. ${ }^{79}$ The main result is that Li batteries generally have a lower cycle life than Ni-Cd cells. Even in commercial $\mathrm{Li} / \mathrm{MoS}_{2}$ there is a three- to fourfold stoichiometric excess of Li compared to that needed to fully intercalate the cathode. ${ }^{81}$ If the Li cycling efficiency is $99 \%$, then $1 \%$ of the cycled Li is lost on each cycle. Therefore, to obtain 200 deep discharge cycles, at least a threefold excess of Li is required.
(ii) The high cost of the technology due to the need for assembly equipment to be located in dry rooms, the relatively expensive separators, and the need for excess Li metal.
(iii) The unsafe operating characteristics due to the high reactivity of lithium metal. ${ }^{82}$

To alleviate this problem, an innovative secondary lithium cell system (Figure 11.11) has been proposed that uses another intercalation compound as the negative electrode. ${ }^{83-94}$ Among the alternative materials that could replace lithium metal, carbon provides the best compromise between large specific capacity and reversible cycling behavior, ${ }^{90,91}$ but other materials have also been proposed (see Table 11.9).

TABLE 11.9
Characteristics of Some Lithium Metal-Free Rechargeable Batteries
| Anode | Electrolyte ${ }^{\text {a }}$ | Cathode | Current density ( $\mathrm{mA} \mathrm{cm}{ }^{-2}$ ) | Cycles | Producer |
| :--- | :--- | :--- | :--- | :--- | :--- |
| $\mathrm{WO}_{2}$ | $\mathrm{LiClO}_{4}-\mathrm{PC}$ | $\mathrm{TiS}_{2}$ | 0.1 | 68 | Rome Univ. |
| $\mathrm{MoO}_{2}$ | $\mathrm{LiAsF}_{6}-\mathrm{PC}$ | $\mathrm{LiCoO}_{2}$ | 0.1 | - | AT\&T |
| $\mathrm{WO}_{2}$ | $\mathrm{LiAsF}_{6}-\mathrm{PC}$ | $\mathrm{LiCoO}_{2}$ | 0.1 | - | AT\&T |
| $\mathrm{Li}_{x} \mathrm{C}_{6}$ | Li-HPE ${ }^{\text {b }}$ | $\mathrm{LiMn}_{2} \mathrm{O}_{4}$ | 0.8 | 800 | AT\&T |
| $\mathrm{Li}_{9} \mathrm{Mo}_{6} \mathrm{Se}_{6}$ | $\mathrm{LiAsF}_{6}$-THF | $\mathrm{Mo}_{6} \mathrm{Se}_{6}$ | 1.2 | 10 | Bell Comm. |
| $\mathrm{TiS}_{2}$ | $\mathrm{LiAsF}_{6}$-AN | $\mathrm{LiCoO}_{2}$ | 0.5 | 500 | U.S. Army ${ }^{\mathrm{c}}$ |
| Coke | $\mathrm{LiN}\left(\mathrm{CF}_{3} \mathrm{SO}_{2}\right)_{2}$ | $\mathrm{LiNiO}_{2}$ | 1.0 | 1000 | Moli Energy |
| Carbon | - | $\mathrm{LiNiO}_{2}$ |  | 1000 | SAFT |
| $\mathrm{Li}_{\mathrm{x}} \mathrm{C}_{6}$ | SPE ${ }^{\text {d }}$ | $\mathrm{LiNiO}_{2}$ | 0.12 | 50 | EIC Lab. |
| $\mathrm{Li}_{\mathrm{x}} \mathrm{C}_{6}$ | $\mathrm{LiPF}_{6}$-PC-DEC | $\mathrm{LiCoO}_{2}$ | 0.5 | 100 | Sony ${ }^{\mathrm{e}}$ |
|  |  |  |  |  |  |
| ${ }^{\mathrm{b}}$ Li-HPE is a hybrid plastic electrolyte which is a two-component mixture of a Li salt-doped polymer matrix swollen with a liquid electrolyte. |  |  |  |  |  |
| ${ }^{c}$ Thin-film battery. |  |  |  |  |  |
| d SPE is a solid polymer electrolyte with PAN-EC-PC-LiN( $\left.\mathrm{SO}_{2} \mathrm{CF}_{3}\right)_{2}$. |  |  |  |  |  |
| ${ }^{\mathrm{e}}$ Coin cell in the market in commercial quantities (Li ion by Sony). |  |  |  |  |  |


From Julien, C. and Nazri, G.A., Solid State Batteries: Materials Design and Optimization, Kluwer, Boston, 1994. With permission.

## B. ELECTRODES FOR ROCKING-CHAIR BATTERIES

This new generation of rechargeable lithium cells is called in different ways, i.e., rockingchair, shuttlecock, seesaw, or lithium-ion technology. The rocking-chair batteries do not require a stringent manufacturing environment, because the starting electrode materials, i.e., the lithiated manganese oxide and the carbon, for example, are stable in ambient atmosphere. The cell is assembled in its discharged state, where the output voltage is close to zero volt, and, consequently, can be handled before use without any fear of irreversible degradation due to a short circuit. The battery is activated during the first charge. This is similar to the well-known and widely used Ni-Cd batteries that need to be charged prior to their first use. During charging, the $\mathrm{Li}^{+}$ions are deintercalated from the Li -bearing cathode, and intercalated into the carbon anode. Thus the amount of cathode and anode materials are directly correlated. It can be seen that the output voltage of such a cell is determined by the difference between the electrochemical potential of Li within the two insertion compounds. Thus one needs to have, as the cathode and anode, intercalation compounds that can intercalate Li at high and low voltage, respectively. In the case of a $\mathrm{LiMn}_{2} \mathrm{O}_{4} / \mathrm{C}$ cell, the voltage can be cycled between 4.35 and 2.3 V .

Rocking-chair batteries can be made using two different intercalation compounds as the electrodes in which the chemical potential of the intercalant differ by several electron volts. For the anode, the chemical potential of the intercalated Li should be close to that of Li metal, like it is in $\mathrm{Li}_{\mathrm{x}} \mathrm{C}_{6}$. ${ }^{90,92-96}$ Other anode materials such as $\mathrm{MoO}_{2}, \mathrm{WO}_{2}, \mathrm{TiS}_{2}$, and $\mathrm{Li}_{9} \mathrm{Mo}_{6} \mathrm{Se}_{6}$ have been reported in the literature. $86,88-89,93$

An inherent problem with the rocking-chair batteries using transition-metal oxide cathodes is the decomposition of common nonaqueous electrolytes for voltages greater than 4.5 and
4.3 V at room temperature and $55^{\circ} \mathrm{C}$, respectively. To overcome this problem, a novel $\mathrm{LiClO}_{4}$ free electrolyte has been used that allows safe operation up to 5 V , both at room temperature and at $55^{\circ} \mathrm{C} .{ }^{96}$

## C. ROCKING-CHAIR BATTERIES

TABLE 11.10 Performance of Different Types of Lithium Metal-Free Rechargeable Batteries
| Type | Capacity ( $\mathrm{A} \mathrm{h} \mathrm{kg}^{-1}$ ) | Voltage ${ }^{\text {a }}$ (V) | Energy ( $\mathrm{W} \mathrm{h} \mathrm{kg}^{-1}$ ) |
| :--- | :--- | :--- | :--- |
| $\mathrm{LiCoO}_{2}-\mathrm{C}$ | 22 | 3.6 | 78 |
| $\mathrm{LiMn}_{2} \mathrm{O}_{4}-\mathrm{C}$ | 25 | 3.7 | 91 |
| $\mathrm{LiNiO}_{2}-\mathrm{C}$ | 25 | 3.2 | 80 |
| Ni-Cd | 25 | 1.2 | 30 |
| Ni-MH | 40 | 1.26 | 51 |
| ${ }^{\mathrm{a}}$ At mid-discharge. |  |  |  |
| From Julien, C. and Nazri, G.A., Solid State Batteries: Materials Design and Optimization, Kluwer, Boston, 1994. With permission. |  |  |  |


The development of ambient-temperature lithium metal-free batteries has remained a formidable challenge. However, at the time of this writing, there is only one rechargeable cell type which is not a coin cell on the market in commercial quantities. It is the so-called "Lithium-Ion Cell" by Sony. ${ }^{97}$ This system appears to be on the way to becoming a standard. It is being used at present to power cellular telephones, video tape recorders, and notebook computers. In its batteries Sony has incorporated an additional safety feature in the form of a sophisticated electronic circuit. This circuit monitors the individual voltage of the seriesconnected cells in the battery and prevents overcharge and overdischarge of individual cells. Furthermore, it limits the discharge current to a maximum value.

Performances of the three main types of rocking-chair batteries are presented in Table 11.10 and compared with the Ni-Cd and Ni-MH cells. In 1992, AT\&T Bellcore demonstrates the feasibility of the $\mathrm{Li}_{\mathrm{x}} \mathrm{C}_{6} / \mathrm{LiMn}_{2} \mathrm{O}_{4}$ couple for the development of a $0.4-\mathrm{Ah}$ lithiumion rechargeable battery. This AA cell has been cycled 400 times at a C/1.5 rate between 2 and 4.6 V. Asahi/Toshiba jointly announced that they are going into production of the Li-ion battery soon for commercial and consumer applications.

Solid state $\mathrm{C} / \mathrm{LiNiO}_{2}$ batteries employing a composite polymer electrolyte have been fabricated by EIC Laboratories Inc. The cycling behavior of a $\mathrm{C} / \mathrm{LiNiO}_{2}$ cell with PAN-EC-PC-LiN( $\left.\mathrm{SO}_{4} \mathrm{CF}_{3}\right)_{2}$ has been tested at a $\mathrm{C} / 2$ rate corresponding to a current density of $0.25 \mathrm{~mA} \mathrm{~cm}{ }^{-2}$. The cell has a middischarge voltage of about 3.0 V and a specific energy of $337 \mathrm{~W} \mathrm{~h} \mathrm{~kg}^{-1}$. The coulombic efficiency was close to $100 \%$ over 120 cycles.

A new rechargeable plastic Li-ion battery has been recently introduced by Bellcore. The $\mathrm{C} / \mathrm{LiMn}_{2} \mathrm{O}_{4}$ plastic cell uses a fluorinated polymer matrix in which the liquid electrolyte is so tightly absorbed that the working battery looks and feels like ordinary plastic. This battery is built from single plastic laminate electrodes and electrolyte. At the present time more than 800 cycles have been achieved. The plastic $\mathrm{C} / \mathrm{LiMn}_{2} \mathrm{O}_{4}$ of 0.58 -A h capacity is able to deliver $90 \%$ of its energy at 1C rate. Yardney Technical Products Inc. has developed a prismatic design, 3-A h Li-ion cells which provide a specific energy of $87 \mathrm{~W} \mathrm{~h} \mathrm{~kg}^{-1}$. The average operating voltage of the developed cell is 3.7 V at $\mathrm{C} / 3$ rate.

Rocking-chair batteries developed at Moli Energy Ltd. ${ }^{91}$ show high energy density, long cycle life, excellent high-temperature performance, and low self-discharge rates. The cell arrangement, i.e., coke/PAN-LiN( $\left.\mathrm{CF}_{3} \mathrm{SO}_{2}\right)_{2} / \mathrm{LiNiO}_{2}$, is easily assembled.

Figure 11.12 shows the discharge behavior of $4-\mathrm{V}$ rocking-chair cells, i.e., a $\mathrm{LiMn}_{2} \mathrm{O}_{4} /$ coke cell and a $\mathrm{LiNiO}_{2} /$ coke cell, as compared with the discharge behavior of commercialized D-size Ni-Cd batteries and of the D-size Li-ion rechargeable batteries $\mathrm{LiCoO}_{2} /$ carbon prototype of Sony Energytec Co. ${ }^{97}$ It can be remarked that $\mathrm{LiMn}_{2} \mathrm{O}_{4} /$ carbon cells have almost the same specific capacity as Ni-Cd. ${ }^{90}$ Furthermore, because of their larger output voltage ( 3.7 V compared to 1.2 V for Ni-Cd), their specific energy is about three times higher ( $85 \mathrm{~mW} \mathrm{~h} \mathrm{~g}^{-1}$ compared to $30 \mathrm{~mW} \mathrm{~h} \mathrm{~g}^{-1}$ for Ni-Cd).

![](https://cdn.mathpix.com/cropped/2025_10_16_72ceac0a8fd0baa16477g-394.jpg?height=496&width=583&top_left_y=457&top_left_x=485)
FIGURE 11.12. Discharge curves vs. specific energy of (a) commercialized D-size Ni-Cd battery, (b) D-size Li-ion rechargeable batteries $\mathrm{LiCoO}_{2} /$ carbon announced by Sony Energytec, (c) $\mathrm{LiMn}_{2} \mathrm{O}_{4} /$ coke cell, and (d) $\mathrm{LiNiO}_{2} /$ coke cell. (From Julien, C. and Nazri, G.A., Solid State Batteries: Materials Design and Optimization, Kluwer, Boston, 1994. With permission.)

## IV. MICROBATTERIES

Thin-film cell-based microbatteries having form factors and voltages compatible with microelectronics applications are evolving as viable power sources. This section provides an overview of the current state of development of these new microelectronic components. It also aims to introduce thin-film rechargeable batteries to the semiconductor device community and to stimulate new ideas for their application.

## A. SILVER AND COPPER MICROBATTERIES

Due to the high ionic conductivity of silver and copper solid electrolytes, several silver and copper microbatteries have been fabricated early, and it was found that they are impractical, with a low energy density and high cost. Thin films of silver compounds as the microbattery electrolyte were reviewed by Kennedy. ${ }^{98}$

Vouros and Masters ${ }^{99}$ have reported a thin-film silver battery. They have patented a thinfilm electrochemical cell of the type $\mathrm{Ag} / \mathrm{AgI} / \mathrm{Pt}$ which gives an open circuit voltage of 550 mV . Takahashi and Yamamoto ${ }^{100}$ have fabricated a cell of the type $\mathrm{Ag} / \mathrm{Ag}_{3} \mathrm{SI} / \mathrm{I}_{2}$, carbon, giving interesting results. Six of these cells were stacked entirely by vacuum evaporation and deliver the open-circuit voltage of 1.2 V at $25^{\circ} \mathrm{C}$. Although a high current density of $100 \mu \mathrm{~A} \mathrm{~mm}^{-2}$ could be drawn from these cells, the main drawback was the problem due to iodine oxidizing the solid electrolyte. Recently, Minami ${ }^{101}$ has reported other silver conductors used in batteries and electrochromic devices, but without a better performances. Another type of silver battery has been proposed by Chandra et al. ${ }^{102}$ The electrochemical chain $\mathrm{Ag} / \mathrm{NH}_{4} \mathrm{Ag}_{4} \mathrm{I}_{5} /\left(\mathrm{C}+\mathrm{RbAg}_{4} \mathrm{I}_{5}+\mathrm{KI}_{3}\right)$ was used. The open-circuit voltage of 0.6 V is lower than that obtained with the classical $\mathrm{Ag} / \mathrm{Ag}^{+} / \mathrm{I}_{2}$ electrochemical chain ( 0.69 V ). The electrolyte in this case is not a pure ionic conductor.

Double-layer capacitors which utilize either $\mathrm{Cu}^{+}$or $\mathrm{Ag}^{+}$ion conductor have been fabricated and used as rechargeable power sources. ${ }^{103}$ The double-layer capacitors have a positive
electrode of either Cu or Ag and the electrodes are separated by solid electrolyte layer of $\mathrm{Rb}_{2} \mathrm{Cu}_{8} \mathrm{I}_{3} \mathrm{Cl}_{7}$ or $\mathrm{RbAg}_{4} \mathrm{I}_{5}$. These devices have a high capacity and low leakage current. These have been proposed as standby power sources for RAM devices.

## B. LITHIUM MICROBATTERIES

## 1. Lithium Electrode Thin Films

![](https://cdn.mathpix.com/cropped/2025_10_16_72ceac0a8fd0baa16477g-395.jpg?height=425&width=811&top_left_y=414&top_left_x=372)
FIGURE 11.13. Schematic representation of a lithium microbattery. It is worth noting that the volume of the intercalation compound determines the cell capacity and that a buffer layer can be inserted between the lithium film and the solid electrolyte film to prevent chemical reaction. (From Julien, C. and Nazri, G.A., Solid State Batteries: Materials Design and Optimization, Kluwer, Boston, 1994. With permission.)

Lithium is one of the highly reactive metals, and there are few works on the deposition process of lithium films in the literature. Li films are deposited as vapor rather than sputtered due to the low melting point of the Li metal, e.g., $178^{\circ} \mathrm{C}$ under normal conditions. In their prior works, Liang et al. ${ }^{104,105}$ have shown that depositions of lithium anodes have to be controlled carefully to obtain satisfactory films. The lithium films were deposited on LiI solid electrolyte film, and the substrate was cooled to $-20^{\circ} \mathrm{C}$ to avoid diffusion of Li atoms in LiI . In their thin-film battery, Kanehori et al. ${ }^{106}$ have deposited lithium films under moderate vacuum pressure conditions at $10^{-4} \mathrm{~Pa}$, but did not give information about lithium evaporation temperature. Rabardel et al. ${ }^{107}$ have grown lithium films using a special evaporation apparatus which allowed cooling of the substrate to liquid nitrogen temperature. To get homogeneous films, the lithium source was heated up to $430^{\circ} \mathrm{C}$ and the deposition rate was kept at $0.3 \mathrm{~mm} \mathrm{~h}^{-1}$. In their high-performance microbattery, Jones and Akridge ${ }^{108}$ have deposited lithium films at a fast rate of $0.1 \mu \mathrm{~m} \mathrm{~s}^{-1}$ on the top of the sandwich.

## 2. Lithium Microbatteries with Chalcogenide Cathode

Lithium solid state microbatteries, which consist of a thin-film electrolyte sandwiched between two thin-film electrodes (Figure 11.13), have been realized and give high performances. ${ }^{106,107-120}$ Among many attempts presented, one finds consistent effort toward the development of complete thin-film solid state battery, and the most promising device seems to be that developed by Jones and Akridge. ${ }^{108}$

The prior lithium battery was proposed by Liang and Epstein. ${ }^{104}$ This battery was based on the $\mathrm{Li} / \mathrm{LiI} / \mathrm{AgI}$ electrochemical chain which exhibited an open circuit voltage of 2.1 V and short-circuit currents of greater than $100 \mu \mathrm{~A} \mathrm{~cm}^{-2}$ at $25^{\circ} \mathrm{C}$.

Through the different patents, one can observe the technology evolution in the solid state microbattery field. The solid cell constructed at Duracell and patented by Rea and Davis ${ }^{112}$ showed an available capacity of $88 \%$ with the use of bismuth cathode, but the reversibility seems to be limited to ten cycles only.

Recently, the microbattery designs get attention on the use of more porous cathodic materials, which seem to allow better reversibility and high current densities. In these systems, quite low-conducting thin-film glasses are utilized as the electrolyte. Because of the layer
thickness in a microbattery ( 1 to $3 \mu \mathrm{~m}$ ), a solid electrolyte with a conductivity of $10^{-6} \mathrm{~S} \mathrm{~cm}^{-1}$ would be acceptable. For example, a battery of $1 \mathrm{~cm}^{2}$ area using this electrolyte would only add $50 \Omega$ to the cell resistance for every micron of electrolyte thickness.

Microbatteries developed by Kanehori et al. ${ }^{106}$ have shown interesting features. The secondary thin-film lithium cells were fabricated by deposition of successive layers of amorphous $\mathrm{Li}_{3.6} \mathrm{Si}_{0.6} \mathrm{P}_{0.4} \mathrm{O}_{4}$ as the solid electrolyte and $\mathrm{TiS}_{2}$ films deposited by low pressure CVD (condensed vapor deposition) as the cathode. Cells showed a discharge capacity of about $150 \mu \mathrm{~A} \mathrm{~h} \mathrm{~cm}{ }^{-2}$ which is $80 \%$ of the theoretical value for $\mathrm{TiS}_{2}$ powder. It was also demonstrated by the authors that these cells could endure 2000 charge/discharge cycles. But this system faces two major difficulties: (i) the mechanical stability of the intercalation cathode $\mathrm{TiS}_{2}$ deteriorates after a large number of cycles and (ii) the stiffness of the electrolyte material reduces its capacity to accommodate the volume expansion of the cathode after intercalation. The major problem still remains the necessity of perfect physical contact between the solid electrolyte and the electrode.

![](https://cdn.mathpix.com/cropped/2025_10_16_72ceac0a8fd0baa16477g-396.jpg?height=491&width=682&top_left_y=702&top_left_x=438)
FIGURE 11.14. Secondary performance of a solid state $\mathrm{Li} / \mathrm{TiS}_{2}$ microbattery. The discharge/charge curve after 1000 cycles (full line) and after 4000 cycles (dashed line). (Adapted from Jones, S.D. and Akridge, J.R., J. Power Sources, 1993, 43/44, 505.)

Jourdaine et al. ${ }^{113}$ proposed a microbattery using a mixed-conducting glass. The system $\mathrm{V}_{2} \mathrm{O}_{5}-\mathrm{P}_{2} \mathrm{O}_{5}$ or $\mathrm{V}_{2} \mathrm{O}_{5}-\mathrm{TeO}_{2}$ had the positive electrode. Thermal evaporation of this material, of lithium borophosphate (LiOP) glass as electrolyte and lithium as the negative electrode formed a microbattery which was able to deliver a few $\mu \mathrm{A} \mathrm{cm}^{-2}$ current density at an average cell voltage of 1.3 V .

In an advanced microbattery, Meunier et al. ${ }^{109}$ have used RF-sputtering technique to grow a new titanium oxysulfide thin-film on which a sputtered glass of composition $\mathrm{B}_{2} \mathrm{O}_{3}-0.8 \mathrm{Li}_{2} \mathrm{O}-0.8 \mathrm{Li}_{2} \mathrm{SO}_{4}$ was deposited. A thermal evaporation of lithium made a microbattery complete. A current density of up to $60 \mu \mathrm{~A} \mathrm{~cm}^{-2}$ at an average cell voltage of 2 V could be easily obtained. This system is perfectly reversible; more than 100 cycles have been obtained without any trouble.

More recently, Jones and Akridge ${ }^{108}$ have given the most promising example of lithium microbattery. The microbattery is constructed using cathode sputtering for deposition of the contacts, $\mathrm{TiS}_{2}$ cathode, and oxide-sulfide solid electrolyte, while high-vacuum vapor deposition is used for a LiI layer and Li anode. The complete battery has an overall thickness of approximately $10 \mu \mathrm{~m}$ and an open-circuit voltage near 2.5 V . The sputtered cathode has a stoichiometry $\mathrm{TiS}_{2.09}$ with only a slight excess of sulfur. The high degree of porosity is favorable to high lithium diffusivity and high current densities ranging from 10 to $135 \mu \mathrm{~A} \mathrm{~cm}^{-2}$. The energy density is $230 \mathrm{~Wh} \mathrm{dm}^{-3}$ for a cathode thickness of $4 \mu \mathrm{~m}$. The reduced sulfide content solid electrolyte $6 \mathrm{LiI}-4 \mathrm{Li}_{3} \mathrm{PO}_{4}-\mathrm{P}_{2} \mathrm{~S}_{5}$ has an ionic conductivity of $2 \times 10^{-5} \mathrm{~S} \mathrm{~cm}^{-1}$. The microbattery is capable of supplying current pulses of 2 s duration at current
densities greater than $2 \mathrm{~mA} \mathrm{~cm}^{-2}$. The microbattery also shows excellent secondary performances; cells routinely give over 4000 cycles (Figure 11.14).

Thin-film solid state microbatteries with lithium borate glass, $\mathrm{B}_{2} \mathrm{O}_{3}-0.8 \mathrm{Li}_{2} \mathrm{O}$, as a solid electrolyte and InSe as a cathodic material have been built using the flash-evaporation system, ${ }^{114}$ with an area of $1 \mathrm{~cm}^{2}$ and a cathode mass of 1.5 to 8 mg . The microbattery has been formed on silica substrate by the deposition of the successive layers: platinum current collectors ( $0.2 \mu \mathrm{~m}$ thick), InSe cathode ( $5 \mu \mathrm{~m}$ thick), lithio-borate glass, and lithium film ( $4 \mu \mathrm{~m}$ thick). The electrolyte film of thickness of $0.5 \mu \mathrm{~m}$ was made from $\mathrm{BLiO}_{2}+\mathrm{Li}_{2} \mathrm{O}$, evaporated at $1100^{\circ} \mathrm{C}$, while the metallic lithium anode film was fabricated at the rate of $5 \mu \mathrm{~m} \mathrm{~h}^{-1}$ from a boat heated at $500^{\circ} \mathrm{C}$. An amorphous $\mathrm{B}_{2} \mathrm{O}_{3-3} \mathrm{Li}_{2} \mathrm{O}$ film was grown which exhibits an ionic conductivity of $4.5 \times 10-8 \mathrm{~S} \mathrm{~cm}^{-1}$ at room temperature and an activation energy of 0.62 eV .
