Repository: cunyu-liu/electrolyte_ailab

File: fine-tune/bookData/Electrochemistry in Nonaqueous Solutions.md (part 31 of 31)
## Part One
monium tetrakis(4-chlorophenyl)borate(DCH, DCB or DCE) $\mid 0.05 \mathrm{M} \mathrm{Li}_{2} \mathrm{SO}_{4}$ (W) interfaces, where DCH is 1,6 -dichlorohexane, DCB is 1,4-dichlorobutane and DCE is 1,2-dichloroethane [6a]. The width of the potential window increases in the order $\mathrm{DCE}<\mathrm{DCB}<\mathrm{DCH}$. Figure 14.5b shows cyclic voltammograms for 0.1 M LiCl in W and $0.01 \mathrm{M} \mathrm{Bu}_{4} \mathrm{NPh}_{4} \mathrm{~B}$ (curve 1) or tetrapentylammonium tetrakis[3,5-bis(trifluoromethyl)pentyl]borate (curve 2 ) in o-NPOE [6b]. The potential window of curve 2 is much wider than that of curve 1.

## Ion Transfer at the W/O Interface

When the two solutions contain ion $i^{z}$ of activities $a_{i, \mathrm{O}}$ and $a_{i, \mathrm{~W}}$ (concentrations $C_{i, \mathrm{O}}$ and $C_{i, \mathrm{~W}}$ ), the ion transfer potential $\Delta_{\mathrm{O}}^{\mathrm{W}} \phi_{\mathrm{t}}(i)$ is expressed by

$$
\Delta_{\mathrm{O}}^{\mathrm{W}} \phi_{\mathrm{t}}(i)=\Delta_{O}^{W} \phi_{\mathrm{t}}^{0}(i)+\frac{R T}{z F} \ln \frac{a_{i, \mathrm{O}}}{a_{i, \mathrm{~W}}}=\Delta_{\mathrm{O}}^{\mathrm{W}} \phi_{\mathrm{t}}^{0^{\prime}}(i)+\frac{R T}{z F} \ln \frac{C_{i, \mathrm{O}}}{C_{i, \mathrm{~W}}}
$$

Here $\Delta_{\mathrm{O}}^{\mathrm{W}} \phi_{\mathrm{t}}^{0^{\prime}}(i)$ is the formal ion transfer potential. If the value of $\Delta_{\mathrm{O}}^{\mathrm{W}} \phi_{\mathrm{t}}^{0^{\prime}}(i)$ is within the potential window, a current-potential curve for ion transfer is obtained. If the IT process is diffusion controlled and the diffusion occurs through the diffusion layers of $\delta_{i, \mathrm{O}}$ and $\delta_{i, \mathrm{~W}}$ thickness, the current-potential curve due to the transfer of $i^{z}$ can be expressed as follows:

$$
E=E_{1 / 2}+\frac{R T}{z F} \ln \frac{i_{1, \mathrm{p}}-i}{i-i_{1, \mathrm{n}}} \quad E_{1 / 2}=\Delta_{\mathrm{O}}^{\mathrm{W}} \phi_{\mathrm{t}}^{0^{\prime}}(i)+\frac{R T}{z F} \ln \frac{D_{i, \mathrm{~W}} \delta_{i, \mathrm{O}}}{D_{i, \mathrm{O}} \delta_{i, \mathrm{~W}}}+\text { const }
$$

where $E$ is the potential of W -side against O -side, $i_{1 \mathrm{p}}$ and $i_{1 \mathrm{n}}$ are the limiting currents at the positive and negative sides of the wave, $D_{i, \mathrm{~W}}$ and $D_{i, \mathrm{O}}$ the diffusion coefficients of $i^{z}$ in W and O , and 'const' depends on the potential of the reference electrode, $\mathrm{Ag}|\mathrm{AgCl}| \mathrm{Cl}^{-}(\mathrm{W})$, and the liquid junction potential at $\mathrm{SCl}(\mathrm{W}) \mid \mathrm{SY}(\mathrm{O}) . i_{1 \mathrm{p}}$ and $i_{1 \mathrm{n}}$ can be expressed by the following:

$$
i_{i, \mathrm{p}}=z F D_{i, \mathrm{~W}} C_{i, \mathrm{~W}} / \delta_{i, \mathrm{w}} \quad i_{i, \mathrm{n}}=z F D_{i, \mathrm{O}} C_{i, \mathrm{O}} / \delta_{i, \mathrm{O}}
$$

The shapes of the current-potential curves are similar to those in Figure 5.6. Such curves can nearly be obtained with a dropping electrolyte electrode and with an ultramicroelectrode. In Figure 14.3, curve 2 was obtained with a dropping electrolyte electrode for the IT of $0.5 \mathrm{mM} \mathrm{Me}_{4} \mathrm{~N}^{+}$in W to NB. The limiting current is expressed by the Ilkovič equation and is proportional to the concentration. With a flat electrode, a single-sweep voltammetry and a cyclic voltammetry give current-potential curves as shown in Figures 5.19 and 5.21, respectively.

Here, if ion $i^{z}$ in W forms at the interface a complex with neutral ligand Lin O or an ion pair with ion $j^{z^{\prime}}$ in O , then the ITprocess will be facilitated. In case if the formation constants are appropriate, the IT process that originally occurs outside the potential window will occur within the potential window. For example, Figure 14.6 shows cyclic voltammograms of base electrolytes ( $1,1^{\prime}$ ) and 1 mM 2 -phenylethylammonium ion ( $2,2^{\prime}$ ) in the absence (a) and presence (b) of 0.01 M dibenzo-18-crown-6 in NB [7]. Base electrolytes are 0.01 M HCl in W and 0.01 M tetraphenylarsonium $3,3^{\prime}$-como-bis (undecahydro-1,2-dicarba-3-cobalta-closo-dodecaborate) in NB. These processes are not only useful to get the information about the complexation or ion pair formation but also conveniently applicable to increase the target ions for chemical analyses.

## Electron Transfer at the W/O Interface

We consider an electron transfer reaction between a hydrophilic redox couple ( $\mathrm{Ox}_{1}$ / $\left.\operatorname{Red}_{1}\right)$ in W and a hydrophobic redox couple $\left(\mathrm{Ox}_{2} / \operatorname{Red}_{2}\right)$ in O .

$$
\operatorname{Red}_{2}(\mathrm{O})+\mathrm{Ox}_{1}(\mathrm{~W}) \rightleftarrows \operatorname{Red}_{1}(\mathrm{~W})+\mathrm{Ox}_{2}(\mathrm{O})
$$

Here, the number of electrons is equal to $n$ in both cases, namely, $\mathrm{Ox}_{1}(\mathrm{~W})+ n \mathrm{e}^{-} \rightleftarrows \operatorname{Red}_{1}(\mathrm{~W})$ and $\mathrm{Ox}_{2}(\mathrm{O})+n \mathrm{e}^{-} \rightleftarrows \operatorname{Red}_{2}(\mathrm{O})$. If this reaction system is in equilibrium, the Galvani potential difference ( $\Delta_{\mathrm{O}}^{\mathrm{W}} \phi_{\mathrm{ET}}$ ) at the $\mathrm{O} / \mathrm{W}$ interface is given by the following equation:

![](https://cdn.mathpix.com/cropped/2025_10_16_7c440fa85051e8b62e3ag-383.jpg?height=779&width=758&top_left_y=193&top_left_x=214)
Figure 14.6 Cyclic voltammograms of base electrolyte ( $1,1^{\prime}$ ) and 1 mM 2-phenylethylammonium ion $\left(2,2^{\prime}\right)$ in W in the absence (a) and presence (b) of 10 mM dibenzo-18-crown-6 in NB. Sweep rate $0.02 \mathrm{~V} \mathrm{~s}^{-1}$.

$$
\Delta_{\mathrm{O}}^{\mathrm{W}} \phi_{\mathrm{ET}}=\Delta_{\mathrm{O}}^{\mathrm{W}} \phi_{\mathrm{ET}}^{0}+\frac{R T}{n F} \ln \frac{a_{\mathrm{Red}_{1}, \mathrm{~W}} a_{\mathrm{Ox}_{2}, \mathrm{O}}}{a_{\mathrm{Red}_{2}, \mathrm{O}} a_{\mathrm{Ox}_{1}, \mathrm{~W}}}=\Delta_{\mathrm{O}}^{\mathrm{W}} \phi_{\mathrm{ET}}^{0^{\prime}}+\frac{R T}{n F} \ln \frac{C_{\mathrm{Red}_{1}, \mathrm{~W}} C_{\mathrm{Ox}_{2}, \mathrm{O}}}{C_{\mathrm{Red}_{2}, \mathrm{O}} C_{\mathrm{Ox}_{1}, \mathrm{~W}}}
$$

where $\Delta_{\mathrm{O}}^{\mathrm{W}} \phi_{\mathrm{ET}}^{0}$ and $\Delta_{\mathrm{O}}^{\mathrm{W}} \phi_{\mathrm{ET}}^{0^{\prime}}$ are the standard and formal Galvani potential differences, respectively, and $\Delta_{\mathrm{O}}^{\mathrm{W}} \phi_{\mathrm{ET}}^{0^{\prime}}=E_{\mathrm{O}_{2} / \operatorname{Red} 2}^{0^{\prime}}-E_{\mathrm{O}_{1} / \operatorname{Red} 1}^{0^{\prime}}$ ( $E_{\mathrm{Ox} / \operatorname{Red}}^{0^{\prime}}$ : formal redox potential). When $\Delta_{\mathrm{O}}^{\mathrm{W}} \phi_{\mathrm{ET}}^{0^{\prime}}$ is within the potential window, a wave due to the ET reaction of Eq. (14.4) can be observed. The general equation for the wave can be expressed as

$$
\begin{aligned}
& E=A+\frac{R T}{n F} \ln \frac{\left(i_{1, \mathrm{Ox}_{2}}-i\right)\left(i_{1, \operatorname{Red}_{1}}-i\right)}{\left(i_{1, \mathrm{Ox}_{1}}-i\right)\left(i_{1, \operatorname{Red}_{2}}-i\right)} \\
& A=E^{0^{\prime}}+\frac{R T}{n F} \ln \frac{\left(D_{\mathrm{Ox}_{1}, \mathrm{~W}} / \delta_{\mathrm{Ox}_{1}, \mathrm{~W}}\right)\left(D_{\operatorname{Red}_{2}, \mathrm{O}} / \delta_{\operatorname{Red}_{2}, \mathrm{O}}\right)}{\left(D_{\mathrm{Ox}_{2}, \mathrm{O}} / \delta_{\mathrm{Ox}_{2}, \mathrm{O}}\right)\left(D_{\operatorname{Red}_{1}, \mathrm{~W}} / \delta_{\operatorname{Red}_{1}, \mathrm{~W}}\right)}
\end{aligned}
$$

$E^{0^{\prime}}$ is the formal potential of the reaction (14.4) versus the reference electrode in Wside and $i_{1, i}$ is the limiting current proportional to the concentration of species $i$. When $\operatorname{Red}_{2}$ in O and $\mathrm{Ox}_{1} / \operatorname{Red}_{1}$ couple in W are present and the concentrations of $\mathrm{Ox}_{1} / \operatorname{Red}_{1}$ are much larger than that of $\operatorname{Red}_{2}$, the above equation reduces to

$$
E=A+\frac{R T}{n F} \ln \frac{i_{1, \operatorname{Red}_{1}}}{i_{1, \mathrm{Ox}_{1}}}+\frac{R T}{n F} \ln \frac{i}{i_{1, \operatorname{Red}_{2}}-i}
$$

This means that the same wave form is obtained as that of the IT process.

The truly heterogeneous ET process can be obtained when a sufficiently hydrophobic redox species is used in the O-phase. Lutetium biphthalocyanine ( $\mathrm{LuPc}_{2}$ ) is considered to be such a redox species.

## Couples of Ion/Electron Transfers at the W/O Interphasial Region

The system of Fc in NB and $\mathrm{Fe}(\mathrm{CN})_{6}{ }^{3-}$ in W was first considered to be an example of the electron transfer at the W/O interface. But the mechanism of the system has been shown to be as follows [8]:

$$
\begin{aligned}
& \mathrm{Fc}(\mathrm{NB}) \rightleftarrows \mathrm{Fc}(\mathrm{~W}) \\
& \mathrm{Fc}(\mathrm{~W})+\mathrm{Fe}(\mathrm{CN})_{6}^{3-}(\mathrm{W}) \rightleftarrows \mathrm{Fc}^{+}(\mathrm{W})+\mathrm{Fe}(\mathrm{CN})_{6}^{4-}(\mathrm{W}) \\
& \mathrm{Fc}^{+}(\mathrm{W}) \rightleftarrows \mathrm{Fc}^{+}(\mathrm{NB})
\end{aligned}
$$

Here, the ET reaction (14.9) occurs homogeneously in the W-side and the electric current flows by the IT reaction (14.10). The partition of Fc into W, Eq. (14.8), is not favored, but the depth of the reaction field for the homogeneous ET reaction in W (a few hundred micrometers) is much larger than that of the heterogeneous ETreaction at the W/O interface (several hundred picometers). Thus, the IT mechanism, Eq. (14.10), is the major process for the current flow. Various phenomena, which were first considered to be the ET processes, are now recognized to be the couples of ion/electron transfers.

### 14.1.2 <br> Practical Applications of Electrochemistry at the ITIES

Voltammetry including single-sweep, cyclic and differential pulse methods, polarography at a dropping electrolyte electrode and amperometry for the IT processes are applicable to the analyses of various ionic species; especially, the applications to redox-inactive biological and pharmaceutical species are promising. They are also useful to get fundamental data of the IT processes, which can be used in the separation chemistry, in the elucidation of biological membrane processes and in the fabrication of ion-selective electrodes. Extraction of ions from aqueous phase 1 (W1) to aqueous phase 2 (W2) by the application of potential difference across the W1/LM/W2 (LM: liquid membrane) interfaces is also useful [9]. The facilitation of the ITprocesses by complexations and ion pair formations increases the ionic species that can be analyzed or extracted.

As an analytical application, an electrochemical flow cell has been constructed for rapid and coulometric IT at the W/O interface (Figure 14.7) [10]. The cell was composed of a porous Teflon tube ( 1 mm in inner diameter), an $\mathrm{Ag} / \mathrm{AgCl}$ wire ( 0.8 mm in diameter) inserted into the tube, a Pt wire placed outside the tube, Ophase in which the tube was immersed and a tetraphenylborate ISE (connected to an $\mathrm{Ag} / \mathrm{AgCl}$ reference electrode) in O-phase. The W-phase containing a species of interest was flowed through the narrow gap between the tube and the $\mathrm{Ag} / \mathrm{AgCl}$ wire. The potential was applied by using the $\mathrm{Ag} / \mathrm{AgCl}$ wire and the ISE, and the current due

![](https://cdn.mathpix.com/cropped/2025_10_16_7c440fa85051e8b62e3ag-385.jpg?height=663&width=1300&top_left_y=191&top_left_x=207)
Figure 14.7 (a) Electrochemical flow cell for rapid, coulometric IT at the W/O interface [10]. (b) A porous Teflon tube ( 1 mm in inner diameter) and an $\mathrm{Ag} / \mathrm{AgCl}$ wire ( 0.8 mm in diameter) inserted into the tube.

to the IT was measured by using the $\mathrm{Ag} / \mathrm{AgCl}$ and Pt wire electrodes. The IT process was complete within the time of flow of the sample through the cell (about 40 s ). The cell was used for flow coulometric analyses (p. 151) of $\mathrm{K}^{+}, \mathrm{Mg}^{2+}$ and $\mathrm{Ca}^{2+}$ with excellent results.

Charge transfer processes that occur, including an intermediate or a product adsorbed at the interfacial region, are of practical interest:

1. Formation of a silicate membrane by the sol-gel process at the liquid-liquid interface is possible by this process [11]. The W-phase contains a precursor $\left(\mathrm{Si}_{4} \mathrm{O}_{8}(\mathrm{OH})_{4}{ }^{4-}\right.$ ) and the O-phase the template ion (e.g. trimethyloctadecylammonium ion, [TODA] ${ }^{+}$). The template ion, being transferred to the interface and adsorbed there, reacts with the precursor to form a solid.

$$
4[\mathrm{TODA}]^{+}(\mathrm{O})+\mathrm{Si}_{4} \mathrm{O}_{8}(\mathrm{OH})_{4}^{4-}(\mathrm{W}) \rightleftarrows\left[\mathrm{TODA}_{4} \mathrm{Si}_{4} \mathrm{O}_{8}(\mathrm{OH})_{4}(\text { solid })\right.
$$

2. Electropolymerization at the W/O interface has been used to prepare the polymer films of polypyrrole, polythiophene, etc. [12]. The monomer, which is in DCE with $\mathrm{Ph}_{4} \mathrm{AsBPh}_{4}$, is adsorbed at the interface and reacts with an oxidizing agent ( $\mathrm{Ce}^{4+}$, $\mathrm{Fe}^{3+}$, etc.) in W to form a polymer film.
3. Electrodepositions of noble metal particles at the interface are also useful. Since Au particles were deposited by the ET reaction between $\mathrm{AuCl}_{4}{ }^{-}$in DCE and Fe $(\mathrm{CN})_{6}{ }^{4-}$ in W [13], electrodeposited particles of various noble metals such as Pd, $\mathrm{Pt}, \mathrm{Pd} / \mathrm{Pt}$ and Ag have been prepared on macro-, micro- or nanoscopic ITIES and membrane-supported ITIES [14]. As a reducing agent, $\mathrm{Fe}(\mathrm{CN})_{6}{ }^{4-}$ in W is used when noble metal complex is in DCE and a ferrocene derivative (dimethylferro-
cene, butylferrocene, etc.) in DCE is used when noble metal complex is in W. The W/O interface is smooth and free of defects that act as a preferential nucleation sites; thus, nanoscale metal particles are usually formed at the interface.

Phase transfer catalysis has been used in organic synthesis to perform reactions in O when some of the reactants are present in W: an example is the substitution reaction involving alkylchloride ( RCl ), $\mathrm{RCl}(\mathrm{O})+\mathrm{NaCN}(\mathrm{W})=\mathrm{RCN}(\mathrm{O})+\mathrm{NaCl}$ (W) [15]. This reaction proceeds only after the addition of tetraalkylammonium chloride, $\mathrm{R}_{4} \mathrm{NCl}$, as a catalyst. It is considered that $\mathrm{R}_{4} \mathrm{NCl}$ is partitioned between the two phases and a distribution potential is set up that drives $\mathrm{CN}^{-}$or electron to the target substance. Polarization studies at the ITIES are useful for the systematic search of suitable catalysts.

### 14.1.3 <br> Three-Phase Electrochemistry

Three-phase electrochemistry involves three phases in contact: one is the working (indicator) electrode (graphite, Pt or Au ) and the other two are liquids that are immiscible (usually O and W ). During the electrode process, ions move across the boundary between O and W . Two types of cells exist (Figure 14.8): one uses a flat working electrode and the other a cylindrical working electrode. In the first, a semidroplet of O is attached to the flat graphite disk working electrode surface, which, in turn, is immersed into the W-phase (Figure 14.8a) [16]. In the second, a cylindrical microelectrode (Pt or Au ) is immersed vertically across the $\mathrm{O} / \mathrm{W}$ interface (Figure 14.8b) [17a] or inserted horizontally into a droplet of O-phase in the W-phase

![](https://cdn.mathpix.com/cropped/2025_10_16_7c440fa85051e8b62e3ag-386.jpg?height=576&width=1355&top_left_y=1284&top_left_x=117)
Figure 14.8 Cells for three-phase electrochemistry: (a) a drop of O attached to the flat graphite disk electrode surface is immersed into the W-phase, (b) a cylindrical microelectrode ( Pt or Au ) is immersed vertically across the $\mathrm{O} / \mathrm{W}$ interface and ( $\mathrm{b}^{\prime}$ ) into a drop of O-phase in the W-phase, a cylindrical Pt microelectrode is inserted.

(Figure 14.8b') [17b]. In all cases, two electrodes (reference and auxiliary) are used besides the working electrode, and usually an electroactive (redox) substance is added to O while a supporting electrolyte is added to W . This is in contrast to the conventional electrochemistry at the ITIES, in which four electrodes (two references and two auxiliaries (counters)) are used besides the electrode of W/O interface and the supporting electrolytes are added to both W and O . The case that employs a semidroplet O-phase has been reviewed in detail [16]. In the case that employs the cylindrical microelectrode, the ETprocess occurs in the O-phase and simultaneously the IT process occurs from W-phase to O-phase.

$$
\operatorname{Red}(\mathrm{O})+n A^{-}(\mathrm{W}) \rightleftarrows \mathrm{Ox}^{n+}(\mathrm{O})+n \mathrm{~A}^{-}(\mathrm{O})+n \mathrm{e}^{-}
$$

The formal potential of the process can be expressed by

$$
E_{\mathrm{f}}=E_{\mathrm{Ox} / \operatorname{Red}(\mathrm{O})}^{0^{\prime}}+\Delta_{\mathrm{W}}^{\mathrm{O}} \phi_{\mathrm{t}}^{0}\left(\mathrm{~A}^{-}\right)-\frac{R T}{F} \ln a_{\mathrm{A}^{-}(\mathrm{W})}+\frac{R T}{F} \ln \left(\frac{a_{\operatorname{Red}(\mathrm{O})}}{2}\right)
$$

where $E_{\mathrm{Ox} / \operatorname{Red}(\mathrm{O})}^{0^{\prime}}$ is the formal potential of $\operatorname{Red}(\mathrm{O}) / \mathrm{Ox}^{n+}(\mathrm{O})$ couple, $\Delta_{\mathrm{W}}^{\mathrm{O}} \phi_{\mathrm{t}}^{0}\left(\mathrm{~A}^{-}\right)$is the standard Galvani potential difference for transfer of $\mathrm{A}^{-}$from W to O and $a$ is the activity. Thus, from the measurements of the formal potential, the values of $\Delta_{\mathrm{W}}^{\mathrm{O}} \phi_{\mathrm{t}}^{0}\left(\mathrm{~A}^{-}\right)$can be obtained. The ET process occurs in the O-side, but the width of the reaction layer from the interface depends on the $\Delta_{\mathrm{W}}^{\mathrm{O}} \phi_{\mathrm{t}}^{0}\left(\mathrm{~A}^{-}\right)$values. With anion $\mathrm{A}^{-}$ of high hydrophlicity, the reaction layer is very thin.

## 14.2 <br> Interfaces Between Ionic Liquids and Water

The electrochemistry at the interface between hydrophobic ionic liquid and water is a new research field and various phenomena, which are similar to or different from the electrochemistry at the ITIES, can be observed. A useful review article is available on this topic [18].

### 14.2.1 <br> Fundamentals

The mutual solubility of IL and W plays an important role in determining the electrochemical behavior at the IL/W interface. But, as shown in Table 14.1, it varies considerably depending on the ILs. If the ions of the IL dissolved in W do not form an ion pair, the solubility of the IL in W is determined by the solubility product $K_{\mathrm{sp}}^{\mathrm{W}}$ of the IL . Here, if the IL is composed of cation $\mathrm{C}^{+}$and anion $\mathrm{A}^{-}$, it is expressed by

$$
\ln K_{\mathrm{sp}}^{\mathrm{W}}=-\frac{\Delta G_{\mathrm{t}}\left(\mathrm{C}^{+}, \mathrm{IL} \rightarrow \mathrm{~W}\right)+\Delta G_{\mathrm{t}}\left(\mathrm{~A}^{-}, \mathrm{IL} \rightarrow \mathrm{~W}\right)}{R T}
$$

where $\Delta G_{t}\left(\mathrm{C}^{+}, \mathrm{IL} \rightarrow \mathrm{W}\right)$ and $\Delta G_{t}\left(\mathrm{~A}^{-}, \mathrm{IL} \rightarrow \mathrm{W}\right)$ are the Gibbs energies of transfer of $\mathrm{C}^{+}$and $\mathrm{A}^{-}$and are the measures of the hydrophobicity of ions. But they cannot have a universal significance because each of them somewhat depends on the counter ion

Table 14.1 Mutual solubilities of water with hydrophobic ionic liquids (IL) and organic solvents (O). ${ }^{a}$
| IL or O | Solubility ofW in IL or O |  | Solubility of IL or O in W |  | $\Delta_{\text {IL }}^{\text {W }} \boldsymbol{\phi}^{\boldsymbol{\prime}} \boldsymbol{,} \boldsymbol{\mathrm { V }}$ |
| :--- | :--- | :--- | :--- | :--- | :--- |
|  | wt\% | $\mathrm{mol} \mathrm{kg}^{-1}$ | wt\% | $\mathrm{mol} \mathrm{kg}^{-1}$ |  |
| Moderately hydrophobic ILs |  |  |  |  |  |
| $[\mathrm{EMIm}]\left[\left(\mathrm{CF}_{3} \mathrm{SO}_{2}\right)_{2} \mathrm{~N}\right]$ | 1.94 | 1.08 | 1.81 | $4.60 \times 10^{-2}$ | 0.09 |
| $[\mathrm{BMIm}]\left[\left(\mathrm{CF}_{3} \mathrm{SO}_{2}\right)_{2} \mathrm{~N}\right]$ | 1.48 | $8.20 \times 10^{-1}$ | 0.716 | $1.72 \times 10^{-2}$ | 0.02 |
| $[\mathrm{HMIm}]\left[\left(\mathrm{CF}_{3} \mathrm{SO}_{2}\right)_{2} \mathrm{~N}\right]$ | 1.05 | $5.83 \times 10^{-1}$ | 0.237 | $5.30 \times 10^{-3}$ |  |
| $[\mathrm{OMIm}]\left[\left(\mathrm{CF}_{3} \mathrm{SO}_{2}\right)_{2} \mathrm{~N}\right]$ | 0.87 | $4.83 \times 10^{-1}$ | $8.87 \times 10^{-2}$ | $1.87 \times 10^{-3}$ | -0.04 |
| $[\mathrm{OMIm}]\left[\left(\mathrm{C}_{2} \mathrm{~F}_{5} \mathrm{SO}_{2}\right)_{2} \mathrm{~N}\right]$ | 0.6 | $3 \times 10^{-1}$ |  | $1.1 \times 10^{-3}$ | -0.01 |
| Highly hydrophobic ILs |  |  |  |  |  |
| $\left[\mathrm{Hex}_{4} \mathrm{~N}\right]\left[\left(\mathrm{CF}_{3} \mathrm{SO}_{2}\right)_{2} \mathrm{~N}\right]$ | 0.3 | $1.6 \times 10^{-1}$ |  | $7 \times 10^{-6}$ | -0.17 |
| [ $\mathrm{C}_{18} \mathrm{Iq}$ ][TFPB] ${ }^{b}$ | 0.31 | $1.7 \times 10^{-1}$ |  | $4 \times 10^{-5}$ |  |
| [TOMA][TFPB] ${ }^{b}$ | 0.20 | $1.1 \times 10^{-1}$ |  | $1 \times 10^{-5}$ |  |
| Organic solvents |  |  |  |  |  |
| DCE ${ }^{c}$ | 0.15 | $8.4 \times 10^{-2}$ | 0.81 | $8.3 \times 10^{-2}$ |  |
| NB | 0.26 | $1.5 \times 10^{-1}$ | 0.21 | $1.6 \times 10^{-2}$ |  |
| NPEO |  | $4.6 \times 10^{-2}$ |  | $2.0 \times 10^{-6}$ |  |


${ }^{a}$ From [17b]. Temperature: $25^{\circ} \mathrm{C}$. $\left[\mathrm{C}_{18} \mathrm{Iq}\right]=N$-octadecylisoquinolinium, $[\mathrm{TOMA}]=$ trioctylmethylammonium and $[\mathrm{TFPB}]=$ tetrakis $[3,5$-bis(trifluoromethyl)phenyl]borate. For $\Delta_{\mathrm{IL}}^{\mathrm{W}} \phi^{\prime}$, see text.
${ }^{b}$ Temperature $56^{\circ} \mathrm{C}$.
${ }^{\circ}$ Temperature $20^{\circ} \mathrm{C}$.
composing the IL. However, the polarities of ILs of different types are very similar to each other and comparable to those of lower aliphatic alcohols. Thus, it seems reasonable to consider that the hydrophobicities of $\mathrm{C}^{+}$and $\mathrm{A}^{-}$of the IL resemble the hydrophobicities of $\mathrm{C}^{+}$and $\mathrm{A}^{-}$in organic solvent of similar polarities. Here, we select $N B$ as such organic solvent $(O)$ : the standard ion transfer potential, $\Delta_{N B}^{W} \phi_{t}^{o}(i)$, which is equal to $-\Delta G_{\mathrm{t}}^{\circ}(i, \mathrm{NB} \rightarrow \mathrm{W}) /(z F)$ ( $z$ is the charge of $i^{z}$ ), is considered instead of the standard ion transfer potential $\Delta_{\mathrm{IL}}^{\mathrm{W}} \phi_{\mathrm{t}}^{0}(i)$. The values of $\Delta_{\mathrm{NB}}^{\mathrm{W}} \phi_{\mathrm{t}}^{0}(i)$ shown in Figure 14.4 are referred to the $\mathrm{Ph}_{4} \mathrm{AsPh}_{4} \mathrm{~B}$ assumption, i.e. $\mathrm{Ph}_{4} \mathrm{AsPh}_{4} \mathrm{~B}$ is used as the supporting electrolyte and the center of symmetry of the current-potential curve was considered $\Delta_{\mathrm{NB}}^{\mathrm{W}} \phi=0$.

When the absolute values of $\Delta_{\mathrm{IL}}^{\mathrm{W}} \phi_{\mathrm{t}}^{0}(i)$ for $\mathrm{C}^{+}$and $\mathrm{A}^{-}$are different, the difference in the solubilities of $\mathrm{C}^{+}$and $\mathrm{A}^{-}$causes the distribution potential difference across the IL/W interface, $\Delta_{\text {IL }}^{\text {W }} \phi$, to compensate for the difference in solubilities. Here, $\Delta_{\mathrm{IL}}^{\mathrm{W}} \phi=\left(\Delta_{\mathrm{IL}}^{\mathrm{W}} \phi_{\mathrm{t}}^{0}\left(\mathrm{C}^{+}\right)+\Delta_{\mathrm{IL}}^{\mathrm{W}} \phi_{\mathrm{t}}^{0}\left(\mathrm{~A}^{-}\right)\right) / 2$. Some $\Delta_{\mathrm{IL}}^{\mathrm{W}} \phi^{\prime}$ values, estimated using $\Delta_{\mathrm{NB}}^{\mathrm{W}} \phi_{\mathrm{t}}^{0}(i)$ instead of $\Delta_{\mathrm{IL}}^{\mathrm{W}} \phi_{\mathrm{t}}^{0}(i)$, are also shown in Table 14.1; the positive value shows that W-side is positive with respect to the IL-phase and vice versa. For example, $\Delta_{\mathrm{IL}}^{\mathrm{W}} \phi^{\prime}$ for [ $\mathrm{Hex}_{4} \mathrm{~N}$ ] $\left[\mathrm{NTf}_{2}\right]$ is very negative ( -0.17 V ) due to the high hydrophobicity of $\mathrm{Hex}_{4} \mathrm{~N}^{+}$; it suggests that the extraction of cations from W to IL is suppressed and that the IL surface carries considerable negative charges.

When W contains electrolytes, the partitioning of ions from W to IL affects $\Delta_{\mathrm{IL}}^{\mathrm{W}} \phi$. But this occurs only when relatively hydrophobic ions are contained in W. When W
contains only hydrophilic ions, their dissolution in IL is negligible, and $\Delta_{\mathrm{IL}}^{\mathrm{W}} \phi$ is still determined by the partitioning of the ions constituting the IL: $\Delta_{\mathrm{IL}}^{\mathrm{W}} \phi$ stays constant irrespective of the type and concentration of the hydrophilic electrolyte in W.

### 14.2.2 <br> Salt Bridges and Reference Electrodes

As an application of the constancy of $\Delta_{\mathrm{IL}}^{\mathrm{W}} \phi$, Kakiuchi et al. proposed an IL salt bridge [19]. The $\Delta_{\mathrm{IL}}^{\mathrm{W}} \phi$ values for a $\left[\mathrm{C}_{8} \mathrm{MIm}\right]\left[\mathrm{NTf}_{2}\right]$ salt bridge, gelled with poly (vinylidene fluoride-co-hexafluoropropylene), were constant when immersed in aqueous solutions containing from $2 \times 10^{-5}$ to 2 M KCl , were stabilized within 1 min and were stable within $\pm 1 \mathrm{mV}$ for at least 3 months. The constant $\Delta_{\mathrm{IL}}^{\mathrm{W}} \phi$ values were also obtained for $\mathrm{HCl}, \mathrm{LiCl}$ and NaCl solutions of concentrations $<0.2 \mathrm{M}$. If this salt bridge is inserted between two aqueous solutions, such as $\mathrm{W}_{1}|\mathrm{IL}| \mathrm{W}_{2}$, the $\Delta_{\mathrm{IL}}^{\mathrm{W}} \phi$ at $\mathrm{W}_{1} \mid \mathrm{IL}$ and IL $\mid \mathrm{W}_{2}$ cancel out and the total $\Delta_{\mathrm{IL}}^{\mathrm{W}} \phi$ value between $\mathrm{W}_{1}$ and $\mathrm{W}_{2}$ is negligibly small, even when the diffusion potential at $\mathrm{W}_{1} \mid \mathrm{W}_{2}$ is considerably large. Thus, this salt bridge can be used for measurements of purely aqueous systems.

This salt bridge is conceptually different from a concentrated aqueous KCl salt bridge, in which the working principle is the diffusion potential, i.e. a nonequilibrium property. In the case of $\left[\mathrm{C}_{8} \mathrm{MIm}\right]\left[\mathrm{NTf}_{2}\right]$ salt bridge, $\Delta_{\mathrm{IL}}^{\mathrm{W}} \phi$ is defined by the distribution potential that is an equilibrium property. The drawback of this salt bridge is that the $\Delta_{\mathrm{IL}}^{\mathrm{W}} \phi$ value is influenced if the aqueous solution contains a hydrophobic ion.

Kakiuchi et al. [20] also proposed an $\mathrm{Ag} / \mathrm{AgCl}$ reference electrode based on $\left[\mathrm{C}_{8} \mathrm{MIm}\right]\left[\mathrm{NTf}_{2}\right]$ saturated with AgCl . Both gelled and nongelled $\left[\mathrm{C}_{8} \mathrm{MIm}\right]\left[\mathrm{NTf}_{2}\right]$ gave $\mathrm{Ag} / \mathrm{AgCl}$ electrodes with stable potentials against aqueous KCl solutions between 0.05 mM and 2 M , making possible the miniaturized and solid-state reference electrodes. However, $\left[\mathrm{C}_{8} \mathrm{MIm}\right]\left[\mathrm{NTf}_{2}\right]$ dissolves five times more AgCl than in W and, moreover, it dissolves in W up to $1.8 \times 10^{-3} \mathrm{M}$ and W dissolves in it up to $0.9 \mathrm{wt} \%$. Thus, it is desirable to separate the electrode compartment and the salt bridge, such as $\mathrm{Ag}|\mathrm{AgCl}| \mathrm{AgCl}$-satd. $\left[\mathrm{C}_{8} \mathrm{MIm}\right]\left[\mathrm{NTf}_{2}\right] ; \stackrel{:}{:}\left[\mathrm{C}_{8} \mathrm{MIm}\right]\left[\mathrm{NTf}_{2}\right]$ !;aqueous solution.

### 14.2.3 <br> Potential Windows and Voltammograms

Voltammetry that measures ion transfer at a polarized IL/W interface began very recently [21].

The wider the potential window of the IL/W interface the larger the hydrophobicity of the ions constituting the IL, i.e. the smaller the solubility of the IL into W, and the larger the hydrophilicity of the supporting electrolyte in W [18]. When the hydrophilicity of the supporting electrolyte in W is large enough, the potential window of IL, $\mathrm{C}^{+} \mathrm{A}^{-}$, is determined by the standard ion transfer potential, $\Delta_{\mathrm{O}}^{\mathrm{W}} \phi_{\mathrm{C}^{+}}^{0}$ and $\Delta_{\mathrm{O}}^{\mathrm{W}} \phi_{\mathrm{A}^{-}}^{0}$. For example, the difference between $\Delta_{\mathrm{NB}}^{\mathrm{W}} \phi_{\mathrm{Hex}_{4} \mathrm{~N}^{+}}^{0}$ and $\Delta_{\mathrm{NB}}^{\mathrm{W}} \phi_{\mathrm{NTf}_{2}}^{0}$ is 0.605 V and the actual potential window is about 0.3 V . Of course, the location of the potential window is of concern, in addition to its width. For ILs between $N$-octadecylisoquinolinium
( $\mathrm{C}_{18} \mathrm{Iq}^{+}$) or trioctylmethylammonium (TOMA ${ }^{+}$) and tetrakis[3,5-bis(trifluoromethyl)pheny]borate ([TFPB-]), the potential windows are about 0.85 V at $56^{\circ} \mathrm{C}$, if the supporting electrolyte in W is 0.1 M LiCl . In this case, the potential limits on both sides are due to the transfers of $\mathrm{Li}^{+}$and $\mathrm{Cl}^{-}$from W to IL . The widest potential window hitherto obtained is 1.1 V at $60^{\circ} \mathrm{C}$ in IL of tetraheptylammonium ( $\mathrm{Hep}_{4} \mathrm{~N}^{+}$) and [TFPB ${ }^{-}$] and W containing $\mathrm{MgSO}_{4}$ [22]. This is wider than the potential window at the conventional ITIES and enables electrochemical studies of various charge transfer processes at the IL/W interface.

Figure 14.9 shows the voltammograms for the facilitated transfer of alkali metal ions in W with dibenzo-18-crown-6 (DB18C6) in [ $\mathrm{C}_{18} \mathrm{Iq}$ ][TFPB] [23]. The cell

![](https://cdn.mathpix.com/cropped/2025_10_16_7c440fa85051e8b62e3ag-390.jpg?height=1272&width=656&top_left_y=650&top_left_x=350)
Figure 14.9 Cyclic voltammograms for the transfer of various ions, facilitated by dibenzo-18-crown-6 (DB18C6). IL = [ $\left.\mathrm{C}_{18} \mid \mathrm{q}\right]$ [TFPB] (see Table 14.1). The concentration of the ions in W is 100 mM and of DB18C6 in IL is 20 mM [23].

construction is $\mathrm{Ag}|\mathrm{AgCl}| 100 \mathrm{mM} \mathrm{Li}_{2} \mathrm{SO}_{4}, 1 \mathrm{mM} \mathrm{C}_{18} \mathrm{IqCl}(\mathrm{W}) \mid \gamma \mathrm{mM} \mathrm{DB} 18 \mathrm{C} 6$, ( $\left[\mathrm{C}_{18} \mathrm{Iq}\right] [\mathrm{TFPB}])|x \mathrm{mM} \mathrm{MCl}(\mathrm{W})| \mathrm{AgCl} \mid \mathrm{Ag}$, where $\mathrm{M}^{+}$is either $\mathrm{Li}^{+}, \mathrm{Na}^{+}, \mathrm{K}^{+}, \mathrm{Rb}^{+}$or $\mathrm{Cs}^{+}$, and the typical values of $x$ and $y$ are 100 and 10, respectively. The stoichiometry of the complexes in [ $\mathrm{C}_{18}$ Iq][TFPB] is $1: 1$ for $\mathrm{Li}^{+}, \mathrm{Na}^{+}, \mathrm{K}^{+}$and $\mathrm{Rb}^{+}$, while for the $\mathrm{Cs}^{+}$ transfer both 1: 1 and 1: 2 complexes are likely to be formed. The logarithms for the formation constants $\log K_{\mathrm{f}}$ are $5.0,7.0,8.2$ and 7.3 for $\mathrm{Li}^{+}, \mathrm{Na}^{+}, \mathrm{K}^{+}$and $\mathrm{Rb}^{+}$, respectively. Because $\left[\mathrm{C}_{18} \mathrm{Iq}\right][$ TFPB $]$ has high viscosity ( 55.7 cP at $56^{\circ} \mathrm{C}$ ), cyclic voltammograms must be measured at the interface formed at the tip of a micropipette with a radius of about $20 \mu \mathrm{~m}$.

## References

1 For example, (a) Volkov, A.G. and Deamer, D.W. (eds) (1996) Liquid-Liquid Interfaces, Theory and Methods, CRC Press, New York;(b) Volkov, A.G., Deamer, D.W., Tanelian, D.L. and Markin, V.S. (1998) Liquid Interfaces in Chemistry and Biology, John Wiley \& Sons, Inc., New York; (c) Watarai, H., Teramae, N. and Sawada, T. (eds) (2005) Interfacial Nanochemistry: Molecular Science and Engineering at Liquid-Liquid Interfaces, Kluwer Academic/Plenum Publishers, New York.
2 For example, (a) Girault, H.H.J. and Schiffrin, D.J. (1989) Electroanalytical Chemistry, vol. 15 (ed. A.J. Bard), Marcel Dekker, New York, Chapter 1; (b) Samec, Z. and Kakiuchi, T. (1995) Advances in Electrochemical Science and Engineering, vol. 4 (eds H. Gerischer and C.W. Tobias), Wiley-VCH Verlag GmbH, Weinheim, Chapter 5; (c) Kihara, S. and Maeda, K. (1994) Prog. Sur. Sci., 47, 1; (d) Samec, Z. (2004) Pure Appl. Chem., 76, 2147.

3 (a) Benjamin, I.,Ref. [1a], Chapter 9; (b) Benjamin, I. (1996) Chem. Rev., 96, 1449; (c) For the W/NB interface, Michael, D. and Benjamin, I. (1998) J. Electroanal. Chem., 450, 335.
4 Valent, O., Koryta, J. and Panoch, M. (1987) J. Electroanal. Chem., 226, 21.

5 Kakiuchi, T. and Nishi, N. (2006) Electrochemistry, 74, 942; Ref. [2d].
6 (a) Katano, H., Tatsumi, H. and Senda, M. (2004) Talanta, 63, 185; (b) Samec, Z.,

Trojánek, A. and Langmaier, J. (1998) J. Electroanal. Chem., 444, 1.

7 Dvořák, O., Mareček, V. and Samec, Z. (1991) J. Electroanal. Chem., 300, 407.

8 Osakai, T. and Hotta, H., Ref. [1c], Chapter 8.
9 Shirai, O., Kihara, S., Yoshida, Y. and Matsui, M. (1995) J. Electroanal. Chem., 389, 61.

10 Yoshizumi, A., Uehara, A., Kasuno, M., Kitatsuji, Y., Yoshida, Z. and Kihara, S. (2005) J. Electroanal. Chem., 581, 275.

11 (a) Mareček, V. and Jänchenová, H. (2003) J. Electroanal. Chem., 558, 119; (b) Jänchenová, H., Štulík, K. and Mareček, V. (2006) J. Electroanal. Chem., 591, 41.

12 (a) Mareček, V., Jänchenová, H., Stibor, I. and Budka, J. (2005) J. Electroanal. Chem., 575, 293; (b) Vignali, M., Edwards, R.A.H., Serantoni, M. and Cunnane, V.J. (2006) J. Electroanal. Chem., 591, 59.

13 Cheng, Y. and Schiffrin, D.J. (1996) J. Chem. Soc., Faraday Trans., 92, 3865.
14 For example, (a) Trojánek, A., Langmaier, J. and Samec, Z. (2007) J. Electroanal. Chem., 599, 160; (b) Santos, H.A., García-Morales, V., Murtomäki, L., Manzanares, J.A. and Kontturi, K. (2007) J. Electroanal. Chem., 599, 194; (c) Platt, M. and Dryfe, R.A.W. (2007) J. Electroanal. Chem., 599, 323.

15 Koryta, J. and Vanýsek, P. (1981) Advances in Electrochemistry and Electrochemical Engineering, vol. 12 (eds H. Gerisher and C.W. Tobias), Wiley-Interscience, New York, p. 113.
16 For example, Banks, C.E., Davies, T.J., Evans, R.G., Hignett, G., Wain, A.J.,


[^0]:    1) 'Green' chemistry is the utilization of a set of principles that reduces or eliminates the use or generation of hazardous substances in the design, manufacture and application of chemical products (Anastas, P.T., Warner, J.C. (1998) Green Chemistry, Theory and Practice, Oxford University Press, New York, p. 11). Under the framework of green chemistry, efforts are being made to find environmentally benign media (green solvents) for chemical processes; among such media are harmless
    nonaqueous solvents, immobilized solvents, ionic liquids, supercritical fluids, aqueous reaction systems and solvent-free reaction systems. For the recent situation, see, for example, Abraham, M.A., Moens, L. (eds) (2002) Clean Solvents: Alternative Media for Chemical Reactions and Processing, Oxford University Press, New York; Nelson, W.M. (2003) Green Solvents for Chemistry: Perspectives and Practice (Green Chemistry Series), Oxford University Press, New York.
[^1]:    ${ }^{a}$ From McManis, G.E., Golovin, M.N. and Weaver, M.J. (1986) J. Phys. Chem., 90, 6563; Barthel, J., Bachhuber, K., Buchner, R., Gill, J.B. and Kleebauer, M. (1990) Chem. Phys. Lett., 167, 62; Galus, Z. (1995) Advances in Electrochemical Science and Engineering, vol. 4 (eds H. Gerischer and C.W. Tobias), Wiley-VCH Verlag GmbH, Weinheim, p. 222.
    $\varepsilon_{\mathrm{s}}$ : static permittivity; $\varepsilon_{\mathrm{op}}$ : optical permittivity; $\varepsilon_{\infty}$ : infinite frequency permittivity; $\left(\varepsilon_{\mathrm{op}}^{-1}-\varepsilon_{\mathrm{s}}^{-1}\right)$ :
    solvent Pekar factor; $\tau_{\mathrm{D}}$ : Debye relaxation time and $\tau_{\mathrm{L}}$ : longitudinal relaxation time.

[^2]:    Donor number ( $D N$ ), acceptor number ( $A N$ ) and autoprotolysis constants ( $\mathrm{p} K_{\mathrm{SH}}$ ) (with relative permittivities $\left(\varepsilon_{\mathrm{r}}\right)$ ).
    ${ }^{a}$ For the numbers before the solvent names, see Table 1.1.
    ${ }^{b}$ G means gas and L means liquid.

[^3]:    9) For example, Marcus [23] proposed the $\mu$ scale between the sizes of the hard acids, $\mathrm{Na}^{+}$ for the softness of solvents. If the Gibbs energy of transfer of species $i$ from water to solvent $S$ is expressed by $\Delta G_{t}^{\circ}(i, W \rightarrow S)$ (in $\mathrm{kJ} \mathrm{mol}^{-1}$ ), $\mu$ is defined by $\mu=\left\{(1 / 2)\left[\Delta G_{t}^{\circ}\left(\mathrm{Na}^{+}, \mathrm{W} \rightarrow \mathrm{S}\right)+\right.\right. \left.\left.\Delta G_{t}^{\circ}\left(\mathrm{K}^{+}, \mathrm{W} \rightarrow \mathrm{S}\right)\right]-\Delta \mathrm{G}_{\mathrm{t}}^{\circ}\left(\mathrm{Ag}^{+}, \mathrm{W} \rightarrow \mathrm{S}\right)\right\} / 100$. This scale is based on the fact that the size of the soft acid, $\mathrm{Ag}^{+}$( 0.115 nm in radius), is ( 0.102 nm ) and $\mathrm{K}^{+}$( 0.138 nm ). Examples of the $\mu$ values are as follows [2]: AN 0.34; DMF 0.11, DMTF 1.35; DMSO 0.22; FA 0.09; NB 0.23; NM 0.03; NMP 0.13, NMTP 1.35; PC -0.09 ; Py 0.64 . Here, DMTF and NMTP are soft bases, and Py and AN are between soft and hard.
[^4]:    11) A volatile organic compound is defined by the Environmental Protection Agency (EPA) as any compound of carbon, excluding carbon monoxide, carbon
[^5]:    1) For an electrically neutral molecule, the where $z_{i}$ is the ionic charge and $\chi$ is the surface solvation energy $\Delta G_{\mathrm{sv}}^{\circ}$ is equal to the Gibbs energy of transfer $\Delta G_{t}^{\circ}$ of the molecule from a vacuum into the solvent. However, for an electrically charged ion, the following relationship holds: potential at the vacuum/solution interface. For an electrically neutral electrolyte, the influence of the surface potential cancels out between the cation and the anion. Thus, the electrolyte can be treated like a neutral molecule.

    $$
    \Delta G_{\mathrm{t}}^{\circ}=\Delta G_{\mathrm{sv}}^{\circ}+z_{i} F \chi
    $$

[^6]:    ${ }^{a}$ The values in parentheses show the rough estimate of the contribution from each factor to the total solvation energies of univalent ions $\left(300-500 \mathrm{~kJ} \mathrm{~mol}^{-1}\right)$ in a solvent of $\varepsilon_{\mathrm{r}}=25-100$. From Ref. [11].

[^7]:    5) The negative charge on the O atom of $\mathrm{CH}_{3} \mathrm{COO}^{-}$is delocalized by replacing $\mathrm{CH}_{3}$ group with electron-withdrawing $\mathrm{CF}_{3}$ group. In the same way, the negative charge of the O
    atom of $\mathrm{C}_{6} \mathrm{H}_{5} \mathrm{O}^{-}$is delocalized by replacing H atom(s) with electron-withdrawing $\mathrm{NO}_{2}$ group $(\mathrm{s})$, such as nitrophenol, dinitrophenol and picric acid.
[^8]:    ${ }^{a}$ Unless otherwise stated, from Marcus, Y. (1983) Pure Appl. Chem., 55, 977.
    ${ }^{b}$ Questionable reliability?
    ${ }^{c}$ Chantooni, M.K., Jr and Kolthoff, I.M. (1980) J. Chem. Eng. Data, 25, 208.
    For additional data, see, for example, Marcus, Y. (1997) Ion Properties, Marcel Dekker, New York, Chapter 5.

[^9]:    ${ }^{a}$ Based on the extrathermodynamic assumptions that $\Delta G_{\mathrm{t}}^{\circ}\left(\mathrm{Ph}_{4} \mathrm{As}^{+}\right)=\Delta G_{\mathrm{t}}^{\circ}\left(\mathrm{Ph}_{4} \mathrm{~B}^{-}\right), \Delta H_{\mathrm{t}}^{\circ}\left(\mathrm{Ph}_{4} \mathrm{As}^{+}\right)=\Delta H_{\mathrm{t}}^{\circ}\left(\mathrm{Ph}_{4} \mathrm{~B}^{-}\right)$and $\Delta S_{\mathrm{t}}^{\circ}\left(\mathrm{Ph}_{4} \mathrm{As}^{+}\right)=\Delta S_{\mathrm{t}}^{\circ}\left(\mathrm{Ph}_{4} \mathrm{~B}^{-}\right) \cdot \mathrm{Calculated}$ from the data (in kcal mol-1) in Cox, B.G., Hedwig, G.R., Parker, A.J. and Watts, D.W (1974) Aust. J. Chem., 27, 477.

[^10]:    ${ }^{a}$ Unless otherwise stated, calculated from the values of $\Delta G_{\mathrm{t}}^{\circ}(i, \mathrm{~W} \rightarrow \mathrm{~S})$ in Marcus, Y. (1983) Pure Appl. Chem., 55, 977.
    ${ }^{b}$ Questionable reliability?
    ${ }^{c}$ Chantooni, M.K., Jr and Kolthoff, I.M. (1980) J. Chem. Eng. Data, 25, 208.

[^11]:    ${ }^{a}$ Taken from Table X in Ref. [6]. Somewhat different values are found in Table 4 of Ahrland, S. (1990) Pure Appl. Chem., 62, 2077. $K_{\mathrm{sp}} \beta_{2}=\left[\mathrm{AgX}_{2}{ }^{-}\right] /\left[\mathrm{X}^{-}\right]$.

[^12]:    11) Electrolytes are classified into ionophores and ionogens. Ionogens (such as hydrogen halides) exist as neutral molecules in their pure
    state but form ions in solutions through chemical interactions either with solvent molecules or with some added species.
[^13]:    ${ }^{a}$ The potential values contain the liquid junction potentials at $0.1 \mathrm{M} \mathrm{Et}_{4} \mathrm{NClO}_{4}(\mathrm{AN}) / 0.1 \mathrm{M} \mathrm{Et}_{4} \mathrm{NClO}_{4}(\mathrm{~S})$.

[^14]:    8) See footnote 17 of Chapter 8 for the method of determining the rate constant of homogeneous ET process as expressed by Eq. (4.10) by cyclic voltammetry.
[^15]:    7) See Section 5.5.6 for an electrochemical impedance spectroscopy or an AC impedance method.
[^16]:    ${ }^{a} E_{\mathrm{j}} \sim 0$ if the concentration ratio is $1 / 1$.

[^17]:    10) Conductometric $\mathrm{p} K_{\mathrm{SH}}$ determination is discussed in Section 7.3.2.
[^18]:    16) For components (a) and (b) at the junctions with different electrolytes on the two sides ( $c_{1} \left.\operatorname{MX}\left(\mathrm{S}_{1}\right) \mid{ }^{\prime} c_{2} \mathrm{NY}\left(\mathrm{S}_{2}\right)\right)$, see Ref. [37f].
[^19]:    1) (i) For 1:1 electrolytes, the values of $A$ and $B \left(25^{\circ} \mathrm{C}\right)$ are 0.229 and 60.20 for water, 0.923 and 156.1 for $\mathrm{MeOH}, 1.83$ and 89.7 for EtOH , 1.63 and 32.8 for $\mathrm{Ac}, 0.716$ and 22.9 for AN and 0.708 and 125.1 for NM. (ii) For $\left(z_{+}, z_{-}\right)$-type electrolytes, Onsager derived $\Lambda=\Lambda^{\infty}$ $\left(A^{\prime} \Lambda^{\infty}+B^{\prime}\right) I^{1 / 2}$, where $A^{\prime}=2.80 \times 10^{6} \times$
    $\left|z_{+} z_{-}\right| q /\left\{\left(\varepsilon_{\mathrm{r}} T\right)^{3 / 2}\left(1+q^{1 / 2}\right)\right\}, B^{\prime}=41.25 \times \left(\left|z_{+}\right|+\left|z_{-}\right|\right) /\left\{\eta\left(\varepsilon_{\mathrm{r}} T\right)^{1 / 2}\right\}, q=\left\{\left|z_{+} z_{-}\right| /\right. \left.\left(\left|z_{+}\right|+\mid z_{-}\right)\right\}\left\{\left(\lambda_{+}^{\infty}+\lambda_{-}^{\infty}\right) /\left(\left|z_{+}\right| \lambda_{+}^{\infty}+\left|z_{-}\right| \lambda_{-}^{\infty}\right)\right\}$, and $I=\left(\sum c_{i} z_{i}^{2}\right) / 2$. Here, $\lambda_{+}^{\infty}$ and $\lambda_{-}^{\infty}$ are the values for each unit charge of the ions and $\Lambda$ and $\Lambda^{\infty}$ are the so-called equivalent conductivities.
[^20]:    4) The average values of ( $\lambda_{i}^{\infty} \eta$ ) in organic solvents and at $25^{\circ} \mathrm{C}$ have been obtained [31] as follows: $\mathrm{Me}_{4} \mathrm{~N}^{+} 0.331 \pm 0.044, \mathrm{Et}_{4} \mathrm{~N}^{+} 0.307 \pm 0.021, \operatorname{Pr}_{4} \mathrm{~N}^{+} 0.243_{1} \pm 0.008_{5}$, $\mathrm{Bu}_{4} \mathrm{~N}^{+} 0.213_{1} \pm 0.002_{4}$, $(\mathrm{n}-\mathrm{Am})_{4} \mathrm{~N}^{+} 0.190_{6} \pm 0.001_{2},(\mathrm{i}-\mathrm{Am})_{4} \mathrm{~N}^{+}$

    $$
    \begin{aligned}
    & 0.193_{9} \pm 0.001_{4}, \mathrm{Hex}_{4} \mathrm{~N}^{+} 0.173_{1} \pm 0.001_{3}, \\
    & \mathrm{Hep}_{4} \mathrm{~N}^{+} 0.162_{0} \pm 0.001_{4},\left(\mathrm{i}-\mathrm{Am}_{3} \mathrm{BuN}^{+}\right. \\
    & 0.200_{5} \pm 0.001_{1}, \mathrm{Ph}_{4} \mathrm{As}^{+} 0.190_{3} \pm 0.001_{4}, \\
    & \mathrm{Ph}_{4} \mathrm{~B}^{-} 0.200_{8} \pm 0.003_{1},(\mathrm{i}-\mathrm{Am})_{4} \mathrm{~B}^{-} \\
    & 0.198_{6} \pm 0.000_{4}\left(\mathrm{Scm}^{2} \mathrm{~mol}^{-1} \mathrm{P}\right) .
    \end{aligned}
    $$

[^21]:    For the values in water, Robinson, R.A. and Stokes, R.H. (1965) Electrolyte Solutions, Butterworths, London; for the values in organic solvents, Krumgalz, B.S. (1983) J. Chem. Soc., Faraday Trans. I, 79, 571.
    ${ }^{\text {a }}$ Dobos, D. (1975) Electrochemical Data, Elsevier, Amsterdam.
    ${ }^{b}$ Izutsu, K., Arai, T. and Hayashijima, T. (1997) J. Electroanal. Chem., 426, 91.
    ${ }^{c}$ Ref. [1], $30^{\circ} \mathrm{C}$.
    ${ }^{d}$ Barthel, J. et al. (1990) J. Solution Chem., 19, 321.
    ${ }^{e}$ Ref. [1].
    ${ }^{f}$ Okazaki, S. and Sakamoto, I. (1990) Solvents and Electrolytes (Japanese), Sanei, p. 117.
    ${ }^{\mathrm{g}}$ Fujinaga, T. et al. (1973) Nippon Kagaku Kaishi, 493.

[^22]:    1) The situation up to the early 1960s is reviewed in Talanta 1965, 12, 1211 (Takahashi, R.), 1229
    (Wawzonek, S.).
[^23]:    ${ }^{a}$ From Ref. [7]. The values obtained at a bright Pt electrode at a current density of $10 \mu \mathrm{Amm}^{-2}$. The numbers in parentheses show the supporting electrolyte: $1, \mathrm{HClO}_{4} ; 2, \mathrm{LiClO}_{4} ; 3, \mathrm{NaClO}_{4} ; 4$, $\mathrm{Et}_{4} \mathrm{NClO}_{4} ; 5, \mathrm{Bu}_{4} \mathrm{NClO}_{4} ; 6, \mathrm{Hep}_{4} \mathrm{NClO}_{4} ; 7, \mathrm{Et}_{4} \mathrm{NBF}_{4} ; 8, \mathrm{KPF}_{6}$.
    ${ }^{b}$ Water was removed by anodic pre-electrolysis of the electrolytic solution at positive potentials (see Section 11.1.2).

[^24]:    ${ }^{a}$ From Refs [3, 6, 7].

[^25]:    1) $\mathrm{Me}_{4} \mathrm{NClO}_{4}$ and $\mathrm{Et}_{4} \mathrm{NClO}_{4}$ are not soluble enough in MeOH and EtOH . On the other hand, $\mathrm{R}_{4} \mathrm{NClO}_{4}$ salts with R higher than $\operatorname{Pr}$ are difficult to dissolve in water.
[^26]:    4) The EDLCs, which use all-solid-state ionconducting polymer (e.g. poly(ethyene oxide)/ $\mathrm{LiClO}_{4}$ ) or polymer gel electrolyte, have also been developed [4].
[^27]:    ${ }^{a}$ From Ref. [37].

[^28]:    ${ }^{a}$ From Ref. [41b], at $26 \pm 1{ }^{\circ} \mathrm{C}$.
    ${ }^{b}$ Viscosity values at $20^{\circ} \mathrm{C}$.
