Repository: cunyu-liu/electrolyte_ailab

File: fine-tune/bookData/Electrolytes, Interfaces and Interphases Fundamentals and Applications in Batteries.md (part 31 of 47)
## 1 What Is an Electrolyte?
However, as we emphasized at the beginning of Section 14.2, there is no perfect technique for determining ionic transference numbers. In addition to the common restrictions that any NMR technique faces, i.e. the limited nuclei and ready access to the instrumentation, eNMR spectroscopy requires the application of a DC voltage that is far beyond the electrochemical stability window of any known electrolyte. One can imagine that extensive electrolyte decomposition occurs under such polarization, which would generate both gaseous and solid by-products along with possible interphase formation. Despite the short time
frame where the DC voltage is applied, such decomposition will induce enough interferences to the actual potential drop applied on the bulk electrolyte in the NMR tube, thus preventing accurate calculation of field strength and consequently the ionic transference numbers. It has been estimated that there is a ca. 5\% voltage loss due to the electrolyte decomposition on the electrode surfaces, depending on the time interval of DC polarization. From this perspective, one would want to minimize the duration of DC polarization; however, an additional source of inaccuracy of the eNMR technique actually comes from the short time frame of the DC polarization. Since the movement of ions is measured only instantaneously during milliseconds, their behavior might differ from what they would experience in a longer time frame. After all, the electrochemical performance of an electrolyte is dictated by the ion movement and speciation on a time scale of minutes to hours.

The adoption of an extremely high voltage and a very short DC polarization duration in fact originated from the same restriction, i.e. the electrodes used to generate DC polarization are blocking electrodes to both ions, hence lengthy polarization would induce $\mathrm{Li}^{+}$accumulation or depletion at these electrodes, consequently generating unwanted concentration gradients and diffusional flux. In 2006, Hayamizu proposed a modified eNMR tube design (Figure 14.22b) that might circumvent the above disadvantages. ${ }^{21}$ In this design, a pair of lith-ium-metal electrodes were used instead of inert electrodes made of materials blocking to both cations and anions. These lithium-metal electrodes serve as an electrochemical source (at the anode) or sink (at the cathode) for $\mathrm{Li}^{+}$, thus making it possible to polarize the electrolyte in a time frame that is comparable to the actual environments where electrolytes are used.

All things considered, eNMR spectroscopy is still the most promising technique that should experience rapid development and extensive applications in the years to come. The restrictions, especially the requirement associated with excessively high DC voltages and the time scale, could be lifted as result of the advances in technology and improvements in experimental sensitivities and measurement precision.

### 14.2.5 Reference Frame for Ionic Transference

One issue that is often overlooked in ion transference discussions is what reference frame the ion is moving in. ${ }^{22}$

As in classical mechanics, any movement must be studied against a fixed reference frame. In those approaches that involve either direct chemical analysis or visual display of ion movements (Hittorf-Tubandt
approach, Section 14.2.4.1, or Lodge-Mason approaches, Section 14.2.4.2), the ionic transference is calculated based on the changes in the chemical composition of the electrolyte located in the cathode and anode compartments, respectively, and such changes are contrasted against the baseline composition, i.e. the "bulk" electrolyte in the middle sections of the cell. In other words, the ionic movement is referenced against an imaginary "stationary" electrolyte phase. In fact, in order to maintain such a stationary phase as a stable reference, care must be taken in Hittorf experiments not to "overpolarize" the cell so that the concentration profile shown in Figure 14.16a would not be disturbed. A major difference can be immediately seen between such a concentration profile and the concentration profile of the steady state in the symmetrical cell in the Bruce-Vincent approach (Figure 14.20).

Hence an extremely important but often tacit precondition for the Hittorf-Tubandt approach and Lodge-Mason approaches is that the solvent molecules, which carry no charge, do not move and serve as the stationary reference frame. Here, "do not move" refers to the zero contribution of solvent molecules to the migrational flux in response to the applied electric field. Again, as discussed in Section 5.2.1.1, the directionless movement, i.e. random walk by the solvent molecules, is not considered as violating the definition of "stationary".

Therefore, all ionic transference numbers determined using the Hittorf-Tubandt approach or Lodge-Mason approaches have in fact been measured against the solvent as the reference frame (Figure 14.23a). This reference frame makes sense in dilute and even in most practical electrolytes, provided that there are free solvent molecules in the bulk electrolytes, because it is those solvent molecules beyond the influence of the Coulombic fields from the ions that can be viewed as the stationary reference. Otherwise, the solvent molecules, either in the primary and secondary solvation sheaths of the ions (Figure 3.5) or in the clusters and nano-heterogeneity structures (Figures 12.6 and 12.7), would be "kidnapped" by ions to participate in the migration in respond to the applied electric field. The solvents would cease to be a stationary reference.

Hence the "internal" reference frame based on solvent would vanish in super-concentrated electrolytes, and especially in the "extremity" of super-concentration: the ionic liquid. The complete absence of free and hence stationary solvent molecules therein makes the definition of ion transference less well defined. For example, in the simplest ionic liquid consisting of only two ions, the passage of electric charge across the cell would not create any concentration gradient for the

![](https://cdn.mathpix.com/cropped/2025_10_16_c9f804f118ee3f949b1eg-543.jpg?height=424&width=1193&top_left_y=218&top_left_x=171)
Figure 14.23 (a) The free solvent molecules serve as the internal reference frame for ion transference in the Hittorf-Tubandt approach or Lodge-Mason approaches. (b) The free solvent molecules vanish at super-concentration or in ionic liquids, hence the role of the internal reference frame falls on either of the ions. For an ionic liquid consisting of only two ions, the determination of ionic transference number becomes unnecessary if an internal reference frame is chosen.

ions while the net result of the current would be the transport of the ionic salt from one side of the cell to the other, depending on which ion is not blocked by the electrodes. In this particular electrolyte, the movement of any ion relative to the internal reference frame therein would be meaningless, because the reference frame is the other ion (Figure 14.23b), and the transference numbers should be given as

$$
\begin{aligned}
& T_{+}^{-}=1.0 ; T_{-}^{-}=0.0 \\
& T_{+}^{+}=0.0 ; T_{-}^{+}=1.0
\end{aligned}
$$

where the superscript refers to the "internal reference frame" and the subscript to the ion whose transference we are attempting to describe. In other words, if the anion is chosen as the reference frame, the cationic transference number would be 1.0 , and vice versa. It is unnecessary to determine either in this case.

In a more complicated ionic liquid system consisting of more than two ions, such as the frequently encountered ionic liquid electrolytes used to support lithium or lithium-ion battery chemistries, the transference behavior of the individual ions can be referenced against one of the ions, then the description of the relative contributions of other ions to the migration becomes meaningful. For example, in the popular ionic liquid electrolyte consisting of LiTFSI dissolved in an
onium salt (e.g. 1-ethyl-3-methylimidazolium, EMIM ${ }^{+}$) with the same anion, the common anion TFSI can be chosen as the internal reference frame, and transference numbers for $\mathrm{Li}^{+}\left(T^{\mathrm{TFSI}}{ }_{\mathrm{Li}}\right)$ and $\mathrm{EMIM}^{+}$ ( $T^{\text {TFSI }}{ }_{\text {EMIM }}$ ) would add up to unity:

$$
T^{\mathrm{TFSI}}+T^{\mathrm{TFSI}}{ }_{\mathrm{EMIM}}=1.0
$$

Now it is necessary to determine the value of either $\mathrm{Li}^{+}$against the anion reference frame ( $T^{\mathrm{TFSI}}{ }_{\mathrm{Li}}$ ) or $\mathrm{EMIM}^{+}$against the anion reference frame ( $T^{\text {TFSI }}$ EMIM). Again, the superscript TFSI stands for to the internal reference frame we choose, and the subscript Li or EMIM refers to the ion whose transference we are attempting to describe.

On the other hand, for those who are more interested in the function of electrolytes in transporting charge, an external reference frame would be more useful. Such a reference frame could be either the electrolyte/electrode interfaces or the porous separators in the electrochemical cell. Such an "external" reference frame is also known as the "laboratory reference frame". All of those approaches that employ a reversible electrochemical reaction at the electrolyte/electrode interfaces, such as Armand approach (Section 14.2.4.3), Sørensen-Jacobsen approach (Section 14.2.4.5) or Bruce-Vincent approach (Section 14.2.4.6), determine the ionic transference against the external or laboratory reference frames.

A third reference frame, also considered "internal", is the "center-of-mass frame" (CoM frame), which is often favored in computation simulations. It is based on the statement that, in a closed system, under ideal conditions, the momentum of all moving species must be conserved. Thus, on application of an electric field, with the cations and anions moving in different directions, the total momentum $P_{\text {Total }}$ should be zero:

$$
P_{\text {Total }}=\sum_{i} p_{i}=\sum_{i} m_{i} n_{i} \overrightarrow{v_{i}}=0
$$

where $m_{i}, n_{i}$ and $\overrightarrow{v_{i}}$ are the molecular mass, number and velocity of species $i$, respectively. Note that $\overrightarrow{v_{i}}$ is a vector with direction. In other words, the CoM for an ideally closed system should be stationary and qualified to serve as a reliable reference frame. It could be a more reliable reference frame than solvent molecules as suggested by the Hit-torf-Tubandt approach or Lodge-Mason approaches, especially when the solvent molecules participate in the migration, or when there is no presence of solvent molecules at all, such as super-concentrated electrolytes and ionic liquids.

Thus, when it is possible to determine independently the drift velocity (or mobility) of every component (cation, anion and solvent), the velocity (or mobility) of the CoM against the laboratory reference frame ( $\mu_{\text {CoM }}^{\text {LF }}$ ) could be calculated from the velocities of each individual species against the laboratory reference frame ( $\mu_{i}^{\mathrm{LF}}$ ) along with their molar concentrations ( $c_{i}$ ) and molecular masses ( $m_{i}$ ):

$$
\mu_{\mathrm{COM}}^{\mathrm{LF}}=\frac{\sum_{i} \mu_{i}^{\mathrm{LF}} M_{i} c_{i}}{\sum_{i} M_{i} c_{i}}
$$

Since every component in the electrolyte including solvent must be included in eqn (14.187) and (14.188), the denominator in the latter is actually the density of the electrolyte $\rho$, thus turning eqn (14.193) into

$$
\mu_{\mathrm{CoM}}^{\mathrm{LF}}=\frac{\sum_{i} \mu_{i}^{\mathrm{LF}} M_{i} c_{i}}{\rho}
$$

Knowing how fast the CoM drifts against the laboratory frame, one can easily convert the mobilities of individual species into the CoM reference frame by

$$
\mu_{i}^{\mathrm{CoM}}=\mu_{i}^{\mathrm{LF}}-\mu_{\mathrm{CoM}}^{\mathrm{LF}}
$$

Schönhoff and co-workers used eNMR spectroscopy to determine the drift velocity (or mobility) of cations, anions and solvent molecules in an electrolyte consisting of LiFSI dissolved in a glyme solvent G4. ${ }^{23}$ In such an electrolyte system, $\mathrm{Li}^{+}$forms a tight solvation cage similar to that shown in Figure 12.2 (Section 12.2.1) and travels in a vehicular manner, hence every component is migrating under the applied electric field: $\mathrm{Li}^{+}$and the solvating solvent G4 move along the electric field, and the FSI anion in the opposite direction. They performed the conversion using eqn (14.194) and (14.195), and found only slight differences between the ion mobilities and the transference numbers when referenced against the laboratory and CoM frames. This was because the CoM drift velocity is nearly negligible in comparison with the drift velocities of cations and anions. However, in real life, it was found that CoM is not always stationary, but instead may drift on its own. This deviation from the conservation of momentum could be caused by imperfections of the experimental cells, which arise from Joule heating by the passage of current, or gravitational or mechanical convections, or asymmetry of the electrochemical reactions, etc.

### 14.3 Ionics for Non-ideal Electrolytes

From Table 14.3, it is easy to see the chaotic picture of the efforts in understanding ion transport behaviors in the presence of ionic speciation in concentrated electrolytes, which is still a dynamic area and where active debate is ongoing. To shed light from a fundamental perspective on how the ion speciation in concentrated electrolytes affects the ion transport, so that the wide gaps that exist in these ion transference numbers obtained from different approaches could be resolved, various efforts have been made in the last two decades to develop rigorous formulations that govern the transport properties of charged species in electrolytes. The most influential analytical models are constructed upon the frameworks of either Onsager formalism or Stefan-Maxwell formalism. ${ }^{24-26}$

Onsager formalism was originally developed to describe the relation between fluxes and the thermodynamic forces driving such fluxes. The thermodynamic driving force $X$ could be any gradient created by chemical, thermal, electrical or magnetic inequilibrium, while the flux for each individual species $J$ is assumed to be in a linear relationship with such a driving force, i.e.

$$
\begin{aligned}
& J_{1}=L_{11} X_{1}+L_{12} X_{2}+L_{13} X_{3}+\ldots \\
& J_{2}=L_{21} X_{1}+L_{22} X_{2}+L_{23} X_{3}+\ldots \\
& J_{3}=L_{31} X_{1}+L_{32} X_{2}+L_{33} X_{3}+\ldots
\end{aligned}
$$

## $\vdots$

where $X_{j}$ is the thermodynamic driving force and $L_{i j}$ are the Onsager thermodynamic transport coefficients or simply Onsager transport coefficients, which describe the interactions between species $i$ and $j$.

Basically, in the Onsager formalism the motions of each species involved are coupled via the Onsager coefficients with other species, i.e. the motion of species $i$ is no longer independent but instead is correlated with that of every other species $j$, which can be generalized into

$$
J_{i}=\sum_{j} L_{i j} X_{j}
$$

The linearity in the relation between flux and driving force is in fact not a stranger to us, as we have encountered it previously, for example in Fick's first law (Section 5.1.1), where the driving force $X$ is the concentration gradient $\mathrm{d} c_{i} / \mathrm{d} x$ :

$$
J_{i}=-D \frac{\mathrm{~d} c_{i}}{\mathrm{~d} x}
$$

or in the Nernst-Planck equation, where the driving force $X$ is the electrochemical potential gradient $\mathrm{d} \overline{\mu_{i}} / \mathrm{d} x$ :

$$
J_{i}=-\frac{\mu_{\text {Conv }} c_{i}}{z_{i} F} \frac{\mathrm{~d} \overline{\mu_{i}}}{\mathrm{~d} x}
$$

where the electrochemical potential can be expanded into electrostatic and chemical portions:

$$
\overline{\mu_{i}}=\mu_{i}+z_{i} F \psi
$$

The key point made by eqn (14.199) is that, in non-ideal electrolytes, the flux of any individual species is no longer dictated just by the driving force acting upon it, but also is being affected by the driving forces acting on the other species via the Onsager coefficients. In other words, to understand the transport behavior of a given species, we will not only need to know its own properties such as concentration, charge and self-diffusion coefficient, but also those of other species as well as their correlation coefficients.

Unlike the equations describing flux, conductivity or current discussed in Section 14.2.1, where the summation signs (" $\Sigma$ " or " + ") usually imply ideality because of their origin from the Nernst-Einstein equation, no assumption of ideality is made in eqn (14.192)-(14.194), because the Onsager coefficients already accounted for the interionic correlations.

An important principle of Onsager formalism is the reciprocity among the Onsager coefficients, which acts in a similar manner to Newton's third law:

$$
\begin{aligned}
& L_{12}=L_{21} \\
& L_{13}=L_{31}
\end{aligned}
$$

$$
\begin{aligned}
L_{23} & =L_{32} \\
\vdots & \\
L_{i j} & =L_{j i}
\end{aligned}
$$

In alternative but similar logic the Stefan-Maxwell equations were originally developed to describe the diffusion of particles in the gaseous state, and view the motions of the particles from the perspective of force balance, i.e. the thermodynamic force acting on the species $i$ is balanced by the friction between this species with other species $j$, while such friction is proportional to the velocity differences $\left(\overrightarrow{\boldsymbol{v}_{j}}-\overrightarrow{\boldsymbol{v}_{i}}\right)$ between this species and the others. For the motion of a charged particle $i$, whose driving force is again in a linear relationship with the gradient of its electrochemical potential $\bar{\mu}_{i}$, one can therefore write

$$
c_{i} \frac{\mathrm{~d}}{\mathrm{~d} x} \overline{\mu_{i}}=\sum_{j \neq i} K_{i j}\left(\overrightarrow{\boldsymbol{v}_{j}}-\overrightarrow{\boldsymbol{v}_{i}}\right)
$$

where $K_{i j}$ is the binary drag coefficient describing the friction between species $i$ and species $j . K_{i j}$ is also called the Stefan-Maxwell transport coefficient and, as we will see later in Section 14.4.1, it serves a similar purpose as the Onsager coefficients in eqn (14.199).

Constructed upon both Onsager and Stefan-Maxwell frameworks, numerous approaches and models have been developed for nonideal electrolytes, the most prominent of which is the concentrated solution theory established by Newman and colleagues. We cannot exhaustively review these models in this book, but for those with further interest in their derivation, the foundational book Electrochemical Systems by Newman and Balsara ${ }^{24}$ and follow-up work, ${ }^{27,28}$ and also the seminal experimental work of Roling and colleagues ${ }^{29,30}$ and the modified theoretical approach of Fong and co-workers ${ }^{25,26}$ are recommended. Here, we will only briefly touch upon the topic by demonstrating, within the Onsager formalism, how the ion-ion interactions change the concentration and potential distributions as well as the corresponding ion diffusional and migrational fluxes when DC polarization is applied. It is especially interesting to find, when the DC polarization curve as shown in Figure 14.14 is analyzed in the new perspective of the Onsager formalism, what difference the interionic interaction would cause to the currents observed at the initial state $(t=0)$ and steady state $\left(t=t_{\mathrm{SS}}\right)$.

Let us again consider the simplest electrolyte, i.e. an electrolyte consisting of a monovalent salt $\mathrm{M}^{+} \mathrm{X}^{-}$. Eqn (5.118) told us that the cationic and anionic fluxes are independently driven by the gradient of their own electrochemical potentials:

$$
J_{i}=-\frac{D_{i} c_{i}}{R T} \frac{\mathrm{~d} \overline{\mu_{i}}}{\mathrm{~d} x}
$$

which is no longer true here owing to the interionic correlations. In the Onsager formalism, a linear relation still exists for an ion between its flux and its electrochemical potential gradient, but there is now an interaction term that links the cationic flux with the gradient of anionic electrochemical potential, and vice versa, because of the interionic correlations. Hence we can rewrite the cationic and anionic fluxes as follows:

$$
\begin{aligned}
& J_{+}=-\left[L_{++} \frac{\mathrm{d} \overline{\mu_{+}}}{\mathrm{d} x}+L_{+-} \frac{\mathrm{d} \overline{\mu_{-}}}{\mathrm{d} x}\right] \\
& J_{-}=-\left[L_{--} \frac{\mathrm{d} \overline{\mu_{-}}}{\mathrm{d} x}+L_{-+} \frac{\mathrm{d} \overline{\mu_{+}}}{\mathrm{d} x}\right]
\end{aligned}
$$

where $L_{++}$describes the correlations between the movements of different cations and $L_{-}$the correlations between the movements of different anions, while $L_{+-}$and $L_{-+}$serve as the interaction terms defining the correlations between cations and anions. Remember that owing to reciprocity, these two terms are identical:

$$
L_{+-}=L_{-+}
$$

In an ideal electrolyte, all correlations are absent, while $L_{+-}$becomes zero, causing eqn (14.205) and (14.206) to collapse into simple forms described by eqn (5.118). A comparison would immediately find that $L_{++}$and $L_{--}$in ideal electrolytes are just dictated by the self diffusion coefficients of each ion

$$
\begin{aligned}
& L_{++}=\frac{D_{+} c_{+}}{R T} \\
& L_{--}=\frac{D_{-} c_{-}}{R T}
\end{aligned}
$$

We can again expand the expressions for electrochemical potentials based on eqn (5.117) into an electrostatic term and a chemical term:

$$
\overline{\mu_{i}}=\mu_{i}+z_{i} F \psi
$$

with $z_{+}=+1$ for a cation and $z_{-}=-1$ for an anion. Moreover, the chemical potential term can be further expanded into

$$
\mu_{i}=\mu_{i}^{0}+R T \ln a_{i}
$$

Note that, differing from the original eqn (5.115), activity $a_{i}$ instead of concentration $c_{i}$ is used here because we are now dealing with practical and non-ideal electrolytes. Hence the electrochemical potential gradients for cation and anion now become

$$
\begin{aligned}
& \frac{\mathrm{d} \overline{\mu_{+}}}{\mathrm{d} x}=F \frac{\mathrm{~d} \psi}{\mathrm{~d} x}+R T \frac{\mathrm{~d} \ln a_{+}}{\mathrm{d} x} \\
& \frac{\mathrm{~d} \overline{\mu_{-}}}{\mathrm{d} x}=F \frac{\mathrm{~d} \psi}{\mathrm{~d} x}+R T \frac{\mathrm{~d} \ln a_{-}}{\mathrm{d} x}
\end{aligned}
$$

which are then inserted into eqn (14.205) and (14.206), leading to the cationic and anionic fluxes that reflect the consideration of interionic correlations:

$$
\begin{aligned}
& J_{+}=-\left[L_{++}\left(F \frac{\mathrm{~d} \psi}{\mathrm{~d} x}+R T \frac{\mathrm{~d} \ln a_{+}}{\mathrm{d} x}\right)+L_{+-}\left(-F \frac{\mathrm{~d} \psi}{\mathrm{~d} x}+R T \frac{\mathrm{~d} \ln a_{-}}{\mathrm{d} x}\right)\right] \\
& J_{-}=-\left[L_{--}\left(-F \frac{\mathrm{~d} \psi}{\mathrm{~d} x}+R T \frac{\mathrm{~d} \ln a_{-}}{\mathrm{d} x}\right)+L_{+-}\left(F \frac{\mathrm{~d} \psi}{\mathrm{~d} x}+R T \frac{\mathrm{~d} \ln a_{+}}{\mathrm{d} x}\right)\right]
\end{aligned}
$$

We are still dealing with a simple monovalent electrolyte, but the picture already becomes complicated once interionic correlations are considered.

It should be mentioned that, as the activity coefficients for individual ions are difficult to measure, in real life the mean activity coefficients are often used instead:

$$
\gamma_{ \pm}=\sqrt{\gamma_{+} \gamma_{-}}
$$

Hence the individual activity becomes

$$
a_{+}=a_{-}=a_{ \pm}=\gamma_{ \pm} c_{\text {Salt }}
$$

Correspondingly, eqn (14.212) and (14.213) could be rewritten in the following forms, after replacing the mean ion activities with eqn (14.214) and looping together the electrostatic and chemical components, respectively:

$$
\begin{aligned}
& J_{+}=-\left[\left(L_{++}-L_{+-}\right) F \frac{\mathrm{~d} \psi}{\mathrm{~d} x}+\left(L_{++}+L_{+-}\right) R T \frac{\mathrm{~d} \ln a_{+}}{\mathrm{d} x}\right] \\
& J_{-}=-\left[\left(L_{+-}-L_{--}\right) F \frac{\mathrm{~d} \psi}{\mathrm{~d} x}+\left(L_{--}+L_{+-}\right) R T \frac{\mathrm{~d} \ln a_{ \pm}}{\mathrm{d} x}\right]
\end{aligned}
$$

Here we define a new quantity, the "thermodynamic factor" $\Phi$ :

$$
\Phi=\frac{\mathrm{d} \ln a_{ \pm}}{\mathrm{d} \ln \left(C_{\text {Salt }}\right)}=\frac{\mathrm{d} \ln \left(\gamma_{ \pm} C_{\text {Salt }}\right)}{\mathrm{d} \ln \left(C_{\text {Salt }}\right)}=1+\frac{\mathrm{d} \ln \gamma_{ \pm}}{\mathrm{d} \ln \left(C_{\text {Salt }}\right)}
$$

and further transform eqn (14.215) and (14.216) into

$$
\begin{aligned}
& J_{+}=-\left[\left(L_{++}-L_{+-}\right) F \frac{\mathrm{~d} \psi}{\mathrm{~d} x}+\left(L_{++}+L_{+-}\right) R T \Phi \frac{\mathrm{~d} \ln C_{\text {Salt }}}{\mathrm{d} x}\right] \\
& J_{-}=-\left[\left(L_{+-}-L_{--}\right) F \frac{\mathrm{~d} \psi}{\mathrm{~d} x}+\left(L_{--}+L_{+-}\right) R T \Phi \frac{\mathrm{~d} \ln C_{\text {Salt }}}{\mathrm{d} x}\right]
\end{aligned}
$$

The thermodynamic factor describes the non-ideality of the electrolytes. For an ideal electrolyte it of course collapses into 1.0, but for practical electrolytes it can be determined by using a concentration cell that was described in Section 14.2.4.3 when discussing the Armand approach. In fact, the differential form of eqn (14.129) is better known:

$$
\mathrm{d}(\mathrm{emf})=\frac{2 R T}{F}\left(1-T_{+}\right) \mathrm{d} \ln a_{ \pm}=\frac{2 R T}{F}\left(1-T_{+}\right) \Phi \mathrm{d} \ln \left(C_{\text {salt }}\right)
$$

which can be rearranged into

$$
\frac{\mathrm{d}(\mathrm{emf})}{\operatorname{dln}\left(C_{\text {Salt }}\right)}=\frac{2 R T}{F}\left(1-T_{+}\right) \Phi
$$

Thus, one could derive the thermodynamic factor by monitoring the change in cell potential as a function of salt concentration in a concentration cell, provided that one knows the ionic transference number of the electrolyte system. In other words, the ionic transference number and
thermodynamic factor are coupled in eqn (14.220) and (14.221), so one has to know one of them in order to determine the other. To make things more complicated, in the statement above, we have a tacit assumption that the ionic transference number is a constant that does not change with salt concentration, which, in practical electrolytes, does not hold true. Therefore, caution must be exercised when using a concentration cell to determine thermodynamic factors or ionic transference numbers.

The thermodynamic factor is an important quantity for practical electrolytes, in addition to ion conductivity, ionic transference numbers and diffusion coefficients.

### 14.3.1 At the Initial Instant

Now let us place the above electrolyte in a symmetrical cell as we did before in the Bruce-Vincent approach and then apply a DC polarization. At the initial instant, no concentration gradient (or activity gradient) is established for either ion, and the ionic motion is entirely migrational driven by the electric field. Hence the chemical potential terms in eqn (14.212) and (14.213) could be eliminated, giving

$$
\begin{aligned}
& J_{+}=-\left[L_{++} F \frac{\mathrm{~d} \psi}{\mathrm{~d} x}-L_{+-} F \frac{\mathrm{~d} \psi}{\mathrm{~d} x}\right]=\left(L_{++}-L_{+-}\right)\left(-\frac{\mathrm{d} \psi}{\mathrm{~d} x}\right) \\
& J_{-}=-\left[L_{--} F \frac{\mathrm{~d} \psi}{\mathrm{~d} x}+L_{+-} F \frac{\mathrm{~d} \psi}{\mathrm{~d} x}\right]=\left(-L_{--}+L_{+-}\right)\left(-\frac{\mathrm{d} \psi}{\mathrm{~d} x}\right)
\end{aligned}
$$

In fact, the absence of diffusional terms is also true in AC impedance experiments in the high-frequency domain, where the ion accumulation or depletion does not have sufficient time to be built.

Also at this instant, the electrostatic gradient is actually the initial electric field applied on the bulk electrolyte:

$$
\frac{\mathrm{d} \psi}{\mathrm{~d} x}=\frac{\Delta V}{d}=-E_{\mathrm{Bulk}}^{0}
$$

where $\Delta V$ is the voltage applied during the DC polarization and $d$ the distance between the two electrodes. Hence we can simplify eqn (14.222) and (14.223) to

$$
\begin{aligned}
& J_{+}=-F\left(L_{++}-L_{+-}\right) E_{\text {Bulk }}^{0} \\
& J_{-}=-F\left(L_{-}-L_{+}\right) E_{\text {Bulk }}^{0}
\end{aligned}
$$

The total ion flux is then given by

$$
J_{\text {Total }}=J_{+}+J_{-}=-F\left(L_{++}+L_{--}-2 L_{+-}\right) E_{\text {Bulk }}^{0}
$$

while the initial current $I_{0}$ should be correspondingly given by

$$
i_{0}=F J_{\text {Total }}=-F^{2}\left(L_{++}+L_{--}-2 L_{+-}\right) E_{\text {Bulk }}^{0}
$$

Unlike what was said in the previous section that the summation signs therein imply electrolyte ideality, here the summation relation already accounted for the ion-ion correlations.

### 14.3.2 At the Steady State

When the electrolyte in a symmetrical cell eventually reaches the steady state, a concentration gradient has been established, which generates a diffusional flux that exactly counterbalances the migrational flux of the blocked ion, hence the net anionic flux $J_{-}$becomes zero. From eqn (14.213) we will have

$$
\left[L_{--}\left(-F \frac{\mathrm{~d} \psi}{\mathrm{~d} x}+R T \frac{\mathrm{~d} \ln a_{-}}{\mathrm{d} x}\right)=-L_{+-}\left(F \frac{\mathrm{~d} \psi}{\mathrm{~d} x}+R T \frac{\mathrm{~d} \ln a_{+}}{\mathrm{d} x}\right)\right]
$$

which can be rearranged to

$$
\left(L_{--}-L_{+-}\right) F \frac{\mathrm{~d} \psi}{\mathrm{~d} x}=L_{+-} R T \frac{\mathrm{~d} \ln a_{+}}{\mathrm{d} x}+L_{--} R T \frac{\mathrm{~d} \ln a_{-}}{\mathrm{d} x}
$$

To simplify the activity gradients at the steady state, we assume that, within every cross-sectional layer of the electrolyte, the electroneutrality is still maintained, as we did in Section 14.2.4.6.1, so that

$$
a_{+}=a_{-}=a
$$

Then eqn (14.230) can be transformed into

$$
R T \frac{\mathrm{~d} \ln a}{\mathrm{~d} x}=\frac{L_{--}-L_{+-}}{L_{--}+L_{+-}} F \frac{\mathrm{~d} \psi}{\mathrm{~d} x}
$$

Thus, for an electrolyte cross-section layer of thickness $\mathrm{d} x$, the potential drop d $\psi$ is given by

$$
\mathrm{d} \psi=\frac{L_{--}+L_{+-}}{L_{--}-L_{+-}} \frac{R T}{F} \mathrm{~d} \ln a
$$

and we can extrapolate eqn (14.233) into the entire bulk electrolyte sandwiched in the symmetrical cell of thickness $d$, across which the potential drop $\Delta \psi_{\text {Bulk }}^{\text {SS }}$ should be

$$
\Delta \psi_{\text {Bulk }}^{\mathrm{SS}}=\frac{L_{--}+L_{+-}}{L_{--}-L_{+-}} \frac{R T}{F} \Delta \ln a
$$

where $\Delta \ln a$ is the change in salt activity across the bulk electrolyte. The electric field across the bulk electrolyte at the steady state, $E_{\text {Bulk }}^{\mathrm{SS}}$, is accordingly given by

$$
E_{\text {Bulk }}^{\mathrm{SS}}=\frac{\Delta \psi_{\text {Bulk }}^{\mathrm{SS}}}{d}=\frac{L_{--}+L_{+-}}{L_{--}-L_{+-}} \frac{R T}{F d} \Delta \ln a
$$

Meanwhile, the electrolyte is also at equilibrium with both electrodes, hence the potential drop across the electrolyte/electrolyte interfaces $\Delta \psi_{\mathrm{I}}^{\mathrm{SS}}$ should be obtained from the Nernst equation [in a similar way to eqn (14.169)] as

$$
\Delta \psi_{\mathrm{I}}^{\mathrm{ss}}=\frac{R T}{F} \Delta \ln a
$$

Comparing the equation couples (14.234) and (14.236) versus (14.169) and (14.173), one can immediately see that, when interionic correlations are considered, the potential drop across the bulk electrolyte $\Delta \psi_{\text {Bulk }}^{\mathrm{SS}}$ is no longer the same as the potential drop across electrolyte/ electrode interfaces $\Delta \psi_{\mathrm{I}}^{\mathrm{SS}}$, hence a major basis for the Bruce-Vincent approach discussed in Section 14.2.4.6.3 vanishes. Consequently, the cationic transference number can no longer be obtained by using eqn (14.144) or (14.187).

However, the summation of $\Delta \psi_{\text {Bulk }}^{\mathrm{SS}}$ and $\Delta \psi_{\mathrm{I}}^{\mathrm{SS}}$ still adds up to the applied voltage $\Delta V$ :

$$
\Delta V=\Delta \psi_{\mathrm{Bulk}}^{\mathrm{SS}}+\Delta \psi_{\mathrm{I}}^{\mathrm{SS}}=\left[\frac{2 L_{--}}{L_{--}-L_{+-}}\right] \frac{R T}{F} \Delta \ln a
$$

Meanwhile, the steady-state current $i^{\mathrm{SS}}$ is only contributed to by the cationic flux as described by eqn (14.222):

$$
\begin{aligned}
J_{+} & =-\left[L_{++}\left(F \frac{\mathrm{~d} \psi}{\mathrm{~d} x}+R T \frac{\mathrm{~d} \ln a_{+}}{\mathrm{d} x}\right)+L_{ \pm}\left(-F \frac{\mathrm{~d} \psi}{\mathrm{~d} x}+R T \frac{\mathrm{~d} \ln a_{-}}{\mathrm{d} x}\right)\right] \\
& =F \frac{\mathrm{~d} \psi}{\mathrm{~d} x}\left(L_{+-}-L_{++}\right)-R T \frac{\mathrm{~d} \ln a}{\mathrm{~d} x}\left(L_{++}+L_{+-}\right)
\end{aligned}
$$

In order to eliminate the term with activity, we resort to eqn (14.238) and obtain

$$
\frac{\mathrm{d} \ln a}{\mathrm{~d} x}=\frac{L_{--}-L_{+-}}{L_{--}+L_{+-}} \frac{F}{R T} \frac{\mathrm{~d} \psi}{\mathrm{~d} x}
$$

and insert it into eqn (14.234), so that the cationic flux is related only to a potential term:

$$
\begin{aligned}
J_{+} & =F \frac{\mathrm{~d} \psi}{\mathrm{~d} x}\left(L_{+-}-L_{++}\right)-R T\left(L_{++}+L_{+-}\right) \frac{L_{--}-L_{+-}}{L_{--}+L_{+-}} \frac{F}{R T} \frac{\mathrm{~d} \psi}{\mathrm{~d} x} \\
& =F \frac{\mathrm{~d} \psi}{\mathrm{~d} x}\left[\left(L_{+-}-L_{++}\right)-\frac{L_{--}-L_{+-}}{L_{--}+L_{+-}}\left(L_{++}+L_{+-}\right)\right]
\end{aligned}
$$

Note that $-\mathrm{d} \psi / \mathrm{d} x$ actually represents the electric field across the bulk electrolyte at the steady state $E_{\text {Bulk }}^{\text {SS }}$, so we can rewrite eqn (14.240) as

$$
J_{+}=-F\left[\left(L_{+-}-L_{++}\right)-\frac{L_{--}-L_{+-}}{L_{--}+L_{+-}}\left(L_{++}+L_{+-}\right)\right] E_{\mathrm{Bulk}}^{\mathrm{SS}}
$$

Since $E_{\text {Bulk }}^{\mathrm{SS}}$ is still a value that is difficult to measure experimentally, we need to relate it to the applied voltage across the cell, as we did in deriving the Bruce-Vincent approach in Section 14.2.4.6.

The applied voltage $\Delta V$ is a constant, no matter whether the cell is at the initial state or steady state, hence the electric field at the initial state $E_{\text {Bulk }}^{0}$ is given by eqn (14.224). Inserting it into eqn (14.237) and solving for $\Delta \ln a$, we obtain

$$
\Delta \ln a=E_{\text {Bulk }}^{0} \frac{L_{--}-L_{+-}}{2 L_{-}} \frac{F d}{R T}
$$

Inserting eqn (14.242) into eqn (14.235), we obtain a new expression for the electric field across the bulk electrolyte at the steady state:

$$
E_{\text {Bulk }}^{\mathrm{SS}}=\frac{L_{--}+L_{+-}}{2 L_{-}} E_{\text {Bulk }}^{0}
$$

Now, inserting eqn (14.243) into eqn (14.241), we obtain the expression for the cationic flux at the steady state when interionic correlations are considered in the Onsager formalism:

$$
J_{+}=F\left[\left(L_{+-}-L_{++}\right)-\frac{L_{--}-L_{+-}}{L_{--}+L_{+-}}\left(L_{++}+L_{+-}\right)\right] \frac{L_{--}+L_{+-}}{2 L_{-}} E_{\text {Bulk }}^{0}
$$

and the corresponding current is given by

$$
i^{\mathrm{SS}}=F J_{+}=F^{2}\left[\left(L_{+-}-L_{++}\right)-\frac{L_{--}-L_{+-}}{L_{--}+L_{+-}}\left(L_{++}+L_{+-}\right)\right] \frac{L_{--}+L_{+-}}{2 L_{-}} E_{\text {Bulk }}^{0}
$$

Comparing the two sets of equations eqn (14.150) and (14.179) versus eqn (14.227) and (14.245), although these Onsager transport coefficients are unknown, one can already realize how much interionic correlations have complicated the currents measured at both the initial and steady state. Apparently the cationic transference number can no longer be obtained from the simple ratio between $i^{\mathrm{SS}}$ and $i^{0}$. Only when $L_{+-}$becomes zero do $i^{\mathrm{SS}}$ and $i_{0}$ as expressed in eqn (14.227) and (14.245) collapse to

$$
\begin{gathered}
i_{0}=F^{2}\left(L_{++}+L_{--}\right) E_{\text {Bulk }}^{0} \\
i^{\mathrm{SS}}=F J_{+}=F^{2}\left[L_{++}-\frac{L_{--}}{L_{--}} L_{++}\right] \frac{L_{--}}{2 L_{--}} E_{\text {Bulk }}^{0}=F^{2} L_{++} E_{\text {Bulk }}^{0}
\end{gathered}
$$

And it is only under such conditions that the cationic transference number can be obtained from the ratio between $i^{\text {SS }}$ and $i_{0}$ :

$$
\left[\frac{i^{\mathrm{SS}}}{i_{0}}\right]_{\text {Ideal }}=T_{+}=\frac{L_{++}}{L_{++}+L_{--}}
$$

In non-ideal, practical electrolytes, when all interionic correlations are considered, the ratio between the current at the steady state and the initial state does not yield the true cationic transference number,
but rather takes a complicated form that does not carry any apparent physical significance:

$$
\left[\frac{i^{\mathrm{SS}}}{i_{0}}\right]_{\text {Non-ideal }}=\frac{L_{++} L_{--}-\left(L_{+-}\right)^{2}}{L_{++} L_{--}+\left(L_{--}\right)^{2}-2 L_{+-} L_{--}} \neq T_{+}
$$

### 14.3.3 What are these Onsager Transport Coefficients?

Comparing the equation couples eqn (14.227) and (14.245) again with eqn (14.150) and (14.179), we obtain the two Onsager transport coefficients $L_{++}$and $L_{-}$in ideal electrolytes, i.e. when there are no cationanion correlations:

$$
\begin{aligned}
& L_{++}=\frac{D_{+} c_{0}}{R T}=\frac{\sigma_{+}}{F^{2}} \\
& L_{--}=\frac{D_{-} c_{0}}{R T}=\frac{\sigma_{-}}{F^{2}}
\end{aligned}
$$

where $\sigma_{+}$and $\sigma_{-}$are cationic and anionic conductivities, respectively, which are directly independently determined by their own selfdiffusion coefficients $D_{+}$and $D_{-}$.

Hence in ideal electrolytes, the overall ion conductivity can be viewed as the summation of the individual conductivity of cations and anions, which are defined as

$$
\begin{gathered}
\sigma_{+}=T_{+} \sigma \\
\sigma_{-}=\sigma-\sigma_{+}=\left(1-T_{+}\right) \sigma
\end{gathered}
$$

In practical electrolytes, however, not only is $L_{+-}$no longer zero, but the other two Onsager transport coefficients $L_{++}$and $L_{--}$must also take much more complicated forms owing to interionic correlations among the ions of the same charge themselves, i.e. the repulsion of cations against cations, and repulsion of anions against anions. In other words, not only is the overall ion conductivity no longer the simple summation of cationic and anionic conductivities; more importantly, the two Onsager transport coefficients $L_{++}$and $L_{-}$are affected by the correlations among the ions of the same charge, i.e. $L_{++}$ must also account for the interionic correlations among the cations themselves, in addition to the cationic conductivity $\sigma_{+}$, and $L_{-}$must
account for the interionic correlations among the anions themselves, in addition to the anionic conductivity $\sigma_{-}$. We name such correlations among the ions of the same charge "distinct correlations" to differentiate them from the "self" cationic and anionic conductivities ( $\sigma^{\mathrm{s}}{ }_{+}$and $\sigma^{\mathrm{s}}-$ ) induced by their own self diffusion coefficients [i.e. $\sigma_{+}$and $\sigma_{-}$in eqn (14.250) and (14.251)].

In such a context, the expression of the overall ion conductivity should be modified to

$$
\begin{aligned}
\sigma_{\text {Total }} & =\left(\sigma_{+}^{\mathrm{s}}+\sigma_{++}^{\mathrm{d}}-\sigma_{+-}\right)+\left(\sigma_{-}^{\mathrm{s}}+\sigma_{--}^{\mathrm{d}}-\sigma_{+-}\right) \\
& =\sigma_{+}^{\mathrm{s}}+\sigma_{++}^{\mathrm{d}}+\sigma_{-}^{\mathrm{s}}+\sigma_{--}^{\mathrm{d}}-2 \sigma_{+-}
\end{aligned}
$$

The newly added quantities $\sigma_{{ }_{++}}^{\mathrm{d}}, \sigma_{-}^{\mathrm{d}}$ and $\sigma_{+-}$actually just express the Onsager transport coefficients $L_{++}, L_{-}$and $L_{+-}$in an alternative form with conductivity units, and therefore they are also known as "Onsager conductivity coefficients". We just need to remember that they are related to the Onsager transport coefficients via a simple relation:

$$
\sigma_{i}=F^{2} L_{i}
$$

Only when all these "distinct" correlations ( $\sigma^{\mathrm{d}}{ }_{+}, \sigma_{-}^{\mathrm{d}}$ and $\sigma_{+-}$) become zero can the expression of overall ion conductivity collapse into the simple form for ideal electrolytes:

$$
\sigma_{\text {Total }}=\sigma_{+}^{\mathrm{s}}+\sigma_{-}^{\mathrm{s}}
$$
