Repository: cunyu-liu/electrolyte_ailab

File: fine-tune/bookData/Electrolytes, Interfaces and Interphases Fundamentals and Applications in Batteries.md (part 32 of 47)
## 1 What Is an Electrolyte?
Now let us examine what these interionic correlations could be for a simple electrolyte that consists of a monovalent salt $\left[\mathrm{C}^{+} \mathrm{A}^{-}\right]$at practical salt concentrations. In such a non-ideal electrolyte, each ion feels the existence of the other ions, no matter whether these ions bear the same or the opposite charge with it.

Considering the ionic species, there should be three possible combinations, i.e. (1) cation-cation corresponding to $\sigma^{\mathrm{d}}{ }_{++}$, (2) anion-anion corresponding to $\sigma_{-}^{\mathrm{d}}$ and (3) cation-anion corresponding to $\sigma_{+-}$.

On the other hand, considering the nature of their interactions, there are three possible outcomes, i.e. (1) uncorrelated, i.e. the considered ions do not have any correlation with each other, and their movement in the electrolyte is completely independent; (2) correlated, i.e. the considered ions are coupled in their transport and move in a preferential direction; and (3) anticorrelated, i.e. the considered ions repulse each other in their transport and move preferentially in opposite directions.

![](https://cdn.mathpix.com/cropped/2025_10_16_c9f804f118ee3f949b1eg-559.jpg?height=682&width=1177&top_left_y=227&top_left_x=180)
Figure 14.24 Schematic illustration of the nine possible scenarios of interionic correlation in a simple electrolyte consisting of a monovalent salt, which arise from three Onsager conductivity coefficients ( $\sigma_{++}^{\mathrm{d}}, \sigma_{-}^{\mathrm{d}}$ and $\sigma_{+-}$) describing the ionic combinations, and three possible outcomes (uncorrelated, correlated and anticorrelated). The uncorrelated scenario, if holding true for all three situations, i.e. $\sigma_{++}^{\mathrm{d}}=0, \sigma_{-}^{\mathrm{d}}=0$ and $\sigma_{+-}=0$, represents the ideal electrolyte.

These three combinations of intercorrelated ionic species and three interaction natures would produce nine possible scenarios in total, which are illustrated schematically in Figure 14.24. Note that only when all three ionic species combinations are simultaneously uncorrelated ( $\sigma_{++}^{\mathrm{d}}=\sigma_{--}^{\mathrm{d}}=\sigma_{+-}=0$ ) can the electrolyte be considered ideal.

In addition to eqn (14.208) and (14.209), eqn (14.250) and (14.251) further revealed that, despite the mysterious appearance of these Onsager transport coefficients, they are simply quantities related to the ion transport behaviors. In ideal electrolytes, they would collapse into familiar quantities related to self-diffusion coefficients or ion conductivities. In practical electrolytes where complicated ionic spe- ciation occurs, they reflect the contributions from all kinds of interionic correlations to the transport behaviors of the ions.

The advantage of the result given by eqn (14.250) and (14.251) turns the Onsager formalism into a form that is easier to calculate and therefore often favored in MD simulation studies. In the simulation box, one just needs to place a force on a particle and calculate the
resultant velocities and mobilities thus generated. That allows us to quickly evaluate the Onsager transport coefficients:

$$
\begin{aligned}
& \mu_{+}=\frac{\sigma_{+}^{\mathrm{s}}+\sigma_{++}^{\mathrm{d}}+\sigma_{+-}}{F c_{0}} \\
& \mu_{-}=\frac{\sigma_{-}^{\mathrm{s}}+\sigma_{--}^{\mathrm{d}}+\sigma_{+-}}{F c_{0}}
\end{aligned}
$$

The experimental determination of Onsager coefficients requires the combination of different techniques, because even for a simple electrolyte system consisting of a monovalent salt, there are at least three Onsager transport coefficients ( $L_{++}, L_{-}$and $L_{+-}$), which mathematically need four measured properties to solve. If one further breaks it down to five Onsager conductivity coefficients ( $\sigma_{+}^{\mathrm{s}}, \sigma_{-}^{\mathrm{s}}, \sigma_{++}^{\mathrm{d}}, \sigma_{-}^{\mathrm{d}}$ and $\sigma_{+-}$), then more experimentally measurable quantities are needed. These quantities often have to be measured by very different experimental techniques, for example, ion conductivity by AC impedance spectroscopy, ionic transference number by eNMR spectroscopy or low-frequency AC impedance spectroscopy (Sørensen-Jacobsen approach) or potentiostatic polarization (Bruce-Vincent approach), salt diffusion coefficient, thermodynamic factor or mean activity coefficients by concentration cell, and self-diffusion coefficients from pfg-NMR spectroscopy, etc. The separate errors arising from each experiment would soon add up and propagate, introducing large uncertainties in the final values of Onsager coefficients.

It was for this reason that there have been very few reports on these Onsager coefficients. Table 14.4 lists those reported in the literature in recent years.

Although one may note that these data are widely scattered even for the same electrolyte (for example, LiTFSI-G4), a general trend can still be found, namely that both distinct coefficients ( $\sigma_{++}^{\mathrm{d}}$ and $\sigma_{--}^{\mathrm{d}}$ ) and the cross-species term ( $\sigma_{+-}$) are negative.

How do we understand this?
Intuitively, one would expect that the distinct term for cations ( $\sigma_{++}^{\mathrm{d}}$ ) should be negative, because the Coulombic repulsion among cations would not encourage all cations to travel in the same direction. Thus, the presence of a cation-cation correlation reduces the overall contribution from cations to the overall ion conductivity. The same logic also governs $\sigma_{-}^{\mathrm{d}}$ to be negative, as its presence reduces the overall contribution from anions to the overall ion conductivity. Thus, cationcation and anion-anion inter-correlations are both "anticorrelated" according to Table 14.4.

Table 14.4 Onsager conductivity coefficients in binary monovalent electrolytes determined using different approaches.
| Electrolyte | $\sigma_{+}^{\mathrm{s}}$ | $\sigma_{-}^{\mathrm{s}}$ | $\sigma_{++}^{\mathrm{d}}$ | $\sigma_{-}^{\mathrm{d}}$ | $\sigma_{+-}$ |
| :--- | :--- | :--- | :--- | :--- | :--- |
| LiTFSI-G3 $(1: 1)^{\mathrm{a}}$ | 0.78 | 0.55 | -0.62 | -0.10 | -0.22 |
| LiTFSI-G4 $(1: 1)^{\mathrm{a}}$ | 0.78 | 0.76 | -0.65 | -0.40 | -0.27 |
| LiTFSI-DME $(1: 2)^{\mathrm{a}}$ | 0.92 | 0.82 | -0.32 | -0.76 | -0.18 |
| LiTFSI-DME-G2 $(1: 1: 1)^{\mathrm{a}}$ | 0.81 | 0.83 | -0.38 | -1.02 | -0.20 |
| LiTFSI-sulfolane $(1: 2)^{\mathrm{a}}$ | 0.90 | 0.58 | -0.18 | -0.50 | -0.10 |
| LiTFSI-sulfolane $(1: 3)^{\mathrm{a}}$ | 0.80 | 0.60 | -0.02 | -0.55 | -0.10 |
| LiTFSI-G4 $(1: 1)^{\mathrm{b}}$ |  |  |  |  | $1.28 \pm 0.061 .23 \pm 0.06-0.84 \pm 0.18-0.99 \pm 0.09-0.31 \pm 0.02$ |
| LiFSI-G4 $(1: 1)^{\mathrm{b}}$ | $1.37 \pm 0.07$ |  |  |  | $1.65 \pm 0.08-1.07 \pm 0.10-1.13 \pm 0.18-0.38 \pm 0.01$ |
| LiFSI-G4 (1:1.5) ${ }^{\text {b }}$ | $1.52 \pm 0.08$ |  |  |  | $1.95 \pm 0.10-1.19 \pm 0.10-1.11 \pm 0.42-0.39 \pm 0.04$ |
| LiFSI-G4 $(1: 2)^{\mathrm{b}}$ | $1.74 \pm 0.09$ |  |  |  | $2.29 \pm 0.11-1.33 \pm 0.10-1.15 \pm 0.34-0.45 \pm 0.03$ |


${ }^{\text {a }}$ Salt: solvent molar ratios. Data normalized against the overall ion conductivity. Source: ref. 32.
${ }^{\mathrm{b}}$ Salt: solvent molar ratios. Source: ref. 23.

The cross-species term, $\sigma_{+-}$, however, should depend on many other factors. On the one hand, a strong cation-anion interaction should produce a large population of close ion pairs, the presence of which reduces the overall ion conductivity; on the other hand, in the large clusters that still bear a charge, the concerted movement of a large host of ions contributes positively to the overall ion conductivity. Table 14.4 reveals that all ether-based electrolytes display larger negative values of the cross-species term, implying the severe ion-pairing in those systems as compared with the sulfolane system.

### 14.3.4 Revisiting Ambipolar Diffusion: Salt Diffusion

In Sections 14.3.1 and 14.3.2, we separately analyzed the cationic and anionic fluxes at the initial and steady states of a practical electrolyte subject to DC polarization under a constant voltage, which correspond to the condition of migrational movements of both ions in the absence of a diffusional contribution, and the condition of anion blocking, respectively.

Now let us examine a unique case, where all the ion transport is driven by diffusional flux in the absence of a migrational contribution, and cations and anions move in the same direction. Such a transport mode actually does not produce any electric current, while all the ions therein are intercorrelated during the movement.

Under such a condition, the cationic and anionic fluxes are equal:

$$
J_{+}=J_{-}=J_{\text {Salt }}
$$

Inserting eqn (14.211) and (14.212) into eqn (14.250), we obtain

$$
\begin{aligned}
& {\left[\left(L_{++}-L_{+-}\right) F \frac{\mathrm{~d} \psi}{\mathrm{~d} x}+\left(L_{++}+L_{+-}\right) R T \Phi \frac{\mathrm{~d} \ln C_{\text {Salt }}}{\mathrm{d} x}\right]=} \\
& {\left[\left(L_{+-}-L_{--}\right) F \frac{\mathrm{~d} \psi}{\mathrm{~d} x}+\left(L_{--}+L_{+-}\right) R T \Phi \frac{\mathrm{~d} \ln C_{\text {Salt }}}{\mathrm{d} x}\right]}
\end{aligned}
$$

which can be simplified and rearranged into

$$
\left(L_{++}+L_{--}-2 L_{+-}\right) F \frac{\mathrm{~d} \psi}{\mathrm{~d} x}=\left(L_{--}-L_{++}\right) R T \Phi \frac{\mathrm{~d} \ln C_{\text {Salt }}}{\mathrm{d} x}
$$

The potential gradient $\mathrm{d} \psi / \mathrm{d} x$ is thus solved as

$$
\frac{\mathrm{d} \psi}{\mathrm{~d} x}=\frac{\left(L_{--}-L_{++}\right)}{\left(L_{++}+L_{--}-2 L_{+-}\right)} \frac{R T}{F} \Phi \frac{\mathrm{~d} \ln C_{\text {salt }}}{\mathrm{d} x}
$$

which is then inserted back into eqn (14.213), leading to the expression for the cationic flux as

$$
J_{+}=J_{\text {Salt }}=-\left[\left(L_{++}-L_{+-}\right) F \frac{\left(L_{--}-L_{++}\right)}{\left(L_{++}+L_{--}-2 L_{+-}\right)} \frac{R T}{F} \Phi \frac{\mathrm{~d} \ln C_{\text {Salt }}}{\mathrm{d} x}+\left(L_{++}+L_{+-}\right) R T \frac{\mathrm{~d} \ln a_{ \pm}}{\mathrm{d} x}\right]
$$

Simplification of eqn (14.263) leads to a more condensed form:

$$
J_{+}=-\left[\frac{L_{++} L_{--}-L_{+--}^{2}}{\left(L_{++}+L_{--}-2 L_{+-}\right)}\right] 2 R T \Phi \frac{\mathrm{~d} \ln C_{\text {salt }}}{\mathrm{d} x}
$$

Leveraging the characteristic differentiation of a natural logarithm, we have

$$
\frac{\mathrm{d} \ln C_{\text {salt }}}{\mathrm{d} x}=\frac{1}{C_{\text {salt }}} \frac{\mathrm{d} C_{\text {salt }}}{\mathrm{d} x}
$$

Inserting eqn (14.265) in eqn (14.264), we obtain an equation that is in similar shape to Fick's first law [eqn (5.1)]:

$$
J_{+}=-2 R T \Phi\left[\frac{L_{++} L_{--}-L_{+-}^{2}}{\left(L_{++}+L_{--}-2 L_{+-}\right)}\right] \frac{1}{C_{\text {Salt }}} \frac{\mathrm{d} C_{\text {Salt }}}{\mathrm{d} x}=-D_{\text {Salt }} \frac{\mathrm{d} C_{\text {Salt }}}{\mathrm{d} x}
$$

where $D_{\text {salt }}$ is a composite quantity defined as

$$
D_{\text {salt }}=2 R T \Phi\left[\frac{L_{++} L_{--}-L_{+-}{ }^{2}}{\left(L_{++}+L_{--}-2 L_{+-}\right)}\right] \frac{1}{C_{\text {salt }}}
$$

Despite its complicated expression, on analyzing the units of $D_{\text {Salt }}$ one would soon find that they are simply $\mathrm{cm}^{2} \mathrm{~s}^{-1}$, the same as for a diffusion coefficient. Therefore, eqn (14.266) in fact tells us that the transport of cations and anions in the same direction is equivalent to transporting the neutral salt in the electrolyte, the transport behavior of which can be described by a simple Fick's first law if one uses a composite quantity that is determined by the transport of the individual ions as well as their correlation coefficients.

In the ideal electrolyte, where $L_{+-}$becomes zero, $\Phi$ becomes 1.0 and $L_{++}$and $L_{--}$each collapse into what eqn (14.250) and (14.251) express, and $D_{\text {Salt }}$ would consequently collapse into a quantity with which we are already familiar:

$$
D_{\text {Salt }}=\frac{D_{+} D_{-}\left(C_{\text {Salt }}\right)^{2}}{(R T)^{2}} \frac{R T}{C_{\text {Salt }}\left(D_{+}+D_{-}\right)} 2 R T \frac{1}{C_{\text {Salt }}}=\frac{2 D_{+} D_{-}}{D_{+}+D_{-}}
$$

which is the ambipolar diffusion coefficient $D_{\text {ambp }}$ that was defined in Section 5.2.6.4 [eqn (5.172)]. In other words, the ambipolar diffusion described in Section 5.2.6.4 just represents a special case of salt diffusion, which occurs in the ideal electrolyte in the absence of the interionic correlations described by the Onsager transport coefficients, but the movements of cations and anions are still coupled via the Coulombic interactions as described by Debye and Hückel in their ionic cloud.

### 14.3.5 Multicomponent Electrolytes

So far, we have only dealt with the simplest electrolytes consisting of a single monovalent salt, where only two ions, cation and anion, coexist. However, the ionic speciation and the interionic correlations already made the description of ion transport rather complicated. In real life, multiple salts often have to be used, and the number of Onsager transport coefficients ( $N_{\text {Onsager }}$ ) needed increases accordingly, which can be calculated by

$$
N_{\text {Onsager }}=\frac{n(n+1)}{2}
$$

where $n$ is the number of ionic species produced by the salt (ionic speciation is ignored here).

Therefore, for the simplest electrolyte consisting of a monovalent salt such as LiTFSI dissolved in water, we need three Onsager transport coefficients ( $L_{++}, L_{--}$and $L_{+-}$), but for multiple salt systems, such as a popular ionic liquid electrolyte that consists of a simple lithium salt, LiTFSI, dissolved in an ionic liquid based on an organic cation pyrrolidinium ( $\mathrm{Py}^{+}$) with the same anion (TFSI), six Onsager transport coefficients, i.e. $L_{\text {Li-Li }}, L_{\text {Py-Py }}, L_{\text {TFSI-TFSI }}, L_{\text {Li-Py }}, L_{\text {Li-TFSI }}$ and $L_{\text {Py-TFSI }}$, would be needed to describe completely the interionic correlations among the three ion species ( $\mathrm{Li}^{+}, \mathrm{Py}^{+}$and TFSI) in this system. If the lithium salt added is not $\mathrm{LiTFSI}^{\text {but }} \mathrm{LiPF}_{6}$, which no longer shares a common anion with the ionic liquid, the number of Onsager transport coefficients further increases to 10 in order to describe exhaustively the interionic correlations among the four ion species, i.e. $\mathrm{Li}^{+}, \mathrm{Py}^{+}, \mathrm{PF}_{6}{ }^{-}$and TFSI. Of course, for each of these Onsager transport coefficients there are three possible scenarios: uncorrelated, correlated and anticorrelated.

One could also further split these Onsager transport coefficients describing the correlations among the same kind of ions, i.e. $L_{\mathrm{Li}-\mathrm{Li}}$ (or $\left.\sigma_{\mathrm{Li}-\mathrm{Li}}\right)$, into corresponding "self" and "distinct" components such as $L_{\mathrm{Li}-\mathrm{Li}}^{\mathrm{s}}$ and $L_{\mathrm{Li}-\mathrm{Li}}^{\mathrm{d}}$ (or $\sigma_{\mathrm{Li}-\mathrm{Li}}^{\mathrm{s}}$ and $\sigma_{\mathrm{Li}-\mathrm{Li}}^{\mathrm{d}}$ ), etc., according to the discussion in Section 14.3.3. In this case, the number of coefficients increases by a factor of $n$ :

$$
N_{\text {Onsager }}=\frac{n(n+1)}{2}+n=\frac{n(n+3)}{2}
$$

For such complicated electrolyte systems, it is rather challenging to determine completely all these Onsager transport coefficients by experiment, because the quantities needed to be measured have to come from even more experiments of different natures, each introducing different degrees of uncertainty that rapidly accumulate and propagate.

On the other hand, the computation approaches would not be subject to these physical difficulties. In particular, as mentioned earlier, the Onsager formalism discussed in the above sections provides a very user-friendly framework for the molecular dynamics simulations, in which the trajectories of a large number of ions could be easily calculated. For example, the molar ion conductivity as expressed by the Nernst-Einstein equation (for ideal electrolytes):

$$
\Lambda=\frac{z F^{2}}{R T}\left(D_{+}+D_{-}\right)
$$

could be transformed into a form for molecular dynamics simulations by relating the respective self-diffusion coefficients to the sum of the displacement vectors $\Delta r_{i}$ and $\Delta r_{j}$ taken by individual ions in a time interval $\Delta t$, which is based on the Einstein-Smoluchowski equation:

$$
\left\langle x^{2}\right\rangle=2 D t
$$

Thus, a generalized expression for the molar ion conductivity becomes

$$
\sigma=\lim _{\Delta t \rightarrow \infty} \frac{F^{2}}{6 R T V \Delta t} \sum_{i=1}^{n} \sum_{j=1}^{n}\left\langle\Delta r_{i}(\Delta t) \cdot \Delta r_{j}(\Delta t)\right\rangle
$$

where $V$ is the volume of the simulation box and $n$ the number of ions involved (Figure 14.25). Note that here the constraint of electrolyte ideality is no longer necessary as the trajectories of each individual ion are summed over all the species $i$ and $j$, hence individual jump vectors of both "self", "distinct" and "cross" are already all taken into account.

![](https://cdn.mathpix.com/cropped/2025_10_16_c9f804f118ee3f949b1eg-565.jpg?height=674&width=845&top_left_y=1273&top_left_x=346)
Figure 14.25 Molecular dynamics simulation monitors the displacement vectors taken by each individual ion in a certain time interval, and directly calculates the transport behaviors under the interionic correlation behavior.

### 14.4 Newman's Ion Transport Theory: A Brief Introduction

Among the numerous theoretical models, the framework established by Newman provides an independent and systematic approach for the rigorous treatment of the ion transport phenomena in electrolytes. Here we will introduce only the basic principles of the framework and its application on concentrated electrolytes, while referring readers with more detailed interest to the monumental book "Electrochemical Systems" by Newman and Balsara, which has been published in four editions as of $2021 .{ }^{24}$

As the foundation of the theory, Newman laid out four elementary statements that express the basic physical laws governing ion transport in an electrolyte solution:

1. Flux Statement: The flux of a species $i$ is induced by three possible driving forces, i.e. the migration induced by an applied electric potential $\psi$, the diffusion induced by concentration inhomogeneity and the flow of the bulk electrolyte caused by mechanical convection:

$$
J_{i}=-z_{i} \mu_{i} F c_{i} \nabla \psi-D_{i} \nabla c_{i}+c_{i} \boldsymbol{v}
$$

where $z_{i}$ is the valence of the species, $\mu_{i}$ its mobility, $c_{i}$ its concentration, $D_{i}$ its self-diffusion coefficient, and $\boldsymbol{v}$ the velocity of the bulk electrolyte caused by convection. Note that $\nabla$ is the vector differential operator, the application of which gives the gradient of a quantity. For example, $\nabla c_{i}$ represents the concentration gradient with which we are familiar, but instead of the one-dimensional gradient ( $\mathrm{d} c_{i} / \mathrm{d} x$ ) that we have used for simplification, it represents in a more general sense the concentration inhomogeneity in a three-dimensional space:

$$
\nabla c_{i}=\frac{\partial c_{i}}{\partial x}+\frac{\partial c_{i}}{\partial y}+\frac{\partial c_{i}}{\partial z}
$$

Thus, the first term on the right-hand side of eqn (14.272) represents the migrational flux induced by the gradient of an electric potential (i.e. the electric field) $\nabla \Phi$, the second term the diffusional flux induced by concentration gradient $\nabla c_{i}$ and the last term the convectional flux.

So far in our earlier considerations we have assumed the convectional flux to be negligible. On applying this constraint
and removing the last term, eqn (14.272) would collapse into a familiar form that relates the flux with the electrochemical potential of a species, such as

$$
J_{i}=-\frac{D_{i} c_{i}}{R T} \frac{\mathrm{~d}}{\mathrm{~d} x}\left(z_{i} F \psi+\mu_{i}\right)
$$

2. Current Statement: The electric current is the sum of those fluxes contributed from charged species:

$$
i=F \sum_{i} z_{i} J_{i}
$$

which, after being combined with eqn (14.272), becomes

$$
i=-F^{2} \nabla \psi \sum_{i} z_{i}^{2} \mu_{i} c_{i}-F \sum_{i} z_{i} D_{i} \nabla c_{i}+F v \sum_{i} z_{i} c_{i}
$$

We have seen an alternative form of this statement before [eqn (5.45)], which stems from the simple relation between the quantity of materials ( $\mathrm{mol} \mathrm{cm}^{-2}$ ) and the charge they carry ( $\mathrm{F} \mathrm{cm}^{-2}$ ), because flux is the flow of the former, and current is the flow of the latter:

$$
i=\sum_{i} z_{i} e_{0} N_{i} J_{i}
$$

3. Materials Balance Statement: The net change in the concentration of a species with time ( $\partial c_{i} / \partial t$ ) is equal to the difference between the input and exit of the species:

$$
\frac{\partial c_{i}}{\partial t}=-\nabla J_{i}+R_{i}
$$

where the first term represents the exit of the species and the second term represents this species produced by a reaction. $R_{i}$ is set as zero considering only the ion transport in the bulk electrolyte, but in interfacial regions it represents the rate of the species being produced or consumed.
4. Electroneutrality Statement: In any local region within the bulk electrolyte, the cations and anions must exactly balance out each other's charge:

$$
\sum_{i} z_{i} c_{i}=0
$$

This statement would eliminate the last term of eqn (14.275) and turn it into

$$
i=-F^{2} \nabla \psi \sum_{i} z_{i}^{2} \mu_{i} c_{i}-F \sum_{i} z_{i} D_{i} \nabla c_{i}
$$

Note that the electroneutrality statement only holds true in the bulk electrolyte. In interfacial regions it would cease to stand, as excess charge and an uneven charge distribution are induced by the discontinuity of the electrolyte and electrode phases. In Chapter 15 we will discuss more details of the breakdown of electroneutrality and how this defines an interface.

Furthermore, in the absence of a concentration gradient, eqn (14.278) further simplifies to

$$
i=-F^{2} \nabla \psi \sum_{i} z_{i}^{2} \mu_{i} c_{i}=-\sigma \nabla \psi
$$

where $\sigma$ is represented by

$$
\sigma=F^{2} \sum_{i} z_{i}^{2} \mu_{i} c_{i}
$$

Eqn (14.279) tells us that, under such conditions, the current is in a linear relationship with the potential applied on the electrolyte, an analog of Ohm's law, while the proportionality is just a more generalized expression for ion conductivity that we have encountered in Chapter 5, Section 5.2.1.1.

For an electrolyte, the Materials Balance and Electroneutrality Statements in fact define many useful but often implicit constraints. For example, in the preceding sections we always simplified our discussion by assuming that the electrolyte consists of a binary monovalent salt $\mathrm{M}^{+} \mathrm{X}^{-}$, in which not only is the valence of both the cation and anion is 1 but also the stoichiometric ratio between the cation and anion is $1: 1$. However, in real life, we must deal with salts in which the cation and anion have different valences, and accordingly the stoichiometric ratio between them is no longer $1: 1$. Considering a generalized formula of a salt $\mathrm{M}_{v_{+}}^{z_{+}} \mathrm{X}_{v_{-}}^{z_{-}}$, upon dissolution in electrolyte, 1 mol of it would generate $v_{+} \mathrm{mol}$ of cation with a valence of $z_{+}\left(\mathbf{M}^{z_{+}}\right)$and $v_{-}$mol of anion with a valence of $z_{-}\left(\mathrm{X}^{z_{-}}\right)$:

$$
\mathrm{M}_{v^{+}}^{z^{+}} \mathrm{X}_{v^{-}}^{z_{-}^{-}} \rightleftharpoons v_{+} \mathrm{M}^{z_{+}}+v_{-} \mathrm{X}^{z_{-}}
$$

In such an electrolyte, the total number of ions ( $v$ ) should be given as

$$
v=v_{+}+v_{-}
$$

while the Electroneutrality Statement governs the relation among valence and stoichiometric coefficients:

$$
v_{+} z_{+}+v_{-} z_{-}=0
$$

Furthermore, if the salt concentration (either in molarity or molality) in the electrolyte is $c_{\text {salt }}$, the concentrations of the cation ( $c_{+}$) and anion ( $c_{-}$) should be

$$
\begin{aligned}
& c_{+}=c_{\text {Salt }} v_{+} \\
& c_{-}=c_{\text {Salt }} v_{-}
\end{aligned}
$$

Rather particularly, in Newman's theory, the electrolyte solvent is treated as an independent component, therefore its own concentration ( $c_{0}$ ) must also be considered in most cases, which would become especially important in the super-concentration regime because the population of solvent therein would become comparable to that of other components or even become the minority. Hence the total concentration of the electrolyte ( $c_{\mathrm{T}}$ ) needs to be defined as

$$
c_{\mathrm{T}}=\sum_{i} c_{i}=c_{+}+c_{-}+c_{0}
$$

These four basic Statements serve as the foundation of Newman's theory, and may be expanded under different boundary conditions and constraints into various relations with which we are already familiar. For example, if we set $\boldsymbol{v}$ in eqn (14.272) as zero, i.e. in the absence of any bulk electrolyte movement or mechanical convection, and invoke the definition of electrochemical potential [eqn (5.117)] as well as the Einstein relation [eqn (5.91)], the flux expression becomes

$$
J_{i}=-\frac{D_{i} c_{i}}{R T} \nabla \overline{\mu_{i}}
$$

which is just another form of eqn (5.118) that directly relates flux to the gradient of electrochemical potential when one only needs to consider the systems in one dimension:

$$
J_{i}=-\frac{D_{i} c_{i}}{R T} \frac{\mathrm{~d} \overline{\mu_{i}}}{\mathrm{~d} x}
$$

Alternatively, we can also set both $\boldsymbol{v}$ and $\nabla \psi$ as zero, i.e. in the absence of any mechanical convection and electric field, then the flux would be purely contributed to by diffusional movements:

$$
J_{i}=-D_{i} \nabla c_{i}
$$

which is just another form of Fick's first law [eqn (5.1)] that we derived in one dimension:

$$
J=-D \frac{\mathrm{~d} c_{i}}{\mathrm{~d} x}
$$

Inserting eqn (14.288) into eqn (14.276), and setting the reaction rate $R_{i}$ as zero, we obtain the change of species concentration with time as

$$
\frac{\partial c_{i}}{\partial t}=\nabla\left[D_{i} \nabla c_{i}\right]=D_{i} \nabla^{2} c_{i}
$$

which is just the Fick's second law [eqn (5.28)]:

$$
\frac{\partial c}{\partial t}=D \frac{\partial^{2} c}{\partial x^{2}}
$$

expressed in a more generalized form.
For a general binary electrolyte consisting of an asymmetric salt that can dissociate into cations of valence $z_{+}$and anions of valence $z_{-}$, we can apply the Flux Statement [eqn (14.272)] and Materials Balance Statement [eqn (14.276)] to cations and anions, respectively:

$$
\begin{aligned}
& \frac{\partial c}{\partial t}+\boldsymbol{v} \nabla c=z_{+} \mu_{+} F \nabla(c \nabla \psi)+D_{+} \nabla^{2} c \\
& \frac{\partial c}{\partial t}+\boldsymbol{v} \nabla c=z_{-} \mu_{-} F \nabla(c \nabla \psi)+D_{-} \nabla^{2} c
\end{aligned}
$$

where the ion-specific concentrations ( $c_{+}$and $c_{-}$) have been replaced with the salt concentration $c$ with application of the Electroneutrality Statement. Combining eqn (14.290) and (14.317), we obtain

$$
\left(z_{+} \mu_{+}-z_{-} \mu_{-}\right) F \nabla(c \nabla \psi)+\left(D_{+}-D_{-}\right) \nabla^{2} c=0
$$

Solving the potential term $\nabla(c \nabla \psi)$ and then inserting it back into eqn (14.290) or (14.291), we obtain an expression for the change of species concentration with time $(\partial c / \partial t)$ :

$$
\frac{\partial c}{\partial t}+v \nabla c=\left[\frac{z_{+} \mu_{+} D_{-}+z_{-} \mu_{-} D_{+}}{z_{+} \mu_{+}-z_{-} \mu_{-}}\right] \nabla^{2} c
$$

which adopts a similar format to Fick's second law [eqn (5.28)]. As before, we define the composite term in front of the second-derivative operator $\nabla^{2}$ as a new quantity, the salt diffusion coefficient ( $D_{\text {salt }}$ ), because it has the same units as diffusion coefficient:

$$
D_{\text {Salt }}=\frac{z_{+} \mu_{+} D_{-}-z_{-} \mu_{-} D_{+}}{z_{+} \mu_{+}-z_{-} \mu_{-}}
$$

Eqn (14.294) is a more generalized expression for the ambipolar diffusion coefficient [eqn (5.169)] defined in Chapter 5, Section 5.2.6.4 (one needs to remember here that $z_{+}$bears a positive sign whereas $z_{-}$bears a negative sign):

$$
D_{\text {ambp }}=\frac{\mu_{+} D_{-}+\mu_{-} D_{+}}{\mu_{+}+\mu_{-}}
$$

As we discussed there, in the absence of an applied electric potential, the cationic and anionic species in an electrolyte would behave as a single species governed by the Electroneutrality Statement. The diffusion of this imaginary single species can be described by a quantity that is a compromise between the self-diffusion coefficients of both ions.

On the other hand, if the anion is blocked while the cation serves as the working ion that can cross the electrolyte/electrode interfaces, then at the steady state where the Bruce-Vincent approach was derived, we have

$$
J_{+}=\frac{i^{\mathrm{SS}}}{z_{+} F}=-z_{+} \mu_{+} F c \nabla \psi-D_{+} \nabla c
$$

$$
J_{-}=0=-z_{-} \mu_{-} F c \nabla \psi-D_{-} \nabla c
$$

Combining eqn (14.295) and (14.296) and eliminating the potential term $\nabla \psi$, we obtain

$$
\frac{i^{\mathrm{ss}}}{z_{+} F}=-\frac{z_{-} \mu_{-} D_{+}-z_{+} \mu_{+} D_{-}}{z_{-} \mu_{-}} \nabla c
$$

Recalling that the transference numbers are now given by

$$
T_{+}=1-T_{-}=\frac{z_{+} \mu_{+}}{z_{+} \mu_{+}-z_{-} \mu_{-}}
$$

and the salt diffusion coefficient $D_{\text {Salt }}$ is defined in eqn (14.294), one can easily rearrange eqn (14.297) into

$$
\frac{i^{\mathrm{SS}}}{z_{+} F}=-\frac{D_{\text {Salt }}}{1-T_{+}} \nabla c
$$

Therefore, at the steady state, the flux of the working ion depends on the ion transference number, the salt diffusion coefficient and the concentration gradient across the cell. In other words, the cations and anions in this case act as if they are in a neutral species, the salt. This has been implied by the concentration profiles shown in Figure 14.20a and b. As equations that describe the relation between the current at steady state ( $i^{\mathrm{SS}}$ ) and the electrolyte concentration gradient ( $\nabla c$ or $\mathrm{d} C_{\text {Salt }} / \mathrm{d} x$ ) under anion-blocking conditions, eqn (14.299) is in fact identical with eqn (14.163) derived in Section 14.2.4.6.2:

$$
i^{\mathrm{SS}}=F J_{+}^{t_{\mathrm{ss}}}=-2 F D_{+} \frac{\mathrm{d} C_{+}}{\mathrm{d} x}=-2 F D_{+} \frac{\mathrm{d} C_{\text {Salt }}}{\mathrm{d} x}
$$

which can be easily proven if one sets $z_{+}=1$ and $z_{-}=-1$ (monovalent electrolyte) and then invoke the Einstein relation [eqn (5.91)] and the definition of transference number in an ideal electrolyte [eqn (5.96)]:

$$
\begin{aligned}
& D_{+}=\mu_{+} k_{\mathrm{B}} T \\
& D_{-}=\mu_{-} k_{\mathrm{B}} T
\end{aligned}
$$

$$
T_{+}=\frac{D_{+}}{D_{+}+D_{-}}
$$

From the above examples, we can see that Newman's framework apparently emphasizes a more generalized and integrated approach to describe ion transport phenomena, and it uses a rather rigorous and elegant mathematical language. The mathematics used therein is often straightforward but rather lengthy and complicated. The real challenge is to rearrange and transform these lengthy terms into some quantities with physical meanings, and Newman is a master of such algebraic tricks. On the other hand, it is this rigorous and generalized mathematical language that makes Newman's framework often less accessible to those unfamiliar with its style.

### 14.4.1 Concentrated Solution Theory

In concentrated solutions, the statements regarding current, materials balance and electroneutrality still hold true, but the Flux Statement needs modification to reflect the interionic correlations.

Newman treated the interionic correlations within the Stefan-Maxwell formalism as defined by eqn (14.204), which views the motions of a species as the consequence of a balance between the driving force on it and the sum of frictional forces exerted by all other species on it. The latter are linearly proportional to the velocity differences $\left(\overrightarrow{\boldsymbol{v}_{j}}-\overrightarrow{\boldsymbol{v}_{i}}\right)$ between the species we study ( $i$ ) and every other species ( $j, j \neq i$ ), and the drag coefficients $K_{i j}$ (sometimes also called Stefan-Maxwell transport coefficients) describe the intercorrelations between each pair of the species combinations.

According to the Stefan-Maxwell equations, the Stefan-Maxwell transport coefficients $K_{i j}$ can be expressed in terms of a binary interaction diffusion coefficient $\boldsymbol{D}_{i j}$ :

$$
K_{i j}=\frac{R T c_{i} c_{j}}{c_{\mathrm{T}} \mathfrak{D}_{i j}}
$$

where $c_{\mathrm{T}}$ is the total concentration of the species and $c_{i}$ and $c_{j}$ are the concentrations of the species involved in the interaction, including the solvent. Apparently, Stefan-Maxwell transport coefficients $K_{i j}$, like Onsager transport coefficients [eqn (14.203)], are governed by the reciprocity principle:

$$
\mathfrak{D}_{i j}=\mathfrak{D}_{j i}
$$

while the relationship among the concentration quantities $c_{i}, c_{j}$ and $c_{\mathrm{T}}$ obeys eqn (14.286).

In Newman's theory, eqn (14.204) is written in a more generalized form as

$$
c_{i} \nabla \overline{\mu_{i}}=\sum_{j} \frac{R T c_{i} c_{j}}{c_{\mathrm{T}} \mathfrak{D}_{i j}}\left(\overrightarrow{\boldsymbol{v}_{j}}-\overrightarrow{\boldsymbol{v}_{i}}\right)
$$

Thus, for a simple electrolyte consisting of a binary salt of $1: 1$ type, there are three such equations governing the driving forces:

$$
\begin{aligned}
& c_{+} \nabla \overline{\mu_{+}}=\frac{R T c_{+} c_{0}}{c_{\mathrm{T}} \mathfrak{D}_{+0}}\left(\overrightarrow{\boldsymbol{v}_{0}}-\overrightarrow{\boldsymbol{v}_{+}}\right)+\frac{R T c_{+} c_{-}}{c_{\mathrm{T}} \mathfrak{D}_{+-}}\left(\overrightarrow{\boldsymbol{v}_{-}}-\overrightarrow{\boldsymbol{v}_{+}}\right) \\
& c_{-} \nabla \overline{\mu_{-}}=\frac{R T c_{-} c_{0}}{c_{\mathrm{T}} \mathfrak{D}_{-0}}\left(\overrightarrow{\boldsymbol{v}_{0}}-\overrightarrow{\boldsymbol{v}_{-}}\right)+\frac{R T c_{-} c_{+}}{c_{\mathrm{T}} \mathfrak{D}_{-+}}\left(\overrightarrow{\boldsymbol{v}_{+}}-\overrightarrow{\boldsymbol{v}_{-}}\right) \\
& c_{0} \nabla \overline{\mu_{0}}=\frac{R T c_{0} c_{+}}{c_{\mathrm{T}} \mathfrak{D}_{0+}}\left(\overrightarrow{\boldsymbol{v}_{+}}-\overrightarrow{\boldsymbol{v}_{0}}\right)+\frac{R T c_{0} c_{-}}{c_{\mathrm{T}} \mathfrak{D}_{0-}}\left(\overrightarrow{\boldsymbol{v}_{-}}-\overrightarrow{\boldsymbol{v}_{0}}\right)
\end{aligned}
$$

where the subscripts,+- and 0 stand for cationic, anionic and molecular species, respectively.

If one adds up these three equations, the left-hand side, if at constant temperature and pressure, should be zero as governed by the Gibbs-Duhem equation:

$$
c_{+} \nabla \overline{\mu_{+}}+c_{-} \nabla \overline{\mu_{-}}+c_{0} \nabla \overline{\mu_{0}}=0
$$

while the right-hand side also yields zero because of the reciprocity [eqn (14.301)] and these relative velocities cancel each other out:

$$
\begin{aligned}
\sum_{i} \sum_{j} \frac{R T c_{i} c_{j}}{c_{\mathrm{T}} \mathfrak{D}_{i j}}\left(\overrightarrow{\boldsymbol{v}_{j}}-\overrightarrow{\boldsymbol{v}_{i}}\right)= & \frac{R T c_{+} c_{0}}{c_{\mathrm{T}} \mathfrak{D}_{+0}}\left(\overrightarrow{\boldsymbol{v}_{0}}-\overrightarrow{\boldsymbol{v}_{+}}\right)+\frac{R T c_{+} c_{-}}{c_{\mathrm{T}} \mathfrak{D}_{+-}}\left(\overrightarrow{\boldsymbol{v}_{-}}-\overrightarrow{\boldsymbol{v}_{+}}\right) \\
& +\frac{R T c_{-} c_{0}}{c_{\mathrm{T}} \mathfrak{D}_{-0}}\left(\overrightarrow{\boldsymbol{v}_{0}}-\overrightarrow{\boldsymbol{v}_{-}}\right)+\frac{R T c_{-} c_{+}}{c_{\mathrm{T}} \mathfrak{D}_{-+}}\left(\overrightarrow{\boldsymbol{v}_{+}}-\overrightarrow{\boldsymbol{v}_{-}}\right)+\frac{R T c_{0} c_{+}}{c_{\mathrm{T}} \mathfrak{D}_{0+}}\left(\overrightarrow{\boldsymbol{v}_{+}}-\overrightarrow{\boldsymbol{v}_{0}}\right) \\
& +\frac{R T c_{0} c_{-}}{c_{\mathrm{T}} \mathfrak{D}_{0-}}\left(\overrightarrow{\boldsymbol{v}_{-}}-\overrightarrow{\boldsymbol{v}_{0}}\right)=0
\end{aligned}
$$

Because of this constraint, which holds true at constant temperature and pressure, it is often unnecessary to list all three equations for such a simple electrolyte system. In fact, for an electrolyte consisting of $N$ components, $N-1$ independent equations are sufficient.

Comparing eqn (14.302) with eqn (14.272) (the Flux Statement), one can immediately see that the two seem to be in an inverse relation: The former relates driving force linearly to the velocities of the species and the latter relates the flux linearly to the driving force. Here one needs to remember that flux (number of moles passing through a unit area in unit time, i.e. $\mathrm{mol} \mathrm{m}^{-2} \mathrm{~s}^{-1}$ ) is simply the species velocity ( $\mathrm{m} \mathrm{s}^{-1}$ ) multiplied by the species concentration ( $\mathrm{mol} \mathrm{m}^{-3}$ ). We have made similar observations previously that the Stefan-Maxwell formalism is in fact an inverted form of the Onsager formalism. Because driving forces are often experimentally more challenging to measure, it is more useful to have eqn (14.303)-(14.305) inverted into the corresponding flux expressions.

Now let us start from the fact that "the flux is simply the species velocity multiplied by the species concentration". Since each species has its own velocity $\boldsymbol{v}$ i, the flux induced by the transport of individual species is given by

$$
J_{i}=c_{i} \overrightarrow{\boldsymbol{v}_{i}}
$$

Here one needs to differentiate the velocity $\overrightarrow{\boldsymbol{v}_{i}}$ from the bulk electrolyte velocity $\boldsymbol{v}$ in eqn (14.267), as $\boldsymbol{v}$ only describes a portion of the movement induced by the mechanical convection, while $\overrightarrow{\boldsymbol{v}_{i}}$ is the average velocity of species $i$ induced by the driving force corresponding to the gradient of electrochemical potential $\nabla \overline{\mu_{i}}$ that already includes the contribution from the electrostatic potential gradient and concentration gradient.

Therefore, by combining eqn (14.308) with the Current Statement [eqn (14.274)], we can obtain an expression for the current in terms of the related velocities of cation and anions:

$$
\begin{aligned}
i & =F \sum_{i} z_{i} J_{i}=F\left(z_{+} J_{+}+F z_{-} J_{-}\right)=F\left(z_{+} c_{+} \overrightarrow{\boldsymbol{v}_{+}}+z_{-} c_{-} \overrightarrow{\boldsymbol{v}_{-}}\right) \\
& =F z_{+} c_{+}\left(\overrightarrow{\boldsymbol{v}_{+}}-\overrightarrow{\boldsymbol{v}_{-}}\right)
\end{aligned}
$$

where we have leveraged the relation $z_{+}=-z_{-}$as we have assumed earlier that the electrolyte is a simple binary salt of $1: 1$ type, such as [ $\mathrm{Na}^{+} \mathrm{Cl}^{-}$] or [ $\mathrm{Ca}^{2+} \mathrm{O}^{2-}$ ].

Hence the electric current can be expressed in terms of the rela- tive velocity differences between cations and anions. Introducing the velocity of the solvent molecules $\overrightarrow{\boldsymbol{v}_{0}}$ into eqn (14.309) by adding and subtracting it, we obtain

$$
i=F z_{+} c_{+}\left(\overrightarrow{\boldsymbol{v}_{+}}-\overrightarrow{\boldsymbol{v}_{-}}\right)=F z_{+} c_{+}\left[\left(\overrightarrow{\boldsymbol{v}_{+}}-\overrightarrow{\boldsymbol{v}_{0}}\right)-\left(\overrightarrow{\boldsymbol{v}_{-}}-\overrightarrow{\boldsymbol{v}_{0}}\right)\right]
$$

Thus, the electric current remains the same as the movements of cations and anions are measured against solvent molecules as the reference. As we shall soon see, such directly relating of current to species velocity without involving consideration of electrostatic potential will provide significant convenience to the treatment of flux problems in the presence of complicated interionic correlations.
