Repository: cunyu-liu/electrolyte_ailab

File: fine-tune/bookData/Electrolytes, Interfaces and Interphases Fundamentals and Applications in Batteries.md (part 34 of 47)
## 1 What Is an Electrolyte?
When there is an electrodic reaction, and charge transfer occurs across the interface by a working ion, the above description of the static ion distribution near the interface no longer applies, and the ionic fluxes across the interface must be accounted for. Here let us examine the simplest case of such a dynamic situation, i.e. the ion

![](https://cdn.mathpix.com/cropped/2025_10_16_c9f804f118ee3f949b1eg-592.jpg?height=752&width=1092&top_left_y=227&top_left_x=220)
Figure 15.1 The concept of Debye-Hückel thickness applies to both an individual ion and an electrode, provided that one views the latter as a giant 2D ion. Thus, Debye-Hückel thickness can be extended to define the interface based on the deviation from electroneutrality in this region. The thickness of an interface should be on a length scale similar to the Debye-Hückel thickness, which is proportional to the square roots of temperature and dielectric constant of the electrolyte and inversely proportional to the square root of ion concentration.

distribution and the associated deviation from electroneutrality in the interfacial region when there is an ongoing electrodic reaction at the steady state. In other words, we are revisiting the ion transport in a one-dimensional cell at the steady state that has been discussed in the establishment of Bruce-Vincent approach (Section 14.2.4.6), ${ }^{3}$ but this time we will place more attention on the ion concentrations and the lengths involved instead of the potentials or currents. As before, we assume that the electrolyte sandwiched between a pair of identical electrodes is ideal and without any convection, where the anion of valence $z_{-}$is blocked, whereas the cation of valence $z_{+}$serves as the working ion and can experience charge transfer at the electrode/elec- trolyte interfaces. With a potential difference of $\Delta \psi$ applied across the cell, we have already learned that the salt concentration profile across the electrolyte should be as shown in Figure 14.20. However, we must remember that such a concentration profile only describes the salt and ion distributions within the bulk electrolyte, because electroneutrality is still maintained in such distributions.

In the bulk electrolyte, the relative concentration of cations and anions must satisfy the Electroneutrality Statement:

$$
z_{+} C_{+}+z_{-} C_{-}=0
$$

In the interfacial region near the cathode (i.e. negatively polarized electrode), however, the Coulombic force exerted by the electrode repels the anion from its vicinity while attracting an excessive population of cations into its vicinity, thus making the interface populated with an overwhelming majority of positive charge. Mathematically, this excess can be expressed as

$$
z_{+} C_{+} \gg z_{-} C_{-}
$$

and the interfacial region can be viewed as a closed space with a net electrostatic charge, where Gauss's law and Poisson's equation of electrostatics should apply.

We can leverage the above difference to derive both the concentration and potential distributions in bulk and interfacial regions and discuss how one should quantitatively differentiate them.

### 15.1.1 Ionic Fluxes in Bulk and Across an Interface

First, while the Electroneutrality Statement is applicable only in the electrolyte bulk, the Flux Statement still holds true anywhere across the cell including the interfacial regions, which for cationic and anionic fluxes should be written as, respectively

$$
\begin{aligned}
& J_{+}=-D_{+} \frac{\mathrm{d} C_{+}}{\mathrm{d} x}-D_{+} C_{+} \frac{z_{+} F}{R T} \frac{\mathrm{~d} \psi}{\mathrm{~d} x} \\
& J_{-}=-D_{-} \frac{\mathrm{d} C_{-}}{\mathrm{d} x}+D_{-} C_{-} \frac{z_{-} F}{R T} \frac{\mathrm{~d} \psi}{\mathrm{~d} x}
\end{aligned}
$$

The alternative forms of eqn (15.3) and (15.4) were derived earlier when discussing the Bruce-Vincent approach, and we know that at the steady state the anionic flux $J_{-}$is zero because the migration of anions would be exactly cancelled out by their diffusion, hence from eqn (15.4) we have

$$
D_{-} \frac{\mathrm{d} C_{-}}{\mathrm{d} x}=D_{-} C_{-} \frac{z_{-} F}{R T} \frac{\mathrm{~d} \psi}{\mathrm{~d} x}
$$

which can be rearranged into

$$
\frac{\mathrm{d} \ln C_{-}}{\mathrm{d} x}=\frac{z_{-} F}{R T} \frac{\mathrm{~d} \psi}{\mathrm{~d} x}
$$

and

$$
C_{-}=\mathrm{e}^{\frac{z_{-} F}{R T} \psi(x)}
$$

Meanwhile, the electric current at the steady state, $i^{\mathrm{SS}}$, is entirely contributed by the cationic flux, hence

$$
i^{\mathrm{SS}}=z_{+} F J_{+}=-z_{+} F D_{+}\left[\frac{\mathrm{d} C_{+}}{\mathrm{d} x}-C_{+} \frac{z_{+} F}{R T} \frac{\mathrm{~d} \psi}{\mathrm{~d} x}\right]
$$

These equations hold true for both bulk and interfacial regions of the electrolyte, and the electric field ( $\mathrm{d} \psi / \mathrm{d} x$, i.e. the potential gradient) in these regions dictates how the ion concentration and potential drops are distributed. Considering the significant difference between these two regions, we must examine these equations under corresponding boundary conditions.

In order to do so, let us revisit the ion concentration profiles established at the steady state as shown in Figure 14.20, but this time we need to introduce an imaginary line located at $x_{\mathrm{i}}$ (where the subscript "i" denotes "interfacial") that marks the border between "bulk" electrolyte and the "interfacial" region (Figure 15.2). In the former, the Electroneutrality Statement is satisfied, and eqn (15.1) holds true, whereas in the latter, an excess in cation population is expected, which should be similar to the cation/anion distribution as shown in Figures 4.6 c and 15.1, with eqn (15.2) remaining true. In reality, of course, the border of bulk and interfacial regions is not so markedly separated by a single line, but instead it should be represented by a transition region. In that case the ion distributions even in the bulk electrolyte do not strictly obey the Electroneutrality Statement but instead experience a gradual departure from it, a phenomenon that is referred to by some researchers as "quasi-neutrality". However, for mathematical simplicity, here we will treat the border between the two regions as an imaginary line.

### 15.1.2 Concentration Profiles in the Bulk Region

Now let us consider the bulk region first. From eqn (15.5), we could solve for the electric field:

![](https://cdn.mathpix.com/cropped/2025_10_16_c9f804f118ee3f949b1eg-595.jpg?height=1211&width=1097&top_left_y=225&top_left_x=220)
Figure 15.2 Differentiating interfacial from bulk regions. Top: the cationic and anionic concentration profiles in bulk and interfacial regions, respectively, when a steady state is established. Bottom: the corresponding voltage profile in bulk and interfacial regions. Note that in the interfacial regions, the diffusional contribution to the cationic flux can be ignored, where the current is overwhelmingly contributed by the cationic migration.

$$
\frac{\mathrm{d} \psi}{\mathrm{~d} x}=\frac{R T}{z_{-} F C_{-}} \frac{\mathrm{d} C_{-}}{\mathrm{d} x}
$$

Inserting eqn (15.9) into eqn (15.3), we now have an expression for cationic flux that does not contain the troublesome potential term:

$$
J_{+}=-D_{+} \frac{\mathrm{d} C_{+}}{\mathrm{d} x}-D_{+} C_{+} \frac{z_{+}}{z_{-} C_{-}} \frac{\mathrm{d} C_{-}}{\mathrm{d} x}
$$

The cationic flux is important to us, because at the steady state the electric current would be entirely contributed by it. However, eqn (15.10) is a differential equation with two different concentration gradients ( $\mathrm{d} C_{+} / \mathrm{d} x$ and $\mathrm{d} C_{-} / \mathrm{d} x$ ), which makes it inconvenient to solve via integration. Fortunately, thanks to the electroneutrality that is assumed to be strictly obeyed here, $C_{+}$and $C_{-}$are correlated with each other via eqn (15.1), therefore

$$
\frac{\mathrm{d} C_{-}}{\mathrm{d} x}=\frac{\mathrm{d}}{\mathrm{~d} x}\left[\frac{z_{+} C_{+}}{z_{-}}\right]=\frac{z_{+}}{z_{-}} \frac{\mathrm{d} C_{+}}{\mathrm{d} x}
$$

Inserting eqn (15.11) into eqn (15.10), we obtain

$$
J_{+}=-D_{+} \frac{\mathrm{d} C_{+}}{\mathrm{d} x}-D_{+} \frac{z_{+} C_{+}}{z_{-} C_{-}} \frac{z_{+}}{z_{-}} \frac{\mathrm{d} C_{+}}{\mathrm{d} x}=-D_{+}\left[1+\frac{z_{+}}{z_{-}}\right] \frac{\mathrm{d} C_{+}}{\mathrm{d} x}
$$

which is now a total differential equation. Remember that at the steady state the cationic flux is actually a constant given by

$$
J_{+}=\frac{i^{\mathrm{SS}}}{z_{+} F}
$$

Hence a total differential equation could be transformed by combining eqn (15.12) and (15.13) followed by rearrangement:

$$
\mathrm{d} C_{+}=-\frac{i^{\mathrm{sS}}}{z_{+} F D_{+}} \frac{1}{\left(1+\frac{z_{+}}{z_{-}}\right)} \mathrm{d} x
$$

which can be integrated in the range from $x=x_{\mathrm{i}}$ to $x$ (any location in the cell until the anode side) to yield an expression for cation concentration as a function of distance from the interface:

$$
C_{+}=\int_{x_{i}}^{x}\left(-\frac{i^{\mathrm{SS}}}{z_{+} F D_{+}} \frac{1}{1+\frac{z_{+}}{z_{-}}}\right) \mathrm{d} x=-\frac{i^{\mathrm{SS}}}{z_{+} F D_{+}} \frac{1}{\left(1+\frac{z_{+}}{z_{-}}\right)}\left(x-x_{i}\right)
$$

and correspondingly an expression for anion concentration as a function of distance from the interface:

$$
C_{-}=-\frac{z_{+}}{z_{-}} C_{+}=\frac{i^{\mathrm{ss}}}{z_{-} F D_{+}} \frac{1}{\left(1+\frac{z_{+}}{z_{-}}\right)}\left(x-x_{i}\right)
$$

Both eqn (15.15) and (15.16) actually represent linear concentration profiles for cations and anions, which become essentially zero at the interface ( $x=x_{\mathrm{i}}$ ). When $z_{+}=-z_{-}$, i.e. an electrolyte consisting of equi-valent ions such as NaCl or $\mathrm{MgSO}_{4}$, the concentration profiles for cations and anions are identical, which we already witnessed in Figure 14.20a and b. Here in Figure 15.2 (top), these profiles are again shown in the bulk region as marked by the range from $x=x_{\mathrm{i}}$ to $L$ (the anode side of the cell).

With eqn (15.15) and (15.16), the function of potential $\psi(x)$ can also be obtained by inserting either equation back into eqn (15.9) and then integrating it in the range from $x=x_{\mathrm{i}}$ to $x=L$ :

$$
\psi(x)=\psi(L)+\frac{R T}{z_{-} F C_{-}} \ln \frac{x-x_{i}}{L-x_{i}}
$$

The cell voltage gradient in the bulk region is relatively flat (compared with the drastic change in the interfacial region that we are about to discuss), as shown in Figure 15.2 (top) by the range from $x=x_{\mathrm{i}}$ to $x=L$. In fact, we derived such a potential distribution in Section 14.2.4.6.3 from another perspective [eqn (14.173)], and briefly discussed its asymmetric shape that was introduced by the logarithmic term (Figure 14.21). We now understand that such asymmetry is caused by the depletion of ions near the cathode side because of the electrodic reaction with fast kinetics, which we assumed when deriving the Bruce-Vincent approach (Section 14.2.4.6).

### 15.1.3 Concentration Profiles in the Interfacial Region

In the interfacial region defined by $0<x<x_{\mathrm{i}}$ in Figure 15.2, the cation population far exceeds the anion population, hence we can approximately assume that the net charge density $\rho$ in this enclosed region is given by

$$
\rho=z_{+} F C_{+}
$$

while the distribution of such a net charge in the interfacial region should be governed by the Poisson equation, when the field is created
by the applied potential $\psi$, which, in combination with Gauss's law, dictates that

$$
\frac{\mathrm{d}^{2} \psi}{\mathrm{~d} x^{2}}=-\frac{\rho}{\varepsilon_{0} \varepsilon}=-\frac{z_{+} F C_{+}}{\varepsilon_{0} \varepsilon}
$$

where $\varepsilon_{0}$ and $\varepsilon$ are the dielectric constants of vacuum and the electrolyte, respectively. In particular, one should note that $\varepsilon$ here represents the dielectric constant of the electrolyte in the interfacial region, where the solvents and ions are aligned with the strong Coulombic field of the electrode, hence it could differ significantly from the dielectric constants of the electrolyte in bulk that are usually given in the literature.

Also, in this interfacial region, because the electric field is extremely strong, i.e. much stronger than that in the bulk, one expects that the cationic flux would overwhelmingly consist of a migration contribution and the diffusional component could be ignored, which turns eqn (15.3) into

$$
J_{+}=\frac{i^{\mathrm{SS}}}{z_{+} F}=-D_{+} C_{+} \frac{z_{+} F}{R T} \frac{\mathrm{~d} \psi}{\mathrm{~d} x}
$$

Solving for the potential gradient from eqn (15.20) and then inserting it into eqn (15.19), we obtain

$$
-\frac{z_{+} F C_{+}}{\varepsilon_{0} \varepsilon}=\frac{\mathrm{d}^{2} \psi}{\mathrm{~d} x^{2}}=\frac{\mathrm{d}}{\mathrm{~d} x}\left[-\frac{i^{\mathrm{SS}} R T}{D_{+} C_{+}\left(z_{+} F\right)^{2}}\right]=i^{\mathrm{SS}} \frac{R T}{D_{+}\left(C_{+} z_{+} F\right)^{2}} \frac{\mathrm{~d} C_{+}}{\mathrm{d} x}
$$

which again becomes a total differential equation with respect to $C_{+}$, and which could be integrated now in the interfacial region defined as $0<x<x_{\mathrm{i}}$ :

$$
C_{+}=\sqrt{-i^{\mathrm{SS}} \frac{R T \varepsilon_{0} \varepsilon}{2\left(z_{+} F\right)^{2} D_{+}}\left(x_{i}-x\right)}
$$

A quantitative analysis indicates that, unlike eqn (15.15), the dis- tribution of cations along the distance from the electrode is now no longer linear as eqn (15.15) states; instead, the cation concentration would experience a non-linear trend of increasing within the range of the interfacial region ( $0<x<x_{\mathrm{i}}$ ), and reaching a maximum at the electrode surface ( $x=0$ ). In reality, this cannot be true, because of
the actual boundary condition that the cation concentration must be zero at the electrode surface owing to the fast kinetics. Considering this additional constraint, and the fact that both the cation and anion concentrations should already approach zero at the interfacial border $\left(x=x_{\mathrm{i}}\right)$, the above analytical solution has to be modified in order to match the solutions achieved in both regions.

Likewise, the function of potential $\psi(x)$ can also be obtained:

$$
\psi(x)=\psi(0)-\frac{2}{3} \sqrt{-i^{\mathrm{ss}} \frac{2 R T}{\varepsilon_{0} \varepsilon D_{+}}\left(x_{i}-x\right)^{3}}
$$

By comparing eqn (15.23) with eqn (15.17), one can immediately see that the former describes the potential change from the electrode surface ( $x=0$ ) to the interfacial border ( $x_{\mathrm{i}}$ ), while the latter approaches the interfacial border from the other end of the cell. Quantitative analysis indicates that the cell potential will continue the trend of dropping as described by eqn (15.17), while as the distance approaches the electrode surface the drop in potential accelerates.

Combining these constraints, Chazalviel conducted a numerical solution to eqn (15.3) and (15.4). ${ }^{4}$ The profiles for both cation concentration and potential in these two regions are as shown in Figure 15.2, and are considered to represent a close description of the reality in an anion-blocking cell at the steady state. Results from both simulations and various spectroscopic studies have shown that, while the interfacial thickness as defined above varies significantly with both electrode and electrolyte materials as well as the ion-ion and ion-solvent interactions and the dielectric constant of the electrolytes, a general range of 0.5-2 nm usually applies for such two-dimensional interfaces.

## References

1. J. Newman and N. P. Balsara, Electrochemical Systems, Wiley, 4th edn, 2021.
2. J. O'M. Bockris and A. K. N. Reddy, Modern Electrochemistry, Plenum Press, New York, 2nd edn, 1998.
3. C. A. Vincent and P. G. Bruce, Steady state current flow in solid binary electrolyte cells, J. Electroanal. Chem. Interfacial Electrochem., 1987, 225, 1-17.
4. J.-N. Chazalviel, Electrochemical aspects of the generation of ramified metallic electrodeposits, Phys. Rev. A: At., Mol., Opt. Phys., 1990, 42, 7355-7367.

## 16 Interphases

In Chapter 8, we conceptually discussed the scenarios of an interface turning into an interphase when the potential of the electrode ventures into the regions beyond the thermodynamic stability of the electrolyte. In this chapter, we continue this discussion in more detail concerning how interphases are formed from electrolytes (with the possible participation of electrodes also), what factors dictate the formation processes and how the chemical, morphological and architectural characteristics of the resultant interphases affect the advanced battery chemistries, especially the chemistries of lithium-ion, lithium-metal and other lithium-based batteries.

It should be noted that, although an interphase is often associated with rechargeable, and especially lithium-based, battery chemistries, it is by no means confined to rechargeable chemistries only. Instead, it exists universally in almost all electrochemical devices that operate above 3 V . For example, long before the invention of lithium-ion batteries, lithium-metal primary batteries ( $\mathrm{Li} / \mathrm{SOCl}_{2}, \mathrm{LiMnO}_{2}$ or $\mathrm{Li} / \mathrm{CF}_{x}$ ) commercialized in the 1960s were already based on interphases formed on the lithium-metal surface by either inorganic electrolytes such as thionyl chloride ( $\mathrm{SOCl}_{2}$ ) or organic electrolytes such as ethers, ${ }^{1}$ although at the time the concept of an interphase did not exist, and it was just thought that lithium metal is passivated in non-aqueous, aprotic electrolytes.

Compared with studies on ion solvation and ion transport, the understanding of interphases is still in its infancy. Although the presence of a "passivation layer" on lithium metal was acknowledged as early as the 1950s, ${ }^{2}$ while the formal concept of an interphase was

[^19]proposed by Peled in 1979 (along with the creation of the popular acronym SEI for "solid electrolyte interphase" and the basic definition of SEI being "Li ${ }^{+}$-conducting and electron-insulating"), ${ }^{3}$ the serious investigation of an interphase as an independent component in electrochemical devices did not start until the birth of lithium-ion batteries in the 1990s. ${ }^{4}$ In this sense, most of the knowledge about interphases was accumulated in the short time frame of three decades, and our understanding of this "new" entity remains restricted by the characterization means available.

### 16.1 Defining an Interphase

Differing from a two-dimensional interface, an interphase is an independent and three-dimensional phase with chemistry and morphology distinct from both the electrodes and electrolyte, therefore an interphase actually has its own interfaces, one between it and the electrode, and another between it and the electrolyte (Figure 16.1a). Since the chemistry and morphology of an interphase are relatively permanent and static after its formation, its definition is usually based on chemical and morphological characterizations. Such a definition is unambiguous on some electrodes, such as graphite and lithium metal, whose interphases have clear boundaries with both the bulk electrode and electrolyte. However, the definition becomes less clear on some other electrodes whose active ingredients also participate in the formation chemistry of interphases. Examples of the latter include certain transition metal oxides such as NMC, the lattice structure of which near the electrolyte often undergoes transformation into structures of less reversibility during the formation of interphases. In this case, the boundaries become rather smeared, and no consensus has been reached regarding whether this transformed surface structure of the cathode should be considered as part of the interphase, or whether only those surface depositions from the decomposition of electrolytes should be considered as the interphase.

Like an interface, the thickness of an interphase also varies significantly with the nature of the electrode, its surface chemistry and its operating potential, and particularly the nature of the electrolytes. According to both computational and experimental studies, the thickness of the interphase falls into a general range of $2-50 \mathrm{~nm} .^{5,6}$ If thinner than 2 nm , the interphase is considered susceptible to electron tunneling regardless of what ingredient the interphase is constructed from, hence it could not serve as an effective barrier to undesired

![](https://cdn.mathpix.com/cropped/2025_10_16_c9f804f118ee3f949b1eg-602.jpg?height=1718&width=1175&top_left_y=222&top_left_x=182)
Figure 16.1 (a) A well-defined two-dimensional interface and a poorly defined three-dimensional interphase of heterogeneous chemistries and morphologies. Note that an interphase has its own interfaces with the electrode and electrolyte. (b) The difference in potential energy for an $\mathrm{Li}^{+}$ion traveling from the bulk electrolyte, across an interphase and then into the electrode interior. Here graphite is used as an example of an intercalation host for $\mathrm{Li}^{+}$.

reactions; if thicker than 50 nm , an interphase would be too resistive to working ions and cause undesired kinetic losses to the cell chemistry.

As will be discussed below, an interphase is created by the reaction between an electrode and an electrolyte. Most of the interphases studied so far are highly heterogeneous in both chemistry and morphology. Although we have developed an advanced understanding of the chemistry of interphases and their formation processes, their microscopic structure and the way in which they function, i.e. transporting working ions, remain little understood. Most importantly, we do not have the knowledge about how ions are distributed across the interphases and how the potential drops across it, as we did for interfaces in the previous chapter. Let us consider the graphitic anode and the associated interphase in a lithium-ion battery as an example (Figure 16.1b). We know the relative potentials of an $\mathrm{Li}^{+}$when it is solvated in the bulk electrolyte and when it is intercalated within a graphitic structure, and we know that, between these two terminal states, an $\mathrm{Li}^{+}$must have been desolvated somewhere, and that the desolvated $\mathrm{Li}^{+}$must migrate across the interphase in order to arrive at the graphite interior. We also know that the potential of $\mathrm{Li}^{+}$in those transition states (during desolvation or migrating across the interphase) must be higher than that of its solvated state in the bulk electrolyte or its intercalated state in the graphitic lattice. However, owing to the chemical and morphological heterogeneity of interphases, we do not know how the potential energy of this $\mathrm{Li}^{+}$varies while being desolvated at the interphase or moving within the interphase. Most of the knowledge so far is either simulation or pure speculation.

This is still a highly dynamic area of intense studies, where many questions remain unanswered, with many opportunities for exciting science to be done.

### 16.2 An Interphase is Created by ElectrodeElectrolyte Mismatch in Electron Energy Levels

The emergence of an interphase in an electrochemical device is in fact created by our efforts to push such devices to operate at maximum voltages. The motive for doing so could be the benefits of more energy being stored at higher quality (as in the case for electrochemical double-layer capacitors and batteries), or the benefits of enabling reactions that otherwise would not occur under moderate conditions (such as the electrochemical synthesis of lithium or other alkaline
metals). The direct consequence of this voltage maximization places the potential of the electrodes at extreme values, where the electrolyte can no longer remain thermodynamically stable. Electrolyte decompositions occur, and an interphase subsequently forms, if the decomposition products meet certain standards, i.e. being solid and retaining an electrolyte nature, as discussed in Section 8.1.

We can better understand how an interphase works in a battery in terms of the electron energy level (Figure 16.2). ${ }^{7}$ Let us take a typical lithium-ion battery as an example, the two electrodes of which are graphitic carbon as anode host and a transition metal oxide as cathode host for $\mathrm{Li}^{+}$, while a non-aqueous electrolyte interfaces with both electrodes. Even though each battery component is a mixture of many ingredients, for simplification we can treat each of them as a

![](https://cdn.mathpix.com/cropped/2025_10_16_c9f804f118ee3f949b1eg-604.jpg?height=952&width=1175&top_left_y=855&top_left_x=180)
Figure 16.2 Schematic illustration of electron energy levels for each component in a lithium-ion battery and the function of both interphases, i.e. solid/electrolyte interphase (SEI) at the anode side and cathode/electrolyte interphase (CEI) at the cathode side, in preventing the irreversible decomposition of the electrolyte by the fully charged anode and cathode surfaces. Also shown are the approximate eigenpotentials of a few representative anode and cathode materials.

component with singular chemical properties. Thus, the energy levels of the electrons in the anode and cathode are represented by their corresponding eigenpotentials $\overline{\mu_{\mathrm{A}}}$ and $\overline{\mu_{\mathrm{C}}}$, respectively, the difference of which is related to the cell voltage $\Delta V$ via

$$
-e \Delta V=\overline{\mu_{\mathrm{C}}}-\overline{\mu_{\mathrm{A}}}
$$

For state-of-the-art lithium-ion batteries at the fully charged state, such a difference is usually in the range $4.1-4.5 \mathrm{~V}$. With special cathode materials such as lithium cobalt phosphate ( $\mathrm{LiCoPO}_{4}$ ), it could be as high as $>5 \mathrm{~V}$.

On the other hand, the thermodynamic stability of the electrolyte is defined by the difference between the energy levels of the electrons residing in the lowest unoccupied molecular orbital (LUMO) and the highest occupied molecular orbital (HOMO) of the electrolyte, which, according to calculations, should not be wider than 3.0 V even for non-aqueous aprotic electrolytes. For aqueous electrolytes, this gap between the LUMO and HOMO is even smaller, namely 1.23 V as shown in Figure 5.12 (Section 5.2.7) and Figure 8.2 (Section 8.2). Note that, since we are treating the electrolyte as a single component, these HOMO and LUMO should be considered as the hybridized molecular orbitals of all electrolyte components, which include salt cation, salt anion, solvent molecules and electrolyte additives if there are any.

In conclusion, a mismatch exists between the electrochemical potentials of both electrodes and the thermodynamic stability limits of the electrolyte.

With such a mismatch, if any electrode material with electrons residing at energy levels above the LUMO of the electrolyte is in contact with this electrolyte, there would be a tendency for that material to transfer its electrons to the electrolyte. The result of such a transfer is the reductive decomposition of the electrolyte. Likewise, if any material with electrons residing at energy levels below the HOMO of the electrolyte is in contact with this electrolyte, there would be a tendency for that material to extract electrons from the electrolyte. The result of such transfer is oxidative decomposition of the electrolyte.

In most cases, these decomposition reactions proceed sustainably until either the electrode material or the electrolyte is completely consumed. The most prominent example is lithium metal in aqueous electrolytes (with only the water-in-salt electrolytes existing as exceptions). We would say that such an electrode is unstable in the given electrolyte, or vice versa.

However, in limited cases, the decomposition products formed depositions on the electrode surfaces. If these products remain conductive to the working ion of the cell but are insulating towards electrons, then such deposition serves as a self-limiting interphasial entity, which prevents the sustained reductive or oxidative decompositions. We call these new deposition layers on electrode surfaces interphases or, depending on where they are, solid/electrolyte interphase (SEI) and cathode/electrolyte interphase (CEI). ${ }^{8}$

The emergence of SEIs and CEIs in lithium-ion batteries insulates the electron transfers between electrode and electrolyte in the above-mentioned "mismatch" regions, which in fact extends the electrochemical stability window of the electrolyte from its thermodynamic value of $\sim 3.0 \mathrm{~V}$ to the electrochemical potentials of both anode and cathode (Figure 16.2). This is the basic function of an interphase.

Of course, the presence of interphases is by no means unique to lithium-ion batteries, but instead is universal in any electrochemical cell, provided that its electrodes operate beyond the thermodynamic stability limits of its electrolyte. However, it was the commercial success of lithium-ion batteries that brought the significance of interphases into the focus of researchers, hence most knowledge about interphases in the literature is closely relevant to lithium-ion battery chemistries and materials. Historically, recognizing the role of SEI by Dahn and colleagues initiated a revolution in electrolyte science, which guided us into an entirely new direction that designing a new electrolyte must consider not only the bulk properties such as salt dissolution and ion transport, but also the implications of interphase chemistry brought by such electrolytes. ${ }^{4}$

It should be mentioned that there are certain exceptions to interphases in lithium-ion batteries, e.g. lithium titanate ( $\mathrm{Li}_{4} \mathrm{Ti}_{5} \mathrm{O}_{12}$ ) and lithium iron phosphate ( $\mathrm{LiFePO}_{4}$ ). The former often serves as the anode and the latter as the cathode in certain lithium-ion battery chemistries, although they are not necessarily used together. They are special because their eigenpotentials ( $\sim 1.5 \mathrm{~V}$ vs. Li for $\mathrm{Li}_{4} \mathrm{Ti}_{5} \mathrm{O}_{12}$ and $\sim 3.5 \mathrm{~V}$ vs. Li for $\mathrm{LiFePO}_{4}$ ) happen to reside within the thermodynamic stability limits of most non-aqueous electrolytes (Figure 12.4). Because of this thermodynamic nature, no interphases should be formed on these electrodes unless they are polarized to potentials beyond the limits as marked by the LUMO and HOMO levels of the electrolytes.

If one assembles a cell consisting of $\mathrm{Li}_{4} \mathrm{Ti}_{5} \mathrm{O}_{12}$ as anode and $\mathrm{LiFePO}_{4}$ as cathode, then it is possible to obtain an "interphase-free" lithiumion battery. As we said earlier, "the best interphase is no interphase" -
such an interphase-free lithium-ion battery should display excellent power density, i.e. a capability of providing a high current drain during discharge and a capability of being charged at high rates, because the charge transfer at the electrode/electrolyte interfaces in this battery do not encounter the interphasial resistance that $\mathrm{Li}^{+}$has to overcome in most lithium-ion batteries.

Of course, the corresponding expense that one has to pay for the high power density is the mediocre energy density, because a lithium-ion battery constructed with an $\mathrm{Li}_{4} \mathrm{Ti}_{5} \mathrm{O}_{12}$ anode and $\mathrm{LiFePO}_{4}$ cathode can generate a maximum working voltage of only $\sim 2.0 \mathrm{~V}$. High-power/low-energy lithium-ion batteries such as these are therefore often restricted to certain niche applications where we need excellent reversibility (long cycle and calendar life) and fast charge/discharge but do not care much about how long the battery could run. Examples of such applications are electric buses operating in urban environments, where the buses could receive pulse charge during their short but frequent stops along their fixed routes.

### 16.3 What Is a Good Interphase?

We mentioned in Section 6.1 (Figure 6.1) that the two interfaces between electrodes and electrolyte constitute the only legitimate sites for electron exchanges in the electrochemical device, so that the redox reaction could proceed along an electrochemical rather than a chemical pathway.

The presence of interphases at these two interfaces invalidates this statement. As the electrodes are no longer in direct contact with the bulk electrolyte, the electron transfer between electrodes and electrolytes as described by the Butler-Volmer equation (Section 6.5.4) becomes essentially impossible. Instead, the working ions now have to migrate across these interphases, and complete the electron transfer at the junction between the electrode and the inner side of the interphase. In fact, this concept was briefly discussed in Section 6.5.9 (Figure 6.15).

In this sense, an ideal interphase not only should serve as an effective "kinetic barrier" to unwanted electron transfers between elec- trodes and electrolyte driven by the gaps between the HOMO and $\overline{\mu_{\mathrm{C}}}$ or between the LUMO and $\overline{\mu_{\mathrm{A}}}$, but also should conduct the working ions with minimum resistance. So far, it has been impossible to measure directly the ionic resistivity (or ion conductivity) across interphases, hence the thickness of interphases has been used as an indirect (and inaccurate) quantity to evaluate its quality.

A popular but highly empirical consensus among researchers is that a good interphase should not be thick, because a thin interphase usually implies low resistance towards ionic migration, and indicates that its chemical composition is effective in insulating electron tunneling with a minimized footprint on electrode surfaces. However, there is no quantitative standard regarding "how thick an SEI is too thick".

It has been widely recognized that the lower limit of interphasial thickness should be $\sim 2 \mathrm{~nm}$, because a barrier under such a limit is believed to be susceptible to electron tunneling and hence incapable of preventing unwanted electron transfer. On the other hand, there is no well-accepted value for the upper limit, while the average thicknesses of interphases as measured on lithium metal and lithiated graphitic carbon usually fall in the range $10-20 \mathrm{~nm}$. In early efforts at characterizing SEI on a lithium-metal surface, Peled and Straze found that the interphases formed in most non-aqueous electrolytes based on ethers or carbonate esters range between 2.5 and 10 nm , and proposed an expression for the interphase thickness $L$ using a parallel capacitor model: ${ }^{9}$

$$
L=\frac{\varepsilon A}{C_{\mathrm{dl}} \times 3.6 \times 10^{12}}
$$

where $\varepsilon$ is the dielectric constant of the electrolyte near the electrode surface, $A$ the electrode area and $C_{\mathrm{dl}}$ the double-layer capacitance created by the interface between the electrode and the electrolyte. This is apparently an oversimplified model and cannot account for the complicated factors that might affect the formation of the interphases. Most important, the chemical building blocks and their physical and chemical properties should be the factors that matter most.

In fact, there should be a general link between the interphase thickness and the electronic conductivity of the chemical ingredients that constitute the interphase. As we briefly discussed in Section 5.2.8, the charge tunneling probability decreases exponentially with the distance:

$$
P_{r} \propto \mathrm{e}^{-\frac{4 \pi L}{h} \sqrt{m(E-U)}}
$$

Therefore, it is expected that a highly electronic-insulating chemical ingredient would tend to form a compact and effective interphase, whereas those ingredients with high electronic conductivity cannot achieve the necessary protective function of the interphase without a thick deposit. This is in fact part of the reason why inorganic
ingredients, especially those based on fluorides, are often found in good interphases. However, it must be cautioned that chemistry is only one part of the equation: the morphology and structure of the interphase, i.e. how these chemical ingredients are arranged and distributed in the interphase, often play an equally, if not more, important role in determining how good an interphase is.

Shortly after Peled proposed the concept of SEI, a list of requirements for an ideal interphase was compiled:

1. Zero electronic conductivity, otherwise electron tunneling would induce continuous electrolyte decomposition;
2. High conductivity to $\mathrm{Li}^{+}$(or the working ion), so that the cell chemistry could be sustainable by needed migration and mass transport;
3. Uniform morphology and chemical composition for homogeneous current distribution, so that $\mathrm{Li}^{0}$ dendrites would be minimized;
4. Minimum thickness, so that the travel of $\mathrm{Li}^{+}$(or the working ion) across the SEI would incur the least amount of overpotential;
5. Good adhesion to the electrode surface, so that the interphase layer would not delaminate during the reversible electrode redox reaction, which is often accompanied by periodic volume expansion and contraction;
6. Good mechanical strength and flexibility, for the same purpose as point 5 ;
7. Low solubility in electrolytes, so that continuous dissolution of the SEI would not occur, resulting in persistent decomposition of the electrolyte and consumption of the limited source of lithium from the cathode.

As the electrodes and interphases that we deal with evolve from lithium metal to another metal, intercalation or alloy hosts, and the working ion from $\mathrm{Li}^{+}$to other emerging chemistry ions such as $\mathrm{Na}^{+}$or multivalent ions, the above list remains largely valid, but a perfectly ideal interphase has never been found. The interphase in real life is often a compromise with balanced merits of the above list.

Finally, in a "tongue-in-cheek" expression, we can say that "no interphase is the best interphase" because, after all, the presence of interphases is not by choice but a compromise imposed on the electrochemical device as a consequence of electrolyte instability. Any interphase inevitably induces additional resistance to ionic transport. In this sense, a perfectly ideal interphase would be one of zero
thickness. This is the rationale behind the so-called "dynamic interphase" concept, where the interphase does not exist in a permanent form but instead assembles only when the electrode needs protection. We will briefly discuss this new concept in more detail in Chapter 17.

### 16.4 Charge Transfer in the Presence of 2D Interfaces and 3D Interphases

In a number of electrochemical devices with low working potentials, such as lead-acid and nickel-metal hydride batteries, aqueous electrochemical double-layer capacitors or fuel cells, the working voltages of which are below 1.5 V , the reversible and stable operation of the devices is achieved entirely by the thermodynamic stability of the electrolytes therein, i.e. each component of the electrolytes is thermodynamically stable against oxidation or reduction on the surfaces of positive or negative electrodes. There is no interphase in such devices. The interface in these devices conceptually consists of a pair of electrified layers as discussed in Section 6.4, and the thickness of such interfaces, as defined as the distance between electrode surface and the outer-Helmholtz plane, is estimated to be $<1 \mathrm{~nm}$. Traditionally, they are regarded as 2D planes.

Because of the sub-nanometer thickness, the electric field strength within the interface is on the order of $10^{9} \mathrm{~V} \cdot \mathrm{~cm}^{-1}$, which constitutes an energy barrier for any ion transport across the interface. The rate of charge transfer across the interface is governed by the Butler-Volmer equation:

$$
