Repository: cunyu-liu/electrolyte_ailab

File: fine-tune/bookData/Electrolytes, Interfaces and Interphases Fundamentals and Applications in Batteries.md (part 35 of 47)
## 1 What Is an Electrolyte?
i_{\text {net }}=i_{0}\left[\mathrm{e}^{-\frac{\beta \eta F}{R T}}-\mathrm{e}^{\frac{(1-\beta) \eta F}{R T}}\right]
$$

Compared with the rate of ion diffusion and migration within the bulk electrolyte, this interfacial transport process could most likely, but not always, become the rate-determining step.

This 2D interface, as discussed in Section 8.1 (Figure 8.1a), is the site for charge transfer, and its structure should be dynamic and transient.

However, when the cell voltages increase to $>3.0 \mathrm{~V}$, the potential of one of the electrodes (or both electrodes) would generally venture beyond the zone enclosed by the LUMO and HOMO of the electrolyte as depicted in Figure 16.2, inducing the formation of interphases. The chemical composition of the interphases is dictated by both electrodes
and electrolyte and consists of the solid decomposition products from the reactions between the two. Such reactions are irreversible, hence the presence of an interphase on the electrode surface is mostly permanent, and it has relatively static chemical composition, structure and morphology. It is a 3D entity with a certain thickness $>2 \mathrm{~nm}$.

Since the interphase is an electrolyte in nature, i.e. conducting ions while insulating electron tunneling, it is no longer a site for charge transfer. Instead, the working ions have to travel across the interphase in order to complete the charge transfer for the cell reaction (Figure 16.1). In other words, the charge transfer now occurs only underneath the interphase at the electrode side, or at the "interface" between the electrode and the interphase. Nothing is known about the kinetics of this process, because it is often tightly convoluted with the ion migration process across the interphase. It is reasonable to believe that the kinetics of ion migration across such an independent and 3D phase would encounter a much higher energy barrier than a 2D interface, so the interphase almost always constitutes the rate-determining step in the cell reaction. Owing to the heterogeneous morphology of the interphase, the distribution of electric field across it is also non-linear. Most importantly, in principle, the Butler-Volmer equation no longer directly applies to any charge-transfer processes if an interphase exists. Nevertheless, the Butler-Volmer equation is still frequently adopted in modeling lithium-ion or other advanced batteries, where modifications are made in order for it to appear as if the chargetransfer process in the presence of a 3D interphase is still governed by it. One must be extremely cautious when reading the related literature, and bear in mind that, so far, the efforts to understand interphases have not acquired direct knowledge about ion transport resistance and kinetics across the interphases, let alone differentiating and determining the charge-transfer kinetics at the junction of the interphase electrode. The limited simulation results for the $\mathrm{Li}^{+}$ diffusion coefficient and conductivity across interphases remain to be verified by experiments.

### 16.5 Two Distinct Manners of Forming Interphases

Although workers often equate the interphases formed on the lith-ium-metal surface with the interphases formed on a graphitic carbon surface as found in lithium-ion batteries, on the basis that the eigenpotentials of lithium metal and fully lithiated graphite differ by
only millivolts, there is actually a sharp distinction between these two interphases. They are formed in two completely different manners (Figure 16.3).

The first manner of interphase formation is characterized by the nature of being "instantaneous and indiscriminating". Interphases formed on a lithium-metal surface belong to this category (Figure 16.3a).

As discussed in Section 9.1.3.1, lithium metal has the lowest eigenpotential ( $\overline{\mu_{\mathrm{A}}}=-3.04 \mathrm{~V}$ vs. SHE) known among all the elements. On the energy diagram depicted in Figure 16.2, an electron in lithium metal sits at the very top and doubtless beyond the thermodynamic stability limits of any known electrolyte materials as marked by their LUMOs. A natural consequence of this extreme activity (or reactivity) of lithium metal towards electrolytes is that an interphase would form instantaneously upon contact between the two. In other words, when an electrolyte is injected into a cell that contains lithium metal as one of its electrodes, an interphase is formed in an extremely short time frame, probably on a time scale shorter than nanoseconds. Under such a circumstance, if the electrolyte consists of multiple components, all of which possess LUMOs below that of $\overline{\mu_{\mathrm{A}}}$, the reduction of these components by lithium metal would be not only instantaneous but also indiscriminating. In other words, the opportunity for each electrolyte component to participate in the interphase formation on lithium metal is relatively equal.

![](https://cdn.mathpix.com/cropped/2025_10_16_c9f804f118ee3f949b1eg-612.jpg?height=410&width=1193&top_left_y=1404&top_left_x=171)
Figure 16.3 Two distinct ways of forming interphases: (a) instantaneous and indiscriminating, as in SEI formation on an $\mathrm{Li}^{\circ}$ surface; (b) stepwise and discriminating, as in the SEI formed on the surface of lithiated graphite. Before the $\mathrm{Li}^{0}$ surface sees the electrolyte, the ambient atmosphere has already reacted with $\mathrm{Li}^{\circ}$ and created a native passivation layer, which then reacts with the electrolyte instantaneously. Further electrochemical rearrangement results in a permanent SEI.

Of course, the actual process of interphase formation on lithium metal is even more complicated. Because of its extreme reactivity with almost anything that it comes in contact with, long before the first contact of lithium metal with any electrolyte there is already a thin layer of "passivation film" completely covering its surface. This passivation film results from the reaction of lithium metal with the ambient air in the reaction chamber and dryroom at the manufacturing site, and the major products of such reactions consist of lithium oxide $\left(\mathrm{Li}_{2} \mathrm{O}\right)$, lithium hydroxide ( LiOH ), lithium carbonate ( $\mathrm{Li}_{2} \mathrm{CO}_{3}$ ) and lithium nitride ( $\mathrm{Li}_{3} \mathrm{~N}$ ):

$$
\begin{gathered}
2 \mathrm{Li}^{0}+\mathrm{O}_{2} \rightarrow \mathrm{Li}_{2} \mathrm{O} \\
4 \mathrm{Li}^{0}+\mathrm{O}_{2}+2 \mathrm{H}_{2} \mathrm{O} \rightarrow 4 \mathrm{LiOH} \\
2 \mathrm{LiOH}+\mathrm{CO}_{2} \rightarrow \mathrm{Li}_{2} \mathrm{CO}_{3}+\mathrm{H}_{2} \mathrm{O} \\
6 \mathrm{Li}^{0}+\mathrm{N}_{2} \rightarrow 2 \mathrm{Li}_{3} \mathrm{~N}
\end{gathered}
$$

Since the thickness of such a passivation film is usually below the threshold level required to prevent electron shuttling ( $<1 \mathrm{~nm}$ ), it does not yet qualify to be called an interphase. However, this passivation film has a direct impact on the chemical composition of the eventual interphase, because all these compounds are alkaline in nature, and would react with the electrolytes that are usually acidic in nature due to the lithium salts used. We leave the discussion on the interphasial chemistries to a later section.

This instantaneous and indiscriminating manner applies to any electrode provided that its eigenpotential is situated beyond the thermodynamic stability limits of the electrolyte enclosed by the LUMO and HOMO, regardless of which side the electrode is on. For example, if there is a cathode material whose electron energy level is located below the HOMO of the electrolyte, the interphase formed on this cathode in this electrolyte would also occur in an instantaneous and indiscriminating manner, except that the decomposition reactions would be oxidative instead of reductive in nature. Cathodes with $\overline{\mu_{\mathrm{C}}}$ below the electrolyte HOMO in their pristine states are very rare; examples include certain conversion reactiontype metal fluorides ( $\mathrm{FeF}_{3}$ or $\mathrm{CuF}_{2}$ ), or those intercalation-type
transition metal oxides that are de-lithiated before being assembled into cells, such as $\mathrm{CoO}_{2}$ or $\mathrm{NiMnO}_{2}$. Such de-lithiated (and hence fully charged) cathode materials are extremely unstable and difficult to handle, therefore they are seldomly used except for special experimental purposes. The actual cathode materials used in lithium-ion batteries are in their lithiated (and hence fully discharged) state, and the interphases formed on their surfaces follow the second manner.

The second manner is characterized by the nature of being "stepwise and discriminating". Interphases formed on a graphitic anode surface represent a typical example in this category. Also falling into this category are other anode materials such as alloy hosts and conversion reaction-type hosts including silicon, tin and phosphorus, and also most of the cathode materials that are in lithiated states such as $\mathrm{LiCoO}_{2}, \mathrm{LiNi}_{x} \mathrm{Mn}_{x} \mathrm{Ni}_{z} \mathrm{O}_{2}$, etc.

Taking graphite as an example, before its graphitic structure is fully loaded with $\mathrm{Li}^{+}$and becomes $\mathrm{LiC}_{6}$, the eigenpotential of graphite (i.e. carbon) sits at $\sim 3.0 \mathrm{~V}$ vs. $\mathrm{Li}^{0}$, or nearly 0 V vs. SHE, which is located within the thermodynamic stability limits of the electrolyte as marked by its LUMO and HOMO (Figure 16.2). Therefore, when a graphitic anode first comes into contact with an electrolyte, no major reactions should occur. However, during the very first charge of the lithium-ion battery after electrolyte injection, when the cell voltage gradually rises, the potential of the graphite correspondingly decreases and eventually crosses the LUMO of the electrolyte. Only at that time would reductive decomposition of the electrolyte start, generating the first chemical ingredients that subsequently constitute the interphase.

As mentioned above, the electrolyte LUMO shown in Figure 16.2 actually represents a hybridized orbital when we treat the electrolyte as an imaginary single component. The real electrolyte, however, consists of multiple components (salt anion, mixture of solvent molecules, etc.), hence during the gradual decrease in graphite potential, the component that possesses the lowest LUMO would have a greater opportunity to be preferentially reduced, the products of which consequently have a greater opportunity to form an effective interphase, if these decomposition products meet the criteria of forming an inter- phase as discussed in Section 8.3.

On the other hand, the component that possesses a higher LUMOs might never have the opportunity to be reduced, because the component that possesses a lower LUMO may already form a protective interphase that effectively insulates electron transfer between the electrode and the electrolyte, hence preventing any decomposition of other electrolyte component.

Eventually, the interphases formed in the second manner might consist of products that are contributed to by certain preferred electrolyte components, the chemical signature of which in the interphase far outweighs their footprint in the bulk electrolyte. In this sense, the reduction of electrolyte components by the electrode is discriminating.

Furthermore, the potential of the electrodes in lithium-ion batteries shifts progressively during charge, starting from a value within the thermodynamically stable region of the electrolyte, then crosses the electron energy levels marked by the LUMO or HOMO, and eventually reaches the fully charged potentials of various electrode materials. During this process the chemical composition of the interphasial components must also have experienced a progressive transformation, because most likely the initial products are only partially reduced or oxidized, and would be further reduced or oxidized when the electrodes are brought to more extreme potentials. In this sense, the formation of the interphases could be stepwise, because the chemical compositions of the eventual interphases are not generated in a single step.

### 16.5.1 Proto-interphase and Interphase in an "Anodefree" Lithium-metal Cell

An interesting scenario between the above two manners arises from the so-called "anode-free" cell configuration that has become increasingly popular in lithium-metal battery research. In this cell design, no active anode material ( $\mathrm{Li}^{0}$ ) is used on the anode side when the cell is assembled, while the "anode" therein is just a bare electrode substrate (Cu foil). The cell is charged to high voltages corresponding to the potential of the cathode, and during the process the pre-stored $\mathrm{Li}^{+}$ in the cathode lattice is de-lithiated therefrom, migrates across the electrolyte and eventually is deposited on the Cu foil. In this way, we minimize the amount of lithium metal in the cell to just the exact amount needed for cell operation. The primary benefit of an anodefree cell is of course the energy density, as no excess amount of lithium metal exists as an "inert mass", and the minimized presence of lithium metal also improves cell safety. Needless to say, such a cell configuration requires excellent reversibility, because any loss of lithium metal due to parasitic and irreversible reactions would be immediately reflected in the fading of the cell capacity. So far, such cells are just used as a sensitive test vehicle to detect $\mathrm{Li}^{0} /$ electrolyte reactivity.

The interphase formed in anode-free cells would share commonality with both manners of interphase formation discussed above.

Upon cell assembly, the eigenpotential of the anode substrate Cu foil sits in the region between the LUMO and HOMO of the electrolyte. In fact, similarly to that of pristine graphite, it is closer to the HOMO than the LUMO ( $\sim 3.0 \mathrm{~V}$ vs. Li ), therefore there is no instantaneous and indiscriminating interphase formation when the electrolyte is injected into the anode-free cell. As the cell is charged for the very first time, the potential of the anode substrate gradually approaches and then crosses the LUMO of the electrolyte, accompanied by gradual and stepwise electrolyte decomposition and subsequent formation of a proto-interphase, which could be discriminating towards electrolyte components. Note that, by now $\mathrm{Li}^{+}$is still not reduced, because the potential of the anode has not reached the threshold for $\mathrm{Li}^{0}$ deposition. It is generally believed that such a proto-interphase is not a fully formed interphase, being porous and hence permeable to the bulk electrolyte, and unable to insulate electron tunneling effectively.

However, when the anode potential is further polarized cathodically (i.e. approaching and surpassing that of $\mathrm{Li}^{0}$ ), the emergence of the nascent $\mathrm{Li}^{0}$ depositions underneath or beside the protointerphase would induce a new round of reductive decomposition of the electrolyte, which should occur instantaneously and indiscriminatingly, similarly to the first manner. This second round of reactions would generate interphasial ingredients more similar to the interphases usually found on a lithium-metal surface formed through the first manner. Meanwhile, the already formed proto-interphases also continue to experience stepwise reduction, eventually turning into a permanent interphase more similar to those formed on a graphitic anode in lithium-ion batteries.

In other words, the interphases formed in lithium-metal batteries in an anode-free configuration should consist of a hybrid chemistry that is contributed to by two different manners of formation.

### 16.5.2 Rationale Behind Electrolyte Additives

After researchers realized the importance of interphases in the reversibility of rechargeable battery chemistries, it has always been their target to tailor design a more desirable interphase than those formed naturally by the electrode-electrolyte interaction in a cell. The stepwise formation manners of interphases provide such an opportunity, as one can select, or even design and synthesize, certain molecular or ionic structures, the LUMO and HOMO of which ensure their preferential reduction or oxidation before the other components in the electrolytes, hence the eventual interphasial chemistry would be mainly
contributed from such molecular or ionic compounds. Since the only purpose of these compounds is interfacial, i.e. to form an interphase, they are not expected to be responsible for other missions such as salt dissolution, ion solvation and ion transport, hence their footprint in the electrolytes could be minimized, sometimes as low as ppm levels. This constitutes the foundation of electrolyte additive practice, which has been extensively adopted by the lithium-ion battery industry.

Initially this concept was proposed by Peled et al., who deliberately selected unstable ingredients in electrolytes such that the SEI formed mainly carries the products from such ingredients. ${ }^{10}$ As their initial selection tool, they leveraged the vast databank of rate constants ( $k_{\mathrm{e}}$ ) for reductions in aqueous electrolytes to screen large numbers of candidates, and focused on those with $k_{\mathrm{e}}>10^{9} \mathrm{M}^{-1} \mathrm{~s}^{-1}$ as such potential SEI contributors. EC , vinylene carbonate ( VC ), $\mathrm{SO}_{2}$ and $\mathrm{CO}_{2}$ were found to meet such criteria. Later studies confirmed that EC and VC are indeed effective electrolyte additives and they have found extensive applications in the lithium-ion battery industry, and $\mathrm{CO}_{2}$ is also occasionally used for the formation of special interphases, although its gaseous nature makes it more difficult to be popular.

The approach proposed by Peled et al. actually formed the theoretical basis for the later development of electrolyte additives, although nowadays a more powerful screening tool than $k_{\mathrm{e}}$ has been found, namely the energy levels of the LUMO or HOMO, thanks to the increasing popularity of computational chemistry and supercomputing facilities. Almost all developers of electrolytes and additive materials would start their search and design by calculating the LUMO and HOMO energy levels for their target molecules as an important reference.

However, whereas it is relatively easy to manipulate the energy levels of the LUMO or HOMO by designing and synthesizing special structures, it is almost impossible to predict whether the decomposition products generated by such designed additives could meet the criteria for being a good interphase. The study of electrolyte additives is therefore still built on a semiempirical foundation.

We will discuss the effects of additives on the chemistry and formation mechanism of interphases separately in later sections.

Finally, regardless of whether the formation process is instantaneous or stepwise, the resultant interphase would dictate the performance of the electrochemical devices such as the rechargeability and the kinetics of the cell chemistry during their whole lifetime. Extensive studies have shown that the physicochemical nature of the interphase depends on its chemistry in addition to morphology and structure.

### 16.6 Chemistry of Interphases

An interphase is created by the extreme potentials of electrodes and the instability of the electrolyte under such extreme potentials. Therefore, the chemical composition and the formation process of interphases involve both electrodes and electrolyte components.

The simplest example is the lithium-metal primary battery based on thionyl chloride ( $\mathrm{SOCl}_{2}$ ) electrolyte, in which the primary chemical composition of the interphase on lithium metal is lithium chloride ( LiCl ), which obviously comes from the contribution of both the electrode $\mathrm{Li}^{0}$ and the electrolyte, although the source of the chloride remains unclear because both salt $\mathrm{LiAlCl}_{4}$ and solvent $\mathrm{SOCl}_{2}$ (which also serves as the cathode material in this case) could participate via reactions such as

$$
\begin{gathered}
\mathrm{LiAlCl}_{4} \rightleftharpoons \mathrm{LiCl}+\mathrm{AlCl}_{3} \\
4 \mathrm{Li}^{0}+2 \mathrm{SOCl}_{2} \rightarrow 4 \mathrm{LiCl}+\mathrm{S}+\mathrm{SO}_{2}
\end{gathered}
$$

The formation process of this LiCl-based interphase should occur instantaneously at the moment when the electrolyte is injected. On the other hand, in rechargeable lithium-metal or lithium-ion batteries, ester- or ether-based solvents are often preferred because they can withstand higher oxidation potentials, and the chemical ingredients in the corresponding interphases are often found to have origins from the solvents, such as $\mathrm{Li}_{2} \mathrm{CO}_{3}, \mathrm{Li}_{2} \mathrm{O}$ and partial reduction product alkyl carbonate, because these solvents, especially the esters, tend to have higher LUMOs and will be preferentially reduced by the electrodes ( $\mathrm{Li}^{0}$ or $\mathrm{LiC}_{6}$ ).

As mentioned earlier, despite the universal existence of interphases in all batteries that operate beyond 3.0 V , serious investigations on interphase chemistry and formation mechanism did not start until the commercial success of lithium-ion batteries in the early 1990s. For this reason, the majority of modern knowledge about this new battery component was accumulated on the specific chemistry of lithium-ion batteries. Only in recent decades (since the 2010s) did interphase studies expand to other emerging battery chemistries. Meanwhile, thanks to the application of the new in situ/operando characterization techniques with unprecedented temporal and spatial resolutions, we are
learning a lot more about these interphases than we ever knew before. The constant emergence of new techniques and new materials has made understanding interphases a highly dynamic field. It is very possible that, by the time this book is published, some of the knowledge summarized here might already need modification or correction.

### 16.6.1 In Lithium-ion Batteries

Although the initial concept of interphases proposed by Peled and co-workers was confined just to the unique surface chemistry of lithium-metal or other alkaline/alkaline earth metal electrodes in non-aqueous electrolytes, in-depth investigations and the extensive popularity of the term "SEI" were driven by the commercial success of lithium-ion batteries, with most knowledge accumulated about the interphasial ingredients formed by the reactions between carbon-ate-based electrolytes and the graphitic anode. In comparison, the understanding of interphase formation on the cathode surface started much later, accompanied by occasional debate about whether such an interphase exists on the cathode side at all. It is well established nowadays that the presence of either an anode interphase or cathode interphase depends closely on the potentials where the corresponding electrodes operate: whereas the presence of SEIs on lithium metal and lithiated graphite is beyond any doubt, an anode with a moderate potential such as $\mathrm{Li}_{4} \mathrm{Ti}_{5} \mathrm{O}_{12}$ could operate without the necessity of forming an SEI. Likewise, while the presence of a CEI on $\mathrm{LiFePO}_{4}$ is unnecessary (because its potential of 3.5 V resides within the thermodynamic stability limits of the electrolyte), and the presence of a CEI on the $\mathrm{LiCoO}_{2}$ surface could raise doubts (because its potential of 3.7 V is in the proximity of the electrolyte HOMO), the CEI must be present in high-voltage cathode materials such as high-nickel NMC ( $\sim 4.2 \mathrm{V}), \mathrm{LiCoPO}_{4}(\sim 5.1 \mathrm{~V})$ and $\mathrm{LiNi}_{0.5} \mathrm{Mn}_{1.5} \mathrm{O}_{4}(\sim 4.6 \mathrm{~V})$.

### 16.6.1.1 On the Anode: SEI

Interestingly, the awareness of the interphase presence in lithium-ion batteries was not triggered by the emergence of the first-generation product manufactured by Sony in 1990, because a non-graphitic carbonaceous anode (petroleum coke) was used in this earliest version of the chemistry, and the effect of the interphase therein was not pronounced enough to attract attention. Such a pronounced effect was only noticed when Fujimoto and colleagues at Sanyo, in a separate
pursuit, discovered the "magic" chemistry between graphitic carbon and electrolytes based on EC solvent, ${ }^{82}$ followed by Dahn and colleagues, who attributed this "magic" combination to the unique interphasial chemistry required by graphite to support the reversible $\mathrm{Li}^{+}$intercalation. ${ }^{83}$ It was also Dahn who transplanted the term "SEI" from lithium metal to a graphitic surface. In the absence of detailed chemical analysis of this interphase via surface analysis at the time, Dahn and co-workers assumed that the basic chemical composition of such an SEI should be $\mathrm{Li}_{2} \mathrm{CO}_{3}$-based (which was apparently influenced by early work of Dey and co-workers), although they suspected that it may not just be as simple as $\mathrm{Li}_{2} \mathrm{CO}_{3}$. Their instinct was correct. In fact, the composition of the SEI on a graphitic surface proved to be far more complicated than a single chemical ingredient. Depending on the electrolyte composition and also the formation conditions such as temperature, pressure and electrochemical protocol, the interphase chemistry and morphology could vary widely.

### 16.6.1.1.1 Semicarbonates and Their Evolution

In Section 10.4.1.1 [eqn (10.12)], we briefly discussed that on an $\mathrm{Si}^{0}$ surface the carbonate esters could experience a single-electron reduction, which is incomplete and produces alkyl carbonate (or semicarbonate), or a two-electron reduction, which is complete and produces carbonate ( $\mathrm{Li}_{2} \mathrm{CO}_{3}$ ). In fact, the identification of semicarbonate is by no means specific to the $\mathrm{Si}^{0}$ surface alone, but instead it is a universal chemical species that has been found in most electrochemical reductions on anode surfaces. Even when the electrodes are not active battery anodes or cathodes such as graphite, lithium metal or $\mathrm{Si}^{0}$, but just inert current substrates ( $\mathrm{Cu}, \mathrm{Ni}$, or Pt ) that are simply polarized to extreme potentials, semicarbonates are always present, provided that the electrolyte solvents are carbonate esters such as EC, DMC or other cyclic or acyclic carbonate esters. ${ }^{11-15}$

Since carbonate esters serve as universal electrolyte solvents in lith-ium-ion batteries, their reduction products, semicarbonates, are considered the major chemical ingredients in interphases on the anode surface. There is a well-established consensus in the field that semicarbonates (also known as alkyl carbonates in some literature) support the major functions of the SEI by allowing $\mathrm{Li}^{+}$transport while insulating electrons.

Based on surface spectra analysis, Aurbach and Gofer first proposed ${ }^{16}$ that the reduction of carbonate solvents on a graphitic surface does not directly produce $\mathrm{Li}_{2} \mathrm{CO}_{3}$, which requires a two-electron pathway to occur, as suggested by Dey and Sullivan: ${ }^{17}$
![](https://cdn.mathpix.com/cropped/2025_10_16_c9f804f118ee3f949b1eg-621.jpg?height=223&width=548&top_left_y=225&top_left_x=445)

Instead, an incomplete reduction via a single-electron pathway occurs as a more likely reaction, producing semicarbonate:
![](https://cdn.mathpix.com/cropped/2025_10_16_c9f804f118ee3f949b1eg-621.jpg?height=267&width=802&top_left_y=656&top_left_x=301)

For linear (acyclic) carbonates such as DMC, EMC or DEC, an equivalent single-electron pathway is represented by
![](https://cdn.mathpix.com/cropped/2025_10_16_c9f804f118ee3f949b1eg-621.jpg?height=165&width=889&top_left_y=1129&top_left_x=272)

Here "semi" refers to the fact that the carbonate substructure is half ionic with $\mathrm{Li}^{+}$as counterion and half molecular with an alkyl group, making it an ester. Comparing eqn (16.9) against eqn (16.10) and (16.11), one can immediately tell the difference between these two pathways: in the former, an inorganic interphasial ingredient would be produced $\left(\mathrm{Li}_{2} \mathrm{CO}_{3}\right)$ because all the organic moieties would be lost in the form of gas (alkenes from the cyclic carbonates EC and PC, or alkanes from the acyclic carbonates DMC, EMC and DEC); in the latter, only half of the organic moieties would be lost as gaseous products, and the other half would be retained as part of the interphase. Numerous experimental evidence generated by X-ray photoelectron, Fou- rier transform infrared, Raman and NMR spectroscopy and chemical analysis of the released gas, along with a number of newly developed advanced characterization techniques such as electrochemical quartz crystal microbalance (EQCM) measurements and liquid secondary ion mass spectrometry (liq-SIMS), supported the existence of semicarbonates, thus confirming the validity of the single-electron pathways.

Two important details regarding eqn (16.10) and (16.11) should be emphasized here.

First, the definitions of "two-electron" and "single-electron" refer to the number of electrons received by each carbonate molecule. The reactions described in each of these equations involve two carbonate esters, hence two electrons in total are consumed to make them "single-electron reductions".

More importantly, in both eqn (16.10) and (16.11), a $\mathrm{Li}^{+}$is always situated close to the carbonyl group of the carbonate esters. This is not written so just to balance the charge of the equations, but more importantly it reflects the fact that the reduced esters are those residing within the solvation sheath of the $\mathrm{Li}^{+}$, as shown previously in Figure 10.11a. In fact, calculations have shown that it is rather difficult for a pure solvent molecule to be either reductively or oxidatively decomposed in the absence of any salt. Only after coordinating with $\mathrm{Li}^{+}$does its reactivity increase to the level for an electrochemical decomposition to occur. This solvation effect on reactivity is believed to be caused by the polarization of the solvent molecule by the Coulombic field of the $\mathrm{Li}^{+}$, which significantly weakens the covalent bonding within the molecule. By this logic, among the solvent molecules in an electrolyte, those residing in the cation solvation sheath would enjoy a preference to be reduced, whereas those beyond the influence of the cationic Coulombic field should remain relatively inert towards electrochemical reduction (Figure 16.4).

![](https://cdn.mathpix.com/cropped/2025_10_16_c9f804f118ee3f949b1eg-622.jpg?height=545&width=685&top_left_y=1298&top_left_x=425)
Figure 16.4 At the anode/electrolyte interface of an electrochemical device, the solvent molecules within the primary solvation sheath of $\mathrm{Li}^{+}$(or other cations) have a higher preference of being reduced than those not coordinating with $\mathrm{Li}^{+}$(or other cations). EC is used as the example solvent here because of its universal use in lithium-ion batteries, and solvated $\mathrm{Li}^{+}$and partially desolvated $\mathrm{Li}^{+}$are used as examples.

In other words, those solvent molecules within the solvation sheath of $\mathrm{Li}^{+}$could have a greater opportunity to participate in interphasial chemistry than those outside due to the activation by the central ion they solvate. This argument actually constitutes the basis for the interphase formation mechanism, ${ }^{18,19}$ and we will return to this topic with a more detailed discussion in the next section.

From the perspective of organic chemistry, the single-electron reduction of a carbonate ester to produce a relatively complicated structure such as semicarbonate could have gone through a series of intermediates or transition states. The most likely route should be direct nucleophilic attack on the most electron-deficient site in the carbonate ester, i.e. the carbon in the carbonyl group, by an electron from the electrode, producing an anion radical, which then experiences an intramolecular rearrangement accompanied by a cleavage at one of the ethereal $\mathrm{C}-\mathrm{O}$ sites:
![](https://cdn.mathpix.com/cropped/2025_10_16_c9f804f118ee3f949b1eg-623.jpg?height=305&width=550&top_left_y=958&top_left_x=452)

This anion radical should have a sufficiently long lifetime thanks to the stabilization by the positive charge of $\mathrm{Li}^{+}$that coordinates with the carbonyl oxygen, and it may have an opportunity to conduct an intermolecular rearrangement with another identical anion radical, producing the semicarbonate while losing $50 \%$ of the organic moiety in the form of gaseous alkenes (ethylene if the solvent molecule is EC or propylene if the solvent molecule is PC):
![](https://cdn.mathpix.com/cropped/2025_10_16_c9f804f118ee3f949b1eg-623.jpg?height=270&width=852&top_left_y=1701&top_left_x=303)

The two semicarbonates produced by the single-electron reductions of EC and PC are lithium ethylene dicarbonate (LEDC) and lithium
propylene dicarbonate (LPDC), respectively. Because EC is used almost universally in all lithium-ion batteries, and also because EC is especially favored in the solvation sheath of $\mathrm{Li}^{+}$(Section 12.2.3) in various electrolyte formulations based on mixed carbonate solvents except PC, LEDC has been identified as a major product in the interphases on a graphitic anode.

For linear carbonates, a similar reaction pathway can be presented:
![](https://cdn.mathpix.com/cropped/2025_10_16_c9f804f118ee3f949b1eg-624.jpg?height=289&width=890&top_left_y=596&top_left_x=258)
where the released gaseous products are alkanes (ethane, propane or butanes depending on whether DMC, EMC or DEC is used alone or in a mixture), while the corresponding semicarbonates are lithium methyl carbonate (LMC) and lithium ethyl carbonate (LEC), respectively. Compared with LEDC, both LMC and LEC constitute only a minor portion, apparently due to the solvation sheath structure of $\mathrm{Li}^{+}$, which prefers cyclic carbonates over acyclic carbonates.

An alternative mechanism leading to semicarbonates, especially for cyclic carbonate molecules, was proposed by Shkrob et al. based on their efforts to detect radicals under cryogenic conditions ( 77 K ) using electron paramagnetic resonance spectroscopy: ${ }^{20}$
![](https://cdn.mathpix.com/cropped/2025_10_16_c9f804f118ee3f949b1eg-624.jpg?height=201&width=786&top_left_y=1503&top_left_x=301)
![](https://cdn.mathpix.com/cropped/2025_10_16_c9f804f118ee3f949b1eg-624.jpg?height=178&width=654&top_left_y=1782&top_left_x=305)

Note that this pathway would generate the same gaseous and solid products as the pathway suggested in eqn (16.13), the only difference being a carbonate radical anion $\mathrm{CO}_{3}{ }^{-\bullet}$.

Given their importance, numerous efforts have been made to confirm the presence of semicarbonates in interphases collected from cycled lithium-ion batteries. For example, radical anions have been detected using electron spin resonance, which determine that such radical anions are very stable and long lived, thus allowing the two molecular reactions as depicted in eqn (16.13) and (16.14); direct analysis on the gaseous products confirmed that alkenes and alkanes are the main products during the initial cycling of cells, where most of the interphase formation occurs. Quantitative analysis performed further on the interphase formation reveals indeed that the charges consumed are much greater than the amount of gaseous products detected, thus supporting the prediction of eqn (16.10) and (16.11) that only half of the organic moieties are retained in the products that constitute the interphase, instead of being completely lost in the form of gas.

Spectroscopic analysis on electrode surfaces recovered from cycled cells also identifies various signature features of semicarbonates. Two research groups, led by Xu and Dedryvère, respectively, approached the issue in the most fundamental and systematic manner, by laboriously synthesizing the standard semicarbonates that are believed to be single-electron reduction products from all possible carbonate solvent molecules commonly used in lithium-ion battery industry [eqn (16.17)]. ${ }^{12,21}$
