Repository: cunyu-liu/electrolyte_ailab

File: fine-tune/bookData/The C.R.C Handbook of solid state electrochemistry.md (part 35 of 48)
## INTRODUCTION
Extraction of $\mathrm{I}_{0}$ and of the transfer coefficients $\alpha_{\mathrm{a}}$ and $\alpha_{\mathrm{c}}$ from steady-state currentoverpotential data is frequently complicated by significant changes in surface coverage of oxygen at the tpb or by surface oxide formation. ${ }^{40,41}$ It has been shown recently ${ }^{41}$ that several of these problems can be overcome by the use of cyclic voltammetry in conjunction with the equations:

$$
\begin{gathered}
\frac{\mathrm{dE}_{\mathrm{p}, \mathrm{a}}}{\mathrm{~d} \ln v}=\frac{\mathrm{RT}}{\alpha_{\mathrm{a}} \mathrm{~F}} \\
\frac{\mathrm{dE}_{\mathrm{p}, \mathrm{c}}}{\mathrm{~d} \ln v}=-\frac{\mathrm{RT}}{\alpha_{\mathrm{c}} \mathrm{~F}}
\end{gathered}
$$

where $v$ is the sweep rate ( $\mathrm{V} / \mathrm{s}$ ) and $\mathrm{E}_{\mathrm{p}, \mathrm{a}}, \mathrm{E}_{\mathrm{p}, \mathrm{c}}$ are the potentials corresponding to the anodic and cathodic oxygen peaks, respectively. ${ }^{42}$ In this way it has been shown that for porous Pt/YSZ electrodes exposed to oxygen $\alpha_{\mathrm{a}}=\alpha_{\mathrm{c}}=1 .{ }^{41}$

The transfer coefficients $\alpha_{\mathrm{a}}$ and $\alpha_{\mathrm{c}}$ convey useful mechanistic information and can be used for mechanism discrimination. For a one-electron transfer process ( $\mathrm{n}=1$ ), e.g.,:

$$
\mathrm{H}^{+}+\mathrm{e}^{-} \rightarrow \mathrm{H}(\mathrm{a})
$$

the Butler-Volmer equation is

$$
\mathrm{i} / \mathrm{i}_{0}=\exp (\beta F \eta / \mathrm{RT})-\exp [-(1-\beta) \mathrm{F} \eta / \mathrm{RT}]
$$

where $\beta$ is the symmetry factor ( $0<\beta<1$ ), which is frequently found to equal $0.5 .^{33,34}$
For multielectron transfer processes (n Š 2, e.g., oxygen reduction) the Butler-Volmer equation is

$$
\mathrm{i} / \mathrm{i}_{0}=\exp \left(\alpha_{\mathrm{a}} \mathrm{~F} \eta / \mathrm{RT}\right)-\exp \left[-\alpha_{\mathrm{c}} \mathrm{~F} \eta / \mathrm{RT}\right]
$$

It can be shown ${ }^{30,33}$ that $\alpha_{\mathrm{a}}$ and $\alpha_{\mathrm{c}}$ are related to the symmetry factor $\beta$ of the ratedetermining step (rds) via:

$$
\begin{gathered}
\alpha_{a}=\frac{n-\gamma}{v}-s \beta \\
\alpha_{c}=\frac{\gamma}{v}+s \beta
\end{gathered}
$$

where:
$\mathrm{n}=$ total number of electrons transferred in the overall electrocatalytic reaction
$v=$ stoichiometric number, i.e., number of times the rds occurs for one act of the overall reaction
$\gamma=$ number of electrons transferred before the rds in the forward reaction
$\mathrm{s}=$ number of electrons transferred in the rds ( 0 or 1)

$$
\alpha_{a}+\alpha_{c}=n / v
$$

The above equations can be quite useful for discriminating between various mechanisms for a given overall electrocatalytic reaction. They give rise to several well-known Tafel slopes, the most common of which ( $2 \mathrm{RT} / \mathrm{F}, \mathrm{RT} / \mathrm{F}, 2 \mathrm{RT} / 3 \mathrm{~F}, \mathrm{RT} / 2 \mathrm{~F}$, and RT/4F ) have been observed. ${ }^{33,34}$ However, the derivation of Equation (13.26) is based on three important assumptions:
I. A single clearly defined rds
II. Low coverages ( $\theta$ ! 1 ) which can be described by a linear isotherm
III. A single reaction pathway

## II. ELECTROCATALYTIC OPERATION OF SOLID ELECTROLYTE CELLS

## A. ELECTROCATALYSIS FOR THE PRODUCTION OF CHEMICALS

The preparation, structure, and performance of SOFC used for power generation is described in Chapter 12 of this handbook. Both the electrocatalysis and the catalysis of the $\mathrm{Ni} / \mathrm{YSZ}$ anode are reasonably well understood and the same applies for the electrocatalysis of the $\mathrm{La}_{1-\mathrm{x}} \mathrm{Sr}_{\mathrm{x}} \mathrm{MnO}_{3-\delta}$ and $\mathrm{La}_{1-\mathrm{x}} \mathrm{Sr}_{\mathrm{x}} \mathrm{CoO}_{3-\delta}$ cathodes. State-of-the-art SOFC units with anodic and cathodic overpotentials of less than 150 mV each at current densities up to $0.5 \mathrm{~A} / \mathrm{cm}^{2}$ at $\mathrm{T}=950^{\circ} \mathrm{C}$ are currently available. ${ }^{6}$

In recent years it has been shown that solid electrolyte fuel cells with appropriate electrocatalytic anodes can be used not only for power generation via oxidation of $\mathrm{H}_{2}$ and $\mathrm{CH}_{4}$, but also for "chemical cogeneration", i.e., for the simultaneous production of power and useful chemicals. This mode of operation, first demonstrated for the case of $\mathrm{NH}_{3}$ oxidation to $\mathrm{NO},{ }^{8-10}$ combines the concepts of a fuel cell and of a chemical reactor (Figure 13.5). The economics of chemical cogeneration have been modeled and discussed recently. ${ }^{7}$ The economics appear promising for a few highly exothermic reactions which can be carried out at temperatures above $700^{\circ} \mathrm{C}$, such as the oxidation of $\mathrm{H}_{2} \mathrm{~S}$ to sulfur and $\mathrm{SO}_{2}{ }^{11}$ and of $\mathrm{NH}_{3}$ to NO. ${ }^{8-10}$ It is likely that if SOFC units operating on $\mathrm{H}_{2}$ or natural gas become commercially available, then they could be used with appropriate anodic electrocatalysts by some chemical industries.

![](https://cdn.mathpix.com/cropped/2025_10_16_72ceac0a8fd0baa16477g-451.jpg?height=594&width=874&top_left_y=1558&top_left_x=342)
FIGURE 13.5. Operating principle of a chemical cogenerator. (Reprinted with permission from Vayenas, C.G., Bebelis, S., and Kyriazis, C.C., CHEMTECH, 1991, 21, 422. Copyright 1991 The American Chemical Society.)

TABLE 13.1
Electrocatalytic Reactions Investigated in Doped $\mathrm{ZrO}_{2}$ Solid Electrolyte Fuel Cells for Chemical Cogeneration

$$
\begin{array}{lll} 
& \text { Electrocatalyst } & \text { Ref. } \\
2 \mathrm{NH}_{3}+5 \mathrm{O}^{2-} \rightarrow 2 \mathrm{NO}+3 \mathrm{H}_{2} \mathrm{O}+10 \mathrm{e}^{-} & \mathrm{Pt}, \mathrm{Pt}-\mathrm{Rh} & 8-10 \\
\mathrm{CH}_{3} \mathrm{OH}+\mathrm{O}^{2-} \rightarrow \mathrm{H}_{2} \mathrm{CO}+\mathrm{H}_{2} \mathrm{O}+2 \mathrm{e}^{-} & \mathrm{Ag} & 12 \\
\mathrm{C}_{6} \mathrm{H}_{5}-\mathrm{CH}_{2} \mathrm{CH}_{3}+\mathrm{O}^{2-} \rightarrow \mathrm{C}_{6} \mathrm{H}_{5}-\mathrm{CH}_{1} \mathrm{CH}_{2}+\mathrm{H}_{2} \mathrm{O}+2 \mathrm{e}^{-} & \mathrm{Pt}, \mathrm{Fe}_{2} \mathrm{O}_{3} & 43,44 \\
\mathrm{H}_{2} \mathrm{~S}+3 \mathrm{O}^{2-} \rightarrow \mathrm{SO}_{2}+\mathrm{H}_{2} \mathrm{O}+6 \mathrm{e}^{-} & \mathrm{Pt} & 11 \\
\mathrm{C}_{3} \mathrm{H}_{6}+\mathrm{O}^{2-} \rightarrow \mathrm{C}_{3} \text { dimers }+2 \mathrm{e}^{-} & \mathrm{Bi}_{2} \mathrm{O}_{3}-\mathrm{La}_{2} \mathrm{O}_{3} & 45 \\
\mathrm{CH}_{4}+\mathrm{NH}_{3}+3 \mathrm{O}^{2-} \rightarrow \mathrm{HCN}+3 \mathrm{H}_{2} \mathrm{O}+6 \mathrm{e}^{-} & \mathrm{Pt}, \mathrm{Pt}-\mathrm{Rh} & 46 \\
2 \mathrm{CH}_{4}+2 \mathrm{O}^{2-} \rightarrow \mathrm{C}_{2} \mathrm{H}_{4}+2 \mathrm{H}_{2} \mathrm{O}+4 \mathrm{e}^{-} & \mathrm{Ag}, \mathrm{Ag}-\mathrm{Sm}_{2} \mathrm{O}_{3} & 59
\end{array}
$$

Table 13.1 lists the anodic reactions which have been studied so far in small cogenerative SOFC units. One simple and interesting rule which has emerged from these studies is that the selection of the anodic electrocatalyst for a selective electrocatalytic oxidation can be based on the heterogeneous catalytic literature for the corresponding selective catalytic oxidation. Thus the selectivity of Pt and $\mathrm{Pt}-\mathrm{Rh}$ alloy electrocatalysts for the anodic $\mathrm{NH}_{3}$ oxidation to NO :

$$
2 \mathrm{NH}_{3}+5 \mathrm{O}^{2-} \rightarrow 2 \mathrm{NO}+3 \mathrm{H}_{2} \mathrm{O}+10 \mathrm{e}^{-}
$$

turns out to be comparable (>95\%) with the selectivity of Pt and $\mathrm{Pt}-\mathrm{Rh}$ alloy catalysts for the corresponding commercial catalytic oxidation where oxygen is co-fed with $\mathrm{NH}_{3}$ in the gas phase. ${ }^{8-10}$ The same applies for Ag which turns out to be equally selective as an electrocatalyst for the anodic partial oxidation of methanol to formaldehyde: ${ }^{12}$

$$
\mathrm{CH}_{3} \mathrm{OH}+\mathrm{O}^{2-} \rightarrow \mathrm{H}_{2} \mathrm{CO}+\mathrm{H}_{2} \mathrm{O}+2 \mathrm{e}^{-}
$$

as it is a catalyst for the corresponding heterogeneous catalytic reaction:

$$
\mathrm{CH}_{3} \mathrm{OH}+1 / 2 \mathrm{O}_{2} \rightarrow \mathrm{H}_{2} \mathrm{CO}+\mathrm{H}_{2} \mathrm{O}
$$

Another reaction which is of considerable interest from the view point of chemical cogeneration is the oxidative coupling of methane (OCM) to $\mathrm{C}_{2}$ hydrocarbons ethane and ethylene: ${ }^{47}$

$$
2 \mathrm{CH}_{4} \xrightarrow{\mathrm{O}^{2-}} \mathrm{C}_{2} \mathrm{H}_{6} \xrightarrow{\mathrm{O}^{2-}} \mathrm{C}_{2} \mathrm{H}_{4} \xrightarrow{\mathrm{O}^{2-}} 2 \mathrm{CO}_{2}
$$

There have been several OCM studies utilizing SOFC reactors ${ }^{48-58}$ and a recent review. ${ }^{48}$ In many of these studies electrical power was supplied to the cell to increase cell current. This, however, tends in general to decrease the selectivity and yield of $\mathrm{C}_{2}$ hydrocarbons. Very recently it was found that it is possible to obtain $\mathrm{C}_{2}$ yields up to $88 \%$ by means of a novel gas-recycle SOFC reactor-separator. ${ }^{59}$ The $\mathrm{C}_{2} \mathrm{H}_{4}$ yield is up to $85 \%$. ${ }^{59}$ These systems are of considerable technological interest.

Aside from chemical cogeneration studies, where the electrocatalytic anodic and cathodic reactions are driven by the voltage spontaneously generated by the solid electrolyte cell, several other electrocatalytic reactions, including the OCM reaction, have been investigated in solid electrolyte cells ${ }^{52-58,60-67}$ and are listed in Table 13.2. Earlier studies by Schouler and co-workers focused mainly on the investigation of electrocatalysts for $\mathrm{H}_{2} \mathrm{O}$ electrolysis. ${ }^{61}$ Gür and Huggins ${ }^{64-66}$ and Mason and co-workers ${ }^{63}$ were first to show that other electrocatalytic reactions, such as NO decomposition and CO hydrogenation can be carried out in zirconia

TABLE 13.2
Electrocatalytic Reactions Investigated in Doped $\mathrm{ZrO}_{2}$ Solid Electrolyte Fuel Cells with External Potential Application
| Electrocatalyst |  | Ref. |
| :--- | :--- | :--- |
| $\mathrm{H}_{2} \mathrm{O}+2 \mathrm{e}^{-} \rightarrow \mathrm{H}_{2}+\mathrm{O}^{2-}$ | Ni | 60-62 |
| $2 \mathrm{NO}+4 \mathrm{e}^{-} \rightarrow \mathrm{N}_{2}+2 \mathrm{O}^{2-}$ | Pt, Au | 63,64 |
| $\mathrm{CO}+2 \mathrm{H}_{2}+2 \mathrm{e}^{-} \rightarrow \mathrm{CH}_{4}+\mathrm{O}^{2-}$ | Pt, Ni | 65,66 |
| $\mathrm{C}_{3} \mathrm{H}_{6}+\mathrm{O}^{2-} \rightarrow \mathrm{C}_{3} \mathrm{H}_{6} \mathrm{O}+2 \mathrm{e}^{-}$ | Au | 67 |
| $\mathrm{CH}_{4}+\mathrm{O}^{2-} \rightarrow \mathrm{C}_{2} \mathrm{H}_{6}, \mathrm{C}_{2} \mathrm{H}_{4}, \mathrm{CO}, \mathrm{CO}_{2}, \mathrm{H}_{2} \mathrm{O}+2 \mathrm{e}^{-}$ | $\mathrm{Ag}, \mathrm{Ag}-\mathrm{MgO}, \mathrm{Ag}-\mathrm{Bi}_{2} \mathrm{O}_{3}, \mathrm{Ag}-\mathrm{Sm}_{2} \mathrm{O}_{3}$ | 48-59 |


cells. More recently Otsuka et al., ${ }^{52,54,55}$ Eng and Stoukides, ${ }^{50}$ Seimanides and Stoukides, ${ }^{53}$ Belyaev et al., ${ }^{56}$ and Vayenas et al., ${ }^{59}$ have concentrated on the investigation of the OCM reaction using a variety of metal and metal oxide electrodes deposited on YSZ. The use of protonic conductors to enhance the OCM reaction has also been explored, ${ }^{68,69}$ which is in principle a very interesting idea.

## B. ELECTROCHEMICAL REACTOR ANALYSIS AND DESIGN

SOFCs can be viewed as a special type of a chemical reactor which generates electrical power in addition to heat. The first rigorous engineering modeling of SOFC units was carried out in 1983 by Debenedetti and Vayenas, ${ }^{29}$ who assumed well-mixed (CSTR-type) anodic and cathodic compartments, and isothermality within the SOFC structure for the overall reaction:

$$
\mathrm{A}+1 / 2 \mathrm{O}_{2} \rightarrow \mathrm{~B}
$$

e.g., $\mathrm{H}_{2}$ or CO oxidation, and showed that the following dimensionless mass, energy, and electron balances govern the SOFC behavior:

Fuel (A) and oxygen mass balances:

$$
\begin{gathered}
\mathrm{X}_{\mathrm{A}}=\mathrm{A}_{1} \cdot \xi \\
\mathrm{X}_{\mathrm{O}_{2}}=\mathrm{A}_{1} \cdot \mathrm{~A}_{2} \cdot \xi
\end{gathered}
$$

Energy balance:

$$
\begin{aligned}
A_{1} A_{3}\left(1-A_{4} \xi\right) \xi= & \left(1+A_{6}-A_{1} A_{2} A_{7} \xi\right)(\Theta-1)- \\
& -A_{5}\left(\Theta_{1}^{o}-1\right)-A_{6}\left(\Theta_{2}^{o}-1\right)+A_{8}\left(\Theta-\Theta_{c}\right)
\end{aligned}
$$

Electron balance:

$$
\begin{aligned}
& \left\{A_{4}\left(1+A_{9}\right)+\exp \left[A_{12}\left(\frac{1}{\Theta}-1\right)\right]\right\} \cdot \xi=A_{10^{+}} \\
& \quad+A_{11} \Theta\left\{\ln \frac{P_{o} y_{O_{2}}^{o}\left(1-X_{O_{2}}\right)\left(1-X_{A}\right)^{2}}{\left(1-y_{O_{2}}^{o} X_{O_{2}}\right) X_{A}^{2}}+2 \ln \left(1-A_{13} \xi\right)+\right. \\
& \left.\quad+\ln \left(1-A_{14} \xi\right)-A_{15}\left[\ln \left(A_{16} \xi\right)+A_{17} \ln \left(A_{18} \xi\right)\right]\right\}
\end{aligned}
$$

where the dimensionless current $\xi$ and temperature $\Theta$ are defined by:

$$
\begin{gathered}
\xi=\mathrm{I} \rho_{\mathrm{o}} \delta / \mathrm{A}_{\mathrm{el}} \mathrm{E}_{\mathrm{TH}} \\
\Theta=\mathrm{T} / \mathrm{T}_{\mathrm{o}}
\end{gathered}
$$

All symbols appearing in Equations (13.33) and (13.34) are defined in Table 13.3. The dimensionless parameters $\mathrm{A}_{1}$ to $\mathrm{A}_{4}$ and $\mathrm{A}_{6}$ to $\mathrm{A}_{9}$ play a key role in SOFC performance. Their physical significance and importance for scale-up is discussed in Reference 29. The left- and right-hand sides of the dimensionless energy balance (13.33c) can be viewed as a heat generation and heat removal term, respectively. The dimensionless electron balance (13.33d) can be viewed as a dimensionless kinetic expression where the right-hand side represents the driving force for current flow, thus for reaction. Numerical solution of Equations (13.33) with realistic parameter values has shown that, similar to chemical reactors, SOFC units can exhibit steady-state multiplicity as well as ignition and extinction phenomena over a wide range of design and operating parameters. ${ }^{29}$

The above model is valid both for power-producing and chemical-producing SOFC units. It is a lumped-parameter CSTR-type model, i.e., it assumes uniform gas composition and temperature within the SOFC structure. When the first flat plate or cross-flow monolithic SOFC units were fabricated and tested, ${ }^{70}$ a new two-dimensional model was developed to account for the variation in gas-phase composition and temperature within the SOFC structure. ${ }^{71}$ The governing equations of this two-dimensional mixing cell model are not given here due to space limitations, but can be found in Reference ${ }^{71}$ as well as in more recent papers where in addition to cross-flow SOFC units, counter-flow, and concurrent-flow SOFC units are also modeled. ${ }^{72}$ Various improvements and modifications of the original model have been published recently, ${ }^{73,74}$ also accounting for SOFC operation with internal reforming. ${ }^{74}$

## III. CATALYSIS ON THE ELECTRODES OF SOLID ELECTROLYTE CELLS

## A. POTENTIOMETRIC INVESTIGATIONS

The interesting role which solid electrolytes can play in the study of heterogeneous catalysis was first recognized by Wagner, ${ }^{75}$ who proposed the use of solid electrolyte cells for the measurement of the activity of oxygen on metal and metal oxide catalysts. This technique, first used to study the mechanism of $\mathrm{SO}_{2}$ oxidation on noble metals, ${ }^{76}$ was subsequently called solid electrolyte potentiometry (SEP). ${ }^{77}$ It has been used in conjunction with kinetic measurements to study the mechanism of several catalytic reactions on metals ${ }^{77-91}$ and, more recently, metal oxides. ${ }^{92-96}$ It is particularly suitable for the study of oscillatory catalytic reactions. ${ }^{77,81,83,87-89}$ The SEP literature has recently been reviewed. ${ }^{92,97-99}$

Figure 13.6 shows a typical experimental arrangement for the use of SEP. The bottom porous metal electrode (e.g., Pt) of the oxygen ion-conducting solid electrolyte cell is exposed to ambient air and serves as a reference electrode (R). The top electrode, which we denote by W (for "working"), acts both as an electrode and as a catalyst for the catalytic reaction to be studied. The open-circuit potential $\mathrm{V}_{\mathrm{WR}}^{\mathrm{o}}$ of the catalyst electrode relative to the reference electrode can be written as:

$$
\mathrm{V}_{\mathrm{WR}}^{\mathrm{o}}=(1 / 4 \mathrm{~F})\left[\mu_{\mathrm{O}_{2}, \mathrm{~W}}-\mu_{\mathrm{O}_{2}, \mathrm{R}}\right]
$$

where $\mu_{\mathrm{O}_{2}, \mathrm{~W}}$ and $\mu_{\mathrm{O}_{2}, \mathrm{R}}$ are the chemical potentials of oxygen at the catalyst and reference electrode surfaces, respectively. Equation (13.35) is derived on the following four assumptions:

TABLE 13.3
Dimensionless and Dimensional Parameters Appearing in the Governing Mass, Energy and Electron Balance Equations of Single-Cell SOFC Units (Equations 13.33 and 13.34)
| $\mathrm{A}_{1}$ | $\mathrm{E}_{\text {TH }} \cdot \mathrm{A}_{\text {el }} / 2 \mathrm{Fp}_{\mathrm{o}} \delta \mathrm{N}_{1} \mathrm{y}_{\mathrm{A}}^{\mathrm{o}}$ |
| :--- | :--- |
| $\mathrm{A}_{2}$ | $\mathrm{N}_{1} \mathrm{y}_{\mathrm{A}}^{\mathrm{o}} / 2 \mathrm{~N}_{2} \mathrm{y}_{\mathrm{O}_{2}}^{\mathrm{o}}$ |
| $\mathrm{A}_{3}$ | $\left(-\Delta \mathrm{H}^{0}\right) \mathrm{y}_{\mathrm{A}}^{\mathrm{o}} / \overline{\mathrm{C}}_{\mathrm{p} 1} \cdot \mathrm{~T}_{\mathrm{o}}$ |
| $\mathrm{A}_{4}$ | $\mathrm{R}_{\mathrm{ex}} \cdot \mathrm{A}_{\mathrm{el}} / \rho_{\mathrm{o}} \delta$ |
| $\mathrm{A}_{5}$ | $\overline{\mathrm{C}}_{\mathrm{p}, 1}^{\mathrm{o}} / \overline{\mathrm{C}}_{\mathrm{p}, 1}$ |
| $\mathrm{A}_{6}$ | $\mathrm{N}_{2} \cdot \overline{\mathrm{C}}_{\mathrm{p}, 2} / \mathrm{N}_{1} \cdot \overline{\mathrm{C}}_{\mathrm{p}, 1}$ |
| $\mathrm{A}_{7}$ | $\mathrm{N}_{2} \cdot \mathrm{y}_{\mathrm{O}_{2}}^{\mathrm{o}} \cdot \overline{\mathrm{C}}_{\mathrm{p}, 2} / \mathrm{N}_{1} \overline{\mathrm{C}}_{\mathrm{p}, 1}$ |
| $\mathrm{A}_{8}$ | $\mathrm{U} \cdot \mathrm{A}_{\mathrm{ex}} / \mathrm{N}_{1} \cdot \overline{\mathrm{C}}_{\mathrm{p}, 1} \cdot \mathrm{~T}_{\mathrm{o}}$ |
| $\mathrm{A}_{9}$ | $\mathrm{R}_{\mathrm{el}} / \mathrm{R}_{\mathrm{ex}}$ |
| $\mathrm{A}_{10}$ | $\mathrm{E}^{\mathrm{o}} / \mathrm{E}_{\mathrm{TH}}$ |
| $\mathrm{A}_{11}$ | $\mathrm{RT}_{\mathrm{o}} / 4 \mathrm{FE}_{\mathrm{TH}}$ |
| $\mathrm{A}_{12}$ | E*/RTo |
| $\mathrm{A}_{13}$ | $\mathrm{E}_{\text {TH }} \cdot \mathrm{A}_{\text {el }} / \rho_{\mathrm{o}} \cdot \delta \cdot \mathrm{I}_{\mathrm{L}, \mathrm{a}}$ |
| $\mathrm{A}_{14}$ | $\mathrm{E}_{\text {TH }} \cdot \mathrm{A}_{\text {el }} / \rho_{o} \cdot \delta \cdot \mathrm{I}_{L, c}$ |
| $\mathrm{A}_{15}$ | $4 / \alpha_{a}$ |
| $\mathrm{A}_{16}$ | $\mathrm{E}_{\text {TH }} \cdot \mathrm{A}_{\text {el }} / \rho_{o} \cdot \delta \cdot \mathrm{I}_{0, \text { a }}$ |
| $\mathrm{A}_{17}$ | $\alpha_{\mathrm{a}} / \alpha_{\mathrm{c}}$ |
| $\mathrm{A}_{18}$ | $\mathrm{E}_{\text {TH }} \cdot \mathrm{A}_{\text {el }} / \rho_{\mathrm{o}} \cdot \delta \cdot \mathrm{I}_{0, \mathrm{c}}$ |
| $\mathrm{A}_{\text {el }}$ | Superficial electrode surface area per unit cell, $\mathrm{m}^{2}$ |
| $\mathrm{A}_{\text {ex }}$ | Heat loss surface area per unit cell, $\mathrm{m}^{2}$ |
| $\overline{\mathrm{C}}_{\mathrm{p}}$ | Temperature and composition averaged molar specific heat, J/mol K |
| E | Operating cell voltage, V |
| Eo | Reversible cell voltage corresponding to unit activity of reactants and products, V |
| $\mathrm{E}_{\text {rev }}$ | Reversible cell voltage, V |
| $\mathrm{E}_{\mathrm{TH}}$ | Thermoneutral cell voltage ( $\left.=\left(-\Delta \mathrm{H}^{\circ}\right) / \mathrm{nF}\right)$, V |
| E* | Activation energy for $\mathrm{O}^{2-}$ conduction in solid electrolyte, J/mol |
| F | Faraday constant, $96,500 \mathrm{Cb} / \mathrm{g}$-equivalent |
| I | Current per unit cell, A |
| $\mathrm{I}_{0, \mathrm{a}}$ | Anodic exchange current, A |
| $\mathrm{I}_{0, \mathrm{c}}$ | Cathodic exchange current, A |
| $\mathrm{I}_{\mathrm{L}, \mathrm{a}}$ | Limiting anodic current corresponding to completely mass transfer controlled anodic operation, A |
| $\mathrm{I}_{\mathrm{L}, \mathrm{c}}$ | Limiting cathodic current, A |
| $\xi$ | Dimensionless current per unit cell ( $=\mathrm{I} \rho_{\mathrm{o}} \delta / \mathrm{A}_{\mathrm{el}} \cdot \mathrm{E}_{\mathrm{TH}}$ ) |
| n | Electrons transferred per molecule A converted |
| $\mathrm{N}_{1}$ | Fuel stream molar flow rate, mol/s |
| $\mathrm{N}_{2}$ | Oxygen stream feed molar flow rate, mol/s |


TABLE 13.3 (continued)
Dimensionless and Dimensional Parameters Appearing in the Governing Mass, Energy and Electron Balance Equations of Single-Cell SOFC Units (Equations 13.33 and 13.34)
| $\mathrm{P}_{\text {o }}$ | Operating cell pressure, bar |
| :--- | :--- |
| R | Gas constant, $8.314 \mathrm{~J} / \mathrm{mol} \mathrm{K}$ |
| $\mathrm{R}_{\mathrm{e} 1}$ | Electrode resistance, $\Omega$ |
| $\mathrm{R}_{\mathrm{i}}$ | Electrolyte resistance, $\Omega$ |
| $\mathrm{R}_{\mathrm{ex}}$ | External load, $\Omega$ |
| T | Absolute temperature, K |
| U | Overall heat transfer coefficient, W/m²K |
| W | Work produced per mol of A converted, J |
| $\mathrm{X}_{\mathrm{A}}$ | Fuel conversion |
| $\mathrm{X}_{\mathrm{O} 2}$ | Oxygen conversion |
| $\mathrm{y}_{\mathrm{A}}^{\mathrm{o}}$ | Fuel mol fraction in feed |
| $\mathrm{y}_{\mathrm{O}_{2}}^{\mathrm{o}}$ | Oxygen mol fraction in feed |
| Greek Symbols |  |
| $\alpha_{\mathrm{a}}, \alpha_{\mathrm{c}}$ | Transfer coefficients for anodic and cathodic overpotential, dimensionless |
| $\Delta \mathrm{G}$ | Gibbs free energy change for Reaction (13.32), J/mol A |
| $\Delta \mathrm{H}^{\circ}$ | Standard enthalpy change for Reaction (13.32) J/mol A at $\mathrm{T}_{\mathrm{o}}$ |
| $\Delta \mathrm{S}^{\circ}$ | Standard entropy change for Reaction (13.32), $\mathrm{J} / \mathrm{K} \mathrm{mol} \mathrm{A}$ at $\mathrm{T}_{\mathrm{o}}$ |
| $\delta$ | Electrolyte thickness, m |
| $\Theta$ | Dimensionless temperature |
| $\rho$ | Electrolyte resistivity, $\Omega$ |
| $\rho_{o}$ | Electrolyte resistivity at reference temperature $\mathrm{T}_{\mathrm{o}}, \Omega$ |
| Subscripts |  |
| 1 | Fuel stream |
| 2 | Air stream |
| c | Ambient conditions |
| o | Reference conditions |
| Superscript |  |
| o | Feed conditions |


1. The solid electrolyte is a pure $\mathrm{O}^{2-}$ conductor.
2. The catalyst and reference electrodes are made of the same bulk material.
3. The dominant electrocatalytic reaction taking place at the metal-solid electrolyte-gas three-phase-boundaries (tpb) is:

$$
\mathrm{O}(\mathrm{a})+2 \mathrm{e}^{-} \rightleftharpoons \mathrm{O}^{2-}
$$

or

$$
\mathrm{O}_{2}(\mathrm{a})+4 \mathrm{e}^{-} \rightleftharpoons 2 \mathrm{O}^{2-}
$$

where $\mathrm{O}(\mathrm{a})$ and $\mathrm{O}_{2}(\mathrm{a})$ denote oxygen dissociatively or molecularly adsorbed at the tpb, respectively. It is also assumed that equilibrium is established for Reaction (13.36) or (13.37).
4. There are no concentration or chemical potential gradients within the porous catalyst film so that $\mu_{\mathrm{O}_{2}, \mathrm{~W}}$ is the same at the tpb and over the entire catalyst surface. This implies that thin (e.g., 5 to $10 \mu \mathrm{~m}$ ) and sufficiently porous metal or metal oxide catalyst films must be used in order to ensure the absence of internal diffusional limitations.

![](https://cdn.mathpix.com/cropped/2025_10_16_72ceac0a8fd0baa16477g-457.jpg?height=856&width=716&top_left_y=94&top_left_x=419)
FIGURE 13.6. Schematic of a solid electrolyte reactor used for simultaneous kinetic and SEP studies. (From Yentekakis, I.V., Neophytides, S., and Vayenas, C.G., J. Catal., 1988, 111, 152. With permission.)

Assumption 3 is certainly valid for the reference electrode, but may not always be valid for the catalyst electrode: if one of the reactants adsorbs strongly on the catalyst surface and has a high affinity for reaction with $\mathrm{O}^{2-}$ (e.g., $\mathrm{H}_{2}$ or CO under fuel-rich conditions), then other electrocatalytic reactions, such as

$$
\begin{aligned}
& \mathrm{H}_{2}+\mathrm{O}^{2-} \rightleftharpoons \mathrm{H}_{2} \mathrm{O}+2 \mathrm{e}^{-} \\
& \mathrm{CO}+\mathrm{O}^{2-} \rightleftharpoons \mathrm{CO}_{2}+2 \mathrm{e}^{-}
\end{aligned}
$$

may also take place at the tpb, leading to the establishment of mixed potentials. In this case $\mathrm{V}_{\text {WR }}^{\mathrm{o}}$ provides only a qualitative measure of surface activities. This point has been discussed in the past. ${ }^{84,85}$ In practice this means that one must be rather cautious when using Equation (13.35) to treat very negative $\mathrm{V}_{\mathrm{WR}}^{\mathrm{o}}$ values, e.g., less than -400 mV , unless one proves the validity of assumption 3 via electrokinetic measurements by utilizing a three-electrode system, which is not an easy experiment. ${ }^{84,85}$ When assumption 3 is also satisfied, in addition to 1,2 , and 4 , then the emf $\mathrm{V}_{\mathrm{WR}}^{\mathrm{o}}$ provides indeed an in situ quantitative measure of the chemical potential or activity of oxygen adsorbed on the catalyst under reaction conditions, and this information can indeed be quite useful. ${ }^{77,87-89}$

Before discussing how Equation (13.35) has been used in the past to analyze SEP data, it is important to discuss first some recent findings. It was recently found both theoretically ${ }^{13,16}$ and experimentally by means of a Kelvin probe ${ }^{17,100}$ that the emf $\mathrm{V}_{\text {WR }}^{\mathrm{o}}$ of solid electrolyte cells provides a direct measure of the difference in the work function e $\Phi$ of the gas-exposed surfaces of the working and reference electrodes:

$$
e V_{W R}^{o}=e \Phi_{W}-e \Phi_{R}
$$

Equation (13.40) is always valid provided the catalyst and reference electrodes are made of the same material. ${ }^{17,100}$ It is also valid when other types of solid electrolytes are used, e.g., $\beta^{\prime \prime}-\mathrm{Al}_{2} \mathrm{O}_{3}$, a $\mathrm{Na}^{+}$conductor. ${ }^{17,100}$ Equation (13.40) is much more general and fundamental than Equation (13.35), as it does not require the establishment of any specific electrochemical equilibrium. It shows that solid electrolyte cells are work function probes for their gas-exposed electrode surfaces. It also shows that SEP is essentially a work function measuring technique and that several aspects of the SEP literature reviewed in References 92,97-99 must be reexamined in the light of these findings. One can still use SEP to extract information about surface activities, provided the nature of the electrocatalytic reaction at the tpb is well known, but, even when this is not the case, the cell emf still provides a direct measure of the work function difference between the two gas-exposed electrode surfaces. Equation (13.40) also holds under closed-circuit conditions, as is further discussed in Section III.B.

Equation (13.35) has been used in the following way in previous SEP studies. ${ }^{78-82,87}$ First one notes that the chemical potential of oxygen adsorbed on the reference electrode is given by

$$
\mu_{\mathrm{O}_{2, \mathrm{R}}}=\mu_{\mathrm{O}_{2(\mathrm{~g})}}^{\mathrm{o}}+\mathrm{RT} \ln (0.21)
$$

where $\mu_{\mathrm{O}_{2}(\mathrm{~g})}^{\circ}$ is the standard chemical potential of gaseous oxygen at the temperature T , and 0.21 (bar) corresponds to the oxygen activity in the reference gas, i.e., air. Defining the activity of atomic oxygen adsorbed on the catalyst $\mathrm{a}_{\mathrm{O}}$ from:

$$
\mu_{\mathrm{O}_{2}, \mathrm{~W}}=\mu_{\mathrm{O}_{2(\mathrm{~g})}}^{\mathrm{o}}+\mathrm{RT} \ln \mathrm{a}_{\mathrm{O}}^{2}
$$

one obtains

$$
\mathrm{V}_{\mathrm{WR}}^{\mathrm{o}}=(\mathrm{RT} / 2 \mathrm{~F}) \ln \left[\mathrm{a}_{\mathrm{o}} /(0.21)^{1 / 2}\right]
$$

Consequently, by measuring $\mathrm{V}_{\mathrm{WR}}^{\mathrm{o}}$ and T one computes $\mathrm{a}_{\mathrm{O}}$ which expresses the square root of the partial pressure of gaseous oxygen that would be in thermodynamic equilibrium with oxygen adsorbed on the catalyst surface, if such an equilibrium were established. By comparing the potentiometrically obtained surface oxygen activity with the independently measured gas-phase oxygen activity $\mathrm{P}_{\mathrm{O}_{2}}$, it is possible to extract useful information about the rds of the catalytic reaction. Thus if $\mathrm{a}_{\mathrm{O}}^{2}=\mathrm{P}_{\mathrm{O}_{2}}$, then the oxygen adsorption step is in equilibrium and cannot be rate limiting. If, however $\mathrm{a}_{\mathrm{O}}^{2}<\mathrm{P}_{\mathrm{O}_{2}}$, as is often found to be the case, then oxygen adsorption is rate limiting.

Despite its limitations, SEP is one of the very few techniques which can be used to extract in situ information about adsorbed species on catalyst surfaces without UHV requirements. It is particularly useful for the study of oscillatory reactions. Figure 13.7 shows typical rate and $\mathrm{V}_{\mathrm{WR}}^{\mathrm{o}}$, thus also $\mathrm{e} \Phi$ oscillations during CO oxidation on $\mathrm{Pt} .{ }^{89,97}$ Figure 13.8 shows the dependence of the frequency and amplitude of the rate and $\mathrm{V}_{\text {WR }}^{\mathrm{o}}$ oscillations on $\mathrm{a}_{\mathrm{O}}$. It can be seen that the high-frequency transition (bifurcation) between oscillatory and nonoscillatory states occurs near the decomposition pressure $\mathrm{a}_{\mathrm{O}}^{*}$ of surface $\mathrm{PtO}_{2}$ which is given by:

$$
\ln \left(\mathrm{a}_{\mathrm{o}}^{*} / \mathrm{kPa}^{1 / 2}\right)=14.8-12000 / \mathrm{T}
$$

This dissociation pressure expression has been obtained from similar experiments during $\mathrm{C}_{2} \mathrm{H}_{4}$ oxidation on $\mathrm{Pt},{ }^{87,88,101}$ which is also an oscillatory reaction. This expression is in good agreement with independent high-precision resistance measurements ${ }^{102}$ and with XPS data,

![](https://cdn.mathpix.com/cropped/2025_10_16_72ceac0a8fd0baa16477g-459.jpg?height=1210&width=617&top_left_y=99&top_left_x=472)
FIGURE 13.7. Effect of inlet CO partial pressure on reaction rate and on $\mathrm{V}_{\mathrm{WR}}^{\mathrm{o}}$ and $\mathrm{e} \Phi$ oscillations during CO oxidation on $\mathrm{Pt} ; \mathrm{P}_{\mathrm{O}_{2}}=5.4 \mathrm{kPa}, \mathrm{T}=337^{\circ} \mathrm{C}$, total molar flow rate $2.7 \times 10^{-4} \mathrm{~mol} / \mathrm{s}$. (From Yentekakis, I.V., Neophytides, S., and Vayenas, C.G., J. Catal., 1988, 111, 152. With permission.)

which have positively confirmed the existence of surface $\mathrm{PtO}_{2} .{ }^{103-105}$ The information derived by SEP, i.e., that the transition between oscillatory and nonoscillatory states takes place very near the dissociation pressure of $\mathrm{PtO}_{2}$, provided the first evidence that the rate, $\mathrm{V}_{\text {WR }}^{\mathrm{p}}$, and $\mathrm{e} \Phi$ oscillations during $\mathrm{C}_{2} \mathrm{H}_{4}$ and CO oxidation on Pt under atmospheric pressure conditions are due to the formation and decomposition of surface $\mathrm{PtO}_{2} .{ }^{88,101}$ This has led to mathematical models which describe the oscillatory phenomena in a semiquantitative manner. ${ }^{87,106}$

More recently, SEP measurements have been extended to metal oxide catalyst systems, $90,91,93-96$ such as Cu oxide used for the partial oxidation of propene to acrolein (Figure 13.9).

## B. ELECTROCHEMICAL ACTIVATION OF CATALYZED REACTIONS

During the last few years a new application of solid electrolytes has emerged. It was found that the catalytic activity and selectivity of the gas-exposed electrode surface of metal electrodes in solid electrolyte cells is altered dramatically and reversibly upon polarizing the metal/solid electrolyte interface. The induced steady-state change in catalytic rate can be up to $9000 \%$ higher than the normal (open-circuit) catalytic rate and up to $3 \times 10^{5}$ higher than the steady-state rate of ion supply. ${ }^{14,107}$ This new effect of non-faradaic electrochemical modification of catalytic activity (NEMCA) has been already demonstrated for more than

![](https://cdn.mathpix.com/cropped/2025_10_16_72ceac0a8fd0baa16477g-460.jpg?height=835&width=1249&top_left_y=87&top_left_x=152)
FIGURE 13.8. Effect of oxygen activity $\mathrm{a}_{\mathrm{O}}$ on the frequency and amplitude of $\mathrm{a}_{\mathrm{O}}$ oscillations during CO oxidation on Pt. Open and filled symbols correspond to oscillations obtained on the preoxidized and prereduced Pt catalyst film; T = 610 K. (From Yentekakis, I.V., Neophytides, S., and Vayenas, C.G., J. Catal., 1988, 111, 152. With permission.)

![](https://cdn.mathpix.com/cropped/2025_10_16_72ceac0a8fd0baa16477g-460.jpg?height=927&width=688&top_left_y=1162&top_left_x=435)
FIGURE 13.9. Effect of $\mathrm{P}_{\mathrm{O}_{2}}$ on the rate of acrolein formation and on the oxygen activity on a Cu oxide catalyst during oxidation of propene, indicating rate and $\mathrm{a}_{\mathrm{O}}$ hysteresis. The rate of by-product $\mathrm{CO}_{2}$ formation increases monotonically with $\mathrm{P}_{\mathrm{O}_{2}}$. (From Vayenas, C.G., Bebelis, S., Yentekakis, I.V., and Lintz, H.-G., Catal. Today, 1992, 11, 303. With permission.)

40 catalytic reactions on $\mathrm{Pt}, \mathrm{Pd}, \mathrm{Rh}, \mathrm{Ag}, \mathrm{Au}$, and Ni surfaces by using $\mathrm{O}^{2-}, \mathrm{F}^{-}, \mathrm{Na}^{+}$, and $\mathrm{H}^{+}$ conducting solid electrolytes. There are also recent demonstrations for aqueous electrolyte systems. ${ }^{20,26}$ In this section the common features of NEMCA studies are summarized and the origin of the effect is discussed in the light of recent in situ work function and XPS measurements which have shown that:
I. Solid electrolyte cells with metal electrodes are work function probes and work function controllers, via potential application, for their gas-exposed electrode surfaces.
II. NEMCA is due to an electrochemically driven and controlled back-spillover of ions from the solid electrolyte onto the gas-exposed electrode surface. These back-spillover ions establish an effective electrochemical double layer and act as promoters for catalytic reactions. This interfacing of electrochemistry and catalysis offers several exciting theoretical and technological possibilities. We note that in the catalytic literature, the term spillover usually denotes migration of a species from a metal to a support, while the term back-spillover denotes migration in the opposite direction and is thus more appropriate here.

## 1. Introduction

During the last few years it has become apparent that the "active" use of solid electrolyte cells offers some very interesting possibilities in heterogeneous catalysis: it was found that solid electrolyte cells can be used not only to study, but also to influence catalytic phenomena on metal surfaces in a very pronounced and reversible manner. Work in this area prior to 1988 had been reviewed. ${ }^{97}$ Then in 1988 the first reports on NEMCA appeared in the literature. ${ }^{14,15}$ Since then the NEMCA effect has been described for more than 40 catalytic reactions, ${ }^{13-25}$ and work prior to 1992 has been reviewed in a monograph. ${ }^{13}$ In addition to the group which first reported this novel effect, ${ }^{13-20}$ the groups of Sobyanin, ${ }^{21,22}$ Lambert et al., ${ }^{23}$ Stoukides et al., ${ }^{24}$ and Haller et al. ${ }^{25}$ have also contributed recently to the NEMCA literature. Very recently, the NEMCA effect was also demonstrated in an aqueous electrolyte system by Anastasijevic et al. ${ }^{26}$ and by Neophytides et al. ${ }^{20}$ The term "Electrochemical Promotion in Catalysis" has also been proposed by Pritchard ${ }^{27}$ to describe the NEMCA effect.

It has been found that the catalytic activity and selectivity of porous metal catalyst films deposited on solid electrolytes can be altered in a dramatic, reversible, and, to some extent, predictable ${ }^{13}$ manner by carrying out the catalytic reaction in solid electrolyte cells of the type:

$$
\begin{aligned}
& \text { gaseous reactants, metal catalyst } * \text { solid electrolyte } * \text { metal, } \mathrm{O}_{2} \\
& \left(\text { e.g., } \mathrm{C}_{2} \mathrm{H}_{4}+\mathrm{O}_{2}\right)(\text { e.g., } \mathrm{Pt})(\text { e.g., } \mathrm{YSZ})(\text { e.g., } \mathrm{Ag})
\end{aligned}
$$

where the metal catalyst also serves as an electrode and by applying currents or potentials to the cell with a concomitant supply or removal of ions, e.g., $\mathrm{O}^{2-}, \mathrm{F}^{-}, \mathrm{Na}^{+}, \mathrm{H}^{+}$, to or from the catalyst surface.

The NEMCA effect was first demonstrated on Pt and Ag electrodes using $8 \mathrm{~mol} \% \mathrm{Y}_{2} \mathrm{O}_{3}$ stabilized $\mathrm{ZrO}_{2}$ (YSZ), an $\mathrm{O}^{2-}$ conductor, as the solid electrolyte. ${ }^{14-16}$ Electrochemical $\mathrm{O}^{2-}$ pumping to the catalyst electrode was found to cause an up to 60 -fold ( $6000 \%$ ) steady-state reversible enhancement in the rate of $\mathrm{C}_{2} \mathrm{H}_{4}$ oxidation. ${ }^{16}$ Furthermore, this steady-state rate increase was found to be up to $3 \times 10^{5}$ times higher than the steady-state rate of supply of $\mathrm{O}^{2-}$ to the catalyst, i.e., the enhancement factor $\Lambda^{13,16}$ or apparent faradaic efficiency for the process is $3 \times 10^{5} .^{16}$ More recently, the rate of $\mathrm{C}_{2} \mathrm{H}_{4}$ oxidation on Rh electrodes supported on YSZ was found to reversibly increase by a factor of 90 , again with faradaic efficiency values of the order of $10^{5} .{ }^{107,108}$

The effect of NEMCA or electrochemical promotion ${ }^{27}$ does not appear to be limited to any particular metal, solid electrolyte, or group of catalytic reactions. Thus, in addition to

![](https://cdn.mathpix.com/cropped/2025_10_16_72ceac0a8fd0baa16477g-462.jpg?height=1135&width=718&top_left_y=83&top_left_x=419)
FIGURE 13.10. Schematic of the experimental setup for NEMCA studies (a), and for using XPS (b) G-P.: galvanostat-potentiostat. (From Vayenas, C.G., Ladas, S., Bebelis, S., Yentekakis, I.V., Neophytides, S., Jiang, Y., Karavasilis, Ch., and Pliangos, C., Electrochim. Acta, 1994, 39, 1849. With permission.)

$\mathrm{O}^{2-}$-conducting solid electrolytes, ${ }^{13-16,18,19}$ the NEMCA effect has also been demonstrated using $\mathrm{Na}^{+}$-conducting solid electrolytes such as $\beta^{\prime \prime}-\mathrm{Al}_{2} \mathrm{O}_{3}{ }^{17,23}, \mathrm{H}^{+}$-conducting solid electrolytes such as $\mathrm{CsHSO}_{4},{ }^{21}$ and, very recently, $\mathrm{F}^{-}$-conducting solid electrolytes, such as $\mathrm{CaF}_{2} .{ }^{109}$ In addition to complete ${ }^{15,16}$ and partial oxidation reactions ${ }^{13}$ the NEMCA effect has been demonstrated for dehydrogenation, hydrogenation, and decomposition reactions. ${ }^{13,21}$

## 2. Experimental Setup

The basic experimental setup is shown schematically in Figure 13.10a. The metal working catalyst electrode, usually in the form of a porous metal film 3 to $20 \mu \mathrm{~m}$ in thickness, is deposited on the surface of a ceramic solid electrolyte (e.g., YSZ, an $\mathrm{O}^{2-}$ conductor, or $\beta^{\prime \prime}$ $\mathrm{Al}_{2} \mathrm{O}_{3}, \mathrm{a} \mathrm{Na}^{+}$conductor). Catalyst, counter, and reference electrode preparation and characterization details have been presented in detail elsewhere, ${ }^{13}$ together with the analytical system for on-line monitoring of the rates of catalytic reactions by means of gas chromatography, mass spectrometry and IR spectroscopy.
