Repository: cunyu-liu/electrolyte_ailab

File: fine-tune/bookData/Electrolytes, Interfaces and Interphases Fundamentals and Applications in Batteries.md (part 36 of 47)
## 1 What Is an Electrolyte?
<img class="imgSvg" id = "mgt6rtzxlsrvdqmnts" src="data:image/svg+xml;base64,PHN2ZyBpZD0ic21pbGVzLW1ndDZydHp4bHNydmRxbW50cyIgeG1sbnM9Imh0dHA6Ly93d3cudzMub3JnLzIwMDAvc3ZnIiB2aWV3Qm94PSIwIDAgMzg0IDE1Mi4yNTAxMjg1NTQyODAyIiBzdHlsZT0id2lkdGg6IDM4NC4wNzc3NzA2MDIyOTg4N3B4OyBoZWlnaHQ6IDE1Mi4yNTAxMjg1NTQyODAycHg7IG92ZXJmbG93OiB2aXNpYmxlOyI+PGRlZnM+PGxpbmVhckdyYWRpZW50IGlkPSJsaW5lLW1ndDZydHp4bHNydmRxbW50cy0xIiBncmFkaWVudFVuaXRzPSJ1c2VyU3BhY2VPblVzZSIgeDE9IjMxNC43OTc5ODA5ODYwNzU3IiB5MT0iODQuMDAwMTQ2OTE5MTkxNjUiIHgyPSIzNDIuMDc3NzcwNjAyMjk4ODciIHkyPSI5OS43NTAxNjUyODQwODg3OCI+PHN0b3Agc3RvcC1jb2xvcj0iY3VycmVudENvbG9yIiBvZmZzZXQ9IjIwJSI+PC9zdG9wPjxzdG9wIHN0b3AtY29sb3I9ImN1cnJlbnRDb2xvciIgb2Zmc2V0PSIxMDAlIj48L3N0b3A+PC9saW5lYXJHcmFkaWVudD48bGluZWFyR3JhZGllbnQgaWQ9ImxpbmUtbWd0NnJ0enhsc3J2ZHFtbnRzLTMiIGdyYWRpZW50VW5pdHM9InVzZXJTcGFjZU9uVXNlIiB4MT0iMjg3LjUxODE3MDE2Mzg5MTU3IiB5MT0iOTkuNzUwMTI4NTU0Mjg3MyIgeDI9IjMxNC43OTc5ODA5ODYwNzU3IiB5Mj0iODQuMDAwMTQ2OTE5MTkxNjUiPjxzdG9wIHN0b3AtY29sb3I9ImN1cnJlbnRDb2xvciIgb2Zmc2V0PSIyMCUiPjwvc3RvcD48c3RvcCBzdG9wLWNvbG9yPSJjdXJyZW50Q29sb3IiIG9mZnNldD0iMTAwJSI+PC9zdG9wPjwvbGluZWFyR3JhZGllbnQ+PGxpbmVhckdyYWRpZW50IGlkPSJsaW5lLW1ndDZydHp4bHNydmRxbW50cy01IiBncmFkaWVudFVuaXRzPSJ1c2VyU3BhY2VPblVzZSIgeDE9IjI4NC42ODMxNDg5NTc5MzE0NSIgeTE9IjEzMS4yNTAxMjY2NDU3NDM3IiB4Mj0iMjg0LjY4MzE3MDE2Mzg5MjIiIHkyPSI5OS43NTAxMjY2NDU3NTA4MSI+PHN0b3Agc3RvcC1jb2xvcj0iY3VycmVudENvbG9yIiBvZmZzZXQ9IjIwJSI+PC9zdG9wPjxzdG9wIHN0b3AtY29sb3I9ImN1cnJlbnRDb2xvciIgb2Zmc2V0PSIxMDAlIj48L3N0b3A+PC9saW5lYXJHcmFkaWVudD48bGluZWFyR3JhZGllbnQgaWQ9ImxpbmUtbWd0NnJ0enhsc3J2ZHFtbnRzLTciIGdyYWRpZW50VW5pdHM9InVzZXJTcGFjZU9uVXNlIiB4MT0iMjkwLjM1MzE0ODk1NzkzMDE2IiB5MT0iMTMxLjI1MDEzMDQ2MjgxNjY4IiB4Mj0iMjkwLjM1MzE3MDE2Mzg5MDkiIHkyPSI5OS43NTAxMzA0NjI4MjM3OSI+PHN0b3Agc3RvcC1jb2xvcj0iY3VycmVudENvbG9yIiBvZmZzZXQ9IjIwJSI+PC9zdG9wPjxzdG9wIHN0b3AtY29sb3I9ImN1cnJlbnRDb2xvciIgb2Zmc2V0PSIxMDAlIj48L3N0b3A+PC9saW5lYXJHcmFkaWVudD48bGluZWFyR3JhZGllbnQgaWQ9ImxpbmUtbWd0NnJ0enhsc3J2ZHFtbnRzLTkiIGdyYWRpZW50VW5pdHM9InVzZXJTcGFjZU9uVXNlIiB4MT0iMjYwLjIzODM4MDU0NzY2ODI3IiB5MT0iODQuMDAwMTEwMTg5MzkwMTEiIHgyPSIyODcuNTE4MTcwMTYzODkxNTciIHkyPSI5OS43NTAxMjg1NTQyODczIj48c3RvcCBzdG9wLWNvbG9yPSJjdXJyZW50Q29sb3IiIG9mZnNldD0iMjAlIj48L3N0b3A+PHN0b3Agc3RvcC1jb2xvcj0iY3VycmVudENvbG9yIiBvZmZzZXQ9IjEwMCUiPjwvc3RvcD48L2xpbmVhckdyYWRpZW50PjxsaW5lYXJHcmFkaWVudCBpZD0ibGluZS1tZ3Q2cnR6eGxzcnZkcW1udHMtMTEiIGdyYWRpZW50VW5pdHM9InVzZXJTcGFjZU9uVXNlIiB4MT0iMjMyLjk1ODU2OTcyNTQ4NDMiIHkxPSI5OS43NTAwOTE4MjQ0ODU4MiIgeDI9IjI2MC4yMzgzODA1NDc2NjgyNyIgeTI9Ijg0LjAwMDExMDE4OTM5MDExIj48c3RvcCBzdG9wLWNvbG9yPSJjdXJyZW50Q29sb3IiIG9mZnNldD0iMjAlIj48L3N0b3A+PHN0b3Agc3RvcC1jb2xvcj0iY3VycmVudENvbG9yIiBvZmZzZXQ9IjEwMCUiPjwvc3RvcD48L2xpbmVhckdyYWRpZW50PjxsaW5lYXJHcmFkaWVudCBpZD0ibGluZS1tZ3Q2cnR6eGxzcnZkcW1udHMtMTMiIGdyYWRpZW50VW5pdHM9InVzZXJTcGFjZU9uVXNlIiB4MT0iMjA1LjY3ODc4MDEwOTI2MTAzIiB5MT0iODQuMDAwMDczNDU5NTg4NjkiIHgyPSIyMzIuOTU4NTY5NzI1NDg0MyIgeTI9Ijk5Ljc1MDA5MTgyNDQ4NTgyIj48c3RvcCBzdG9wLWNvbG9yPSJjdXJyZW50Q29sb3IiIG9mZnNldD0iMjAlIj48L3N0b3A+PHN0b3Agc3RvcC1jb2xvcj0iY3VycmVudENvbG9yIiBvZmZzZXQ9IjEwMCUiPjwvc3RvcD48L2xpbmVhckdyYWRpZW50PjxsaW5lYXJHcmFkaWVudCBpZD0ibGluZS1tZ3Q2cnR6eGxzcnZkcW1udHMtMTUiIGdyYWRpZW50VW5pdHM9InVzZXJTcGFjZU9uVXNlIiB4MT0iMTgwLjI4ODk5MjY5NjgyNTQ2IiB5MT0iNjQuOTc2NDgwMzQwNzQ0NzMiIHgyPSIyMDcuNTY4NzgyMzEzMDQ4NyIgeTI9IjgwLjcyNjQ5ODcwNTY0MTkyIj48c3RvcCBzdG9wLWNvbG9yPSJjdXJyZW50Q29sb3IiIG9mZnNldD0iMjAlIj48L3N0b3A+PHN0b3Agc3RvcC1jb2xvcj0iY3VycmVudENvbG9yIiBvZmZzZXQ9IjEwMCUiPjwvc3RvcD48L2xpbmVhckdyYWRpZW50PjxsaW5lYXJHcmFkaWVudCBpZD0ibGluZS1tZ3Q2cnR6eGxzcnZkcW1udHMtMTciIGdyYWRpZW50VW5pdHM9InVzZXJTcGFjZU9uVXNlIiB4MT0iMTc2LjUwODk4ODI4OTI1MDEiIHkxPSI3MS41MjM2Mjk4NDg2MzgyOCIgeDI9IjIwMy43ODg3Nzc5MDU0NzMzNSIgeTI9Ijg3LjI3MzY0ODIxMzUzNTQ3Ij48c3RvcCBzdG9wLWNvbG9yPSJjdXJyZW50Q29sb3IiIG9mZnNldD0iMjAlIj48L3N0b3A+PHN0b3Agc3RvcC1jb2xvcj0iY3VycmVudENvbG9yIiBvZmZzZXQ9IjEwMCUiPjwvc3RvcD48L2xpbmVhckdyYWRpZW50PjxsaW5lYXJHcmFkaWVudCBpZD0ibGluZS1tZ3Q2cnR6eGxzcnZkcW1udHMtMTkiIGdyYWRpZW50VW5pdHM9InVzZXJTcGFjZU9uVXNlIiB4MT0iMTc4LjM5ODk5MDQ5MzAzNzgiIHkxPSI2OC4yNTAwNTUwOTQ2OTE1IiB4Mj0iMjA1LjY3ODc4MDEwOTI2MTAzIiB5Mj0iODQuMDAwMDczNDU5NTg4NjkiPjxzdG9wIHN0b3AtY29sb3I9ImN1cnJlbnRDb2xvciIgb2Zmc2V0PSIyMCUiPjwvc3RvcD48c3RvcCBzdG9wLWNvbG9yPSJjdXJyZW50Q29sb3IiIG9mZnNldD0iMTAwJSI+PC9zdG9wPjwvbGluZWFyR3JhZGllbnQ+PGxpbmVhckdyYWRpZW50IGlkPSJsaW5lLW1ndDZydHp4bHNydmRxbW50cy0yMSIgZ3JhZGllbnRVbml0cz0idXNlclNwYWNlT25Vc2UiIHgxPSIxNTEuMTE5MjAwODc2ODE0NTIiIHkxPSI1Mi41MDAwMzY3Mjk3OTQzMiIgeDI9IjE3OC4zOTg5OTA0OTMwMzc4IiB5Mj0iNjguMjUwMDU1MDk0NjkxNSI+PHN0b3Agc3RvcC1jb2xvcj0iY3VycmVudENvbG9yIiBvZmZzZXQ9IjIwJSI+PC9zdG9wPjxzdG9wIHN0b3AtY29sb3I9ImN1cnJlbnRDb2xvciIgb2Zmc2V0PSIxMDAlIj48L3N0b3A+PC9saW5lYXJHcmFkaWVudD48bGluZWFyR3JhZGllbnQgaWQ9ImxpbmUtbWd0NnJ0enhsc3J2ZHFtbnRzLTIzIiBncmFkaWVudFVuaXRzPSJ1c2VyU3BhY2VPblVzZSIgeDE9IjEyMy44MzkzOTAwNTQ2MzA1IiB5MT0iNjguMjUwMDE4MzY0ODkwMDIiIHgyPSIxNTEuMTE5MjAwODc2ODE0NTIiIHkyPSI1Mi41MDAwMzY3Mjk3OTQzMiI+PHN0b3Agc3RvcC1jb2xvcj0iY3VycmVudENvbG9yIiBvZmZzZXQ9IjIwJSI+PC9zdG9wPjxzdG9wIHN0b3AtY29sb3I9ImN1cnJlbnRDb2xvciIgb2Zmc2V0PSIxMDAlIj48L3N0b3A+PC9saW5lYXJHcmFkaWVudD48bGluZWFyR3JhZGllbnQgaWQ9ImxpbmUtbWd0NnJ0enhsc3J2ZHFtbnRzLTI1IiBncmFkaWVudFVuaXRzPSJ1c2VyU3BhY2VPblVzZSIgeDE9Ijk2LjU1OTYwMDQzODQwNzI0IiB5MT0iNTIuNDk5OTk5OTk5OTkyODQiIHgyPSIxMjMuODM5MzkwMDU0NjMwNSIgeTI9IjY4LjI1MDAxODM2NDg5MDAyIj48c3RvcCBzdG9wLWNvbG9yPSJjdXJyZW50Q29sb3IiIG9mZnNldD0iMjAlIj48L3N0b3A+PHN0b3Agc3RvcC1jb2xvcj0iY3VycmVudENvbG9yIiBvZmZzZXQ9IjEwMCUiPjwvc3RvcD48L2xpbmVhckdyYWRpZW50PjxsaW5lYXJHcmFkaWVudCBpZD0ibGluZS1tZ3Q2cnR6eGxzcnZkcW1udHMtMjciIGdyYWRpZW50VW5pdHM9InVzZXJTcGFjZU9uVXNlIiB4MT0iOTkuMzk0NjAwNDM4NDA2NiIgeTE9IjUyLjUwMDAwMTkwODUyOTMzIiB4Mj0iOTkuMzk0NjIxNjQ0MzY3MzYiIHkyPSIyMS4wMDAwMDE5MDg1MzY0OSI+PHN0b3Agc3RvcC1jb2xvcj0iY3VycmVudENvbG9yIiBvZmZzZXQ9IjIwJSI+PC9zdG9wPjxzdG9wIHN0b3AtY29sb3I9ImN1cnJlbnRDb2xvciIgb2Zmc2V0PSIxMDAlIj48L3N0b3A+PC9saW5lYXJHcmFkaWVudD48bGluZWFyR3JhZGllbnQgaWQ9ImxpbmUtbWd0NnJ0enhsc3J2ZHFtbnRzLTI5IiBncmFkaWVudFVuaXRzPSJ1c2VyU3BhY2VPblVzZSIgeDE9IjkzLjcyNDYwMDQzODQwNzg5IiB5MT0iNTIuNDk5OTk4MDkxNDU2MzUiIHgyPSI5My43MjQ2MjE2NDQzNjg2NSIgeTI9IjIwLjk5OTk5ODA5MTQ2MzUxIj48c3RvcCBzdG9wLWNvbG9yPSJjdXJyZW50Q29sb3IiIG9mZnNldD0iMjAlIj48L3N0b3A+PHN0b3Agc3RvcC1jb2xvcj0iY3VycmVudENvbG9yIiBvZmZzZXQ9IjEwMCUiPjwvc3RvcD48L2xpbmVhckdyYWRpZW50PjxsaW5lYXJHcmFkaWVudCBpZD0ibGluZS1tZ3Q2cnR6eGxzcnZkcW1udHMtMzEiIGdyYWRpZW50VW5pdHM9InVzZXJTcGFjZU9uVXNlIiB4MT0iNjkuMjc5Nzg5NjE2MjIzMjMiIHkxPSI2OC4yNDk5ODE2MzUwODg1NSIgeDI9Ijk2LjU1OTYwMDQzODQwNzI0IiB5Mj0iNTIuNDk5OTk5OTk5OTkyODQiPjxzdG9wIHN0b3AtY29sb3I9ImN1cnJlbnRDb2xvciIgb2Zmc2V0PSIyMCUiPjwvc3RvcD48c3RvcCBzdG9wLWNvbG9yPSJjdXJyZW50Q29sb3IiIG9mZnNldD0iMTAwJSI+PC9zdG9wPjwvbGluZWFyR3JhZGllbnQ+PGxpbmVhckdyYWRpZW50IGlkPSJsaW5lLW1ndDZydHp4bHNydmRxbW50cy0zMyIgZ3JhZGllbnRVbml0cz0idXNlclNwYWNlT25Vc2UiIHgxPSI0MiIgeTE9IjUyLjQ5OTk2MzI3MDE5MTM2IiB4Mj0iNjkuMjc5Nzg5NjE2MjIzMjMiIHkyPSI2OC4yNDk5ODE2MzUwODg1NSI+PHN0b3Agc3RvcC1jb2xvcj0iY3VycmVudENvbG9yIiBvZmZzZXQ9IjIwJSI+PC9zdG9wPjxzdG9wIHN0b3AtY29sb3I9ImN1cnJlbnRDb2xvciIgb2Zmc2V0PSIxMDAlIj48L3N0b3A+PC9saW5lYXJHcmFkaWVudD48L2RlZnM+PG1hc2sgaWQ9InRleHQtbWFzay1tZ3Q2cnR6eGxzcnZkcW1udHMiPjxyZWN0IHg9IjAiIHk9IjAiIHdpZHRoPSIxMDAlIiBoZWlnaHQ9IjEwMCUiIGZpbGw9IndoaXRlIj48L3JlY3Q+PGNpcmNsZSBjeD0iMzE0Ljc5Nzk4MDk4NjA3NTciIGN5PSI4NC4wMDAxNDY5MTkxOTE2NSIgcj0iNy44NzUiIGZpbGw9ImJsYWNrIj48L2NpcmNsZT48Y2lyY2xlIGN4PSIyODcuNTE4MTQ4OTU3OTMwOCIgY3k9IjEzMS4yNTAxMjg1NTQyODAyIiByPSI3Ljg3NSIgZmlsbD0iYmxhY2siPjwvY2lyY2xlPjxjaXJjbGUgY3g9IjI2MC4yMzgzODA1NDc2NjgyNyIgY3k9Ijg0LjAwMDExMDE4OTM5MDExIiByPSI3Ljg3NSIgZmlsbD0iYmxhY2siPjwvY2lyY2xlPjxjaXJjbGUgY3g9IjEyMy44MzkzOTAwNTQ2MzA1IiBjeT0iNjguMjUwMDE4MzY0ODkwMDIiIHI9IjcuODc1IiBmaWxsPSJibGFjayI+PC9jaXJjbGU+PGNpcmNsZSBjeD0iOTYuNTU5NjIxNjQ0MzY4MDEiIGN5PSIyMSIgcj0iNy44NzUiIGZpbGw9ImJsYWNrIj48L2NpcmNsZT48Y2lyY2xlIGN4PSI2OS4yNzk3ODk2MTYyMjMyMyIgY3k9IjY4LjI0OTk4MTYzNTA4ODU1IiByPSI3Ljg3NSIgZmlsbD0iYmxhY2siPjwvY2lyY2xlPjwvbWFzaz48c3R5bGU+CiAgICAgICAgICAgICAgICAuZWxlbWVudC1tZ3Q2cnR6eGxzcnZkcW1udHMgewogICAgICAgICAgICAgICAgICAgIGZvbnQ6IDE0cHggSGVsdmV0aWNhLCBBcmlhbCwgc2Fucy1zZXJpZjsKICAgICAgICAgICAgICAgICAgICBhbGlnbm1lbnQtYmFzZWxpbmU6ICdtaWRkbGUnOwogICAgICAgICAgICAgICAgfQogICAgICAgICAgICAgICAgLnN1Yi1tZ3Q2cnR6eGxzcnZkcW1udHMgewogICAgICAgICAgICAgICAgICAgIGZvbnQ6IDguNHB4IEhlbHZldGljYSwgQXJpYWwsIHNhbnMtc2VyaWY7CiAgICAgICAgICAgICAgICB9CiAgICAgICAgICAgIDwvc3R5bGU+PGcgbWFzaz0idXJsKCN0ZXh0LW1hc2stbWd0NnJ0enhsc3J2ZHFtbnRzKSI+PGxpbmUgeDE9IjMxNC43OTc5ODA5ODYwNzU3IiB5MT0iODQuMDAwMTQ2OTE5MTkxNjUiIHgyPSIzNDIuMDc3NzcwNjAyMjk4ODciIHkyPSI5OS43NTAxNjUyODQwODg3OCIgc3R5bGU9InN0cm9rZS1saW5lY2FwOnJvdW5kO3N0cm9rZS1kYXNoYXJyYXk6bm9uZTtzdHJva2Utd2lkdGg6MS4yNiIgc3Ryb2tlPSJ1cmwoJyNsaW5lLW1ndDZydHp4bHNydmRxbW50cy0xJykiPjwvbGluZT48bGluZSB4MT0iMjg3LjUxODE3MDE2Mzg5MTU3IiB5MT0iOTkuNzUwMTI4NTU0Mjg3MyIgeDI9IjMxNC43OTc5ODA5ODYwNzU3IiB5Mj0iODQuMDAwMTQ2OTE5MTkxNjUiIHN0eWxlPSJzdHJva2UtbGluZWNhcDpyb3VuZDtzdHJva2UtZGFzaGFycmF5Om5vbmU7c3Ryb2tlLXdpZHRoOjEuMjYiIHN0cm9rZT0idXJsKCcjbGluZS1tZ3Q2cnR6eGxzcnZkcW1udHMtMycpIj48L2xpbmU+PGxpbmUgeDE9IjI4NC42ODMxNDg5NTc5MzE0NSIgeTE9IjEzMS4yNTAxMjY2NDU3NDM3IiB4Mj0iMjg0LjY4MzE3MDE2Mzg5MjIiIHkyPSI5OS43NTAxMjY2NDU3NTA4MSIgc3R5bGU9InN0cm9rZS1saW5lY2FwOnJvdW5kO3N0cm9rZS1kYXNoYXJyYXk6bm9uZTtzdHJva2Utd2lkdGg6MS4yNiIgc3Ryb2tlPSJ1cmwoJyNsaW5lLW1ndDZydHp4bHNydmRxbW50cy01JykiPjwvbGluZT48bGluZSB4MT0iMjkwLjM1MzE0ODk1NzkzMDE2IiB5MT0iMTMxLjI1MDEzMDQ2MjgxNjY4IiB4Mj0iMjkwLjM1MzE3MDE2Mzg5MDkiIHkyPSI5OS43NTAxMzA0NjI4MjM3OSIgc3R5bGU9InN0cm9rZS1saW5lY2FwOnJvdW5kO3N0cm9rZS1kYXNoYXJyYXk6bm9uZTtzdHJva2Utd2lkdGg6MS4yNiIgc3Ryb2tlPSJ1cmwoJyNsaW5lLW1ndDZydHp4bHNydmRxbW50cy03JykiPjwvbGluZT48bGluZSB4MT0iMjYwLjIzODM4MDU0NzY2ODI3IiB5MT0iODQuMDAwMTEwMTg5MzkwMTEiIHgyPSIyODcuNTE4MTcwMTYzODkxNTciIHkyPSI5OS43NTAxMjg1NTQyODczIiBzdHlsZT0ic3Ryb2tlLWxpbmVjYXA6cm91bmQ7c3Ryb2tlLWRhc2hhcnJheTpub25lO3N0cm9rZS13aWR0aDoxLjI2IiBzdHJva2U9InVybCgnI2xpbmUtbWd0NnJ0enhsc3J2ZHFtbnRzLTknKSI+PC9saW5lPjxsaW5lIHgxPSIyMzIuOTU4NTY5NzI1NDg0MyIgeTE9Ijk5Ljc1MDA5MTgyNDQ4NTgyIiB4Mj0iMjYwLjIzODM4MDU0NzY2ODI3IiB5Mj0iODQuMDAwMTEwMTg5MzkwMTEiIHN0eWxlPSJzdHJva2UtbGluZWNhcDpyb3VuZDtzdHJva2UtZGFzaGFycmF5Om5vbmU7c3Ryb2tlLXdpZHRoOjEuMjYiIHN0cm9rZT0idXJsKCcjbGluZS1tZ3Q2cnR6eGxzcnZkcW1udHMtMTEnKSI+PC9saW5lPjxsaW5lIHgxPSIyMDUuNjc4NzgwMTA5MjYxMDMiIHkxPSI4NC4wMDAwNzM0NTk1ODg2OSIgeDI9IjIzMi45NTg1Njk3MjU0ODQzIiB5Mj0iOTkuNzUwMDkxODI0NDg1ODIiIHN0eWxlPSJzdHJva2UtbGluZWNhcDpyb3VuZDtzdHJva2UtZGFzaGFycmF5Om5vbmU7c3Ryb2tlLXdpZHRoOjEuMjYiIHN0cm9rZT0idXJsKCcjbGluZS1tZ3Q2cnR6eGxzcnZkcW1udHMtMTMnKSI+PC9saW5lPjxsaW5lIHgxPSIxODAuMjg4OTkyNjk2ODI1NDYiIHkxPSI2NC45NzY0ODAzNDA3NDQ3MyIgeDI9IjIwNy41Njg3ODIzMTMwNDg3IiB5Mj0iODAuNzI2NDk4NzA1NjQxOTIiIHN0eWxlPSJzdHJva2UtbGluZWNhcDpyb3VuZDtzdHJva2UtZGFzaGFycmF5Om5vbmU7c3Ryb2tlLXdpZHRoOjEuMjYiIHN0cm9rZT0idXJsKCcjbGluZS1tZ3Q2cnR6eGxzcnZkcW1udHMtMTUnKSI+PC9saW5lPjxsaW5lIHgxPSIxNzYuNTA4OTg4Mjg5MjUwMSIgeTE9IjcxLjUyMzYyOTg0ODYzODI4IiB4Mj0iMjAzLjc4ODc3NzkwNTQ3MzM1IiB5Mj0iODcuMjczNjQ4MjEzNTM1NDciIHN0eWxlPSJzdHJva2UtbGluZWNhcDpyb3VuZDtzdHJva2UtZGFzaGFycmF5Om5vbmU7c3Ryb2tlLXdpZHRoOjEuMjYiIHN0cm9rZT0idXJsKCcjbGluZS1tZ3Q2cnR6eGxzcnZkcW1udHMtMTcnKSI+PC9saW5lPjxsaW5lIHgxPSIxNzguMzk4OTkwNDkzMDM3OCIgeTE9IjY4LjI1MDA1NTA5NDY5MTUiIHgyPSIyMDUuNjc4NzgwMTA5MjYxMDMiIHkyPSI4NC4wMDAwNzM0NTk1ODg2OSIgc3R5bGU9InN0cm9rZS1saW5lY2FwOnJvdW5kO3N0cm9rZS1kYXNoYXJyYXk6bm9uZTtzdHJva2Utd2lkdGg6MS4yNiIgc3Ryb2tlPSJ1cmwoJyNsaW5lLW1ndDZydHp4bHNydmRxbW50cy0xOScpIj48L2xpbmU+PGxpbmUgeDE9IjE1MS4xMTkyMDA4NzY4MTQ1MiIgeTE9IjUyLjUwMDAzNjcyOTc5NDMyIiB4Mj0iMTc4LjM5ODk5MDQ5MzAzNzgiIHkyPSI2OC4yNTAwNTUwOTQ2OTE1IiBzdHlsZT0ic3Ryb2tlLWxpbmVjYXA6cm91bmQ7c3Ryb2tlLWRhc2hhcnJheTpub25lO3N0cm9rZS13aWR0aDoxLjI2IiBzdHJva2U9InVybCgnI2xpbmUtbWd0NnJ0enhsc3J2ZHFtbnRzLTIxJykiPjwvbGluZT48bGluZSB4MT0iMTIzLjgzOTM5MDA1NDYzMDUiIHkxPSI2OC4yNTAwMTgzNjQ4OTAwMiIgeDI9IjE1MS4xMTkyMDA4NzY4MTQ1MiIgeTI9IjUyLjUwMDAzNjcyOTc5NDMyIiBzdHlsZT0ic3Ryb2tlLWxpbmVjYXA6cm91bmQ7c3Ryb2tlLWRhc2hhcnJheTpub25lO3N0cm9rZS13aWR0aDoxLjI2IiBzdHJva2U9InVybCgnI2xpbmUtbWd0NnJ0enhsc3J2ZHFtbnRzLTIzJykiPjwvbGluZT48bGluZSB4MT0iOTYuNTU5NjAwNDM4NDA3MjQiIHkxPSI1Mi40OTk5OTk5OTk5OTI4NCIgeDI9IjEyMy44MzkzOTAwNTQ2MzA1IiB5Mj0iNjguMjUwMDE4MzY0ODkwMDIiIHN0eWxlPSJzdHJva2UtbGluZWNhcDpyb3VuZDtzdHJva2UtZGFzaGFycmF5Om5vbmU7c3Ryb2tlLXdpZHRoOjEuMjYiIHN0cm9rZT0idXJsKCcjbGluZS1tZ3Q2cnR6eGxzcnZkcW1udHMtMjUnKSI+PC9saW5lPjxsaW5lIHgxPSI5OS4zOTQ2MDA0Mzg0MDY2IiB5MT0iNTIuNTAwMDAxOTA4NTI5MzMiIHgyPSI5OS4zOTQ2MjE2NDQzNjczNiIgeTI9IjIxLjAwMDAwMTkwODUzNjQ5IiBzdHlsZT0ic3Ryb2tlLWxpbmVjYXA6cm91bmQ7c3Ryb2tlLWRhc2hhcnJheTpub25lO3N0cm9rZS13aWR0aDoxLjI2IiBzdHJva2U9InVybCgnI2xpbmUtbWd0NnJ0enhsc3J2ZHFtbnRzLTI3JykiPjwvbGluZT48bGluZSB4MT0iOTMuNzI0NjAwNDM4NDA3ODkiIHkxPSI1Mi40OTk5OTgwOTE0NTYzNSIgeDI9IjkzLjcyNDYyMTY0NDM2ODY1IiB5Mj0iMjAuOTk5OTk4MDkxNDYzNTEiIHN0eWxlPSJzdHJva2UtbGluZWNhcDpyb3VuZDtzdHJva2UtZGFzaGFycmF5Om5vbmU7c3Ryb2tlLXdpZHRoOjEuMjYiIHN0cm9rZT0idXJsKCcjbGluZS1tZ3Q2cnR6eGxzcnZkcW1udHMtMjknKSI+PC9saW5lPjxsaW5lIHgxPSI2OS4yNzk3ODk2MTYyMjMyMyIgeTE9IjY4LjI0OTk4MTYzNTA4ODU1IiB4Mj0iOTYuNTU5NjAwNDM4NDA3MjQiIHkyPSI1Mi40OTk5OTk5OTk5OTI4NCIgc3R5bGU9InN0cm9rZS1saW5lY2FwOnJvdW5kO3N0cm9rZS1kYXNoYXJyYXk6bm9uZTtzdHJva2Utd2lkdGg6MS4yNiIgc3Ryb2tlPSJ1cmwoJyNsaW5lLW1ndDZydHp4bHNydmRxbW50cy0zMScpIj48L2xpbmU+PGxpbmUgeDE9IjQyIiB5MT0iNTIuNDk5OTYzMjcwMTkxMzYiIHgyPSI2OS4yNzk3ODk2MTYyMjMyMyIgeTI9IjY4LjI0OTk4MTYzNTA4ODU1IiBzdHlsZT0ic3Ryb2tlLWxpbmVjYXA6cm91bmQ7c3Ryb2tlLWRhc2hhcnJheTpub25lO3N0cm9rZS13aWR0aDoxLjI2IiBzdHJva2U9InVybCgnI2xpbmUtbWd0NnJ0enhsc3J2ZHFtbnRzLTMzJykiPjwvbGluZT48L2c+PGc+PHRleHQgeD0iMzQyLjA3Nzc3MDYwMjI5ODg3IiB5PSI5OS43NTAxNjUyODQwODg3OCIgY2xhc3M9ImRlYnVnIiBmaWxsPSIjZmYwMDAwIiBzdHlsZT0iCiAgICAgICAgICAgICAgICBmb250OiA1cHggRHJvaWQgU2Fucywgc2Fucy1zZXJpZjsKICAgICAgICAgICAgIj48L3RleHQ+PHRleHQgeD0iMzE0Ljc5Nzk4MDk4NjA3NTciIHk9IjkxLjg3NTE0NjkxOTE5MTY1IiBjbGFzcz0iZWxlbWVudC1tZ3Q2cnR6eGxzcnZkcW1udHMiIGZpbGw9ImN1cnJlbnRDb2xvciIgc3R5bGU9InRleHQtYW5jaG9yOiBzdGFydDsgZ2x5cGgtb3JpZW50YXRpb24tdmVydGljYWw6IDA7IHdyaXRpbmctbW9kZTogdmVydGljYWwtcmw7IHRleHQtb3JpZW50YXRpb246IHVwcmlnaHQ7IGxldHRlci1zcGFjaW5nOiAtMXB4OyBkaXJlY3Rpb246IHJ0bDsgdW5pY29kZS1iaWRpOiBiaWRpLW92ZXJyaWRlOyI+PHRzcGFuPk88L3RzcGFuPjwvdGV4dD48dGV4dCB4PSIzMTQuNzk3OTgwOTg2MDc1NyIgeT0iODQuMDAwMTQ2OTE5MTkxNjUiIGNsYXNzPSJkZWJ1ZyIgZmlsbD0iI2ZmMDAwMCIgc3R5bGU9IgogICAgICAgICAgICAgICAgZm9udDogNXB4IERyb2lkIFNhbnMsIHNhbnMtc2VyaWY7CiAgICAgICAgICAgICI+PC90ZXh0Pjx0ZXh0IHg9IjI4Ny41MTgxNzAxNjM4OTE1NyIgeT0iOTkuNzUwMTI4NTU0Mjg3MyIgY2xhc3M9ImRlYnVnIiBmaWxsPSIjZmYwMDAwIiBzdHlsZT0iCiAgICAgICAgICAgICAgICBmb250OiA1cHggRHJvaWQgU2Fucywgc2Fucy1zZXJpZjsKICAgICAgICAgICAgIj48L3RleHQ+PHRleHQgeD0iMjgyLjI2ODE0ODk1NzkzMDgiIHk9IjEzNi41MDAxMjg1NTQyODAyIiBjbGFzcz0iZWxlbWVudC1tZ3Q2cnR6eGxzcnZkcW1udHMiIGZpbGw9ImN1cnJlbnRDb2xvciIgc3R5bGU9InRleHQtYW5jaG9yOiBzdGFydDsgd3JpdGluZy1tb2RlOiBob3Jpem9udGFsLXRiOyB0ZXh0LW9yaWVudGF0aW9uOiBtaXhlZDsgbGV0dGVyLXNwYWNpbmc6IG5vcm1hbDsgZGlyZWN0aW9uOiBsdHI7Ij48dHNwYW4+TzwvdHNwYW4+PC90ZXh0Pjx0ZXh0IHg9IjI4Ny41MTgxNDg5NTc5MzA4IiB5PSIxMzEuMjUwMTI4NTU0MjgwMiIgY2xhc3M9ImRlYnVnIiBmaWxsPSIjZmYwMDAwIiBzdHlsZT0iCiAgICAgICAgICAgICAgICBmb250OiA1cHggRHJvaWQgU2Fucywgc2Fucy1zZXJpZjsKICAgICAgICAgICAgIj48L3RleHQ+PHRleHQgeD0iMjYwLjIzODM4MDU0NzY2ODI3IiB5PSI5MS44NzUxMTAxODkzOTAxMSIgY2xhc3M9ImVsZW1lbnQtbWd0NnJ0enhsc3J2ZHFtbnRzIiBmaWxsPSJjdXJyZW50Q29sb3IiIHN0eWxlPSJ0ZXh0LWFuY2hvcjogc3RhcnQ7IGdseXBoLW9yaWVudGF0aW9uLXZlcnRpY2FsOiAwOyB3cml0aW5nLW1vZGU6IHZlcnRpY2FsLXJsOyB0ZXh0LW9yaWVudGF0aW9uOiB1cHJpZ2h0OyBsZXR0ZXItc3BhY2luZzogLTFweDsgZGlyZWN0aW9uOiBydGw7IHVuaWNvZGUtYmlkaTogYmlkaS1vdmVycmlkZTsiPjx0c3Bhbj5PPC90c3Bhbj48L3RleHQ+PHRleHQgeD0iMjYwLjIzODM4MDU0NzY2ODI3IiB5PSI4NC4wMDAxMTAxODkzOTAxMSIgY2xhc3M9ImRlYnVnIiBmaWxsPSIjZmYwMDAwIiBzdHlsZT0iCiAgICAgICAgICAgICAgICBmb250OiA1cHggRHJvaWQgU2Fucywgc2Fucy1zZXJpZjsKICAgICAgICAgICAgIj48L3RleHQ+PHRleHQgeD0iMjMyLjk1ODU2OTcyNTQ4NDMiIHk9Ijk5Ljc1MDA5MTgyNDQ4NTgyIiBjbGFzcz0iZGVidWciIGZpbGw9IiNmZjAwMDAiIHN0eWxlPSIKICAgICAgICAgICAgICAgIGZvbnQ6IDVweCBEcm9pZCBTYW5zLCBzYW5zLXNlcmlmOwogICAgICAgICAgICAiPjwvdGV4dD48dGV4dCB4PSIyMDUuNjc4NzgwMTA5MjYxMDMiIHk9Ijg0LjAwMDA3MzQ1OTU4ODY5IiBjbGFzcz0iZGVidWciIGZpbGw9IiNmZjAwMDAiIHN0eWxlPSIKICAgICAgICAgICAgICAgIGZvbnQ6IDVweCBEcm9pZCBTYW5zLCBzYW5zLXNlcmlmOwogICAgICAgICAgICAiPjwvdGV4dD48dGV4dCB4PSIxNzguMzk4OTkwNDkzMDM3OCIgeT0iNjguMjUwMDU1MDk0NjkxNSIgY2xhc3M9ImRlYnVnIiBmaWxsPSIjZmYwMDAwIiBzdHlsZT0iCiAgICAgICAgICAgICAgICBmb250OiA1cHggRHJvaWQgU2Fucywgc2Fucy1zZXJpZjsKICAgICAgICAgICAgIj48L3RleHQ+PHRleHQgeD0iMTUxLjExOTIwMDg3NjgxNDUyIiB5PSI1Mi41MDAwMzY3Mjk3OTQzMiIgY2xhc3M9ImRlYnVnIiBmaWxsPSIjZmYwMDAwIiBzdHlsZT0iCiAgICAgICAgICAgICAgICBmb250OiA1cHggRHJvaWQgU2Fucywgc2Fucy1zZXJpZjsKICAgICAgICAgICAgIj48L3RleHQ+PHRleHQgeD0iMTIzLjgzOTM5MDA1NDYzMDUiIHk9IjYwLjM3NTAxODM2NDg5MDAyNSIgY2xhc3M9ImVsZW1lbnQtbWd0NnJ0enhsc3J2ZHFtbnRzIiBmaWxsPSJjdXJyZW50Q29sb3IiIHN0eWxlPSJ0ZXh0LWFuY2hvcjogc3RhcnQ7IGdseXBoLW9yaWVudGF0aW9uLXZlcnRpY2FsOiAwOyB3cml0aW5nLW1vZGU6IHZlcnRpY2FsLXJsOyB0ZXh0LW9yaWVudGF0aW9uOiB1cHJpZ2h0OyBsZXR0ZXItc3BhY2luZzogLTFweDsgZGlyZWN0aW9uOiBsdHI7Ij48dHNwYW4+TzwvdHNwYW4+PC90ZXh0Pjx0ZXh0IHg9IjEyMy44MzkzOTAwNTQ2MzA1IiB5PSI2OC4yNTAwMTgzNjQ4OTAwMiIgY2xhc3M9ImRlYnVnIiBmaWxsPSIjZmYwMDAwIiBzdHlsZT0iCiAgICAgICAgICAgICAgICBmb250OiA1cHggRHJvaWQgU2Fucywgc2Fucy1zZXJpZjsKICAgICAgICAgICAgIj48L3RleHQ+PHRleHQgeD0iOTYuNTU5NjAwNDM4NDA3MjQiIHk9IjUyLjQ5OTk5OTk5OTk5Mjg0IiBjbGFzcz0iZGVidWciIGZpbGw9IiNmZjAwMDAiIHN0eWxlPSIKICAgICAgICAgICAgICAgIGZvbnQ6IDVweCBEcm9pZCBTYW5zLCBzYW5zLXNlcmlmOwogICAgICAgICAgICAiPjwvdGV4dD48dGV4dCB4PSI5MS4zMDk2MjE2NDQzNjgwMSIgeT0iMjYuMjUiIGNsYXNzPSJlbGVtZW50LW1ndDZydHp4bHNydmRxbW50cyIgZmlsbD0iY3VycmVudENvbG9yIiBzdHlsZT0idGV4dC1hbmNob3I6IHN0YXJ0OyB3cml0aW5nLW1vZGU6IGhvcml6b250YWwtdGI7IHRleHQtb3JpZW50YXRpb246IG1peGVkOyBsZXR0ZXItc3BhY2luZzogbm9ybWFsOyBkaXJlY3Rpb246IGx0cjsiPjx0c3Bhbj5PPC90c3Bhbj48L3RleHQ+PHRleHQgeD0iOTYuNTU5NjIxNjQ0MzY4MDEiIHk9IjIxIiBjbGFzcz0iZGVidWciIGZpbGw9IiNmZjAwMDAiIHN0eWxlPSIKICAgICAgICAgICAgICAgIGZvbnQ6IDVweCBEcm9pZCBTYW5zLCBzYW5zLXNlcmlmOwogICAgICAgICAgICAiPjwvdGV4dD48dGV4dCB4PSI2OS4yNzk3ODk2MTYyMjMyMyIgeT0iNjAuMzc0OTgxNjM1MDg4NTQ1IiBjbGFzcz0iZWxlbWVudC1tZ3Q2cnR6eGxzcnZkcW1udHMiIGZpbGw9ImN1cnJlbnRDb2xvciIgc3R5bGU9InRleHQtYW5jaG9yOiBzdGFydDsgZ2x5cGgtb3JpZW50YXRpb24tdmVydGljYWw6IDA7IHdyaXRpbmctbW9kZTogdmVydGljYWwtcmw7IHRleHQtb3JpZW50YXRpb246IHVwcmlnaHQ7IGxldHRlci1zcGFjaW5nOiAtMXB4OyBkaXJlY3Rpb246IGx0cjsiPjx0c3Bhbj5PPC90c3Bhbj48L3RleHQ+PHRleHQgeD0iNjkuMjc5Nzg5NjE2MjIzMjMiIHk9IjY4LjI0OTk4MTYzNTA4ODU1IiBjbGFzcz0iZGVidWciIGZpbGw9IiNmZjAwMDAiIHN0eWxlPSIKICAgICAgICAgICAgICAgIGZvbnQ6IDVweCBEcm9pZCBTYW5zLCBzYW5zLXNlcmlmOwogICAgICAgICAgICAiPjwvdGV4dD48dGV4dCB4PSI0MiIgeT0iNTIuNDk5OTYzMjcwMTkxMzYiIGNsYXNzPSJkZWJ1ZyIgZmlsbD0iI2ZmMDAwMCIgc3R5bGU9IgogICAgICAgICAgICAgICAgZm9udDogNXB4IERyb2lkIFNhbnMsIHNhbnMtc2VyaWY7CiAgICAgICAgICAgICI+PC90ZXh0PjwvZz48L3N2Zz4="/>
<img class="imgSvg" id = "mgt6ru06ty9ahjabvk" src="data:image/svg+xml;base64,PHN2ZyBpZD0ic21pbGVzLW1ndDZydTA2dHk5YWhqYWJ2ayIgeG1sbnM9Imh0dHA6Ly93d3cudzMub3JnLzIwMDAvc3ZnIiB2aWV3Qm94PSIwIDAgMzg0IDEyMC43NDk5MDgxNzU0Nzg0MiIgc3R5bGU9IndpZHRoOiAzODQuMDc3NzkxODA4MjU5NnB4OyBoZWlnaHQ6IDEyMC43NDk5MDgxNzU0Nzg0MnB4OyBvdmVyZmxvdzogdmlzaWJsZTsiPjxkZWZzPjxsaW5lYXJHcmFkaWVudCBpZD0ibGluZS1tZ3Q2cnUwNnR5OWFoamFidmstMSIgZ3JhZGllbnRVbml0cz0idXNlclNwYWNlT25Vc2UiIHgxPSIzMTQuNzk4MDAyMTkyMDM2NCIgeTE9IjUyLjUwMDAzNjcyOTc5NDMyIiB4Mj0iMzQyLjA3Nzc5MTgwODI1OTYiIHkyPSI2OC4yNTAwNTUwOTQ2OTE1Ij48c3RvcCBzdG9wLWNvbG9yPSJjdXJyZW50Q29sb3IiIG9mZnNldD0iMjAlIj48L3N0b3A+PHN0b3Agc3RvcC1jb2xvcj0iY3VycmVudENvbG9yIiBvZmZzZXQ9IjEwMCUiPjwvc3RvcD48L2xpbmVhckdyYWRpZW50PjxsaW5lYXJHcmFkaWVudCBpZD0ibGluZS1tZ3Q2cnUwNnR5OWFoamFidmstMyIgZ3JhZGllbnRVbml0cz0idXNlclNwYWNlT25Vc2UiIHgxPSIyODcuNTE4MTkxMzY5ODUyMzMiIHkxPSI2OC4yNTAwMTgzNjQ4OTAwMiIgeDI9IjMxNC43OTgwMDIxOTIwMzY0IiB5Mj0iNTIuNTAwMDM2NzI5Nzk0MzIiPjxzdG9wIHN0b3AtY29sb3I9ImN1cnJlbnRDb2xvciIgb2Zmc2V0PSIyMCUiPjwvc3RvcD48c3RvcCBzdG9wLWNvbG9yPSJjdXJyZW50Q29sb3IiIG9mZnNldD0iMTAwJSI+PC9zdG9wPjwvbGluZWFyR3JhZGllbnQ+PGxpbmVhckdyYWRpZW50IGlkPSJsaW5lLW1ndDZydTA2dHk5YWhqYWJ2ay01IiBncmFkaWVudFVuaXRzPSJ1c2VyU3BhY2VPblVzZSIgeDE9IjI2MC4yMzg0MDE3NTM2MjkwMyIgeTE9IjUyLjQ5OTk5OTk5OTk5Mjg0IiB4Mj0iMjg3LjUxODE5MTM2OTg1MjMzIiB5Mj0iNjguMjUwMDE4MzY0ODkwMDIiPjxzdG9wIHN0b3AtY29sb3I9ImN1cnJlbnRDb2xvciIgb2Zmc2V0PSIyMCUiPjwvc3RvcD48c3RvcCBzdG9wLWNvbG9yPSJjdXJyZW50Q29sb3IiIG9mZnNldD0iMTAwJSI+PC9zdG9wPjwvbGluZWFyR3JhZGllbnQ+PGxpbmVhckdyYWRpZW50IGlkPSJsaW5lLW1ndDZydTA2dHk5YWhqYWJ2ay03IiBncmFkaWVudFVuaXRzPSJ1c2VyU3BhY2VPblVzZSIgeDE9IjI2My4wNzM0MDE3NTM2Mjg0IiB5MT0iNTIuNTAwMDAxOTA4NTI5MzMiIHgyPSIyNjMuMDczNDIyOTU5NTg5MTUiIHkyPSIyMS4wMDAwMDE5MDg1MzY0OSI+PHN0b3Agc3RvcC1jb2xvcj0iY3VycmVudENvbG9yIiBvZmZzZXQ9IjIwJSI+PC9zdG9wPjxzdG9wIHN0b3AtY29sb3I9ImN1cnJlbnRDb2xvciIgb2Zmc2V0PSIxMDAlIj48L3N0b3A+PC9saW5lYXJHcmFkaWVudD48bGluZWFyR3JhZGllbnQgaWQ9ImxpbmUtbWd0NnJ1MDZ0eTlhaGphYnZrLTkiIGdyYWRpZW50VW5pdHM9InVzZXJTcGFjZU9uVXNlIiB4MT0iMjU3LjQwMzQwMTc1MzYyOTciIHkxPSI1Mi40OTk5OTgwOTE0NTYzNSIgeDI9IjI1Ny40MDM0MjI5NTk1OTA0NCIgeTI9IjIwLjk5OTk5ODA5MTQ2MzUxIj48c3RvcCBzdG9wLWNvbG9yPSJjdXJyZW50Q29sb3IiIG9mZnNldD0iMjAlIj48L3N0b3A+PHN0b3Agc3RvcC1jb2xvcj0iY3VycmVudENvbG9yIiBvZmZzZXQ9IjEwMCUiPjwvc3RvcD48L2xpbmVhckdyYWRpZW50PjxsaW5lYXJHcmFkaWVudCBpZD0ibGluZS1tZ3Q2cnUwNnR5OWFoamFidmstMTEiIGdyYWRpZW50VW5pdHM9InVzZXJTcGFjZU9uVXNlIiB4MT0iMjMyLjk1ODU5MDkzMTQ0NTA2IiB5MT0iNjguMjQ5OTgxNjM1MDg4NTUiIHgyPSIyNjAuMjM4NDAxNzUzNjI5MDMiIHkyPSI1Mi40OTk5OTk5OTk5OTI4NCI+PHN0b3Agc3RvcC1jb2xvcj0iY3VycmVudENvbG9yIiBvZmZzZXQ9IjIwJSI+PC9zdG9wPjxzdG9wIHN0b3AtY29sb3I9ImN1cnJlbnRDb2xvciIgb2Zmc2V0PSIxMDAlIj48L3N0b3A+PC9saW5lYXJHcmFkaWVudD48bGluZWFyR3JhZGllbnQgaWQ9ImxpbmUtbWd0NnJ1MDZ0eTlhaGphYnZrLTEzIiBncmFkaWVudFVuaXRzPSJ1c2VyU3BhY2VPblVzZSIgeDE9IjIwNS42Nzg4MDEzMTUyMjE4IiB5MT0iNTIuNDk5OTYzMjcwMTkxMzYiIHgyPSIyMzIuOTU4NTkwOTMxNDQ1MDYiIHkyPSI2OC4yNDk5ODE2MzUwODg1NSI+PHN0b3Agc3RvcC1jb2xvcj0iY3VycmVudENvbG9yIiBvZmZzZXQ9IjIwJSI+PC9zdG9wPjxzdG9wIHN0b3AtY29sb3I9ImN1cnJlbnRDb2xvciIgb2Zmc2V0PSIxMDAlIj48L3N0b3A+PC9saW5lYXJHcmFkaWVudD48bGluZWFyR3JhZGllbnQgaWQ9ImxpbmUtbWd0NnJ1MDZ0eTlhaGphYnZrLTE1IiBncmFkaWVudFVuaXRzPSJ1c2VyU3BhY2VPblVzZSIgeDE9IjE3OC4zOTg5OTA0OTMwMzc4IiB5MT0iNjguMjQ5OTQ0OTA1Mjg3MDciIHgyPSIyMDUuNjc4ODAxMzE1MjIxOCIgeTI9IjUyLjQ5OTk2MzI3MDE5MTM2Ij48c3RvcCBzdG9wLWNvbG9yPSJjdXJyZW50Q29sb3IiIG9mZnNldD0iMjAlIj48L3N0b3A+PHN0b3Agc3RvcC1jb2xvcj0iY3VycmVudENvbG9yIiBvZmZzZXQ9IjEwMCUiPjwvc3RvcD48L2xpbmVhckdyYWRpZW50PjxsaW5lYXJHcmFkaWVudCBpZD0ibGluZS1tZ3Q2cnUwNnR5OWFoamFidmstMTciIGdyYWRpZW50VW5pdHM9InVzZXJTcGFjZU9uVXNlIiB4MT0iMTUxLjExOTIwMDg3NjgxNDUyIiB5MT0iNTIuNDk5OTI2NTQwMzg5ODgiIHgyPSIxNzguMzk4OTkwNDkzMDM3OCIgeTI9IjY4LjI0OTk0NDkwNTI4NzA3Ij48c3RvcCBzdG9wLWNvbG9yPSJjdXJyZW50Q29sb3IiIG9mZnNldD0iMjAlIj48L3N0b3A+PHN0b3Agc3RvcC1jb2xvcj0iY3VycmVudENvbG9yIiBvZmZzZXQ9IjEwMCUiPjwvc3RvcD48L2xpbmVhckdyYWRpZW50PjxsaW5lYXJHcmFkaWVudCBpZD0ibGluZS1tZ3Q2cnUwNnR5OWFoamFidmstMTkiIGdyYWRpZW50VW5pdHM9InVzZXJTcGFjZU9uVXNlIiB4MT0iMTIzLjgzOTM5MDA1NDYzMDUxIiB5MT0iNjguMjQ5OTA4MTc1NDg1NTkiIHgyPSIxNTEuMTE5MjAwODc2ODE0NTIiIHkyPSI1Mi40OTk5MjY1NDAzODk4OCI+PHN0b3Agc3RvcC1jb2xvcj0iY3VycmVudENvbG9yIiBvZmZzZXQ9IjIwJSI+PC9zdG9wPjxzdG9wIHN0b3AtY29sb3I9ImN1cnJlbnRDb2xvciIgb2Zmc2V0PSIxMDAlIj48L3N0b3A+PC9saW5lYXJHcmFkaWVudD48bGluZWFyR3JhZGllbnQgaWQ9ImxpbmUtbWd0NnJ1MDZ0eTlhaGphYnZrLTIxIiBncmFkaWVudFVuaXRzPSJ1c2VyU3BhY2VPblVzZSIgeDE9IjEyMS4wMDQzNjg4NDg2NzA0IiB5MT0iOTkuNzQ5OTA2MjY2OTQxOTMiIHgyPSIxMjEuMDA0MzkwMDU0NjMxMTYiIHkyPSI2OC4yNDk5MDYyNjY5NDkxIj48c3RvcCBzdG9wLWNvbG9yPSJjdXJyZW50Q29sb3IiIG9mZnNldD0iMjAlIj48L3N0b3A+PHN0b3Agc3RvcC1jb2xvcj0iY3VycmVudENvbG9yIiBvZmZzZXQ9IjEwMCUiPjwvc3RvcD48L2xpbmVhckdyYWRpZW50PjxsaW5lYXJHcmFkaWVudCBpZD0ibGluZS1tZ3Q2cnUwNnR5OWFoamFidmstMjMiIGdyYWRpZW50VW5pdHM9InVzZXJTcGFjZU9uVXNlIiB4MT0iMTI2LjY3NDM2ODg0ODY2OTEiIHkxPSI5OS43NDk5MTAwODQwMTQ5MSIgeDI9IjEyNi42NzQzOTAwNTQ2Mjk4NyIgeTI9IjY4LjI0OTkxMDA4NDAyMjA4Ij48c3RvcCBzdG9wLWNvbG9yPSJjdXJyZW50Q29sb3IiIG9mZnNldD0iMjAlIj48L3N0b3A+PHN0b3Agc3RvcC1jb2xvcj0iY3VycmVudENvbG9yIiBvZmZzZXQ9IjEwMCUiPjwvc3RvcD48L2xpbmVhckdyYWRpZW50PjxsaW5lYXJHcmFkaWVudCBpZD0ibGluZS1tZ3Q2cnUwNnR5OWFoamFidmstMjUiIGdyYWRpZW50VW5pdHM9InVzZXJTcGFjZU9uVXNlIiB4MT0iOTYuNTU5NjAwNDM4NDA3MjQiIHkxPSI1Mi40OTk4ODk4MTA1ODg0IiB4Mj0iMTIzLjgzOTM5MDA1NDYzMDUxIiB5Mj0iNjguMjQ5OTA4MTc1NDg1NTkiPjxzdG9wIHN0b3AtY29sb3I9ImN1cnJlbnRDb2xvciIgb2Zmc2V0PSIyMCUiPjwvc3RvcD48c3RvcCBzdG9wLWNvbG9yPSJjdXJyZW50Q29sb3IiIG9mZnNldD0iMTAwJSI+PC9zdG9wPjwvbGluZWFyR3JhZGllbnQ+PGxpbmVhckdyYWRpZW50IGlkPSJsaW5lLW1ndDZydTA2dHk5YWhqYWJ2ay0yNyIgZ3JhZGllbnRVbml0cz0idXNlclNwYWNlT25Vc2UiIHgxPSI2OS4yNzk3ODk2MTYyMjMyMyIgeTE9IjY4LjI0OTg3MTQ0NTY4NDExIiB4Mj0iOTYuNTU5NjAwNDM4NDA3MjQiIHkyPSI1Mi40OTk4ODk4MTA1ODg0Ij48c3RvcCBzdG9wLWNvbG9yPSJjdXJyZW50Q29sb3IiIG9mZnNldD0iMjAlIj48L3N0b3A+PHN0b3Agc3RvcC1jb2xvcj0iY3VycmVudENvbG9yIiBvZmZzZXQ9IjEwMCUiPjwvc3RvcD48L2xpbmVhckdyYWRpZW50PjxsaW5lYXJHcmFkaWVudCBpZD0ibGluZS1tZ3Q2cnUwNnR5OWFoamFidmstMjkiIGdyYWRpZW50VW5pdHM9InVzZXJTcGFjZU9uVXNlIiB4MT0iNDIiIHkxPSI1Mi40OTk4NTMwODA3ODY5MiIgeDI9IjY5LjI3OTc4OTYxNjIyMzIzIiB5Mj0iNjguMjQ5ODcxNDQ1Njg0MTEiPjxzdG9wIHN0b3AtY29sb3I9ImN1cnJlbnRDb2xvciIgb2Zmc2V0PSIyMCUiPjwvc3RvcD48c3RvcCBzdG9wLWNvbG9yPSJjdXJyZW50Q29sb3IiIG9mZnNldD0iMTAwJSI+PC9zdG9wPjwvbGluZWFyR3JhZGllbnQ+PC9kZWZzPjxtYXNrIGlkPSJ0ZXh0LW1hc2stbWd0NnJ1MDZ0eTlhaGphYnZrIj48cmVjdCB4PSIwIiB5PSIwIiB3aWR0aD0iMTAwJSIgaGVpZ2h0PSIxMDAlIiBmaWxsPSJ3aGl0ZSI+PC9yZWN0PjxjaXJjbGUgY3g9IjI4Ny41MTgxOTEzNjk4NTIzMyIgY3k9IjY4LjI1MDAxODM2NDg5MDAyIiByPSI3Ljg3NSIgZmlsbD0iYmxhY2siPjwvY2lyY2xlPjxjaXJjbGUgY3g9IjI2MC4yMzg0MjI5NTk1ODk4IiBjeT0iMjEiIHI9IjcuODc1IiBmaWxsPSJibGFjayI+PC9jaXJjbGU+PGNpcmNsZSBjeD0iMjMyLjk1ODU5MDkzMTQ0NTA2IiBjeT0iNjguMjQ5OTgxNjM1MDg4NTUiIHI9IjcuODc1IiBmaWxsPSJibGFjayI+PC9jaXJjbGU+PGNpcmNsZSBjeD0iMTUxLjExOTIwMDg3NjgxNDUyIiBjeT0iNTIuNDk5OTI2NTQwMzg5ODgiIHI9IjcuODc1IiBmaWxsPSJibGFjayI+PC9jaXJjbGU+PGNpcmNsZSBjeD0iMTIzLjgzOTM2ODg0ODY2OTc1IiBjeT0iOTkuNzQ5OTA4MTc1NDc4NDIiIHI9IjcuODc1IiBmaWxsPSJibGFjayI+PC9jaXJjbGU+PGNpcmNsZSBjeD0iOTYuNTU5NjAwNDM4NDA3MjQiIGN5PSI1Mi40OTk4ODk4MTA1ODg0IiByPSI3Ljg3NSIgZmlsbD0iYmxhY2siPjwvY2lyY2xlPjwvbWFzaz48c3R5bGU+CiAgICAgICAgICAgICAgICAuZWxlbWVudC1tZ3Q2cnUwNnR5OWFoamFidmsgewogICAgICAgICAgICAgICAgICAgIGZvbnQ6IDE0cHggSGVsdmV0aWNhLCBBcmlhbCwgc2Fucy1zZXJpZjsKICAgICAgICAgICAgICAgICAgICBhbGlnbm1lbnQtYmFzZWxpbmU6ICdtaWRkbGUnOwogICAgICAgICAgICAgICAgfQogICAgICAgICAgICAgICAgLnN1Yi1tZ3Q2cnUwNnR5OWFoamFidmsgewogICAgICAgICAgICAgICAgICAgIGZvbnQ6IDguNHB4IEhlbHZldGljYSwgQXJpYWwsIHNhbnMtc2VyaWY7CiAgICAgICAgICAgICAgICB9CiAgICAgICAgICAgIDwvc3R5bGU+PGcgbWFzaz0idXJsKCN0ZXh0LW1hc2stbWd0NnJ1MDZ0eTlhaGphYnZrKSI+PGxpbmUgeDE9IjMxNC43OTgwMDIxOTIwMzY0IiB5MT0iNTIuNTAwMDM2NzI5Nzk0MzIiIHgyPSIzNDIuMDc3NzkxODA4MjU5NiIgeTI9IjY4LjI1MDA1NTA5NDY5MTUiIHN0eWxlPSJzdHJva2UtbGluZWNhcDpyb3VuZDtzdHJva2UtZGFzaGFycmF5Om5vbmU7c3Ryb2tlLXdpZHRoOjEuMjYiIHN0cm9rZT0idXJsKCcjbGluZS1tZ3Q2cnUwNnR5OWFoamFidmstMScpIj48L2xpbmU+PGxpbmUgeDE9IjI4Ny41MTgxOTEzNjk4NTIzMyIgeTE9IjY4LjI1MDAxODM2NDg5MDAyIiB4Mj0iMzE0Ljc5ODAwMjE5MjAzNjQiIHkyPSI1Mi41MDAwMzY3Mjk3OTQzMiIgc3R5bGU9InN0cm9rZS1saW5lY2FwOnJvdW5kO3N0cm9rZS1kYXNoYXJyYXk6bm9uZTtzdHJva2Utd2lkdGg6MS4yNiIgc3Ryb2tlPSJ1cmwoJyNsaW5lLW1ndDZydTA2dHk5YWhqYWJ2ay0zJykiPjwvbGluZT48bGluZSB4MT0iMjYwLjIzODQwMTc1MzYyOTAzIiB5MT0iNTIuNDk5OTk5OTk5OTkyODQiIHgyPSIyODcuNTE4MTkxMzY5ODUyMzMiIHkyPSI2OC4yNTAwMTgzNjQ4OTAwMiIgc3R5bGU9InN0cm9rZS1saW5lY2FwOnJvdW5kO3N0cm9rZS1kYXNoYXJyYXk6bm9uZTtzdHJva2Utd2lkdGg6MS4yNiIgc3Ryb2tlPSJ1cmwoJyNsaW5lLW1ndDZydTA2dHk5YWhqYWJ2ay01JykiPjwvbGluZT48bGluZSB4MT0iMjYzLjA3MzQwMTc1MzYyODQiIHkxPSI1Mi41MDAwMDE5MDg1MjkzMyIgeDI9IjI2My4wNzM0MjI5NTk1ODkxNSIgeTI9IjIxLjAwMDAwMTkwODUzNjQ5IiBzdHlsZT0ic3Ryb2tlLWxpbmVjYXA6cm91bmQ7c3Ryb2tlLWRhc2hhcnJheTpub25lO3N0cm9rZS13aWR0aDoxLjI2IiBzdHJva2U9InVybCgnI2xpbmUtbWd0NnJ1MDZ0eTlhaGphYnZrLTcnKSI+PC9saW5lPjxsaW5lIHgxPSIyNTcuNDAzNDAxNzUzNjI5NyIgeTE9IjUyLjQ5OTk5ODA5MTQ1NjM1IiB4Mj0iMjU3LjQwMzQyMjk1OTU5MDQ0IiB5Mj0iMjAuOTk5OTk4MDkxNDYzNTEiIHN0eWxlPSJzdHJva2UtbGluZWNhcDpyb3VuZDtzdHJva2UtZGFzaGFycmF5Om5vbmU7c3Ryb2tlLXdpZHRoOjEuMjYiIHN0cm9rZT0idXJsKCcjbGluZS1tZ3Q2cnUwNnR5OWFoamFidmstOScpIj48L2xpbmU+PGxpbmUgeDE9IjIzMi45NTg1OTA5MzE0NDUwNiIgeTE9IjY4LjI0OTk4MTYzNTA4ODU1IiB4Mj0iMjYwLjIzODQwMTc1MzYyOTAzIiB5Mj0iNTIuNDk5OTk5OTk5OTkyODQiIHN0eWxlPSJzdHJva2UtbGluZWNhcDpyb3VuZDtzdHJva2UtZGFzaGFycmF5Om5vbmU7c3Ryb2tlLXdpZHRoOjEuMjYiIHN0cm9rZT0idXJsKCcjbGluZS1tZ3Q2cnUwNnR5OWFoamFidmstMTEnKSI+PC9saW5lPjxsaW5lIHgxPSIyMDUuNjc4ODAxMzE1MjIxOCIgeTE9IjUyLjQ5OTk2MzI3MDE5MTM2IiB4Mj0iMjMyLjk1ODU5MDkzMTQ0NTA2IiB5Mj0iNjguMjQ5OTgxNjM1MDg4NTUiIHN0eWxlPSJzdHJva2UtbGluZWNhcDpyb3VuZDtzdHJva2UtZGFzaGFycmF5Om5vbmU7c3Ryb2tlLXdpZHRoOjEuMjYiIHN0cm9rZT0idXJsKCcjbGluZS1tZ3Q2cnUwNnR5OWFoamFidmstMTMnKSI+PC9saW5lPjxsaW5lIHgxPSIxNzguMzk4OTkwNDkzMDM3OCIgeTE9IjY4LjI0OTk0NDkwNTI4NzA3IiB4Mj0iMjA1LjY3ODgwMTMxNTIyMTgiIHkyPSI1Mi40OTk5NjMyNzAxOTEzNiIgc3R5bGU9InN0cm9rZS1saW5lY2FwOnJvdW5kO3N0cm9rZS1kYXNoYXJyYXk6bm9uZTtzdHJva2Utd2lkdGg6MS4yNiIgc3Ryb2tlPSJ1cmwoJyNsaW5lLW1ndDZydTA2dHk5YWhqYWJ2ay0xNScpIj48L2xpbmU+PGxpbmUgeDE9IjE1MS4xMTkyMDA4NzY4MTQ1MiIgeTE9IjUyLjQ5OTkyNjU0MDM4OTg4IiB4Mj0iMTc4LjM5ODk5MDQ5MzAzNzgiIHkyPSI2OC4yNDk5NDQ5MDUyODcwNyIgc3R5bGU9InN0cm9rZS1saW5lY2FwOnJvdW5kO3N0cm9rZS1kYXNoYXJyYXk6bm9uZTtzdHJva2Utd2lkdGg6MS4yNiIgc3Ryb2tlPSJ1cmwoJyNsaW5lLW1ndDZydTA2dHk5YWhqYWJ2ay0xNycpIj48L2xpbmU+PGxpbmUgeDE9IjEyMy44MzkzOTAwNTQ2MzA1MSIgeTE9IjY4LjI0OTkwODE3NTQ4NTU5IiB4Mj0iMTUxLjExOTIwMDg3NjgxNDUyIiB5Mj0iNTIuNDk5OTI2NTQwMzg5ODgiIHN0eWxlPSJzdHJva2UtbGluZWNhcDpyb3VuZDtzdHJva2UtZGFzaGFycmF5Om5vbmU7c3Ryb2tlLXdpZHRoOjEuMjYiIHN0cm9rZT0idXJsKCcjbGluZS1tZ3Q2cnUwNnR5OWFoamFidmstMTknKSI+PC9saW5lPjxsaW5lIHgxPSIxMjEuMDA0MzY4ODQ4NjcwNCIgeTE9Ijk5Ljc0OTkwNjI2Njk0MTkzIiB4Mj0iMTIxLjAwNDM5MDA1NDYzMTE2IiB5Mj0iNjguMjQ5OTA2MjY2OTQ5MSIgc3R5bGU9InN0cm9rZS1saW5lY2FwOnJvdW5kO3N0cm9rZS1kYXNoYXJyYXk6bm9uZTtzdHJva2Utd2lkdGg6MS4yNiIgc3Ryb2tlPSJ1cmwoJyNsaW5lLW1ndDZydTA2dHk5YWhqYWJ2ay0yMScpIj48L2xpbmU+PGxpbmUgeDE9IjEyNi42NzQzNjg4NDg2NjkxIiB5MT0iOTkuNzQ5OTEwMDg0MDE0OTEiIHgyPSIxMjYuNjc0MzkwMDU0NjI5ODciIHkyPSI2OC4yNDk5MTAwODQwMjIwOCIgc3R5bGU9InN0cm9rZS1saW5lY2FwOnJvdW5kO3N0cm9rZS1kYXNoYXJyYXk6bm9uZTtzdHJva2Utd2lkdGg6MS4yNiIgc3Ryb2tlPSJ1cmwoJyNsaW5lLW1ndDZydTA2dHk5YWhqYWJ2ay0yMycpIj48L2xpbmU+PGxpbmUgeDE9Ijk2LjU1OTYwMDQzODQwNzI0IiB5MT0iNTIuNDk5ODg5ODEwNTg4NCIgeDI9IjEyMy44MzkzOTAwNTQ2MzA1MSIgeTI9IjY4LjI0OTkwODE3NTQ4NTU5IiBzdHlsZT0ic3Ryb2tlLWxpbmVjYXA6cm91bmQ7c3Ryb2tlLWRhc2hhcnJheTpub25lO3N0cm9rZS13aWR0aDoxLjI2IiBzdHJva2U9InVybCgnI2xpbmUtbWd0NnJ1MDZ0eTlhaGphYnZrLTI1JykiPjwvbGluZT48bGluZSB4MT0iNjkuMjc5Nzg5NjE2MjIzMjMiIHkxPSI2OC4yNDk4NzE0NDU2ODQxMSIgeDI9Ijk2LjU1OTYwMDQzODQwNzI0IiB5Mj0iNTIuNDk5ODg5ODEwNTg4NCIgc3R5bGU9InN0cm9rZS1saW5lY2FwOnJvdW5kO3N0cm9rZS1kYXNoYXJyYXk6bm9uZTtzdHJva2Utd2lkdGg6MS4yNiIgc3Ryb2tlPSJ1cmwoJyNsaW5lLW1ndDZydTA2dHk5YWhqYWJ2ay0yNycpIj48L2xpbmU+PGxpbmUgeDE9IjQyIiB5MT0iNTIuNDk5ODUzMDgwNzg2OTIiIHgyPSI2OS4yNzk3ODk2MTYyMjMyMyIgeTI9IjY4LjI0OTg3MTQ0NTY4NDExIiBzdHlsZT0ic3Ryb2tlLWxpbmVjYXA6cm91bmQ7c3Ryb2tlLWRhc2hhcnJheTpub25lO3N0cm9rZS13aWR0aDoxLjI2IiBzdHJva2U9InVybCgnI2xpbmUtbWd0NnJ1MDZ0eTlhaGphYnZrLTI5JykiPjwvbGluZT48L2c+PGc+PHRleHQgeD0iMzQyLjA3Nzc5MTgwODI1OTYiIHk9IjY4LjI1MDA1NTA5NDY5MTUiIGNsYXNzPSJkZWJ1ZyIgZmlsbD0iI2ZmMDAwMCIgc3R5bGU9IgogICAgICAgICAgICAgICAgZm9udDogNXB4IERyb2lkIFNhbnMsIHNhbnMtc2VyaWY7CiAgICAgICAgICAgICI+PC90ZXh0Pjx0ZXh0IHg9IjMxNC43OTgwMDIxOTIwMzY0IiB5PSI1Mi41MDAwMzY3Mjk3OTQzMiIgY2xhc3M9ImRlYnVnIiBmaWxsPSIjZmYwMDAwIiBzdHlsZT0iCiAgICAgICAgICAgICAgICBmb250OiA1cHggRHJvaWQgU2Fucywgc2Fucy1zZXJpZjsKICAgICAgICAgICAgIj48L3RleHQ+PHRleHQgeD0iMjg3LjUxODE5MTM2OTg1MjMzIiB5PSI2MC4zNzUwMTgzNjQ4OTAwMjUiIGNsYXNzPSJlbGVtZW50LW1ndDZydTA2dHk5YWhqYWJ2ayIgZmlsbD0iY3VycmVudENvbG9yIiBzdHlsZT0idGV4dC1hbmNob3I6IHN0YXJ0OyBnbHlwaC1vcmllbnRhdGlvbi12ZXJ0aWNhbDogMDsgd3JpdGluZy1tb2RlOiB2ZXJ0aWNhbC1ybDsgdGV4dC1vcmllbnRhdGlvbjogdXByaWdodDsgbGV0dGVyLXNwYWNpbmc6IC0xcHg7IGRpcmVjdGlvbjogbHRyOyI+PHRzcGFuPk88L3RzcGFuPjwvdGV4dD48dGV4dCB4PSIyODcuNTE4MTkxMzY5ODUyMzMiIHk9IjY4LjI1MDAxODM2NDg5MDAyIiBjbGFzcz0iZGVidWciIGZpbGw9IiNmZjAwMDAiIHN0eWxlPSIKICAgICAgICAgICAgICAgIGZvbnQ6IDVweCBEcm9pZCBTYW5zLCBzYW5zLXNlcmlmOwogICAgICAgICAgICAiPjwvdGV4dD48dGV4dCB4PSIyNjAuMjM4NDAxNzUzNjI5MDMiIHk9IjUyLjQ5OTk5OTk5OTk5Mjg0IiBjbGFzcz0iZGVidWciIGZpbGw9IiNmZjAwMDAiIHN0eWxlPSIKICAgICAgICAgICAgICAgIGZvbnQ6IDVweCBEcm9pZCBTYW5zLCBzYW5zLXNlcmlmOwogICAgICAgICAgICAiPjwvdGV4dD48dGV4dCB4PSIyNTQuOTg4NDIyOTU5NTg5OCIgeT0iMjYuMjUiIGNsYXNzPSJlbGVtZW50LW1ndDZydTA2dHk5YWhqYWJ2ayIgZmlsbD0iY3VycmVudENvbG9yIiBzdHlsZT0idGV4dC1hbmNob3I6IHN0YXJ0OyB3cml0aW5nLW1vZGU6IGhvcml6b250YWwtdGI7IHRleHQtb3JpZW50YXRpb246IG1peGVkOyBsZXR0ZXItc3BhY2luZzogbm9ybWFsOyBkaXJlY3Rpb246IGx0cjsiPjx0c3Bhbj5PPC90c3Bhbj48L3RleHQ+PHRleHQgeD0iMjYwLjIzODQyMjk1OTU4OTgiIHk9IjIxIiBjbGFzcz0iZGVidWciIGZpbGw9IiNmZjAwMDAiIHN0eWxlPSIKICAgICAgICAgICAgICAgIGZvbnQ6IDVweCBEcm9pZCBTYW5zLCBzYW5zLXNlcmlmOwogICAgICAgICAgICAiPjwvdGV4dD48dGV4dCB4PSIyMzIuOTU4NTkwOTMxNDQ1MDYiIHk9IjYwLjM3NDk4MTYzNTA4ODU0NSIgY2xhc3M9ImVsZW1lbnQtbWd0NnJ1MDZ0eTlhaGphYnZrIiBmaWxsPSJjdXJyZW50Q29sb3IiIHN0eWxlPSJ0ZXh0LWFuY2hvcjogc3RhcnQ7IGdseXBoLW9yaWVudGF0aW9uLXZlcnRpY2FsOiAwOyB3cml0aW5nLW1vZGU6IHZlcnRpY2FsLXJsOyB0ZXh0LW9yaWVudGF0aW9uOiB1cHJpZ2h0OyBsZXR0ZXItc3BhY2luZzogLTFweDsgZGlyZWN0aW9uOiBsdHI7Ij48dHNwYW4+TzwvdHNwYW4+PC90ZXh0Pjx0ZXh0IHg9IjIzMi45NTg1OTA5MzE0NDUwNiIgeT0iNjguMjQ5OTgxNjM1MDg4NTUiIGNsYXNzPSJkZWJ1ZyIgZmlsbD0iI2ZmMDAwMCIgc3R5bGU9IgogICAgICAgICAgICAgICAgZm9udDogNXB4IERyb2lkIFNhbnMsIHNhbnMtc2VyaWY7CiAgICAgICAgICAgICI+PC90ZXh0Pjx0ZXh0IHg9IjIwNS42Nzg4MDEzMTUyMjE4IiB5PSI1Mi40OTk5NjMyNzAxOTEzNiIgY2xhc3M9ImRlYnVnIiBmaWxsPSIjZmYwMDAwIiBzdHlsZT0iCiAgICAgICAgICAgICAgICBmb250OiA1cHggRHJvaWQgU2Fucywgc2Fucy1zZXJpZjsKICAgICAgICAgICAgIj48L3RleHQ+PHRleHQgeD0iMTc4LjM5ODk5MDQ5MzAzNzgiIHk9IjY4LjI0OTk0NDkwNTI4NzA3IiBjbGFzcz0iZGVidWciIGZpbGw9IiNmZjAwMDAiIHN0eWxlPSIKICAgICAgICAgICAgICAgIGZvbnQ6IDVweCBEcm9pZCBTYW5zLCBzYW5zLXNlcmlmOwogICAgICAgICAgICAiPjwvdGV4dD48dGV4dCB4PSIxNTEuMTE5MjAwODc2ODE0NTIiIHk9IjYwLjM3NDkyNjU0MDM4OTg4IiBjbGFzcz0iZWxlbWVudC1tZ3Q2cnUwNnR5OWFoamFidmsiIGZpbGw9ImN1cnJlbnRDb2xvciIgc3R5bGU9InRleHQtYW5jaG9yOiBzdGFydDsgZ2x5cGgtb3JpZW50YXRpb24tdmVydGljYWw6IDA7IHdyaXRpbmctbW9kZTogdmVydGljYWwtcmw7IHRleHQtb3JpZW50YXRpb246IHVwcmlnaHQ7IGxldHRlci1zcGFjaW5nOiAtMXB4OyBkaXJlY3Rpb246IHJ0bDsgdW5pY29kZS1iaWRpOiBiaWRpLW92ZXJyaWRlOyI+PHRzcGFuPk88L3RzcGFuPjwvdGV4dD48dGV4dCB4PSIxNTEuMTE5MjAwODc2ODE0NTIiIHk9IjUyLjQ5OTkyNjU0MDM4OTg4IiBjbGFzcz0iZGVidWciIGZpbGw9IiNmZjAwMDAiIHN0eWxlPSIKICAgICAgICAgICAgICAgIGZvbnQ6IDVweCBEcm9pZCBTYW5zLCBzYW5zLXNlcmlmOwogICAgICAgICAgICAiPjwvdGV4dD48dGV4dCB4PSIxMjMuODM5MzkwMDU0NjMwNTEiIHk9IjY4LjI0OTkwODE3NTQ4NTU5IiBjbGFzcz0iZGVidWciIGZpbGw9IiNmZjAwMDAiIHN0eWxlPSIKICAgICAgICAgICAgICAgIGZvbnQ6IDVweCBEcm9pZCBTYW5zLCBzYW5zLXNlcmlmOwogICAgICAgICAgICAiPjwvdGV4dD48dGV4dCB4PSIxMTguNTg5MzY4ODQ4NjY5NzUiIHk9IjEwNC45OTk5MDgxNzU0Nzg0MiIgY2xhc3M9ImVsZW1lbnQtbWd0NnJ1MDZ0eTlhaGphYnZrIiBmaWxsPSJjdXJyZW50Q29sb3IiIHN0eWxlPSJ0ZXh0LWFuY2hvcjogc3RhcnQ7IHdyaXRpbmctbW9kZTogaG9yaXpvbnRhbC10YjsgdGV4dC1vcmllbnRhdGlvbjogbWl4ZWQ7IGxldHRlci1zcGFjaW5nOiBub3JtYWw7IGRpcmVjdGlvbjogbHRyOyI+PHRzcGFuPk88L3RzcGFuPjwvdGV4dD48dGV4dCB4PSIxMjMuODM5MzY4ODQ4NjY5NzUiIHk9Ijk5Ljc0OTkwODE3NTQ3ODQyIiBjbGFzcz0iZGVidWciIGZpbGw9IiNmZjAwMDAiIHN0eWxlPSIKICAgICAgICAgICAgICAgIGZvbnQ6IDVweCBEcm9pZCBTYW5zLCBzYW5zLXNlcmlmOwogICAgICAgICAgICAiPjwvdGV4dD48dGV4dCB4PSI5Ni41NTk2MDA0Mzg0MDcyNCIgeT0iNjAuMzc0ODg5ODEwNTg4NCIgY2xhc3M9ImVsZW1lbnQtbWd0NnJ1MDZ0eTlhaGphYnZrIiBmaWxsPSJjdXJyZW50Q29sb3IiIHN0eWxlPSJ0ZXh0LWFuY2hvcjogc3RhcnQ7IGdseXBoLW9yaWVudGF0aW9uLXZlcnRpY2FsOiAwOyB3cml0aW5nLW1vZGU6IHZlcnRpY2FsLXJsOyB0ZXh0LW9yaWVudGF0aW9uOiB1cHJpZ2h0OyBsZXR0ZXItc3BhY2luZzogLTFweDsgZGlyZWN0aW9uOiBydGw7IHVuaWNvZGUtYmlkaTogYmlkaS1vdmVycmlkZTsiPjx0c3Bhbj5PPC90c3Bhbj48L3RleHQ+PHRleHQgeD0iOTYuNTU5NjAwNDM4NDA3MjQiIHk9IjUyLjQ5OTg4OTgxMDU4ODQiIGNsYXNzPSJkZWJ1ZyIgZmlsbD0iI2ZmMDAwMCIgc3R5bGU9IgogICAgICAgICAgICAgICAgZm9udDogNXB4IERyb2lkIFNhbnMsIHNhbnMtc2VyaWY7CiAgICAgICAgICAgICI+PC90ZXh0Pjx0ZXh0IHg9IjY5LjI3OTc4OTYxNjIyMzIzIiB5PSI2OC4yNDk4NzE0NDU2ODQxMSIgY2xhc3M9ImRlYnVnIiBmaWxsPSIjZmYwMDAwIiBzdHlsZT0iCiAgICAgICAgICAgICAgICBmb250OiA1cHggRHJvaWQgU2Fucywgc2Fucy1zZXJpZjsKICAgICAgICAgICAgIj48L3RleHQ+PHRleHQgeD0iNDIiIHk9IjUyLjQ5OTg1MzA4MDc4NjkyIiBjbGFzcz0iZGVidWciIGZpbGw9IiNmZjAwMDAiIHN0eWxlPSIKICAgICAgICAgICAgICAgIGZvbnQ6IDVweCBEcm9pZCBTYW5zLCBzYW5zLXNlcmlmOwogICAgICAgICAgICAiPjwvdGV4dD48L2c+PC9zdmc+"/>
![](https://cdn.mathpix.com/cropped/2025_10_16_c9f804f118ee3f949b1eg-625.jpg?height=285&width=447&top_left_y=1320&top_left_x=708)
