Repository: cunyu-liu/electrolyte_ailab

File: fine-tune/bookData/Electrolytes, Interfaces and Interphases Fundamentals and Applications in Batteries.md (part 37 of 47)
## 1 What Is an Electrolyte?
<img class="imgSvg" id = "mgt6ru086mof5pk7l8y" src="data:image/svg+xml;base64,PHN2ZyBpZD0ic21pbGVzLW1ndDZydTA4Nm1vZjVwazdsOHkiIHhtbG5zPSJodHRwOi8vd3d3LnczLm9yZy8yMDAwL3N2ZyIgdmlld0JveD0iMCAwIDQ2NSAxOTAuOTIzMzQ0NTYzNzM3IiBzdHlsZT0id2lkdGg6IDQ2NC41NzM5MjE1MDc4ODE4cHg7IGhlaWdodDogMTkwLjkyMzM0NDU2MzczN3B4OyBvdmVyZmxvdzogdmlzaWJsZTsiPjxkZWZzPjxsaW5lYXJHcmFkaWVudCBpZD0ibGluZS1tZ3Q2cnUwODZtb2Y1cGs3bDh5LTEiIGdyYWRpZW50VW5pdHM9InVzZXJTcGFjZU9uVXNlIiB4MT0iMzk4LjQ0MzU4OTMwNzI0NjE2IiB5MT0iMTAxLjAwNDc2MTgxOTI4NjEzIiB4Mj0iNDIyLjU3MzkyMTUwNzg4MTgiIHkyPSI4MC43NTY4NzEzNjQwNTY3OSI+PHN0b3Agc3RvcC1jb2xvcj0iY3VycmVudENvbG9yIiBvZmZzZXQ9IjIwJSI+PC9zdG9wPjxzdG9wIHN0b3AtY29sb3I9ImN1cnJlbnRDb2xvciIgb2Zmc2V0PSIxMDAlIj48L3N0b3A+PC9saW5lYXJHcmFkaWVudD48bGluZWFyR3JhZGllbnQgaWQ9ImxpbmUtbWd0NnJ1MDg2bW9mNXBrN2w4eS0zIiBncmFkaWVudFVuaXRzPSJ1c2VyU3BhY2VPblVzZSIgeDE9IjM2OC44NDMyNjIwODIwMTQzNSIgeTE9IjkwLjIzMTE1Mzg3Mzk3ODMxIiB4Mj0iMzk4LjQ0MzU4OTMwNzI0NjE2IiB5Mj0iMTAxLjAwNDc2MTgxOTI4NjEzIj48c3RvcCBzdG9wLWNvbG9yPSJjdXJyZW50Q29sb3IiIG9mZnNldD0iMjAlIj48L3N0b3A+PHN0b3Agc3RvcC1jb2xvcj0iY3VycmVudENvbG9yIiBvZmZzZXQ9IjEwMCUiPjwvc3RvcD48L2xpbmVhckdyYWRpZW50PjxsaW5lYXJHcmFkaWVudCBpZD0ibGluZS1tZ3Q2cnUwODZtb2Y1cGs3bDh5LTUiIGdyYWRpZW50VW5pdHM9InVzZXJTcGFjZU9uVXNlIiB4MT0iMzQ0LjcxMjkyOTg4MTM3ODY3IiB5MT0iMTEwLjQ3OTA0NDMyOTIwNzYyIiB4Mj0iMzY4Ljg0MzI2MjA4MjAxNDM1IiB5Mj0iOTAuMjMxMTUzODczOTc4MzEiPjxzdG9wIHN0b3AtY29sb3I9ImN1cnJlbnRDb2xvciIgb2Zmc2V0PSIyMCUiPjwvc3RvcD48c3RvcCBzdG9wLWNvbG9yPSJjdXJyZW50Q29sb3IiIG9mZnNldD0iMTAwJSI+PC9zdG9wPjwvbGluZWFyR3JhZGllbnQ+PGxpbmVhckdyYWRpZW50IGlkPSJsaW5lLW1ndDZydTA4Nm1vZjVwazdsOHktNyIgZ3JhZGllbnRVbml0cz0idXNlclNwYWNlT25Vc2UiIHgxPSIzMTUuMTEyNjAyNjU2MTQ2OCIgeTE9Ijk5LjcwNTQzNjM4Mzg5OTg3IiB4Mj0iMzQ0LjcxMjkyOTg4MTM3ODY3IiB5Mj0iMTEwLjQ3OTA0NDMyOTIwNzYyIj48c3RvcCBzdG9wLWNvbG9yPSJjdXJyZW50Q29sb3IiIG9mZnNldD0iMjAlIj48L3N0b3A+PHN0b3Agc3RvcC1jb2xvcj0iY3VycmVudENvbG9yIiBvZmZzZXQ9IjEwMCUiPjwvc3RvcD48L2xpbmVhckdyYWRpZW50PjxsaW5lYXJHcmFkaWVudCBpZD0ibGluZS1tZ3Q2cnUwODZtb2Y1cGs3bDh5LTkiIGdyYWRpZW50VW5pdHM9InVzZXJTcGFjZU9uVXNlIiB4MT0iMzEyLjQzNDQzMjQxMDYzNjciIHkxPSI2OC4xOTE3MTUxMDAzNjkwNCIgeDI9IjMxNy45MDQ1Mjk3ODI5NDg4IiB5Mj0iOTkuMjEzMTI3NjIwMzkxNzYiPjxzdG9wIHN0b3AtY29sb3I9ImN1cnJlbnRDb2xvciIgb2Zmc2V0PSIyMCUiPjwvc3RvcD48c3RvcCBzdG9wLWNvbG9yPSJjdXJyZW50Q29sb3IiIG9mZnNldD0iMTAwJSI+PC9zdG9wPjwvbGluZWFyR3JhZGllbnQ+PGxpbmVhckdyYWRpZW50IGlkPSJsaW5lLW1ndDZydTA4Nm1vZjVwazdsOHktMTEiIGdyYWRpZW50VW5pdHM9InVzZXJTcGFjZU9uVXNlIiB4MT0iMzA2Ljg1MDU3ODE1NzAzMjY2IiB5MT0iNjkuMTc2MzMyNjI3Mzg1MjIiIHgyPSIzMTIuMzIwNjc1NTI5MzQ0OCIgeTI9IjEwMC4xOTc3NDUxNDc0MDc5NCI+PHN0b3Agc3RvcC1jb2xvcj0iY3VycmVudENvbG9yIiBvZmZzZXQ9IjIwJSI+PC9zdG9wPjxzdG9wIHN0b3AtY29sb3I9ImN1cnJlbnRDb2xvciIgb2Zmc2V0PSIxMDAlIj48L3N0b3A+PC9saW5lYXJHcmFkaWVudD48bGluZWFyR3JhZGllbnQgaWQ9ImxpbmUtbWd0NnJ1MDg2bW9mNXBrN2w4eS0xMyIgZ3JhZGllbnRVbml0cz0idXNlclNwYWNlT25Vc2UiIHgxPSIyOTAuOTgyMjcwNDU1NTExMiIgeTE9IjExOS45NTMzMjY4MzkxMjkxMiIgeDI9IjMxNS4xMTI2MDI2NTYxNDY4IiB5Mj0iOTkuNzA1NDM2MzgzODk5ODciPjxzdG9wIHN0b3AtY29sb3I9ImN1cnJlbnRDb2xvciIgb2Zmc2V0PSIyMCUiPjwvc3RvcD48c3RvcCBzdG9wLWNvbG9yPSJjdXJyZW50Q29sb3IiIG9mZnNldD0iMTAwJSI+PC9zdG9wPjwvbGluZWFyR3JhZGllbnQ+PGxpbmVhckdyYWRpZW50IGlkPSJsaW5lLW1ndDZydTA4Nm1vZjVwazdsOHktMTUiIGdyYWRpZW50VW5pdHM9InVzZXJTcGFjZU9uVXNlIiB4MT0iMjYxLjM4MTk0MzIzMDI3OTQiIHkxPSIxMDkuMTc5NzE4ODkzODIxMzYiIHgyPSIyOTAuOTgyMjcwNDU1NTExMiIgeTI9IjExOS45NTMzMjY4MzkxMjkxMiI+PHN0b3Agc3RvcC1jb2xvcj0iY3VycmVudENvbG9yIiBvZmZzZXQ9IjIwJSI+PC9zdG9wPjxzdG9wIHN0b3AtY29sb3I9ImN1cnJlbnRDb2xvciIgb2Zmc2V0PSIxMDAlIj48L3N0b3A+PC9saW5lYXJHcmFkaWVudD48bGluZWFyR3JhZGllbnQgaWQ9ImxpbmUtbWd0NnJ1MDg2bW9mNXBrN2w4eS0xNyIgZ3JhZGllbnRVbml0cz0idXNlclNwYWNlT25Vc2UiIHgxPSIyMzcuMjUxNjExMDI5NjQzNzUiIHkxPSIxMjkuNDI3NjA5MzQ5MDUwNjciIHgyPSIyNjEuMzgxOTQzMjMwMjc5NCIgeTI9IjEwOS4xNzk3MTg4OTM4MjEzNiI+PHN0b3Agc3RvcC1jb2xvcj0iY3VycmVudENvbG9yIiBvZmZzZXQ9IjIwJSI+PC9zdG9wPjxzdG9wIHN0b3AtY29sb3I9ImN1cnJlbnRDb2xvciIgb2Zmc2V0PSIxMDAlIj48L3N0b3A+PC9saW5lYXJHcmFkaWVudD48bGluZWFyR3JhZGllbnQgaWQ9ImxpbmUtbWd0NnJ1MDg2bW9mNXBrN2w4eS0xOSIgZ3JhZGllbnRVbml0cz0idXNlclNwYWNlT25Vc2UiIHgxPSIyMDcuNjUxMjgzODA0NDExOSIgeTE9IjExOC42NTQwMDE0MDM3NDI4OCIgeDI9IjIzNy4yNTE2MTEwMjk2NDM3NSIgeTI9IjEyOS40Mjc2MDkzNDkwNTA2NyI+PHN0b3Agc3RvcC1jb2xvcj0iY3VycmVudENvbG9yIiBvZmZzZXQ9IjIwJSI+PC9zdG9wPjxzdG9wIHN0b3AtY29sb3I9ImN1cnJlbnRDb2xvciIgb2Zmc2V0PSIxMDAlIj48L3N0b3A+PC9saW5lYXJHcmFkaWVudD48bGluZWFyR3JhZGllbnQgaWQ9ImxpbmUtbWd0NnJ1MDg2bW9mNXBrN2w4eS0yMSIgZ3JhZGllbnRVbml0cz0idXNlclNwYWNlT25Vc2UiIHgxPSIxODMuNTIwOTUxNjAzNzc2MjciIHkxPSIxMzguOTAxODkxODU4OTcyMiIgeDI9IjIwNy42NTEyODM4MDQ0MTE5IiB5Mj0iMTE4LjY1NDAwMTQwMzc0Mjg4Ij48c3RvcCBzdG9wLWNvbG9yPSJjdXJyZW50Q29sb3IiIG9mZnNldD0iMjAlIj48L3N0b3A+PHN0b3Agc3RvcC1jb2xvcj0iY3VycmVudENvbG9yIiBvZmZzZXQ9IjEwMCUiPjwvc3RvcD48L2xpbmVhckdyYWRpZW50PjxsaW5lYXJHcmFkaWVudCBpZD0ibGluZS1tZ3Q2cnUwODZtb2Y1cGs3bDh5LTIzIiBncmFkaWVudFVuaXRzPSJ1c2VyU3BhY2VPblVzZSIgeDE9IjE4MC43MjkwMjA4NjAzNDc0OCIgeTE9IjEzOS4zOTQxODAxMTE4MjUwNSIgeDI9IjE4Ni4xOTg4OTAzMzY0OTA0MiIgeTI9IjE3MC40MTU2MzI4MTY1ODk4NiI+PHN0b3Agc3RvcC1jb2xvcj0iY3VycmVudENvbG9yIiBvZmZzZXQ9IjIwJSI+PC9zdG9wPjxzdG9wIHN0b3AtY29sb3I9ImN1cnJlbnRDb2xvciIgb2Zmc2V0PSIxMDAlIj48L3N0b3A+PC9saW5lYXJHcmFkaWVudD48bGluZWFyR3JhZGllbnQgaWQ9ImxpbmUtbWd0NnJ1MDg2bW9mNXBrN2w4eS0yNSIgZ3JhZGllbnRVbml0cz0idXNlclNwYWNlT25Vc2UiIHgxPSIxODYuMzEyODgyMzQ3MjA1MTIiIHkxPSIxMzguNDA5NjAzNjA2MTE5MzMiIHgyPSIxOTEuNzgyNzUxODIzMzQ4MDYiIHkyPSIxNjkuNDMxMDU2MzEwODg0MTQiPjxzdG9wIHN0b3AtY29sb3I9ImN1cnJlbnRDb2xvciIgb2Zmc2V0PSIyMCUiPjwvc3RvcD48c3RvcCBzdG9wLWNvbG9yPSJjdXJyZW50Q29sb3IiIG9mZnNldD0iMTAwJSI+PC9zdG9wPjwvbGluZWFyR3JhZGllbnQ+PGxpbmVhckdyYWRpZW50IGlkPSJsaW5lLW1ndDZydTA4Nm1vZjVwazdsOHktMjciIGdyYWRpZW50VW5pdHM9InVzZXJTcGFjZU9uVXNlIiB4MT0iMTUzLjkyMDYyNDM3ODU0NDQiIHkxPSIxMjguMTI4MjgzOTEzNjY0NCIgeDI9IjE4My41MjA5NTE2MDM3NzYyNyIgeTI9IjEzOC45MDE4OTE4NTg5NzIyIj48c3RvcCBzdG9wLWNvbG9yPSJjdXJyZW50Q29sb3IiIG9mZnNldD0iMjAlIj48L3N0b3A+PHN0b3Agc3RvcC1jb2xvcj0iY3VycmVudENvbG9yIiBvZmZzZXQ9IjEwMCUiPjwvc3RvcD48L2xpbmVhckdyYWRpZW50PjxsaW5lYXJHcmFkaWVudCBpZD0ibGluZS1tZ3Q2cnUwODZtb2Y1cGs3bDh5LTI5IiBncmFkaWVudFVuaXRzPSJ1c2VyU3BhY2VPblVzZSIgeDE9IjEyNC4zMjAyOTcxNTMzMTI2MSIgeTE9IjExNy4zNTQ2NzU5NjgzNTY2MiIgeDI9IjE1My45MjA2MjQzNzg1NDQ0IiB5Mj0iMTI4LjEyODI4MzkxMzY2NDQiPjxzdG9wIHN0b3AtY29sb3I9ImN1cnJlbnRDb2xvciIgb2Zmc2V0PSIyMCUiPjwvc3RvcD48c3RvcCBzdG9wLWNvbG9yPSJjdXJyZW50Q29sb3IiIG9mZnNldD0iMTAwJSI+PC9zdG9wPjwvbGluZWFyR3JhZGllbnQ+PGxpbmVhckdyYWRpZW50IGlkPSJsaW5lLW1ndDZydTA4Nm1vZjVwazdsOHktMzEiIGdyYWRpZW50VW5pdHM9InVzZXJTcGFjZU9uVXNlIiB4MT0iOTYuMDEyODAyODgxNTE3NzEiIHkxPSIxMDMuMDI5MDI4NzU2MDIwOTkiIHgyPSIxMjUuNjEzMTMwMTA2NzQ5NTUiIHkyPSIxMTMuODAyNjM2NzAxMzI4ODEiPjxzdG9wIHN0b3AtY29sb3I9ImN1cnJlbnRDb2xvciIgb2Zmc2V0PSIyMCUiPjwvc3RvcD48c3RvcCBzdG9wLWNvbG9yPSJjdXJyZW50Q29sb3IiIG9mZnNldD0iMTAwJSI+PC9zdG9wPjwvbGluZWFyR3JhZGllbnQ+PGxpbmVhckdyYWRpZW50IGlkPSJsaW5lLW1ndDZydTA4Nm1vZjVwazdsOHktMzMiIGdyYWRpZW50VW5pdHM9InVzZXJTcGFjZU9uVXNlIiB4MT0iOTMuNDI3MTM2OTc0NjQzODMiIHkxPSIxMTAuMTMzMTA3MjkwMDc2NjQiIHgyPSIxMjMuMDI3NDY0MTk5ODc1NjciIHkyPSIxMjAuOTA2NzE1MjM1Mzg0NDQiPjxzdG9wIHN0b3AtY29sb3I9ImN1cnJlbnRDb2xvciIgb2Zmc2V0PSIyMCUiPjwvc3RvcD48c3RvcCBzdG9wLWNvbG9yPSJjdXJyZW50Q29sb3IiIG9mZnNldD0iMTAwJSI+PC9zdG9wPjwvbGluZWFyR3JhZGllbnQ+PGxpbmVhckdyYWRpZW50IGlkPSJsaW5lLW1ndDZydTA4Nm1vZjVwazdsOHktMzUiIGdyYWRpZW50VW5pdHM9InVzZXJTcGFjZU9uVXNlIiB4MT0iOTQuNzE5OTY5OTI4MDgwNzciIHkxPSIxMDYuNTgxMDY4MDIzMDQ4ODEiIHgyPSIxMjQuMzIwMjk3MTUzMzEyNjEiIHkyPSIxMTcuMzU0Njc1OTY4MzU2NjIiPjxzdG9wIHN0b3AtY29sb3I9ImN1cnJlbnRDb2xvciIgb2Zmc2V0PSIyMCUiPjwvc3RvcD48c3RvcCBzdG9wLWNvbG9yPSJjdXJyZW50Q29sb3IiIG9mZnNldD0iMTAwJSI+PC9zdG9wPjwvbGluZWFyR3JhZGllbnQ+PGxpbmVhckdyYWRpZW50IGlkPSJsaW5lLW1ndDZydTA4Nm1vZjVwazdsOHktMzciIGdyYWRpZW50VW5pdHM9InVzZXJTcGFjZU9uVXNlIiB4MT0iODkuMjUwMDI0NDg2NTE1MjciIHkxPSI3NS41NTk2Mjg3MTMwMTIwMiIgeDI9Ijk0LjcxOTk2OTkyODA4MDc3IiB5Mj0iMTA2LjU4MTA2ODAyMzA0ODgxIj48c3RvcCBzdG9wLWNvbG9yPSJjdXJyZW50Q29sb3IiIG9mZnNldD0iMjAlIj48L3N0b3A+PHN0b3Agc3RvcC1jb2xvcj0iY3VycmVudENvbG9yIiBvZmZzZXQ9IjEwMCUiPjwvc3RvcD48L2xpbmVhckdyYWRpZW50PjxsaW5lYXJHcmFkaWVudCBpZD0ibGluZS1tZ3Q2cnUwODZtb2Y1cGs3bDh5LTM5IiBncmFkaWVudFVuaXRzPSJ1c2VyU3BhY2VPblVzZSIgeDE9IjU5LjY0OTcxNjYwMjI1ODczNSIgeTE9Ijg2LjMzMzI4OTc5NzIxMjY3IiB4Mj0iODkuMjUwMDI0NDg2NTE1MjciIHkyPSI3NS41NTk2Mjg3MTMwMTIwMiI+PHN0b3Agc3RvcC1jb2xvcj0iY3VycmVudENvbG9yIiBvZmZzZXQ9IjIwJSI+PC9zdG9wPjxzdG9wIHN0b3AtY29sb3I9ImN1cnJlbnRDb2xvciIgb2Zmc2V0PSIxMDAlIj48L3N0b3A+PC9saW5lYXJHcmFkaWVudD48bGluZWFyR3JhZGllbnQgaWQ9ImxpbmUtbWd0NnJ1MDg2bW9mNXBrN2w4eS00MSIgZ3JhZGllbnRVbml0cz0idXNlclNwYWNlT25Vc2UiIHgxPSI3My40OTk5OTk5OTk5ODczMSIgeTE9IjQ4LjI3OTg0MjYzMTEyMDM2IiB4Mj0iODkuMjUwMDI0NDg2NTE1MjciIHkyPSI3NS41NTk2Mjg3MTMwMTIwMiI+PHN0b3Agc3RvcC1jb2xvcj0iY3VycmVudENvbG9yIiBvZmZzZXQ9IjIwJSI+PC9zdG9wPjxzdG9wIHN0b3AtY29sb3I9ImN1cnJlbnRDb2xvciIgb2Zmc2V0PSIxMDAlIj48L3N0b3A+PC9saW5lYXJHcmFkaWVudD48bGluZWFyR3JhZGllbnQgaWQ9ImxpbmUtbWd0NnJ1MDg2bW9mNXBrN2w4eS00MyIgZ3JhZGllbnRVbml0cz0idXNlclNwYWNlT25Vc2UiIHgxPSI4OS4yNTAwMjQ0ODY1MTUyNyIgeTE9Ijc1LjU1OTYyODcxMzAxMjAyIiB4Mj0iMTIwLjc1MDAyNDQ4NjUwMjYiIHkyPSI3NS41NTk2MDA0MzgzOTc2NCI+PHN0b3Agc3RvcC1jb2xvcj0iY3VycmVudENvbG9yIiBvZmZzZXQ9IjIwJSI+PC9zdG9wPjxzdG9wIHN0b3AtY29sb3I9ImN1cnJlbnRDb2xvciIgb2Zmc2V0PSIxMDAlIj48L3N0b3A+PC9saW5lYXJHcmFkaWVudD48bGluZWFyR3JhZGllbnQgaWQ9ImxpbmUtbWd0NnJ1MDg2bW9mNXBrN2w4eS00NSIgZ3JhZGllbnRVbml0cz0idXNlclNwYWNlT25Vc2UiIHgxPSI3My40OTk5OTk5OTk5ODczMSIgeTE9IjQ4LjI3OTg0MjYzMTEyMDM2IiB4Mj0iODkuMjQ5OTc1NTEzNDQ2NjQiIHkyPSIyMS4wMDAwMjgyNzQ2MTQzNSI+PHN0b3Agc3RvcC1jb2xvcj0iY3VycmVudENvbG9yIiBvZmZzZXQ9IjIwJSI+PC9zdG9wPjxzdG9wIHN0b3AtY29sb3I9ImN1cnJlbnRDb2xvciIgb2Zmc2V0PSIxMDAlIj48L3N0b3A+PC9saW5lYXJHcmFkaWVudD48bGluZWFyR3JhZGllbnQgaWQ9ImxpbmUtbWd0NnJ1MDg2bW9mNXBrN2w4eS00NyIgZ3JhZGllbnRVbml0cz0idXNlclNwYWNlT25Vc2UiIHgxPSI0MS45OTk5OTc0NTUyODQ3MSIgeTE9IjQ1LjQ0NDg3MDkwNTczNTg2IiB4Mj0iNzMuNDk5OTk3NDU1MjcyMDIiIHkyPSI0NS40NDQ4NDI2MzExMjE1Ij48c3RvcCBzdG9wLWNvbG9yPSJjdXJyZW50Q29sb3IiIG9mZnNldD0iMjAlIj48L3N0b3A+PHN0b3Agc3RvcC1jb2xvcj0iY3VycmVudENvbG9yIiBvZmZzZXQ9IjEwMCUiPjwvc3RvcD48L2xpbmVhckdyYWRpZW50PjxsaW5lYXJHcmFkaWVudCBpZD0ibGluZS1tZ3Q2cnUwODZtb2Y1cGs3bDh5LTQ5IiBncmFkaWVudFVuaXRzPSJ1c2VyU3BhY2VPblVzZSIgeDE9IjQyLjAwMDAwMjU0NDcxNTI5IiB5MT0iNTEuMTE0ODcwOTA1NzMzNTc1IiB4Mj0iNzMuNTAwMDAyNTQ0NzAyNiIgeTI9IjUxLjExNDg0MjYzMTExOTIyIj48c3RvcCBzdG9wLWNvbG9yPSJjdXJyZW50Q29sb3IiIG9mZnNldD0iMjAlIj48L3N0b3A+PHN0b3Agc3RvcC1jb2xvcj0iY3VycmVudENvbG9yIiBvZmZzZXQ9IjEwMCUiPjwvc3RvcD48L2xpbmVhckdyYWRpZW50PjxsaW5lYXJHcmFkaWVudCBpZD0ibGluZS1tZ3Q2cnUwODZtb2Y1cGs3bDh5LTUxIiBncmFkaWVudFVuaXRzPSJ1c2VyU3BhY2VPblVzZSIgeDE9IjEyMC43NTAwMjQ0ODY1MDI2IiB5MT0iNzUuNTU5NjAwNDM4Mzk3NjQiIHgyPSIxMzYuNDk5OTk5OTk5OTYxOTEiIHkyPSI0OC4yNzk3ODYwODE4OTE2MzYiPjxzdG9wIHN0b3AtY29sb3I9ImN1cnJlbnRDb2xvciIgb2Zmc2V0PSIyMCUiPjwvc3RvcD48c3RvcCBzdG9wLWNvbG9yPSJjdXJyZW50Q29sb3IiIG9mZnNldD0iMTAwJSI+PC9zdG9wPjwvbGluZWFyR3JhZGllbnQ+PGxpbmVhckdyYWRpZW50IGlkPSJsaW5lLW1ndDZydTA4Nm1vZjVwazdsOHktNTMiIGdyYWRpZW50VW5pdHM9InVzZXJTcGFjZU9uVXNlIiB4MT0iODkuMjQ5OTc1NTEzNDQ2NjQiIHkxPSIyMS4wMDAwMjgyNzQ2MTQzNSIgeDI9IjEyMC43NDk5NzU1MTM0MzM5NCIgeTI9IjIwLjk5OTk5OTk5OTk5OTk5MyI+PHN0b3Agc3RvcC1jb2xvcj0iY3VycmVudENvbG9yIiBvZmZzZXQ9IjIwJSI+PC9zdG9wPjxzdG9wIHN0b3AtY29sb3I9ImN1cnJlbnRDb2xvciIgb2Zmc2V0PSIxMDAlIj48L3N0b3A+PC9saW5lYXJHcmFkaWVudD48bGluZWFyR3JhZGllbnQgaWQ9ImxpbmUtbWd0NnJ1MDg2bW9mNXBrN2w4eS01NSIgZ3JhZGllbnRVbml0cz0idXNlclNwYWNlT25Vc2UiIHgxPSIxMjAuNzQ5OTc1NTEzNDMzOTQiIHkxPSIyMC45OTk5OTk5OTk5OTk5OTMiIHgyPSIxMzYuNDk5OTk5OTk5OTYxOTEiIHkyPSI0OC4yNzk3ODYwODE4OTE2MzYiPjxzdG9wIHN0b3AtY29sb3I9ImN1cnJlbnRDb2xvciIgb2Zmc2V0PSIyMCUiPjwvc3RvcD48c3RvcCBzdG9wLWNvbG9yPSJjdXJyZW50Q29sb3IiIG9mZnNldD0iMTAwJSI+PC9zdG9wPjwvbGluZWFyR3JhZGllbnQ+PC9kZWZzPjxtYXNrIGlkPSJ0ZXh0LW1hc2stbWd0NnJ1MDg2bW9mNXBrN2w4eSI+PHJlY3QgeD0iMCIgeT0iMCIgd2lkdGg9IjEwMCUiIGhlaWdodD0iMTAwJSIgZmlsbD0id2hpdGUiPjwvcmVjdD48Y2lyY2xlIGN4PSIzNDQuNzEyOTI5ODgxMzc4NjciIGN5PSIxMTAuNDc5MDQ0MzI5MjA3NjIiIHI9IjcuODc1IiBmaWxsPSJibGFjayI+PC9jaXJjbGU+PGNpcmNsZSBjeD0iMzA5LjY0MjUwNTI4MzgzNDciIGN5PSI2OC42ODQwMjM4NjM4NzcxMiIgcj0iNy44NzUiIGZpbGw9ImJsYWNrIj48L2NpcmNsZT48Y2lyY2xlIGN4PSIyOTAuOTgyMjcwNDU1NTExMiIgY3k9IjExOS45NTMzMjY4MzkxMjkxMiIgcj0iNy44NzUiIGZpbGw9ImJsYWNrIj48L2NpcmNsZT48Y2lyY2xlIGN4PSIyMDcuNjUxMjgzODA0NDExOSIgY3k9IjExOC42NTQwMDE0MDM3NDI4OCIgcj0iNy44NzUiIGZpbGw9ImJsYWNrIj48L2NpcmNsZT48Y2lyY2xlIGN4PSIxODguOTkwODIxMDc5OTE5MjEiIGN5PSIxNjkuOTIzMzQ0NTYzNzM3IiByPSI3Ljg3NSIgZmlsbD0iYmxhY2siPjwvY2lyY2xlPjxjaXJjbGUgY3g9IjE1My45MjA2MjQzNzg1NDQ0IiBjeT0iMTI4LjEyODI4MzkxMzY2NDQiIHI9IjcuODc1IiBmaWxsPSJibGFjayI+PC9jaXJjbGU+PGNpcmNsZSBjeD0iNTkuNjQ5NzE2NjAyMjU4NzM1IiBjeT0iODYuMzMzMjg5Nzk3MjEyNjciIHI9IjcuODc1IiBmaWxsPSJibGFjayI+PC9jaXJjbGU+PGNpcmNsZSBjeD0iMTIwLjc1MDAyNDQ4NjUwMjYiIGN5PSI3NS41NTk2MDA0MzgzOTc2NCIgcj0iNy44NzUiIGZpbGw9ImJsYWNrIj48L2NpcmNsZT48Y2lyY2xlIGN4PSI4OS4yNDk5NzU1MTM0NDY2NCIgY3k9IjIxLjAwMDAyODI3NDYxNDM1IiByPSI3Ljg3NSIgZmlsbD0iYmxhY2siPjwvY2lyY2xlPjxjaXJjbGUgY3g9IjQyIiBjeT0iNDguMjc5ODcwOTA1NzM0NzIiIHI9IjcuODc1IiBmaWxsPSJibGFjayI+PC9jaXJjbGU+PC9tYXNrPjxzdHlsZT4KICAgICAgICAgICAgICAgIC5lbGVtZW50LW1ndDZydTA4Nm1vZjVwazdsOHkgewogICAgICAgICAgICAgICAgICAgIGZvbnQ6IDE0cHggSGVsdmV0aWNhLCBBcmlhbCwgc2Fucy1zZXJpZjsKICAgICAgICAgICAgICAgICAgICBhbGlnbm1lbnQtYmFzZWxpbmU6ICdtaWRkbGUnOwogICAgICAgICAgICAgICAgfQogICAgICAgICAgICAgICAgLnN1Yi1tZ3Q2cnUwODZtb2Y1cGs3bDh5IHsKICAgICAgICAgICAgICAgICAgICBmb250OiA4LjRweCBIZWx2ZXRpY2EsIEFyaWFsLCBzYW5zLXNlcmlmOwogICAgICAgICAgICAgICAgfQogICAgICAgICAgICA8L3N0eWxlPjxnIG1hc2s9InVybCgjdGV4dC1tYXNrLW1ndDZydTA4Nm1vZjVwazdsOHkpIj48bGluZSB4MT0iMzk4LjQ0MzU4OTMwNzI0NjE2IiB5MT0iMTAxLjAwNDc2MTgxOTI4NjEzIiB4Mj0iNDIyLjU3MzkyMTUwNzg4MTgiIHkyPSI4MC43NTY4NzEzNjQwNTY3OSIgc3R5bGU9InN0cm9rZS1saW5lY2FwOnJvdW5kO3N0cm9rZS1kYXNoYXJyYXk6bm9uZTtzdHJva2Utd2lkdGg6MS4yNiIgc3Ryb2tlPSJ1cmwoJyNsaW5lLW1ndDZydTA4Nm1vZjVwazdsOHktMScpIj48L2xpbmU+PGxpbmUgeDE9IjM2OC44NDMyNjIwODIwMTQzNSIgeTE9IjkwLjIzMTE1Mzg3Mzk3ODMxIiB4Mj0iMzk4LjQ0MzU4OTMwNzI0NjE2IiB5Mj0iMTAxLjAwNDc2MTgxOTI4NjEzIiBzdHlsZT0ic3Ryb2tlLWxpbmVjYXA6cm91bmQ7c3Ryb2tlLWRhc2hhcnJheTpub25lO3N0cm9rZS13aWR0aDoxLjI2IiBzdHJva2U9InVybCgnI2xpbmUtbWd0NnJ1MDg2bW9mNXBrN2w4eS0zJykiPjwvbGluZT48bGluZSB4MT0iMzQ0LjcxMjkyOTg4MTM3ODY3IiB5MT0iMTEwLjQ3OTA0NDMyOTIwNzYyIiB4Mj0iMzY4Ljg0MzI2MjA4MjAxNDM1IiB5Mj0iOTAuMjMxMTUzODczOTc4MzEiIHN0eWxlPSJzdHJva2UtbGluZWNhcDpyb3VuZDtzdHJva2UtZGFzaGFycmF5Om5vbmU7c3Ryb2tlLXdpZHRoOjEuMjYiIHN0cm9rZT0idXJsKCcjbGluZS1tZ3Q2cnUwODZtb2Y1cGs3bDh5LTUnKSI+PC9saW5lPjxsaW5lIHgxPSIzMTUuMTEyNjAyNjU2MTQ2OCIgeTE9Ijk5LjcwNTQzNjM4Mzg5OTg3IiB4Mj0iMzQ0LjcxMjkyOTg4MTM3ODY3IiB5Mj0iMTEwLjQ3OTA0NDMyOTIwNzYyIiBzdHlsZT0ic3Ryb2tlLWxpbmVjYXA6cm91bmQ7c3Ryb2tlLWRhc2hhcnJheTpub25lO3N0cm9rZS13aWR0aDoxLjI2IiBzdHJva2U9InVybCgnI2xpbmUtbWd0NnJ1MDg2bW9mNXBrN2w4eS03JykiPjwvbGluZT48bGluZSB4MT0iMzEyLjQzNDQzMjQxMDYzNjciIHkxPSI2OC4xOTE3MTUxMDAzNjkwNCIgeDI9IjMxNy45MDQ1Mjk3ODI5NDg4IiB5Mj0iOTkuMjEzMTI3NjIwMzkxNzYiIHN0eWxlPSJzdHJva2UtbGluZWNhcDpyb3VuZDtzdHJva2UtZGFzaGFycmF5Om5vbmU7c3Ryb2tlLXdpZHRoOjEuMjYiIHN0cm9rZT0idXJsKCcjbGluZS1tZ3Q2cnUwODZtb2Y1cGs3bDh5LTknKSI+PC9saW5lPjxsaW5lIHgxPSIzMDYuODUwNTc4MTU3MDMyNjYiIHkxPSI2OS4xNzYzMzI2MjczODUyMiIgeDI9IjMxMi4zMjA2NzU1MjkzNDQ4IiB5Mj0iMTAwLjE5Nzc0NTE0NzQwNzk0IiBzdHlsZT0ic3Ryb2tlLWxpbmVjYXA6cm91bmQ7c3Ryb2tlLWRhc2hhcnJheTpub25lO3N0cm9rZS13aWR0aDoxLjI2IiBzdHJva2U9InVybCgnI2xpbmUtbWd0NnJ1MDg2bW9mNXBrN2w4eS0xMScpIj48L2xpbmU+PGxpbmUgeDE9IjI5MC45ODIyNzA0NTU1MTEyIiB5MT0iMTE5Ljk1MzMyNjgzOTEyOTEyIiB4Mj0iMzE1LjExMjYwMjY1NjE0NjgiIHkyPSI5OS43MDU0MzYzODM4OTk4NyIgc3R5bGU9InN0cm9rZS1saW5lY2FwOnJvdW5kO3N0cm9rZS1kYXNoYXJyYXk6bm9uZTtzdHJva2Utd2lkdGg6MS4yNiIgc3Ryb2tlPSJ1cmwoJyNsaW5lLW1ndDZydTA4Nm1vZjVwazdsOHktMTMnKSI+PC9saW5lPjxsaW5lIHgxPSIyNjEuMzgxOTQzMjMwMjc5NCIgeTE9IjEwOS4xNzk3MTg4OTM4MjEzNiIgeDI9IjI5MC45ODIyNzA0NTU1MTEyIiB5Mj0iMTE5Ljk1MzMyNjgzOTEyOTEyIiBzdHlsZT0ic3Ryb2tlLWxpbmVjYXA6cm91bmQ7c3Ryb2tlLWRhc2hhcnJheTpub25lO3N0cm9rZS13aWR0aDoxLjI2IiBzdHJva2U9InVybCgnI2xpbmUtbWd0NnJ1MDg2bW9mNXBrN2w4eS0xNScpIj48L2xpbmU+PGxpbmUgeDE9IjIzNy4yNTE2MTEwMjk2NDM3NSIgeTE9IjEyOS40Mjc2MDkzNDkwNTA2NyIgeDI9IjI2MS4zODE5NDMyMzAyNzk0IiB5Mj0iMTA5LjE3OTcxODg5MzgyMTM2IiBzdHlsZT0ic3Ryb2tlLWxpbmVjYXA6cm91bmQ7c3Ryb2tlLWRhc2hhcnJheTpub25lO3N0cm9rZS13aWR0aDoxLjI2IiBzdHJva2U9InVybCgnI2xpbmUtbWd0NnJ1MDg2bW9mNXBrN2w4eS0xNycpIj48L2xpbmU+PGxpbmUgeDE9IjIwNy42NTEyODM4MDQ0MTE5IiB5MT0iMTE4LjY1NDAwMTQwMzc0Mjg4IiB4Mj0iMjM3LjI1MTYxMTAyOTY0Mzc1IiB5Mj0iMTI5LjQyNzYwOTM0OTA1MDY3IiBzdHlsZT0ic3Ryb2tlLWxpbmVjYXA6cm91bmQ7c3Ryb2tlLWRhc2hhcnJheTpub25lO3N0cm9rZS13aWR0aDoxLjI2IiBzdHJva2U9InVybCgnI2xpbmUtbWd0NnJ1MDg2bW9mNXBrN2w4eS0xOScpIj48L2xpbmU+PGxpbmUgeDE9IjE4My41MjA5NTE2MDM3NzYyNyIgeTE9IjEzOC45MDE4OTE4NTg5NzIyIiB4Mj0iMjA3LjY1MTI4MzgwNDQxMTkiIHkyPSIxMTguNjU0MDAxNDAzNzQyODgiIHN0eWxlPSJzdHJva2UtbGluZWNhcDpyb3VuZDtzdHJva2UtZGFzaGFycmF5Om5vbmU7c3Ryb2tlLXdpZHRoOjEuMjYiIHN0cm9rZT0idXJsKCcjbGluZS1tZ3Q2cnUwODZtb2Y1cGs3bDh5LTIxJykiPjwvbGluZT48bGluZSB4MT0iMTgwLjcyOTAyMDg2MDM0NzQ4IiB5MT0iMTM5LjM5NDE4MDExMTgyNTA1IiB4Mj0iMTg2LjE5ODg5MDMzNjQ5MDQyIiB5Mj0iMTcwLjQxNTYzMjgxNjU4OTg2IiBzdHlsZT0ic3Ryb2tlLWxpbmVjYXA6cm91bmQ7c3Ryb2tlLWRhc2hhcnJheTpub25lO3N0cm9rZS13aWR0aDoxLjI2IiBzdHJva2U9InVybCgnI2xpbmUtbWd0NnJ1MDg2bW9mNXBrN2w4eS0yMycpIj48L2xpbmU+PGxpbmUgeDE9IjE4Ni4zMTI4ODIzNDcyMDUxMiIgeTE9IjEzOC40MDk2MDM2MDYxMTkzMyIgeDI9IjE5MS43ODI3NTE4MjMzNDgwNiIgeTI9IjE2OS40MzEwNTYzMTA4ODQxNCIgc3R5bGU9InN0cm9rZS1saW5lY2FwOnJvdW5kO3N0cm9rZS1kYXNoYXJyYXk6bm9uZTtzdHJva2Utd2lkdGg6MS4yNiIgc3Ryb2tlPSJ1cmwoJyNsaW5lLW1ndDZydTA4Nm1vZjVwazdsOHktMjUnKSI+PC9saW5lPjxsaW5lIHgxPSIxNTMuOTIwNjI0Mzc4NTQ0NCIgeTE9IjEyOC4xMjgyODM5MTM2NjQ0IiB4Mj0iMTgzLjUyMDk1MTYwMzc3NjI3IiB5Mj0iMTM4LjkwMTg5MTg1ODk3MjIiIHN0eWxlPSJzdHJva2UtbGluZWNhcDpyb3VuZDtzdHJva2UtZGFzaGFycmF5Om5vbmU7c3Ryb2tlLXdpZHRoOjEuMjYiIHN0cm9rZT0idXJsKCcjbGluZS1tZ3Q2cnUwODZtb2Y1cGs3bDh5LTI3JykiPjwvbGluZT48bGluZSB4MT0iMTI0LjMyMDI5NzE1MzMxMjYxIiB5MT0iMTE3LjM1NDY3NTk2ODM1NjYyIiB4Mj0iMTUzLjkyMDYyNDM3ODU0NDQiIHkyPSIxMjguMTI4MjgzOTEzNjY0NCIgc3R5bGU9InN0cm9rZS1saW5lY2FwOnJvdW5kO3N0cm9rZS1kYXNoYXJyYXk6bm9uZTtzdHJva2Utd2lkdGg6MS4yNiIgc3Ryb2tlPSJ1cmwoJyNsaW5lLW1ndDZydTA4Nm1vZjVwazdsOHktMjknKSI+PC9saW5lPjxsaW5lIHgxPSI5Ni4wMTI4MDI4ODE1MTc3MSIgeTE9IjEwMy4wMjkwMjg3NTYwMjA5OSIgeDI9IjEyNS42MTMxMzAxMDY3NDk1NSIgeTI9IjExMy44MDI2MzY3MDEzMjg4MSIgc3R5bGU9InN0cm9rZS1saW5lY2FwOnJvdW5kO3N0cm9rZS1kYXNoYXJyYXk6bm9uZTtzdHJva2Utd2lkdGg6MS4yNiIgc3Ryb2tlPSJ1cmwoJyNsaW5lLW1ndDZydTA4Nm1vZjVwazdsOHktMzEnKSI+PC9saW5lPjxsaW5lIHgxPSI5My40MjcxMzY5NzQ2NDM4MyIgeTE9IjExMC4xMzMxMDcyOTAwNzY2NCIgeDI9IjEyMy4wMjc0NjQxOTk4NzU2NyIgeTI9IjEyMC45MDY3MTUyMzUzODQ0NCIgc3R5bGU9InN0cm9rZS1saW5lY2FwOnJvdW5kO3N0cm9rZS1kYXNoYXJyYXk6bm9uZTtzdHJva2Utd2lkdGg6MS4yNiIgc3Ryb2tlPSJ1cmwoJyNsaW5lLW1ndDZydTA4Nm1vZjVwazdsOHktMzMnKSI+PC9saW5lPjxsaW5lIHgxPSI5NC43MTk5Njk5MjgwODA3NyIgeTE9IjEwNi41ODEwNjgwMjMwNDg4MSIgeDI9IjEyNC4zMjAyOTcxNTMzMTI2MSIgeTI9IjExNy4zNTQ2NzU5NjgzNTY2MiIgc3R5bGU9InN0cm9rZS1saW5lY2FwOnJvdW5kO3N0cm9rZS1kYXNoYXJyYXk6bm9uZTtzdHJva2Utd2lkdGg6MS4yNiIgc3Ryb2tlPSJ1cmwoJyNsaW5lLW1ndDZydTA4Nm1vZjVwazdsOHktMzUnKSI+PC9saW5lPjxwb2x5Z29uIHBvaW50cz0iODguNjI5NTk1NzAwMzE0NTQsNzUuNjY5MDI3NjIxODQzMzMgOTIuNjIyMzI5NzQ2MTY0LDEwNi45NTA5NDA1MjQzMzU2MiA5Ni44MTc2MTAxMDk5OTc1NSwxMDYuMjExMTk1NTIxNzYyMDEgODkuODcwNDUzMjcyNzE2LDc1LjQ1MDIyOTgwNDE4MDcxIiBmaWxsPSJ1cmwoJyNsaW5lLW1ndDZydTA4Nm1vZjVwazdsOHktMzcnKSI+PC9wb2x5Z29uPjxsaW5lIHgxPSI1OS42NDk3MTY2MDIyNTg3MzUiIHkxPSI4Ni4zMzMyODk3OTcyMTI2NyIgeDI9Ijg5LjI1MDAyNDQ4NjUxNTI3IiB5Mj0iNzUuNTU5NjI4NzEzMDEyMDIiIHN0eWxlPSJzdHJva2UtbGluZWNhcDpyb3VuZDtzdHJva2UtZGFzaGFycmF5Om5vbmU7c3Ryb2tlLXdpZHRoOjEuMjYiIHN0cm9rZT0idXJsKCcjbGluZS1tZ3Q2cnUwODZtb2Y1cGs3bDh5LTM5JykiPjwvbGluZT48bGluZSB4MT0iNzMuNDk5OTk5OTk5OTg3MzEiIHkxPSI0OC4yNzk4NDI2MzExMjAzNiIgeDI9Ijg5LjI1MDAyNDQ4NjUxNTI3IiB5Mj0iNzUuNTU5NjI4NzEzMDEyMDIiIHN0eWxlPSJzdHJva2UtbGluZWNhcDpyb3VuZDtzdHJva2UtZGFzaGFycmF5Om5vbmU7c3Ryb2tlLXdpZHRoOjEuMjYiIHN0cm9rZT0idXJsKCcjbGluZS1tZ3Q2cnUwODZtb2Y1cGs3bDh5LTQxJykiPjwvbGluZT48bGluZSB4MT0iODkuMjUwMDI0NDg2NTE1MjciIHkxPSI3NS41NTk2Mjg3MTMwMTIwMiIgeDI9IjEyMC43NTAwMjQ0ODY1MDI2IiB5Mj0iNzUuNTU5NjAwNDM4Mzk3NjQiIHN0eWxlPSJzdHJva2UtbGluZWNhcDpyb3VuZDtzdHJva2UtZGFzaGFycmF5Om5vbmU7c3Ryb2tlLXdpZHRoOjEuMjYiIHN0cm9rZT0idXJsKCcjbGluZS1tZ3Q2cnUwODZtb2Y1cGs3bDh5LTQzJykiPjwvbGluZT48bGluZSB4MT0iNzMuNDk5OTk5OTk5OTg3MzEiIHkxPSI0OC4yNzk4NDI2MzExMjAzNiIgeDI9Ijg5LjI0OTk3NTUxMzQ0NjY0IiB5Mj0iMjEuMDAwMDI4Mjc0NjE0MzUiIHN0eWxlPSJzdHJva2UtbGluZWNhcDpyb3VuZDtzdHJva2UtZGFzaGFycmF5Om5vbmU7c3Ryb2tlLXdpZHRoOjEuMjYiIHN0cm9rZT0idXJsKCcjbGluZS1tZ3Q2cnUwODZtb2Y1cGs3bDh5LTQ1JykiPjwvbGluZT48bGluZSB4MT0iNDEuOTk5OTk3NDU1Mjg0NzEiIHkxPSI0NS40NDQ4NzA5MDU3MzU4NiIgeDI9IjczLjQ5OTk5NzQ1NTI3MjAyIiB5Mj0iNDUuNDQ0ODQyNjMxMTIxNSIgc3R5bGU9InN0cm9rZS1saW5lY2FwOnJvdW5kO3N0cm9rZS1kYXNoYXJyYXk6bm9uZTtzdHJva2Utd2lkdGg6MS4yNiIgc3Ryb2tlPSJ1cmwoJyNsaW5lLW1ndDZydTA4Nm1vZjVwazdsOHktNDcnKSI+PC9saW5lPjxsaW5lIHgxPSI0Mi4wMDAwMDI1NDQ3MTUyOSIgeTE9IjUxLjExNDg3MDkwNTczMzU3NSIgeDI9IjczLjUwMDAwMjU0NDcwMjYiIHkyPSI1MS4xMTQ4NDI2MzExMTkyMiIgc3R5bGU9InN0cm9rZS1saW5lY2FwOnJvdW5kO3N0cm9rZS1kYXNoYXJyYXk6bm9uZTtzdHJva2Utd2lkdGg6MS4yNiIgc3Ryb2tlPSJ1cmwoJyNsaW5lLW1ndDZydTA4Nm1vZjVwazdsOHktNDknKSI+PC9saW5lPjxsaW5lIHgxPSIxMjAuNzUwMDI0NDg2NTAyNiIgeTE9Ijc1LjU1OTYwMDQzODM5NzY0IiB4Mj0iMTM2LjQ5OTk5OTk5OTk2MTkxIiB5Mj0iNDguMjc5Nzg2MDgxODkxNjM2IiBzdHlsZT0ic3Ryb2tlLWxpbmVjYXA6cm91bmQ7c3Ryb2tlLWRhc2hhcnJheTpub25lO3N0cm9rZS13aWR0aDoxLjI2IiBzdHJva2U9InVybCgnI2xpbmUtbWd0NnJ1MDg2bW9mNXBrN2w4eS01MScpIj48L2xpbmU+PGxpbmUgeDE9Ijg5LjI0OTk3NTUxMzQ0NjY0IiB5MT0iMjEuMDAwMDI4Mjc0NjE0MzUiIHgyPSIxMjAuNzQ5OTc1NTEzNDMzOTQiIHkyPSIyMC45OTk5OTk5OTk5OTk5OTMiIHN0eWxlPSJzdHJva2UtbGluZWNhcDpyb3VuZDtzdHJva2UtZGFzaGFycmF5Om5vbmU7c3Ryb2tlLXdpZHRoOjEuMjYiIHN0cm9rZT0idXJsKCcjbGluZS1tZ3Q2cnUwODZtb2Y1cGs3bDh5LTUzJykiPjwvbGluZT48bGluZSB4MT0iMTIwLjc0OTk3NTUxMzQzMzk0IiB5MT0iMjAuOTk5OTk5OTk5OTk5OTkzIiB4Mj0iMTM2LjQ5OTk5OTk5OTk2MTkxIiB5Mj0iNDguMjc5Nzg2MDgxODkxNjM2IiBzdHlsZT0ic3Ryb2tlLWxpbmVjYXA6cm91bmQ7c3Ryb2tlLWRhc2hhcnJheTpub25lO3N0cm9rZS13aWR0aDoxLjI2IiBzdHJva2U9InVybCgnI2xpbmUtbWd0NnJ1MDg2bW9mNXBrN2w4eS01NScpIj48L2xpbmU+PC9nPjxnPjx0ZXh0IHg9IjQyMi41NzM5MjE1MDc4ODE4IiB5PSI4MC43NTY4NzEzNjQwNTY3OSIgY2xhc3M9ImRlYnVnIiBmaWxsPSIjZmYwMDAwIiBzdHlsZT0iCiAgICAgICAgICAgICAgICBmb250OiA1cHggRHJvaWQgU2Fucywgc2Fucy1zZXJpZjsKICAgICAgICAgICAgIj48L3RleHQ+PHRleHQgeD0iMzk4LjQ0MzU4OTMwNzI0NjE2IiB5PSIxMDEuMDA0NzYxODE5Mjg2MTMiIGNsYXNzPSJkZWJ1ZyIgZmlsbD0iI2ZmMDAwMCIgc3R5bGU9IgogICAgICAgICAgICAgICAgZm9udDogNXB4IERyb2lkIFNhbnMsIHNhbnMtc2VyaWY7CiAgICAgICAgICAgICI+PC90ZXh0Pjx0ZXh0IHg9IjM2OC44NDMyNjIwODIwMTQzNSIgeT0iOTAuMjMxMTUzODczOTc4MzEiIGNsYXNzPSJkZWJ1ZyIgZmlsbD0iI2ZmMDAwMCIgc3R5bGU9IgogICAgICAgICAgICAgICAgZm9udDogNXB4IERyb2lkIFNhbnMsIHNhbnMtc2VyaWY7CiAgICAgICAgICAgICI+PC90ZXh0Pjx0ZXh0IHg9IjM0NC43MTI5Mjk4ODEzNzg2NyIgeT0iMTAyLjYwNDA0NDMyOTIwNzYyIiBjbGFzcz0iZWxlbWVudC1tZ3Q2cnUwODZtb2Y1cGs3bDh5IiBmaWxsPSJjdXJyZW50Q29sb3IiIHN0eWxlPSJ0ZXh0LWFuY2hvcjogc3RhcnQ7IGdseXBoLW9yaWVudGF0aW9uLXZlcnRpY2FsOiAwOyB3cml0aW5nLW1vZGU6IHZlcnRpY2FsLXJsOyB0ZXh0LW9yaWVudGF0aW9uOiB1cHJpZ2h0OyBsZXR0ZXItc3BhY2luZzogLTFweDsgZGlyZWN0aW9uOiBsdHI7Ij48dHNwYW4+TzwvdHNwYW4+PC90ZXh0Pjx0ZXh0IHg9IjM0NC43MTI5Mjk4ODEzNzg2NyIgeT0iMTEwLjQ3OTA0NDMyOTIwNzYyIiBjbGFzcz0iZGVidWciIGZpbGw9IiNmZjAwMDAiIHN0eWxlPSIKICAgICAgICAgICAgICAgIGZvbnQ6IDVweCBEcm9pZCBTYW5zLCBzYW5zLXNlcmlmOwogICAgICAgICAgICAiPjwvdGV4dD48dGV4dCB4PSIzMTUuMTEyNjAyNjU2MTQ2OCIgeT0iOTkuNzA1NDM2MzgzODk5ODciIGNsYXNzPSJkZWJ1ZyIgZmlsbD0iI2ZmMDAwMCIgc3R5bGU9IgogICAgICAgICAgICAgICAgZm9udDogNXB4IERyb2lkIFNhbnMsIHNhbnMtc2VyaWY7CiAgICAgICAgICAgICI+PC90ZXh0Pjx0ZXh0IHg9IjMwNC4zOTI1MDUyODM4MzQ3IiB5PSI3My45MzQwMjM4NjM4NzcxMiIgY2xhc3M9ImVsZW1lbnQtbWd0NnJ1MDg2bW9mNXBrN2w4eSIgZmlsbD0iY3VycmVudENvbG9yIiBzdHlsZT0idGV4dC1hbmNob3I6IHN0YXJ0OyB3cml0aW5nLW1vZGU6IGhvcml6b250YWwtdGI7IHRleHQtb3JpZW50YXRpb246IG1peGVkOyBsZXR0ZXItc3BhY2luZzogbm9ybWFsOyBkaXJlY3Rpb246IGx0cjsiPjx0c3Bhbj5PPC90c3Bhbj48L3RleHQ+PHRleHQgeD0iMzA5LjY0MjUwNTI4MzgzNDciIHk9IjY4LjY4NDAyMzg2Mzg3NzEyIiBjbGFzcz0iZGVidWciIGZpbGw9IiNmZjAwMDAiIHN0eWxlPSIKICAgICAgICAgICAgICAgIGZvbnQ6IDVweCBEcm9pZCBTYW5zLCBzYW5zLXNlcmlmOwogICAgICAgICAgICAiPjwvdGV4dD48dGV4dCB4PSIyOTAuOTgyMjcwNDU1NTExMiIgeT0iMTEyLjA3ODMyNjgzOTEyOTEyIiBjbGFzcz0iZWxlbWVudC1tZ3Q2cnUwODZtb2Y1cGs3bDh5IiBmaWxsPSJjdXJyZW50Q29sb3IiIHN0eWxlPSJ0ZXh0LWFuY2hvcjogc3RhcnQ7IGdseXBoLW9yaWVudGF0aW9uLXZlcnRpY2FsOiAwOyB3cml0aW5nLW1vZGU6IHZlcnRpY2FsLXJsOyB0ZXh0LW9yaWVudGF0aW9uOiB1cHJpZ2h0OyBsZXR0ZXItc3BhY2luZzogLTFweDsgZGlyZWN0aW9uOiBsdHI7Ij48dHNwYW4+TzwvdHNwYW4+PC90ZXh0Pjx0ZXh0IHg9IjI5MC45ODIyNzA0NTU1MTEyIiB5PSIxMTkuOTUzMzI2ODM5MTI5MTIiIGNsYXNzPSJkZWJ1ZyIgZmlsbD0iI2ZmMDAwMCIgc3R5bGU9IgogICAgICAgICAgICAgICAgZm9udDogNXB4IERyb2lkIFNhbnMsIHNhbnMtc2VyaWY7CiAgICAgICAgICAgICI+PC90ZXh0Pjx0ZXh0IHg9IjI2MS4zODE5NDMyMzAyNzk0IiB5PSIxMDkuMTc5NzE4ODkzODIxMzYiIGNsYXNzPSJkZWJ1ZyIgZmlsbD0iI2ZmMDAwMCIgc3R5bGU9IgogICAgICAgICAgICAgICAgZm9udDogNXB4IERyb2lkIFNhbnMsIHNhbnMtc2VyaWY7CiAgICAgICAgICAgICI+PC90ZXh0Pjx0ZXh0IHg9IjIzNy4yNTE2MTEwMjk2NDM3NSIgeT0iMTI5LjQyNzYwOTM0OTA1MDY3IiBjbGFzcz0iZGVidWciIGZpbGw9IiNmZjAwMDAiIHN0eWxlPSIKICAgICAgICAgICAgICAgIGZvbnQ6IDVweCBEcm9pZCBTYW5zLCBzYW5zLXNlcmlmOwogICAgICAgICAgICAiPjwvdGV4dD48dGV4dCB4PSIyMDcuNjUxMjgzODA0NDExOSIgeT0iMTI2LjUyOTAwMTQwMzc0Mjg4IiBjbGFzcz0iZWxlbWVudC1tZ3Q2cnUwODZtb2Y1cGs3bDh5IiBmaWxsPSJjdXJyZW50Q29sb3IiIHN0eWxlPSJ0ZXh0LWFuY2hvcjogc3RhcnQ7IGdseXBoLW9yaWVudGF0aW9uLXZlcnRpY2FsOiAwOyB3cml0aW5nLW1vZGU6IHZlcnRpY2FsLXJsOyB0ZXh0LW9yaWVudGF0aW9uOiB1cHJpZ2h0OyBsZXR0ZXItc3BhY2luZzogLTFweDsgZGlyZWN0aW9uOiBydGw7IHVuaWNvZGUtYmlkaTogYmlkaS1vdmVycmlkZTsiPjx0c3Bhbj5PPC90c3Bhbj48L3RleHQ+PHRleHQgeD0iMjA3LjY1MTI4MzgwNDQxMTkiIHk9IjExOC42NTQwMDE0MDM3NDI4OCIgY2xhc3M9ImRlYnVnIiBmaWxsPSIjZmYwMDAwIiBzdHlsZT0iCiAgICAgICAgICAgICAgICBmb250OiA1cHggRHJvaWQgU2Fucywgc2Fucy1zZXJpZjsKICAgICAgICAgICAgIj48L3RleHQ+PHRleHQgeD0iMTgzLjUyMDk1MTYwMzc3NjI3IiB5PSIxMzguOTAxODkxODU4OTcyMiIgY2xhc3M9ImRlYnVnIiBmaWxsPSIjZmYwMDAwIiBzdHlsZT0iCiAgICAgICAgICAgICAgICBmb250OiA1cHggRHJvaWQgU2Fucywgc2Fucy1zZXJpZjsKICAgICAgICAgICAgIj48L3RleHQ+PHRleHQgeD0iMTgzLjc0MDgyMTA3OTkxOTIxIiB5PSIxNzUuMTczMzQ0NTYzNzM3IiBjbGFzcz0iZWxlbWVudC1tZ3Q2cnUwODZtb2Y1cGs3bDh5IiBmaWxsPSJjdXJyZW50Q29sb3IiIHN0eWxlPSJ0ZXh0LWFuY2hvcjogc3RhcnQ7IHdyaXRpbmctbW9kZTogaG9yaXpvbnRhbC10YjsgdGV4dC1vcmllbnRhdGlvbjogbWl4ZWQ7IGxldHRlci1zcGFjaW5nOiBub3JtYWw7IGRpcmVjdGlvbjogbHRyOyI+PHRzcGFuPk88L3RzcGFuPjwvdGV4dD48dGV4dCB4PSIxODguOTkwODIxMDc5OTE5MjEiIHk9IjE2OS45MjMzNDQ1NjM3MzciIGNsYXNzPSJkZWJ1ZyIgZmlsbD0iI2ZmMDAwMCIgc3R5bGU9IgogICAgICAgICAgICAgICAgZm9udDogNXB4IERyb2lkIFNhbnMsIHNhbnMtc2VyaWY7CiAgICAgICAgICAgICI+PC90ZXh0Pjx0ZXh0IHg9IjE1OS4xNzA2MjQzNzg1NDQ0IiB5PSIxMzMuMzc4MjgzOTEzNjY0NCIgY2xhc3M9ImVsZW1lbnQtbWd0NnJ1MDg2bW9mNXBrN2w4eSIgZmlsbD0iY3VycmVudENvbG9yIiBzdHlsZT0idGV4dC1hbmNob3I6IHN0YXJ0OyB3cml0aW5nLW1vZGU6IGhvcml6b250YWwtdGI7IHRleHQtb3JpZW50YXRpb246IG1peGVkOyBsZXR0ZXItc3BhY2luZzogbm9ybWFsOyBkaXJlY3Rpb246IHJ0bDsgdW5pY29kZS1iaWRpOiBiaWRpLW92ZXJyaWRlOyI+PHRzcGFuPk88L3RzcGFuPjwvdGV4dD48dGV4dCB4PSIxNTMuOTIwNjI0Mzc4NTQ0NCIgeT0iMTI4LjEyODI4MzkxMzY2NDQiIGNsYXNzPSJkZWJ1ZyIgZmlsbD0iI2ZmMDAwMCIgc3R5bGU9IgogICAgICAgICAgICAgICAgZm9udDogNXB4IERyb2lkIFNhbnMsIHNhbnMtc2VyaWY7CiAgICAgICAgICAgICI+PC90ZXh0Pjx0ZXh0IHg9IjEyNC4zMjAyOTcxNTMzMTI2MSIgeT0iMTE3LjM1NDY3NTk2ODM1NjYyIiBjbGFzcz0iZGVidWciIGZpbGw9IiNmZjAwMDAiIHN0eWxlPSIKICAgICAgICAgICAgICAgIGZvbnQ6IDVweCBEcm9pZCBTYW5zLCBzYW5zLXNlcmlmOwogICAgICAgICAgICAiPjwvdGV4dD48dGV4dCB4PSI5NC43MTk5Njk5MjgwODA3NyIgeT0iMTA2LjU4MTA2ODAyMzA0ODgxIiBjbGFzcz0iZGVidWciIGZpbGw9IiNmZjAwMDAiIHN0eWxlPSIKICAgICAgICAgICAgICAgIGZvbnQ6IDVweCBEcm9pZCBTYW5zLCBzYW5zLXNlcmlmOwogICAgICAgICAgICAiPjwvdGV4dD48dGV4dCB4PSI4OS4yNTAwMjQ0ODY1MTUyNyIgeT0iNzUuNTU5NjI4NzEzMDEyMDIiIGNsYXNzPSJkZWJ1ZyIgZmlsbD0iI2ZmMDAwMCIgc3R5bGU9IgogICAgICAgICAgICAgICAgZm9udDogNXB4IERyb2lkIFNhbnMsIHNhbnMtc2VyaWY7CiAgICAgICAgICAgICI+UzwvdGV4dD48dGV4dCB4PSI2NC44OTk3MTY2MDIyNTg3NCIgeT0iOTEuNTgzMjg5Nzk3MjEyNjciIGNsYXNzPSJlbGVtZW50LW1ndDZydTA4Nm1vZjVwazdsOHkiIGZpbGw9ImN1cnJlbnRDb2xvciIgc3R5bGU9InRleHQtYW5jaG9yOiBzdGFydDsgd3JpdGluZy1tb2RlOiBob3Jpem9udGFsLXRiOyB0ZXh0LW9yaWVudGF0aW9uOiBtaXhlZDsgbGV0dGVyLXNwYWNpbmc6IG5vcm1hbDsgZGlyZWN0aW9uOiBydGw7IHVuaWNvZGUtYmlkaTogYmlkaS1vdmVycmlkZTsiPjx0c3Bhbj5IPC90c3Bhbj48L3RleHQ+PHRleHQgeD0iNTkuNjQ5NzE2NjAyMjU4NzM1IiB5PSI4Ni4zMzMyODk3OTcyMTI2NyIgY2xhc3M9ImRlYnVnIiBmaWxsPSIjZmYwMDAwIiBzdHlsZT0iCiAgICAgICAgICAgICAgICBmb250OiA1cHggRHJvaWQgU2Fucywgc2Fucy1zZXJpZjsKICAgICAgICAgICAgIj48L3RleHQ+PHRleHQgeD0iMTIwLjc1MDAyNDQ4NjUwMjYiIHk9IjY3LjY4NDYwMDQzODM5NzY0IiBjbGFzcz0iZWxlbWVudC1tZ3Q2cnUwODZtb2Y1cGs3bDh5IiBmaWxsPSJjdXJyZW50Q29sb3IiIHN0eWxlPSJ0ZXh0LWFuY2hvcjogc3RhcnQ7IGdseXBoLW9yaWVudGF0aW9uLXZlcnRpY2FsOiAwOyB3cml0aW5nLW1vZGU6IHZlcnRpY2FsLXJsOyB0ZXh0LW9yaWVudGF0aW9uOiB1cHJpZ2h0OyBsZXR0ZXItc3BhY2luZzogLTFweDsgZGlyZWN0aW9uOiBsdHI7Ij48dHNwYW4+TzwvdHNwYW4+PC90ZXh0Pjx0ZXh0IHg9IjEyMC43NTAwMjQ0ODY1MDI2IiB5PSI3NS41NTk2MDA0MzgzOTc2NCIgY2xhc3M9ImRlYnVnIiBmaWxsPSIjZmYwMDAwIiBzdHlsZT0iCiAgICAgICAgICAgICAgICBmb250OiA1cHggRHJvaWQgU2Fucywgc2Fucy1zZXJpZjsKICAgICAgICAgICAgIj48L3RleHQ+PHRleHQgeD0iMTM2LjQ5OTk5OTk5OTk2MTkxIiB5PSI0OC4yNzk3ODYwODE4OTE2MzYiIGNsYXNzPSJkZWJ1ZyIgZmlsbD0iI2ZmMDAwMCIgc3R5bGU9IgogICAgICAgICAgICAgICAgZm9udDogNXB4IERyb2lkIFNhbnMsIHNhbnMtc2VyaWY7CiAgICAgICAgICAgICI+PC90ZXh0Pjx0ZXh0IHg9IjEyMC43NDk5NzU1MTM0MzM5NCIgeT0iMjAuOTk5OTk5OTk5OTk5OTkzIiBjbGFzcz0iZGVidWciIGZpbGw9IiNmZjAwMDAiIHN0eWxlPSIKICAgICAgICAgICAgICAgIGZvbnQ6IDVweCBEcm9pZCBTYW5zLCBzYW5zLXNlcmlmOwogICAgICAgICAgICAiPjwvdGV4dD48dGV4dCB4PSI4OS4yNDk5NzU1MTM0NDY2NCIgeT0iMjguODc1MDI4Mjc0NjE0MzUiIGNsYXNzPSJlbGVtZW50LW1ndDZydTA4Nm1vZjVwazdsOHkiIGZpbGw9ImN1cnJlbnRDb2xvciIgc3R5bGU9InRleHQtYW5jaG9yOiBzdGFydDsgZ2x5cGgtb3JpZW50YXRpb24tdmVydGljYWw6IDA7IHdyaXRpbmctbW9kZTogdmVydGljYWwtcmw7IHRleHQtb3JpZW50YXRpb246IHVwcmlnaHQ7IGxldHRlci1zcGFjaW5nOiAtMXB4OyBkaXJlY3Rpb246IHJ0bDsgdW5pY29kZS1iaWRpOiBiaWRpLW92ZXJyaWRlOyI+PHRzcGFuPk88L3RzcGFuPjwvdGV4dD48dGV4dCB4PSI4OS4yNDk5NzU1MTM0NDY2NCIgeT0iMjEuMDAwMDI4Mjc0NjE0MzUiIGNsYXNzPSJkZWJ1ZyIgZmlsbD0iI2ZmMDAwMCIgc3R5bGU9IgogICAgICAgICAgICAgICAgZm9udDogNXB4IERyb2lkIFNhbnMsIHNhbnMtc2VyaWY7CiAgICAgICAgICAgICI+PC90ZXh0Pjx0ZXh0IHg9IjczLjQ5OTk5OTk5OTk4NzMxIiB5PSI0OC4yNzk4NDI2MzExMjAzNiIgY2xhc3M9ImRlYnVnIiBmaWxsPSIjZmYwMDAwIiBzdHlsZT0iCiAgICAgICAgICAgICAgICBmb250OiA1cHggRHJvaWQgU2Fucywgc2Fucy1zZXJpZjsKICAgICAgICAgICAgIj48L3RleHQ+PHRleHQgeD0iNDcuMjUiIHk9IjUzLjUyOTg3MDkwNTczNDcyIiBjbGFzcz0iZWxlbWVudC1tZ3Q2cnUwODZtb2Y1cGs3bDh5IiBmaWxsPSJjdXJyZW50Q29sb3IiIHN0eWxlPSJ0ZXh0LWFuY2hvcjogc3RhcnQ7IHdyaXRpbmctbW9kZTogaG9yaXpvbnRhbC10YjsgdGV4dC1vcmllbnRhdGlvbjogbWl4ZWQ7IGxldHRlci1zcGFjaW5nOiBub3JtYWw7IGRpcmVjdGlvbjogcnRsOyB1bmljb2RlLWJpZGk6IGJpZGktb3ZlcnJpZGU7Ij48dHNwYW4+TzwvdHNwYW4+PC90ZXh0Pjx0ZXh0IHg9IjQyIiB5PSI0OC4yNzk4NzA5MDU3MzQ3MiIgY2xhc3M9ImRlYnVnIiBmaWxsPSIjZmYwMDAwIiBzdHlsZT0iCiAgICAgICAgICAgICAgICBmb250OiA1cHggRHJvaWQgU2Fucywgc2Fucy1zZXJpZjsKICAgICAgICAgICAgIj48L3RleHQ+PC9nPjwvc3ZnPg=="/>
