Repository: cunyu-liu/electrolyte_ailab

File: fine-tune/bookData/Electrolytes, Interfaces and Interphases Fundamentals and Applications in Batteries.md (part 38 of 47)
## 1 What Is an Electrolyte?
<img class="imgSvg" id = "mgt6ru0bqdsgl3jefs" src="data:image/svg+xml;base64,PHN2ZyBpZD0ic21pbGVzLW1ndDZydTBicWRzZ2wzamVmcyIgeG1sbnM9Imh0dHA6Ly93d3cudzMub3JnLzIwMDAvc3ZnIiB2aWV3Qm94PSIwIDAgNTIwIDE1Mi4yNDk5MDgxNzU0NzEzOCIgc3R5bGU9IndpZHRoOiA1MjAuNDc2ODI0NzEzMjE5cHg7IGhlaWdodDogMTUyLjI0OTkwODE3NTQ3MTM4cHg7IG92ZXJmbG93OiB2aXNpYmxlOyI+PGRlZnM+PGxpbmVhckdyYWRpZW50IGlkPSJsaW5lLW1ndDZydTBicWRzZ2wzamVmcy0xIiBncmFkaWVudFVuaXRzPSJ1c2VyU3BhY2VPblVzZSIgeDE9IjQ1MS4xOTcwMzUwOTY5OTU3NiIgeTE9IjUyLjUwMDAzNjcyOTc5NDM3NCIgeDI9IjQ3OC40NzY4MjQ3MTMyMTg5NSIgeTI9IjY4LjI1MDA1NTA5NDY5MTU2Ij48c3RvcCBzdG9wLWNvbG9yPSJjdXJyZW50Q29sb3IiIG9mZnNldD0iMjAlIj48L3N0b3A+PHN0b3Agc3RvcC1jb2xvcj0iY3VycmVudENvbG9yIiBvZmZzZXQ9IjEwMCUiPjwvc3RvcD48L2xpbmVhckdyYWRpZW50PjxsaW5lYXJHcmFkaWVudCBpZD0ibGluZS1tZ3Q2cnUwYnFkc2dsM2plZnMtMyIgZ3JhZGllbnRVbml0cz0idXNlclNwYWNlT25Vc2UiIHgxPSI0NTEuMTk3MDM1MDk2OTk1NzYiIHkxPSI1Mi41MDAwMzY3Mjk3OTQzNzQiIHgyPSI0NTEuMTk3MDU2MzAyOTU2NDciIHkyPSIyMS4wMDAwMzY3Mjk4MDE1MzYiPjxzdG9wIHN0b3AtY29sb3I9ImN1cnJlbnRDb2xvciIgb2Zmc2V0PSIyMCUiPjwvc3RvcD48c3RvcCBzdG9wLWNvbG9yPSJjdXJyZW50Q29sb3IiIG9mZnNldD0iMTAwJSI+PC9zdG9wPjwvbGluZWFyR3JhZGllbnQ+PGxpbmVhckdyYWRpZW50IGlkPSJsaW5lLW1ndDZydTBicWRzZ2wzamVmcy01IiBncmFkaWVudFVuaXRzPSJ1c2VyU3BhY2VPblVzZSIgeDE9IjQyMy45MTcyMjQyNzQ4MTE3IiB5MT0iNjguMjUwMDE4MzY0ODkwMDgiIHgyPSI0NTEuMTk3MDM1MDk2OTk1NzYiIHkyPSI1Mi41MDAwMzY3Mjk3OTQzNzQiPjxzdG9wIHN0b3AtY29sb3I9ImN1cnJlbnRDb2xvciIgb2Zmc2V0PSIyMCUiPjwvc3RvcD48c3RvcCBzdG9wLWNvbG9yPSJjdXJyZW50Q29sb3IiIG9mZnNldD0iMTAwJSI+PC9zdG9wPjwvbGluZWFyR3JhZGllbnQ+PGxpbmVhckdyYWRpZW50IGlkPSJsaW5lLW1ndDZydTBicWRzZ2wzamVmcy03IiBncmFkaWVudFVuaXRzPSJ1c2VyU3BhY2VPblVzZSIgeDE9IjM5Ni42Mzc0MzQ2NTg1ODg0NiIgeTE9IjUyLjQ5OTk5OTk5OTk5Mjg5NSIgeDI9IjQyMy45MTcyMjQyNzQ4MTE3IiB5Mj0iNjguMjUwMDE4MzY0ODkwMDgiPjxzdG9wIHN0b3AtY29sb3I9ImN1cnJlbnRDb2xvciIgb2Zmc2V0PSIyMCUiPjwvc3RvcD48c3RvcCBzdG9wLWNvbG9yPSJjdXJyZW50Q29sb3IiIG9mZnNldD0iMTAwJSI+PC9zdG9wPjwvbGluZWFyR3JhZGllbnQ+PGxpbmVhckdyYWRpZW50IGlkPSJsaW5lLW1ndDZydTBicWRzZ2wzamVmcy05IiBncmFkaWVudFVuaXRzPSJ1c2VyU3BhY2VPblVzZSIgeDE9IjM5OS40NzI0MzQ2NTg1ODc4IiB5MT0iNTIuNTAwMDAxOTA4NTI5Mzg0IiB4Mj0iMzk5LjQ3MjQ1NTg2NDU0ODYiIHkyPSIyMS4wMDAwMDE5MDg1MzY0OSI+PHN0b3Agc3RvcC1jb2xvcj0iY3VycmVudENvbG9yIiBvZmZzZXQ9IjIwJSI+PC9zdG9wPjxzdG9wIHN0b3AtY29sb3I9ImN1cnJlbnRDb2xvciIgb2Zmc2V0PSIxMDAlIj48L3N0b3A+PC9saW5lYXJHcmFkaWVudD48bGluZWFyR3JhZGllbnQgaWQ9ImxpbmUtbWd0NnJ1MGJxZHNnbDNqZWZzLTExIiBncmFkaWVudFVuaXRzPSJ1c2VyU3BhY2VPblVzZSIgeDE9IjM5My44MDI0MzQ2NTg1ODkxIiB5MT0iNTIuNDk5OTk4MDkxNDU2NDA1IiB4Mj0iMzkzLjgwMjQ1NTg2NDU0OTg3IiB5Mj0iMjAuOTk5OTk4MDkxNDYzNTEiPjxzdG9wIHN0b3AtY29sb3I9ImN1cnJlbnRDb2xvciIgb2Zmc2V0PSIyMCUiPjwvc3RvcD48c3RvcCBzdG9wLWNvbG9yPSJjdXJyZW50Q29sb3IiIG9mZnNldD0iMTAwJSI+PC9zdG9wPjwvbGluZWFyR3JhZGllbnQ+PGxpbmVhckdyYWRpZW50IGlkPSJsaW5lLW1ndDZydTBicWRzZ2wzamVmcy0xMyIgZ3JhZGllbnRVbml0cz0idXNlclNwYWNlT25Vc2UiIHgxPSIzNjkuMzU3NjIzODM2NDA0NCIgeTE9IjY4LjI0OTk4MTYzNTA4ODYiIHgyPSIzOTYuNjM3NDM0NjU4NTg4NDYiIHkyPSI1Mi40OTk5OTk5OTk5OTI4OTUiPjxzdG9wIHN0b3AtY29sb3I9ImN1cnJlbnRDb2xvciIgb2Zmc2V0PSIyMCUiPjwvc3RvcD48c3RvcCBzdG9wLWNvbG9yPSJjdXJyZW50Q29sb3IiIG9mZnNldD0iMTAwJSI+PC9zdG9wPjwvbGluZWFyR3JhZGllbnQ+PGxpbmVhckdyYWRpZW50IGlkPSJsaW5lLW1ndDZydTBicWRzZ2wzamVmcy0xNSIgZ3JhZGllbnRVbml0cz0idXNlclNwYWNlT25Vc2UiIHgxPSIzNDAuMTg3ODE1MjE4MDA4OSIgeTE9IjgwLjcyNjM4NTk3MTUyMjE4IiB4Mj0iMzY3LjQ2NzYyNjA0MDE5MjkiIHkyPSI2NC45NzY0MDQzMzY0MjY1MyI+PHN0b3Agc3RvcC1jb2xvcj0iY3VycmVudENvbG9yIiBvZmZzZXQ9IjIwJSI+PC9zdG9wPjxzdG9wIHN0b3AtY29sb3I9ImN1cnJlbnRDb2xvciIgb2Zmc2V0PSIxMDAlIj48L3N0b3A+PC9saW5lYXJHcmFkaWVudD48bGluZWFyR3JhZGllbnQgaWQ9ImxpbmUtbWd0NnJ1MGJxZHNnbDNqZWZzLTE3IiBncmFkaWVudFVuaXRzPSJ1c2VyU3BhY2VPblVzZSIgeDE9IjM0My45Njc4MTA4MTA0MzE5IiB5MT0iODcuMjczNTQwNTY4ODQ2MzMiIHgyPSIzNzEuMjQ3NjIxNjMyNjE1OSIgeTI9IjcxLjUyMzU1ODkzMzc1MDY4Ij48c3RvcCBzdG9wLWNvbG9yPSJjdXJyZW50Q29sb3IiIG9mZnNldD0iMjAlIj48L3N0b3A+PHN0b3Agc3RvcC1jb2xvcj0iY3VycmVudENvbG9yIiBvZmZzZXQ9IjEwMCUiPjwvc3RvcD48L2xpbmVhckdyYWRpZW50PjxsaW5lYXJHcmFkaWVudCBpZD0ibGluZS1tZ3Q2cnUwYnFkc2dsM2plZnMtMTkiIGdyYWRpZW50VW5pdHM9InVzZXJTcGFjZU9uVXNlIiB4MT0iMzQyLjA3NzgxMzAxNDIyMDQiIHkxPSI4My45OTk5NjMyNzAxODQyNSIgeDI9IjM2OS4zNTc2MjM4MzY0MDQ0IiB5Mj0iNjguMjQ5OTgxNjM1MDg4NiI+PHN0b3Agc3RvcC1jb2xvcj0iY3VycmVudENvbG9yIiBvZmZzZXQ9IjIwJSI+PC9zdG9wPjxzdG9wIHN0b3AtY29sb3I9ImN1cnJlbnRDb2xvciIgb2Zmc2V0PSIxMDAlIj48L3N0b3A+PC9saW5lYXJHcmFkaWVudD48bGluZWFyR3JhZGllbnQgaWQ9ImxpbmUtbWd0NnJ1MGJxZHNnbDNqZWZzLTIxIiBncmFkaWVudFVuaXRzPSJ1c2VyU3BhY2VPblVzZSIgeDE9IjMxNC43OTgwMDIxOTIwMzY0IiB5MT0iOTkuNzQ5OTQ0OTA1Mjc5OTYiIHgyPSIzNDIuMDc3ODEzMDE0MjIwNCIgeTI9IjgzLjk5OTk2MzI3MDE4NDI1Ij48c3RvcCBzdG9wLWNvbG9yPSJjdXJyZW50Q29sb3IiIG9mZnNldD0iMjAlIj48L3N0b3A+PHN0b3Agc3RvcC1jb2xvcj0iY3VycmVudENvbG9yIiBvZmZzZXQ9IjEwMCUiPjwvc3RvcD48L2xpbmVhckdyYWRpZW50PjxsaW5lYXJHcmFkaWVudCBpZD0ibGluZS1tZ3Q2cnUwYnFkc2dsM2plZnMtMjMiIGdyYWRpZW50VW5pdHM9InVzZXJTcGFjZU9uVXNlIiB4MT0iMjg3LjUxODIxMjU3NTgxMzEiIHkxPSI4My45OTk5MjY1NDAzODI4MyIgeDI9IjMxNC43OTgwMDIxOTIwMzY0IiB5Mj0iOTkuNzQ5OTQ0OTA1Mjc5OTYiPjxzdG9wIHN0b3AtY29sb3I9ImN1cnJlbnRDb2xvciIgb2Zmc2V0PSIyMCUiPjwvc3RvcD48c3RvcCBzdG9wLWNvbG9yPSJjdXJyZW50Q29sb3IiIG9mZnNldD0iMTAwJSI+PC9zdG9wPjwvbGluZWFyR3JhZGllbnQ+PGxpbmVhckdyYWRpZW50IGlkPSJsaW5lLW1ndDZydTBicWRzZ2wzamVmcy0yNSIgZ3JhZGllbnRVbml0cz0idXNlclNwYWNlT25Vc2UiIHgxPSIyNjAuMjM4NDAxNzUzNjI5MSIgeTE9Ijk5Ljc0OTkwODE3NTQ3ODQ4IiB4Mj0iMjg3LjUxODIxMjU3NTgxMzEiIHkyPSI4My45OTk5MjY1NDAzODI4MyI+PHN0b3Agc3RvcC1jb2xvcj0iY3VycmVudENvbG9yIiBvZmZzZXQ9IjIwJSI+PC9zdG9wPjxzdG9wIHN0b3AtY29sb3I9ImN1cnJlbnRDb2xvciIgb2Zmc2V0PSIxMDAlIj48L3N0b3A+PC9saW5lYXJHcmFkaWVudD48bGluZWFyR3JhZGllbnQgaWQ9ImxpbmUtbWd0NnJ1MGJxZHNnbDNqZWZzLTI3IiBncmFkaWVudFVuaXRzPSJ1c2VyU3BhY2VPblVzZSIgeDE9IjI1Ny40MDMzODA1NDc2NjkiIHkxPSIxMzEuMjQ5OTA2MjY2OTM0OSIgeDI9IjI1Ny40MDM0MDE3NTM2Mjk3NCIgeTI9Ijk5Ljc0OTkwNjI2Njk0MTk5Ij48c3RvcCBzdG9wLWNvbG9yPSJjdXJyZW50Q29sb3IiIG9mZnNldD0iMjAlIj48L3N0b3A+PHN0b3Agc3RvcC1jb2xvcj0iY3VycmVudENvbG9yIiBvZmZzZXQ9IjEwMCUiPjwvc3RvcD48L2xpbmVhckdyYWRpZW50PjxsaW5lYXJHcmFkaWVudCBpZD0ibGluZS1tZ3Q2cnUwYnFkc2dsM2plZnMtMjkiIGdyYWRpZW50VW5pdHM9InVzZXJTcGFjZU9uVXNlIiB4MT0iMjYzLjA3MzM4MDU0NzY2NzciIHkxPSIxMzEuMjQ5OTEwMDg0MDA3ODciIHgyPSIyNjMuMDczNDAxNzUzNjI4NDUiIHkyPSI5OS43NDk5MTAwODQwMTQ5NyI+PHN0b3Agc3RvcC1jb2xvcj0iY3VycmVudENvbG9yIiBvZmZzZXQ9IjIwJSI+PC9zdG9wPjxzdG9wIHN0b3AtY29sb3I9ImN1cnJlbnRDb2xvciIgb2Zmc2V0PSIxMDAlIj48L3N0b3A+PC9saW5lYXJHcmFkaWVudD48bGluZWFyR3JhZGllbnQgaWQ9ImxpbmUtbWd0NnJ1MGJxZHNnbDNqZWZzLTMxIiBncmFkaWVudFVuaXRzPSJ1c2VyU3BhY2VPblVzZSIgeDE9IjIzMi45NTg2MTIxMzc0MDU4NSIgeTE9IjgzLjk5OTg4OTgxMDU4MTM1IiB4Mj0iMjYwLjIzODQwMTc1MzYyOTEiIHkyPSI5OS43NDk5MDgxNzU0Nzg0OCI+PHN0b3Agc3RvcC1jb2xvcj0iY3VycmVudENvbG9yIiBvZmZzZXQ9IjIwJSI+PC9zdG9wPjxzdG9wIHN0b3AtY29sb3I9ImN1cnJlbnRDb2xvciIgb2Zmc2V0PSIxMDAlIj48L3N0b3A+PC9saW5lYXJHcmFkaWVudD48bGluZWFyR3JhZGllbnQgaWQ9ImxpbmUtbWd0NnJ1MGJxZHNnbDNqZWZzLTMzIiBncmFkaWVudFVuaXRzPSJ1c2VyU3BhY2VPblVzZSIgeDE9IjIwNS42Nzg4MDEzMTUyMjE4MiIgeTE9Ijk5Ljc0OTg3MTQ0NTY3NyIgeDI9IjIzMi45NTg2MTIxMzc0MDU4NSIgeTI9IjgzLjk5OTg4OTgxMDU4MTM1Ij48c3RvcCBzdG9wLWNvbG9yPSJjdXJyZW50Q29sb3IiIG9mZnNldD0iMjAlIj48L3N0b3A+PHN0b3Agc3RvcC1jb2xvcj0iY3VycmVudENvbG9yIiBvZmZzZXQ9IjEwMCUiPjwvc3RvcD48L2xpbmVhckdyYWRpZW50PjxsaW5lYXJHcmFkaWVudCBpZD0ibGluZS1tZ3Q2cnUwYnFkc2dsM2plZnMtMzUiIGdyYWRpZW50VW5pdHM9InVzZXJTcGFjZU9uVXNlIiB4MT0iMTc4LjM5OTAxMTY5ODk5ODYiIHkxPSI4My45OTk4NTMwODA3Nzk4NyIgeDI9IjIwNS42Nzg4MDEzMTUyMjE4MiIgeTI9Ijk5Ljc0OTg3MTQ0NTY3NyI+PHN0b3Agc3RvcC1jb2xvcj0iY3VycmVudENvbG9yIiBvZmZzZXQ9IjIwJSI+PC9zdG9wPjxzdG9wIHN0b3AtY29sb3I9ImN1cnJlbnRDb2xvciIgb2Zmc2V0PSIxMDAlIj48L3N0b3A+PC9saW5lYXJHcmFkaWVudD48bGluZWFyR3JhZGllbnQgaWQ9ImxpbmUtbWd0NnJ1MGJxZHNnbDNqZWZzLTM3IiBncmFkaWVudFVuaXRzPSJ1c2VyU3BhY2VPblVzZSIgeDE9IjE3OC4zOTkwMTE2OTg5OTg2IiB5MT0iODMuOTk5ODUzMDgwNzc5ODciIHgyPSIxNzguMzk5MDMyOTA0OTU5MzciIHkyPSI1Mi40OTk4NTMwODA3ODY5OCI+PHN0b3Agc3RvcC1jb2xvcj0iY3VycmVudENvbG9yIiBvZmZzZXQ9IjIwJSI+PC9zdG9wPjxzdG9wIHN0b3AtY29sb3I9ImN1cnJlbnRDb2xvciIgb2Zmc2V0PSIxMDAlIj48L3N0b3A+PC9saW5lYXJHcmFkaWVudD48bGluZWFyR3JhZGllbnQgaWQ9ImxpbmUtbWd0NnJ1MGJxZHNnbDNqZWZzLTM5IiBncmFkaWVudFVuaXRzPSJ1c2VyU3BhY2VPblVzZSIgeDE9IjE1MS4xMTkyMDA4NzY4MTQ1NSIgeTE9Ijk5Ljc0OTgzNDcxNTg3NTUyIiB4Mj0iMTc4LjM5OTAxMTY5ODk5ODYiIHkyPSI4My45OTk4NTMwODA3Nzk4NyI+PHN0b3Agc3RvcC1jb2xvcj0iY3VycmVudENvbG9yIiBvZmZzZXQ9IjIwJSI+PC9zdG9wPjxzdG9wIHN0b3AtY29sb3I9ImN1cnJlbnRDb2xvciIgb2Zmc2V0PSIxMDAlIj48L3N0b3A+PC9saW5lYXJHcmFkaWVudD48bGluZWFyR3JhZGllbnQgaWQ9ImxpbmUtbWd0NnJ1MGJxZHNnbDNqZWZzLTQxIiBncmFkaWVudFVuaXRzPSJ1c2VyU3BhY2VPblVzZSIgeDE9IjEyMy44Mzk0MTEyNjA1OTEzIiB5MT0iODMuOTk5ODE2MzUwOTc4MzQiIHgyPSIxNTEuMTE5MjAwODc2ODE0NTUiIHkyPSI5OS43NDk4MzQ3MTU4NzU1MiI+PHN0b3Agc3RvcC1jb2xvcj0iY3VycmVudENvbG9yIiBvZmZzZXQ9IjIwJSI+PC9zdG9wPjxzdG9wIHN0b3AtY29sb3I9ImN1cnJlbnRDb2xvciIgb2Zmc2V0PSIxMDAlIj48L3N0b3A+PC9saW5lYXJHcmFkaWVudD48bGluZWFyR3JhZGllbnQgaWQ9ImxpbmUtbWd0NnJ1MGJxZHNnbDNqZWZzLTQzIiBncmFkaWVudFVuaXRzPSJ1c2VyU3BhY2VPblVzZSIgeDE9IjEyNi42NzQ0MTEyNjA1OTA2NiIgeTE9IjgzLjk5OTgxODI1OTUxNDgzIiB4Mj0iMTI2LjY3NDQzMjQ2NjU1MTQyIiB5Mj0iNTIuNDk5ODE4MjU5NTIxOTkiPjxzdG9wIHN0b3AtY29sb3I9ImN1cnJlbnRDb2xvciIgb2Zmc2V0PSIyMCUiPjwvc3RvcD48c3RvcCBzdG9wLWNvbG9yPSJjdXJyZW50Q29sb3IiIG9mZnNldD0iMTAwJSI+PC9zdG9wPjwvbGluZWFyR3JhZGllbnQ+PGxpbmVhckdyYWRpZW50IGlkPSJsaW5lLW1ndDZydTBicWRzZ2wzamVmcy00NSIgZ3JhZGllbnRVbml0cz0idXNlclNwYWNlT25Vc2UiIHgxPSIxMjEuMDA0NDExMjYwNTkxOTUiIHkxPSI4My45OTk4MTQ0NDI0NDE4NSIgeDI9IjEyMS4wMDQ0MzI0NjY1NTI3MSIgeTI9IjUyLjQ5OTgxNDQ0MjQ0OTAxIj48c3RvcCBzdG9wLWNvbG9yPSJjdXJyZW50Q29sb3IiIG9mZnNldD0iMjAlIj48L3N0b3A+PHN0b3Agc3RvcC1jb2xvcj0iY3VycmVudENvbG9yIiBvZmZzZXQ9IjEwMCUiPjwvc3RvcD48L2xpbmVhckdyYWRpZW50PjxsaW5lYXJHcmFkaWVudCBpZD0ibGluZS1tZ3Q2cnUwYnFkc2dsM2plZnMtNDciIGdyYWRpZW50VW5pdHM9InVzZXJTcGFjZU9uVXNlIiB4MT0iOTYuNTU5NjAwNDM4NDA3MjciIHkxPSI5OS43NDk3OTc5ODYwNzM5OSIgeDI9IjEyMy44Mzk0MTEyNjA1OTEzIiB5Mj0iODMuOTk5ODE2MzUwOTc4MzQiPjxzdG9wIHN0b3AtY29sb3I9ImN1cnJlbnRDb2xvciIgb2Zmc2V0PSIyMCUiPjwvc3RvcD48c3RvcCBzdG9wLWNvbG9yPSJjdXJyZW50Q29sb3IiIG9mZnNldD0iMTAwJSI+PC9zdG9wPjwvbGluZWFyR3JhZGllbnQ+PGxpbmVhckdyYWRpZW50IGlkPSJsaW5lLW1ndDZydTBicWRzZ2wzamVmcy00OSIgZ3JhZGllbnRVbml0cz0idXNlclNwYWNlT25Vc2UiIHgxPSI2OS4yNzk4MTA4MjIxODQwNSIgeTE9IjgzLjk5OTc3OTYyMTE3NjgiIHgyPSI5Ni41NTk2MDA0Mzg0MDcyNyIgeTI9Ijk5Ljc0OTc5Nzk4NjA3Mzk5Ij48c3RvcCBzdG9wLWNvbG9yPSJjdXJyZW50Q29sb3IiIG9mZnNldD0iMjAlIj48L3N0b3A+PHN0b3Agc3RvcC1jb2xvcj0iY3VycmVudENvbG9yIiBvZmZzZXQ9IjEwMCUiPjwvc3RvcD48L2xpbmVhckdyYWRpZW50PjxsaW5lYXJHcmFkaWVudCBpZD0ibGluZS1tZ3Q2cnUwYnFkc2dsM2plZnMtNTEiIGdyYWRpZW50VW5pdHM9InVzZXJTcGFjZU9uVXNlIiB4MT0iNDIiIHkxPSI5OS43NDk3NjEyNTYyNzI0NSIgeDI9IjY5LjI3OTgxMDgyMjE4NDA1IiB5Mj0iODMuOTk5Nzc5NjIxMTc2OCI+PHN0b3Agc3RvcC1jb2xvcj0iY3VycmVudENvbG9yIiBvZmZzZXQ9IjIwJSI+PC9zdG9wPjxzdG9wIHN0b3AtY29sb3I9ImN1cnJlbnRDb2xvciIgb2Zmc2V0PSIxMDAlIj48L3N0b3A+PC9saW5lYXJHcmFkaWVudD48bGluZWFyR3JhZGllbnQgaWQ9ImxpbmUtbWd0NnJ1MGJxZHNnbDNqZWZzLTUzIiBncmFkaWVudFVuaXRzPSJ1c2VyU3BhY2VPblVzZSIgeDE9IjY5LjI3OTgxMDgyMjE4NDA1IiB5MT0iODMuOTk5Nzc5NjIxMTc2OCIgeDI9IjY5LjI3OTgzMjAyODE0NDg3IiB5Mj0iNTIuNDk5Nzc5NjIxMTgzOTYiPjxzdG9wIHN0b3AtY29sb3I9ImN1cnJlbnRDb2xvciIgb2Zmc2V0PSIyMCUiPjwvc3RvcD48c3RvcCBzdG9wLWNvbG9yPSJjdXJyZW50Q29sb3IiIG9mZnNldD0iMTAwJSI+PC9zdG9wPjwvbGluZWFyR3JhZGllbnQ+PC9kZWZzPjxtYXNrIGlkPSJ0ZXh0LW1hc2stbWd0NnJ1MGJxZHNnbDNqZWZzIj48cmVjdCB4PSIwIiB5PSIwIiB3aWR0aD0iMTAwJSIgaGVpZ2h0PSIxMDAlIiBmaWxsPSJ3aGl0ZSI+PC9yZWN0PjxjaXJjbGUgY3g9IjQyMy45MTcyMjQyNzQ4MTE3IiBjeT0iNjguMjUwMDE4MzY0ODkwMDgiIHI9IjcuODc1IiBmaWxsPSJibGFjayI+PC9jaXJjbGU+PGNpcmNsZSBjeD0iMzk2LjYzNzQ1NTg2NDU0OTIiIGN5PSIyMSIgcj0iNy44NzUiIGZpbGw9ImJsYWNrIj48L2NpcmNsZT48Y2lyY2xlIGN4PSIyODcuNTE4MjEyNTc1ODEzMSIgY3k9IjgzLjk5OTkyNjU0MDM4MjgzIiByPSI3Ljg3NSIgZmlsbD0iYmxhY2siPjwvY2lyY2xlPjxjaXJjbGUgY3g9IjI2MC4yMzgzODA1NDc2NjgzIiBjeT0iMTMxLjI0OTkwODE3NTQ3MTM4IiByPSI3Ljg3NSIgZmlsbD0iYmxhY2siPjwvY2lyY2xlPjxjaXJjbGUgY3g9IjIzMi45NTg2MTIxMzc0MDU4NSIgY3k9IjgzLjk5OTg4OTgxMDU4MTM1IiByPSI3Ljg3NSIgZmlsbD0iYmxhY2siPjwvY2lyY2xlPjxjaXJjbGUgY3g9IjE1MS4xMTkyMDA4NzY4MTQ1NSIgY3k9Ijk5Ljc0OTgzNDcxNTg3NTUyIiByPSI3Ljg3NSIgZmlsbD0iYmxhY2siPjwvY2lyY2xlPjxjaXJjbGUgY3g9IjEyMy44Mzk0MzI0NjY1NTIwNyIgY3k9IjUyLjQ5OTgxNjM1MDk4NTUiIHI9IjcuODc1IiBmaWxsPSJibGFjayI+PC9jaXJjbGU+PGNpcmNsZSBjeD0iOTYuNTU5NjAwNDM4NDA3MjciIGN5PSI5OS43NDk3OTc5ODYwNzM5OSIgcj0iNy44NzUiIGZpbGw9ImJsYWNrIj48L2NpcmNsZT48L21hc2s+PHN0eWxlPgogICAgICAgICAgICAgICAgLmVsZW1lbnQtbWd0NnJ1MGJxZHNnbDNqZWZzIHsKICAgICAgICAgICAgICAgICAgICBmb250OiAxNHB4IEhlbHZldGljYSwgQXJpYWwsIHNhbnMtc2VyaWY7CiAgICAgICAgICAgICAgICAgICAgYWxpZ25tZW50LWJhc2VsaW5lOiAnbWlkZGxlJzsKICAgICAgICAgICAgICAgIH0KICAgICAgICAgICAgICAgIC5zdWItbWd0NnJ1MGJxZHNnbDNqZWZzIHsKICAgICAgICAgICAgICAgICAgICBmb250OiA4LjRweCBIZWx2ZXRpY2EsIEFyaWFsLCBzYW5zLXNlcmlmOwogICAgICAgICAgICAgICAgfQogICAgICAgICAgICA8L3N0eWxlPjxnIG1hc2s9InVybCgjdGV4dC1tYXNrLW1ndDZydTBicWRzZ2wzamVmcykiPjxsaW5lIHgxPSI0NTEuMTk3MDM1MDk2OTk1NzYiIHkxPSI1Mi41MDAwMzY3Mjk3OTQzNzQiIHgyPSI0NzguNDc2ODI0NzEzMjE4OTUiIHkyPSI2OC4yNTAwNTUwOTQ2OTE1NiIgc3R5bGU9InN0cm9rZS1saW5lY2FwOnJvdW5kO3N0cm9rZS1kYXNoYXJyYXk6bm9uZTtzdHJva2Utd2lkdGg6MS4yNiIgc3Ryb2tlPSJ1cmwoJyNsaW5lLW1ndDZydTBicWRzZ2wzamVmcy0xJykiPjwvbGluZT48bGluZSB4MT0iNDUxLjE5NzAzNTA5Njk5NTc2IiB5MT0iNTIuNTAwMDM2NzI5Nzk0Mzc0IiB4Mj0iNDUxLjE5NzA1NjMwMjk1NjQ3IiB5Mj0iMjEuMDAwMDM2NzI5ODAxNTM2IiBzdHlsZT0ic3Ryb2tlLWxpbmVjYXA6cm91bmQ7c3Ryb2tlLWRhc2hhcnJheTpub25lO3N0cm9rZS13aWR0aDoxLjI2IiBzdHJva2U9InVybCgnI2xpbmUtbWd0NnJ1MGJxZHNnbDNqZWZzLTMnKSI+PC9saW5lPjxsaW5lIHgxPSI0MjMuOTE3MjI0Mjc0ODExNyIgeTE9IjY4LjI1MDAxODM2NDg5MDA4IiB4Mj0iNDUxLjE5NzAzNTA5Njk5NTc2IiB5Mj0iNTIuNTAwMDM2NzI5Nzk0Mzc0IiBzdHlsZT0ic3Ryb2tlLWxpbmVjYXA6cm91bmQ7c3Ryb2tlLWRhc2hhcnJheTpub25lO3N0cm9rZS13aWR0aDoxLjI2IiBzdHJva2U9InVybCgnI2xpbmUtbWd0NnJ1MGJxZHNnbDNqZWZzLTUnKSI+PC9saW5lPjxsaW5lIHgxPSIzOTYuNjM3NDM0NjU4NTg4NDYiIHkxPSI1Mi40OTk5OTk5OTk5OTI4OTUiIHgyPSI0MjMuOTE3MjI0Mjc0ODExNyIgeTI9IjY4LjI1MDAxODM2NDg5MDA4IiBzdHlsZT0ic3Ryb2tlLWxpbmVjYXA6cm91bmQ7c3Ryb2tlLWRhc2hhcnJheTpub25lO3N0cm9rZS13aWR0aDoxLjI2IiBzdHJva2U9InVybCgnI2xpbmUtbWd0NnJ1MGJxZHNnbDNqZWZzLTcnKSI+PC9saW5lPjxsaW5lIHgxPSIzOTkuNDcyNDM0NjU4NTg3OCIgeTE9IjUyLjUwMDAwMTkwODUyOTM4NCIgeDI9IjM5OS40NzI0NTU4NjQ1NDg2IiB5Mj0iMjEuMDAwMDAxOTA4NTM2NDkiIHN0eWxlPSJzdHJva2UtbGluZWNhcDpyb3VuZDtzdHJva2UtZGFzaGFycmF5Om5vbmU7c3Ryb2tlLXdpZHRoOjEuMjYiIHN0cm9rZT0idXJsKCcjbGluZS1tZ3Q2cnUwYnFkc2dsM2plZnMtOScpIj48L2xpbmU+PGxpbmUgeDE9IjM5My44MDI0MzQ2NTg1ODkxIiB5MT0iNTIuNDk5OTk4MDkxNDU2NDA1IiB4Mj0iMzkzLjgwMjQ1NTg2NDU0OTg3IiB5Mj0iMjAuOTk5OTk4MDkxNDYzNTEiIHN0eWxlPSJzdHJva2UtbGluZWNhcDpyb3VuZDtzdHJva2UtZGFzaGFycmF5Om5vbmU7c3Ryb2tlLXdpZHRoOjEuMjYiIHN0cm9rZT0idXJsKCcjbGluZS1tZ3Q2cnUwYnFkc2dsM2plZnMtMTEnKSI+PC9saW5lPjxsaW5lIHgxPSIzNjkuMzU3NjIzODM2NDA0NCIgeTE9IjY4LjI0OTk4MTYzNTA4ODYiIHgyPSIzOTYuNjM3NDM0NjU4NTg4NDYiIHkyPSI1Mi40OTk5OTk5OTk5OTI4OTUiIHN0eWxlPSJzdHJva2UtbGluZWNhcDpyb3VuZDtzdHJva2UtZGFzaGFycmF5Om5vbmU7c3Ryb2tlLXdpZHRoOjEuMjYiIHN0cm9rZT0idXJsKCcjbGluZS1tZ3Q2cnUwYnFkc2dsM2plZnMtMTMnKSI+PC9saW5lPjxsaW5lIHgxPSIzNDAuMTg3ODE1MjE4MDA4OSIgeTE9IjgwLjcyNjM4NTk3MTUyMjE4IiB4Mj0iMzY3LjQ2NzYyNjA0MDE5MjkiIHkyPSI2NC45NzY0MDQzMzY0MjY1MyIgc3R5bGU9InN0cm9rZS1saW5lY2FwOnJvdW5kO3N0cm9rZS1kYXNoYXJyYXk6bm9uZTtzdHJva2Utd2lkdGg6MS4yNiIgc3Ryb2tlPSJ1cmwoJyNsaW5lLW1ndDZydTBicWRzZ2wzamVmcy0xNScpIj48L2xpbmU+PGxpbmUgeDE9IjM0My45Njc4MTA4MTA0MzE5IiB5MT0iODcuMjczNTQwNTY4ODQ2MzMiIHgyPSIzNzEuMjQ3NjIxNjMyNjE1OSIgeTI9IjcxLjUyMzU1ODkzMzc1MDY4IiBzdHlsZT0ic3Ryb2tlLWxpbmVjYXA6cm91bmQ7c3Ryb2tlLWRhc2hhcnJheTpub25lO3N0cm9rZS13aWR0aDoxLjI2IiBzdHJva2U9InVybCgnI2xpbmUtbWd0NnJ1MGJxZHNnbDNqZWZzLTE3JykiPjwvbGluZT48bGluZSB4MT0iMzQyLjA3NzgxMzAxNDIyMDQiIHkxPSI4My45OTk5NjMyNzAxODQyNSIgeDI9IjM2OS4zNTc2MjM4MzY0MDQ0IiB5Mj0iNjguMjQ5OTgxNjM1MDg4NiIgc3R5bGU9InN0cm9rZS1saW5lY2FwOnJvdW5kO3N0cm9rZS1kYXNoYXJyYXk6bm9uZTtzdHJva2Utd2lkdGg6MS4yNiIgc3Ryb2tlPSJ1cmwoJyNsaW5lLW1ndDZydTBicWRzZ2wzamVmcy0xOScpIj48L2xpbmU+PGxpbmUgeDE9IjMxNC43OTgwMDIxOTIwMzY0IiB5MT0iOTkuNzQ5OTQ0OTA1Mjc5OTYiIHgyPSIzNDIuMDc3ODEzMDE0MjIwNCIgeTI9IjgzLjk5OTk2MzI3MDE4NDI1IiBzdHlsZT0ic3Ryb2tlLWxpbmVjYXA6cm91bmQ7c3Ryb2tlLWRhc2hhcnJheTpub25lO3N0cm9rZS13aWR0aDoxLjI2IiBzdHJva2U9InVybCgnI2xpbmUtbWd0NnJ1MGJxZHNnbDNqZWZzLTIxJykiPjwvbGluZT48bGluZSB4MT0iMjg3LjUxODIxMjU3NTgxMzEiIHkxPSI4My45OTk5MjY1NDAzODI4MyIgeDI9IjMxNC43OTgwMDIxOTIwMzY0IiB5Mj0iOTkuNzQ5OTQ0OTA1Mjc5OTYiIHN0eWxlPSJzdHJva2UtbGluZWNhcDpyb3VuZDtzdHJva2UtZGFzaGFycmF5Om5vbmU7c3Ryb2tlLXdpZHRoOjEuMjYiIHN0cm9rZT0idXJsKCcjbGluZS1tZ3Q2cnUwYnFkc2dsM2plZnMtMjMnKSI+PC9saW5lPjxsaW5lIHgxPSIyNjAuMjM4NDAxNzUzNjI5MSIgeTE9Ijk5Ljc0OTkwODE3NTQ3ODQ4IiB4Mj0iMjg3LjUxODIxMjU3NTgxMzEiIHkyPSI4My45OTk5MjY1NDAzODI4MyIgc3R5bGU9InN0cm9rZS1saW5lY2FwOnJvdW5kO3N0cm9rZS1kYXNoYXJyYXk6bm9uZTtzdHJva2Utd2lkdGg6MS4yNiIgc3Ryb2tlPSJ1cmwoJyNsaW5lLW1ndDZydTBicWRzZ2wzamVmcy0yNScpIj48L2xpbmU+PGxpbmUgeDE9IjI1Ny40MDMzODA1NDc2NjkiIHkxPSIxMzEuMjQ5OTA2MjY2OTM0OSIgeDI9IjI1Ny40MDM0MDE3NTM2Mjk3NCIgeTI9Ijk5Ljc0OTkwNjI2Njk0MTk5IiBzdHlsZT0ic3Ryb2tlLWxpbmVjYXA6cm91bmQ7c3Ryb2tlLWRhc2hhcnJheTpub25lO3N0cm9rZS13aWR0aDoxLjI2IiBzdHJva2U9InVybCgnI2xpbmUtbWd0NnJ1MGJxZHNnbDNqZWZzLTI3JykiPjwvbGluZT48bGluZSB4MT0iMjYzLjA3MzM4MDU0NzY2NzciIHkxPSIxMzEuMjQ5OTEwMDg0MDA3ODciIHgyPSIyNjMuMDczNDAxNzUzNjI4NDUiIHkyPSI5OS43NDk5MTAwODQwMTQ5NyIgc3R5bGU9InN0cm9rZS1saW5lY2FwOnJvdW5kO3N0cm9rZS1kYXNoYXJyYXk6bm9uZTtzdHJva2Utd2lkdGg6MS4yNiIgc3Ryb2tlPSJ1cmwoJyNsaW5lLW1ndDZydTBicWRzZ2wzamVmcy0yOScpIj48L2xpbmU+PGxpbmUgeDE9IjIzMi45NTg2MTIxMzc0MDU4NSIgeTE9IjgzLjk5OTg4OTgxMDU4MTM1IiB4Mj0iMjYwLjIzODQwMTc1MzYyOTEiIHkyPSI5OS43NDk5MDgxNzU0Nzg0OCIgc3R5bGU9InN0cm9rZS1saW5lY2FwOnJvdW5kO3N0cm9rZS1kYXNoYXJyYXk6bm9uZTtzdHJva2Utd2lkdGg6MS4yNiIgc3Ryb2tlPSJ1cmwoJyNsaW5lLW1ndDZydTBicWRzZ2wzamVmcy0zMScpIj48L2xpbmU+PGxpbmUgeDE9IjIwNS42Nzg4MDEzMTUyMjE4MiIgeTE9Ijk5Ljc0OTg3MTQ0NTY3NyIgeDI9IjIzMi45NTg2MTIxMzc0MDU4NSIgeTI9IjgzLjk5OTg4OTgxMDU4MTM1IiBzdHlsZT0ic3Ryb2tlLWxpbmVjYXA6cm91bmQ7c3Ryb2tlLWRhc2hhcnJheTpub25lO3N0cm9rZS13aWR0aDoxLjI2IiBzdHJva2U9InVybCgnI2xpbmUtbWd0NnJ1MGJxZHNnbDNqZWZzLTMzJykiPjwvbGluZT48bGluZSB4MT0iMTc4LjM5OTAxMTY5ODk5ODYiIHkxPSI4My45OTk4NTMwODA3Nzk4NyIgeDI9IjIwNS42Nzg4MDEzMTUyMjE4MiIgeTI9Ijk5Ljc0OTg3MTQ0NTY3NyIgc3R5bGU9InN0cm9rZS1saW5lY2FwOnJvdW5kO3N0cm9rZS1kYXNoYXJyYXk6bm9uZTtzdHJva2Utd2lkdGg6MS4yNiIgc3Ryb2tlPSJ1cmwoJyNsaW5lLW1ndDZydTBicWRzZ2wzamVmcy0zNScpIj48L2xpbmU+PGxpbmUgeDE9IjE3OC4zOTkwMTE2OTg5OTg2IiB5MT0iODMuOTk5ODUzMDgwNzc5ODciIHgyPSIxNzguMzk5MDMyOTA0OTU5MzciIHkyPSI1Mi40OTk4NTMwODA3ODY5OCIgc3R5bGU9InN0cm9rZS1saW5lY2FwOnJvdW5kO3N0cm9rZS1kYXNoYXJyYXk6bm9uZTtzdHJva2Utd2lkdGg6MS4yNiIgc3Ryb2tlPSJ1cmwoJyNsaW5lLW1ndDZydTBicWRzZ2wzamVmcy0zNycpIj48L2xpbmU+PGxpbmUgeDE9IjE1MS4xMTkyMDA4NzY4MTQ1NSIgeTE9Ijk5Ljc0OTgzNDcxNTg3NTUyIiB4Mj0iMTc4LjM5OTAxMTY5ODk5ODYiIHkyPSI4My45OTk4NTMwODA3Nzk4NyIgc3R5bGU9InN0cm9rZS1saW5lY2FwOnJvdW5kO3N0cm9rZS1kYXNoYXJyYXk6bm9uZTtzdHJva2Utd2lkdGg6MS4yNiIgc3Ryb2tlPSJ1cmwoJyNsaW5lLW1ndDZydTBicWRzZ2wzamVmcy0zOScpIj48L2xpbmU+PGxpbmUgeDE9IjEyMy44Mzk0MTEyNjA1OTEzIiB5MT0iODMuOTk5ODE2MzUwOTc4MzQiIHgyPSIxNTEuMTE5MjAwODc2ODE0NTUiIHkyPSI5OS43NDk4MzQ3MTU4NzU1MiIgc3R5bGU9InN0cm9rZS1saW5lY2FwOnJvdW5kO3N0cm9rZS1kYXNoYXJyYXk6bm9uZTtzdHJva2Utd2lkdGg6MS4yNiIgc3Ryb2tlPSJ1cmwoJyNsaW5lLW1ndDZydTBicWRzZ2wzamVmcy00MScpIj48L2xpbmU+PGxpbmUgeDE9IjEyNi42NzQ0MTEyNjA1OTA2NiIgeTE9IjgzLjk5OTgxODI1OTUxNDgzIiB4Mj0iMTI2LjY3NDQzMjQ2NjU1MTQyIiB5Mj0iNTIuNDk5ODE4MjU5NTIxOTkiIHN0eWxlPSJzdHJva2UtbGluZWNhcDpyb3VuZDtzdHJva2UtZGFzaGFycmF5Om5vbmU7c3Ryb2tlLXdpZHRoOjEuMjYiIHN0cm9rZT0idXJsKCcjbGluZS1tZ3Q2cnUwYnFkc2dsM2plZnMtNDMnKSI+PC9saW5lPjxsaW5lIHgxPSIxMjEuMDA0NDExMjYwNTkxOTUiIHkxPSI4My45OTk4MTQ0NDI0NDE4NSIgeDI9IjEyMS4wMDQ0MzI0NjY1NTI3MSIgeTI9IjUyLjQ5OTgxNDQ0MjQ0OTAxIiBzdHlsZT0ic3Ryb2tlLWxpbmVjYXA6cm91bmQ7c3Ryb2tlLWRhc2hhcnJheTpub25lO3N0cm9rZS13aWR0aDoxLjI2IiBzdHJva2U9InVybCgnI2xpbmUtbWd0NnJ1MGJxZHNnbDNqZWZzLTQ1JykiPjwvbGluZT48bGluZSB4MT0iOTYuNTU5NjAwNDM4NDA3MjciIHkxPSI5OS43NDk3OTc5ODYwNzM5OSIgeDI9IjEyMy44Mzk0MTEyNjA1OTEzIiB5Mj0iODMuOTk5ODE2MzUwOTc4MzQiIHN0eWxlPSJzdHJva2UtbGluZWNhcDpyb3VuZDtzdHJva2UtZGFzaGFycmF5Om5vbmU7c3Ryb2tlLXdpZHRoOjEuMjYiIHN0cm9rZT0idXJsKCcjbGluZS1tZ3Q2cnUwYnFkc2dsM2plZnMtNDcnKSI+PC9saW5lPjxsaW5lIHgxPSI2OS4yNzk4MTA4MjIxODQwNSIgeTE9IjgzLjk5OTc3OTYyMTE3NjgiIHgyPSI5Ni41NTk2MDA0Mzg0MDcyNyIgeTI9Ijk5Ljc0OTc5Nzk4NjA3Mzk5IiBzdHlsZT0ic3Ryb2tlLWxpbmVjYXA6cm91bmQ7c3Ryb2tlLWRhc2hhcnJheTpub25lO3N0cm9rZS13aWR0aDoxLjI2IiBzdHJva2U9InVybCgnI2xpbmUtbWd0NnJ1MGJxZHNnbDNqZWZzLTQ5JykiPjwvbGluZT48bGluZSB4MT0iNDIiIHkxPSI5OS43NDk3NjEyNTYyNzI0NSIgeDI9IjY5LjI3OTgxMDgyMjE4NDA1IiB5Mj0iODMuOTk5Nzc5NjIxMTc2OCIgc3R5bGU9InN0cm9rZS1saW5lY2FwOnJvdW5kO3N0cm9rZS1kYXNoYXJyYXk6bm9uZTtzdHJva2Utd2lkdGg6MS4yNiIgc3Ryb2tlPSJ1cmwoJyNsaW5lLW1ndDZydTBicWRzZ2wzamVmcy01MScpIj48L2xpbmU+PGxpbmUgeDE9IjY5LjI3OTgxMDgyMjE4NDA1IiB5MT0iODMuOTk5Nzc5NjIxMTc2OCIgeDI9IjY5LjI3OTgzMjAyODE0NDg3IiB5Mj0iNTIuNDk5Nzc5NjIxMTgzOTYiIHN0eWxlPSJzdHJva2UtbGluZWNhcDpyb3VuZDtzdHJva2UtZGFzaGFycmF5Om5vbmU7c3Ryb2tlLXdpZHRoOjEuMjYiIHN0cm9rZT0idXJsKCcjbGluZS1tZ3Q2cnUwYnFkc2dsM2plZnMtNTMnKSI+PC9saW5lPjwvZz48Zz48dGV4dCB4PSI0NzguNDc2ODI0NzEzMjE4OTUiIHk9IjY4LjI1MDA1NTA5NDY5MTU2IiBjbGFzcz0iZGVidWciIGZpbGw9IiNmZjAwMDAiIHN0eWxlPSIKICAgICAgICAgICAgICAgIGZvbnQ6IDVweCBEcm9pZCBTYW5zLCBzYW5zLXNlcmlmOwogICAgICAgICAgICAiPjwvdGV4dD48dGV4dCB4PSI0NTEuMTk3MDM1MDk2OTk1NzYiIHk9IjUyLjUwMDAzNjcyOTc5NDM3NCIgY2xhc3M9ImRlYnVnIiBmaWxsPSIjZmYwMDAwIiBzdHlsZT0iCiAgICAgICAgICAgICAgICBmb250OiA1cHggRHJvaWQgU2Fucywgc2Fucy1zZXJpZjsKICAgICAgICAgICAgIj48L3RleHQ+PHRleHQgeD0iNDUxLjE5NzA1NjMwMjk1NjQ3IiB5PSIyMS4wMDAwMzY3Mjk4MDE1MzYiIGNsYXNzPSJkZWJ1ZyIgZmlsbD0iI2ZmMDAwMCIgc3R5bGU9IgogICAgICAgICAgICAgICAgZm9udDogNXB4IERyb2lkIFNhbnMsIHNhbnMtc2VyaWY7CiAgICAgICAgICAgICI+PC90ZXh0Pjx0ZXh0IHg9IjQyMy45MTcyMjQyNzQ4MTE3IiB5PSI2MC4zNzUwMTgzNjQ4OTAwOCIgY2xhc3M9ImVsZW1lbnQtbWd0NnJ1MGJxZHNnbDNqZWZzIiBmaWxsPSJjdXJyZW50Q29sb3IiIHN0eWxlPSJ0ZXh0LWFuY2hvcjogc3RhcnQ7IGdseXBoLW9yaWVudGF0aW9uLXZlcnRpY2FsOiAwOyB3cml0aW5nLW1vZGU6IHZlcnRpY2FsLXJsOyB0ZXh0LW9yaWVudGF0aW9uOiB1cHJpZ2h0OyBsZXR0ZXItc3BhY2luZzogLTFweDsgZGlyZWN0aW9uOiBsdHI7Ij48dHNwYW4+TzwvdHNwYW4+PC90ZXh0Pjx0ZXh0IHg9IjQyMy45MTcyMjQyNzQ4MTE3IiB5PSI2OC4yNTAwMTgzNjQ4OTAwOCIgY2xhc3M9ImRlYnVnIiBmaWxsPSIjZmYwMDAwIiBzdHlsZT0iCiAgICAgICAgICAgICAgICBmb250OiA1cHggRHJvaWQgU2Fucywgc2Fucy1zZXJpZjsKICAgICAgICAgICAgIj48L3RleHQ+PHRleHQgeD0iMzk2LjYzNzQzNDY1ODU4ODQ2IiB5PSI1Mi40OTk5OTk5OTk5OTI4OTUiIGNsYXNzPSJkZWJ1ZyIgZmlsbD0iI2ZmMDAwMCIgc3R5bGU9IgogICAgICAgICAgICAgICAgZm9udDogNXB4IERyb2lkIFNhbnMsIHNhbnMtc2VyaWY7CiAgICAgICAgICAgICI+PC90ZXh0Pjx0ZXh0IHg9IjM5MS4zODc0NTU4NjQ1NDkyIiB5PSIyNi4yNSIgY2xhc3M9ImVsZW1lbnQtbWd0NnJ1MGJxZHNnbDNqZWZzIiBmaWxsPSJjdXJyZW50Q29sb3IiIHN0eWxlPSJ0ZXh0LWFuY2hvcjogc3RhcnQ7IHdyaXRpbmctbW9kZTogaG9yaXpvbnRhbC10YjsgdGV4dC1vcmllbnRhdGlvbjogbWl4ZWQ7IGxldHRlci1zcGFjaW5nOiBub3JtYWw7IGRpcmVjdGlvbjogbHRyOyI+PHRzcGFuPk88L3RzcGFuPjwvdGV4dD48dGV4dCB4PSIzOTYuNjM3NDU1ODY0NTQ5MiIgeT0iMjEiIGNsYXNzPSJkZWJ1ZyIgZmlsbD0iI2ZmMDAwMCIgc3R5bGU9IgogICAgICAgICAgICAgICAgZm9udDogNXB4IERyb2lkIFNhbnMsIHNhbnMtc2VyaWY7CiAgICAgICAgICAgICI+PC90ZXh0Pjx0ZXh0IHg9IjM2OS4zNTc2MjM4MzY0MDQ0IiB5PSI2OC4yNDk5ODE2MzUwODg2IiBjbGFzcz0iZGVidWciIGZpbGw9IiNmZjAwMDAiIHN0eWxlPSIKICAgICAgICAgICAgICAgIGZvbnQ6IDVweCBEcm9pZCBTYW5zLCBzYW5zLXNlcmlmOwogICAgICAgICAgICAiPjwvdGV4dD48dGV4dCB4PSIzNDIuMDc3ODEzMDE0MjIwNCIgeT0iODMuOTk5OTYzMjcwMTg0MjUiIGNsYXNzPSJkZWJ1ZyIgZmlsbD0iI2ZmMDAwMCIgc3R5bGU9IgogICAgICAgICAgICAgICAgZm9udDogNXB4IERyb2lkIFNhbnMsIHNhbnMtc2VyaWY7CiAgICAgICAgICAgICI+PC90ZXh0Pjx0ZXh0IHg9IjMxNC43OTgwMDIxOTIwMzY0IiB5PSI5OS43NDk5NDQ5MDUyNzk5NiIgY2xhc3M9ImRlYnVnIiBmaWxsPSIjZmYwMDAwIiBzdHlsZT0iCiAgICAgICAgICAgICAgICBmb250OiA1cHggRHJvaWQgU2Fucywgc2Fucy1zZXJpZjsKICAgICAgICAgICAgIj48L3RleHQ+PHRleHQgeD0iMjg3LjUxODIxMjU3NTgxMzEiIHk9IjkxLjg3NDkyNjU0MDM4MjgzIiBjbGFzcz0iZWxlbWVudC1tZ3Q2cnUwYnFkc2dsM2plZnMiIGZpbGw9ImN1cnJlbnRDb2xvciIgc3R5bGU9InRleHQtYW5jaG9yOiBzdGFydDsgZ2x5cGgtb3JpZW50YXRpb24tdmVydGljYWw6IDA7IHdyaXRpbmctbW9kZTogdmVydGljYWwtcmw7IHRleHQtb3JpZW50YXRpb246IHVwcmlnaHQ7IGxldHRlci1zcGFjaW5nOiAtMXB4OyBkaXJlY3Rpb246IHJ0bDsgdW5pY29kZS1iaWRpOiBiaWRpLW92ZXJyaWRlOyI+PHRzcGFuPk88L3RzcGFuPjwvdGV4dD48dGV4dCB4PSIyODcuNTE4MjEyNTc1ODEzMSIgeT0iODMuOTk5OTI2NTQwMzgyODMiIGNsYXNzPSJkZWJ1ZyIgZmlsbD0iI2ZmMDAwMCIgc3R5bGU9IgogICAgICAgICAgICAgICAgZm9udDogNXB4IERyb2lkIFNhbnMsIHNhbnMtc2VyaWY7CiAgICAgICAgICAgICI+PC90ZXh0Pjx0ZXh0IHg9IjI2MC4yMzg0MDE3NTM2MjkxIiB5PSI5OS43NDk5MDgxNzU0Nzg0OCIgY2xhc3M9ImRlYnVnIiBmaWxsPSIjZmYwMDAwIiBzdHlsZT0iCiAgICAgICAgICAgICAgICBmb250OiA1cHggRHJvaWQgU2Fucywgc2Fucy1zZXJpZjsKICAgICAgICAgICAgIj48L3RleHQ+PHRleHQgeD0iMjU0Ljk4ODM4MDU0NzY2ODMzIiB5PSIxMzYuNDk5OTA4MTc1NDcxMzgiIGNsYXNzPSJlbGVtZW50LW1ndDZydTBicWRzZ2wzamVmcyIgZmlsbD0iY3VycmVudENvbG9yIiBzdHlsZT0idGV4dC1hbmNob3I6IHN0YXJ0OyB3cml0aW5nLW1vZGU6IGhvcml6b250YWwtdGI7IHRleHQtb3JpZW50YXRpb246IG1peGVkOyBsZXR0ZXItc3BhY2luZzogbm9ybWFsOyBkaXJlY3Rpb246IGx0cjsiPjx0c3Bhbj5PPC90c3Bhbj48L3RleHQ+PHRleHQgeD0iMjYwLjIzODM4MDU0NzY2ODMiIHk9IjEzMS4yNDk5MDgxNzU0NzEzOCIgY2xhc3M9ImRlYnVnIiBmaWxsPSIjZmYwMDAwIiBzdHlsZT0iCiAgICAgICAgICAgICAgICBmb250OiA1cHggRHJvaWQgU2Fucywgc2Fucy1zZXJpZjsKICAgICAgICAgICAgIj48L3RleHQ+PHRleHQgeD0iMjMyLjk1ODYxMjEzNzQwNTg1IiB5PSI5MS44NzQ4ODk4MTA1ODEzNSIgY2xhc3M9ImVsZW1lbnQtbWd0NnJ1MGJxZHNnbDNqZWZzIiBmaWxsPSJjdXJyZW50Q29sb3IiIHN0eWxlPSJ0ZXh0LWFuY2hvcjogc3RhcnQ7IGdseXBoLW9yaWVudGF0aW9uLXZlcnRpY2FsOiAwOyB3cml0aW5nLW1vZGU6IHZlcnRpY2FsLXJsOyB0ZXh0LW9yaWVudGF0aW9uOiB1cHJpZ2h0OyBsZXR0ZXItc3BhY2luZzogLTFweDsgZGlyZWN0aW9uOiBydGw7IHVuaWNvZGUtYmlkaTogYmlkaS1vdmVycmlkZTsiPjx0c3Bhbj5PPC90c3Bhbj48L3RleHQ+PHRleHQgeD0iMjMyLjk1ODYxMjEzNzQwNTg1IiB5PSI4My45OTk4ODk4MTA1ODEzNSIgY2xhc3M9ImRlYnVnIiBmaWxsPSIjZmYwMDAwIiBzdHlsZT0iCiAgICAgICAgICAgICAgICBmb250OiA1cHggRHJvaWQgU2Fucywgc2Fucy1zZXJpZjsKICAgICAgICAgICAgIj48L3RleHQ+PHRleHQgeD0iMjA1LjY3ODgwMTMxNTIyMTgyIiB5PSI5OS43NDk4NzE0NDU2NzciIGNsYXNzPSJkZWJ1ZyIgZmlsbD0iI2ZmMDAwMCIgc3R5bGU9IgogICAgICAgICAgICAgICAgZm9udDogNXB4IERyb2lkIFNhbnMsIHNhbnMtc2VyaWY7CiAgICAgICAgICAgICI+PC90ZXh0Pjx0ZXh0IHg9IjE3OC4zOTkwMTE2OTg5OTg2IiB5PSI4My45OTk4NTMwODA3Nzk4NyIgY2xhc3M9ImRlYnVnIiBmaWxsPSIjZmYwMDAwIiBzdHlsZT0iCiAgICAgICAgICAgICAgICBmb250OiA1cHggRHJvaWQgU2Fucywgc2Fucy1zZXJpZjsKICAgICAgICAgICAgIj48L3RleHQ+PHRleHQgeD0iMTc4LjM5OTAzMjkwNDk1OTM3IiB5PSI1Mi40OTk4NTMwODA3ODY5OCIgY2xhc3M9ImRlYnVnIiBmaWxsPSIjZmYwMDAwIiBzdHlsZT0iCiAgICAgICAgICAgICAgICBmb250OiA1cHggRHJvaWQgU2Fucywgc2Fucy1zZXJpZjsKICAgICAgICAgICAgIj48L3RleHQ+PHRleHQgeD0iMTUxLjExOTIwMDg3NjgxNDU1IiB5PSI5MS44NzQ4MzQ3MTU4NzU1MiIgY2xhc3M9ImVsZW1lbnQtbWd0NnJ1MGJxZHNnbDNqZWZzIiBmaWxsPSJjdXJyZW50Q29sb3IiIHN0eWxlPSJ0ZXh0LWFuY2hvcjogc3RhcnQ7IGdseXBoLW9yaWVudGF0aW9uLXZlcnRpY2FsOiAwOyB3cml0aW5nLW1vZGU6IHZlcnRpY2FsLXJsOyB0ZXh0LW9yaWVudGF0aW9uOiB1cHJpZ2h0OyBsZXR0ZXItc3BhY2luZzogLTFweDsgZGlyZWN0aW9uOiBsdHI7Ij48dHNwYW4+TzwvdHNwYW4+PC90ZXh0Pjx0ZXh0IHg9IjE1MS4xMTkyMDA4NzY4MTQ1NSIgeT0iOTkuNzQ5ODM0NzE1ODc1NTIiIGNsYXNzPSJkZWJ1ZyIgZmlsbD0iI2ZmMDAwMCIgc3R5bGU9IgogICAgICAgICAgICAgICAgZm9udDogNXB4IERyb2lkIFNhbnMsIHNhbnMtc2VyaWY7CiAgICAgICAgICAgICI+PC90ZXh0Pjx0ZXh0IHg9IjEyMy44Mzk0MTEyNjA1OTEzIiB5PSI4My45OTk4MTYzNTA5NzgzNCIgY2xhc3M9ImRlYnVnIiBmaWxsPSIjZmYwMDAwIiBzdHlsZT0iCiAgICAgICAgICAgICAgICBmb250OiA1cHggRHJvaWQgU2Fucywgc2Fucy1zZXJpZjsKICAgICAgICAgICAgIj48L3RleHQ+PHRleHQgeD0iMTE4LjU4OTQzMjQ2NjU1MjA3IiB5PSI1Ny43NDk4MTYzNTA5ODU1IiBjbGFzcz0iZWxlbWVudC1tZ3Q2cnUwYnFkc2dsM2plZnMiIGZpbGw9ImN1cnJlbnRDb2xvciIgc3R5bGU9InRleHQtYW5jaG9yOiBzdGFydDsgd3JpdGluZy1tb2RlOiBob3Jpem9udGFsLXRiOyB0ZXh0LW9yaWVudGF0aW9uOiBtaXhlZDsgbGV0dGVyLXNwYWNpbmc6IG5vcm1hbDsgZGlyZWN0aW9uOiBsdHI7Ij48dHNwYW4+TzwvdHNwYW4+PC90ZXh0Pjx0ZXh0IHg9IjEyMy44Mzk0MzI0NjY1NTIwNyIgeT0iNTIuNDk5ODE2MzUwOTg1NSIgY2xhc3M9ImRlYnVnIiBmaWxsPSIjZmYwMDAwIiBzdHlsZT0iCiAgICAgICAgICAgICAgICBmb250OiA1cHggRHJvaWQgU2Fucywgc2Fucy1zZXJpZjsKICAgICAgICAgICAgIj48L3RleHQ+PHRleHQgeD0iOTYuNTU5NjAwNDM4NDA3MjciIHk9IjkxLjg3NDc5Nzk4NjA3Mzk5IiBjbGFzcz0iZWxlbWVudC1tZ3Q2cnUwYnFkc2dsM2plZnMiIGZpbGw9ImN1cnJlbnRDb2xvciIgc3R5bGU9InRleHQtYW5jaG9yOiBzdGFydDsgZ2x5cGgtb3JpZW50YXRpb24tdmVydGljYWw6IDA7IHdyaXRpbmctbW9kZTogdmVydGljYWwtcmw7IHRleHQtb3JpZW50YXRpb246IHVwcmlnaHQ7IGxldHRlci1zcGFjaW5nOiAtMXB4OyBkaXJlY3Rpb246IGx0cjsiPjx0c3Bhbj5PPC90c3Bhbj48L3RleHQ+PHRleHQgeD0iOTYuNTU5NjAwNDM4NDA3MjciIHk9Ijk5Ljc0OTc5Nzk4NjA3Mzk5IiBjbGFzcz0iZGVidWciIGZpbGw9IiNmZjAwMDAiIHN0eWxlPSIKICAgICAgICAgICAgICAgIGZvbnQ6IDVweCBEcm9pZCBTYW5zLCBzYW5zLXNlcmlmOwogICAgICAgICAgICAiPjwvdGV4dD48dGV4dCB4PSI2OS4yNzk4MTA4MjIxODQwNSIgeT0iODMuOTk5Nzc5NjIxMTc2OCIgY2xhc3M9ImRlYnVnIiBmaWxsPSIjZmYwMDAwIiBzdHlsZT0iCiAgICAgICAgICAgICAgICBmb250OiA1cHggRHJvaWQgU2Fucywgc2Fucy1zZXJpZjsKICAgICAgICAgICAgIj48L3RleHQ+PHRleHQgeD0iNDIiIHk9Ijk5Ljc0OTc2MTI1NjI3MjQ1IiBjbGFzcz0iZGVidWciIGZpbGw9IiNmZjAwMDAiIHN0eWxlPSIKICAgICAgICAgICAgICAgIGZvbnQ6IDVweCBEcm9pZCBTYW5zLCBzYW5zLXNlcmlmOwogICAgICAgICAgICAiPjwvdGV4dD48dGV4dCB4PSI2OS4yNzk4MzIwMjgxNDQ4NyIgeT0iNTIuNDk5Nzc5NjIxMTgzOTYiIGNsYXNzPSJkZWJ1ZyIgZmlsbD0iI2ZmMDAwMCIgc3R5bGU9IgogICAgICAgICAgICAgICAgZm9udDogNXB4IERyb2lkIFNhbnMsIHNhbnMtc2VyaWY7CiAgICAgICAgICAgICI+PC90ZXh0PjwvZz48L3N2Zz4="/>
(16.17)

Using these standard compounds in high purity as references, a precise spectroscopic database was thus established for the accurate identification of these species in actual interphases, and enabled the investigation of their bulk properties such as conductivity, electrochemical and thermal stability and chemical reactivity towards the ambient environment and moisture, to be discussed later.

An interesting fact is that unsaturated alkenes are produced from cyclic carbonate esters [eqn (16.13)] whereas saturated alkanes are produced from acyclic carbonate esters [eqn (16.14)], which was verified by various characterizations that analyzed the gaseous products released during the interphase formation stages. This difference actually reflects the basic structural nature of these two classes of carbonates: an implicit degree of unsaturation contained in the ring of EC or PC is eventually expressed in the structures of the decomposition products when they chemically break down.

While semicarbonates, especially LEDC, have been considered as the overwhelming products in interphases on graphitic carbon, a more recent study found that its existence in a battery environment is highly dynamic, and it could further react with fellow solvent molecules and be converted to different structures, for example
![](https://cdn.mathpix.com/cropped/2025_10_16_c9f804f118ee3f949b1eg-626.jpg?height=145&width=759&top_left_y=913&top_left_x=306)

In particular, a half-hydrolysis product of LEDC, lithium ethylene monocarbonate (LEMC), was identified as the major interphase ingredient after a lithium-ion battery experienced long-term cycling. ${ }^{22}$ The formation mechanism of this species remains unclear, as there seems to be no direct electrochemical pathway leading to it. Hence it was suggested that the trace moisture in the battery environment, either from residual water in the pristine electrolyte or from the oxidation of electrolyte solvents at the cathode side, is responsible for the formation of LEMC, which induces limited hydrolysis:
![](https://cdn.mathpix.com/cropped/2025_10_16_c9f804f118ee3f949b1eg-626.jpg?height=145&width=831&top_left_y=1586&top_left_x=306)

Whether LEMC becomes a universally prevalent interphasial species in all lithium-ion batteries remains to be explored.

### 16.6.1.1.2 Other SEI Ingredients

Meanwhile, other chemical ingredients have also been identified, including $\mathrm{Li}_{2} \mathrm{CO}_{3}$ that could be generated from a direct electrochemical
reduction via a two-electron pathway [eqn (16.9)] or simply from the complete hydrolysis of the corresponding semicarbonates:
![](https://cdn.mathpix.com/cropped/2025_10_16_c9f804f118ee3f949b1eg-627.jpg?height=192&width=723&top_left_y=373&top_left_x=306)
![](https://cdn.mathpix.com/cropped/2025_10_16_c9f804f118ee3f949b1eg-627.jpg?height=113&width=561&top_left_y=650&top_left_x=463)

On the other hand, the intermediate shown in eqn (16.12) could also experience cleavage at an alternative site, i.e. the $\operatorname{acyl} \mathrm{C}-\mathrm{O}$, instead of cleaving at the ethereal $\mathrm{C}-\mathrm{O}$ site and leading to semicarbonate as shown in eqn (16.13) and (16.14). This acyl cleavage process was confirmed by Onuki et al. using ${ }^{13} \mathrm{C}$-labeled EC and DEC: ${ }^{23}$
![](https://cdn.mathpix.com/cropped/2025_10_16_c9f804f118ee3f949b1eg-627.jpg?height=291&width=516&top_left_y=1125&top_left_x=459)

Such an intermediate is further reduced by accepting one electron, and rearranged into alkoxides while releasing CO as the gaseous product:
![](https://cdn.mathpix.com/cropped/2025_10_16_c9f804f118ee3f949b1eg-627.jpg?height=167&width=473&top_left_y=1685&top_left_x=452)

Acyl cleavage can also explain the identification of other minority species often detected in the interphases, such as oxalates and carboxylates, which involve the formation of new $\mathrm{C}-\mathrm{C}$ bonds, hence the
recombination of carbonyl radicals must have occurred, although the exact pathway needs more investigation:
![](https://cdn.mathpix.com/cropped/2025_10_16_c9f804f118ee3f949b1eg-628.jpg?height=257&width=331&top_left_y=371&top_left_x=531)
![](https://cdn.mathpix.com/cropped/2025_10_16_c9f804f118ee3f949b1eg-628.jpg?height=206&width=509&top_left_y=708&top_left_x=490)

In addition to salts, polymeric or oligomeric species, apparently from reduction of solvent molecules, constitute another class of interphasial ingredients. Because the most frequently used spectroscopic tools (FTIR spectroscopy, XPS, etc.) are not especially sensitive enough to characterize these macromolecular structures, our understanding about them was limited to possible oligoether compounds resulting from ring-opening polymerization of cyclic carbonates. Indirect inference based on thermogravimetric analysis combined with mass spectrometry (TG-MS) of graphite anodes also seemed to suggest polymeric moieties. The most explicit identification of polymeric SEI components was provided by a mass spectrometric technique that was tailored to detect macromolecules, namely matrix-assisted laser desorption/ionization mass spectrometry (MALDI-MS). ${ }^{24}$ It was found that when an inert electrode ( Au or Sn ) was cycled down to 0.1 V vs. Li in a PC- or EC-DMCbased electrolyte, interphasial species are formed, with distinct peaks corresponding to long-chain oligomers with an $\mathrm{m} / \mathrm{z}$ ratio as high as a few thousand, the repeating units of which vary with both solvent composition and electrode materials. Although it is still difficult to identify exactly what these oligomers are, using DFT cal- culations researchers speculated a mechanism that involved radical initiation/propagation and formation of new $\mathrm{C}-\mathrm{C}$ bonds, which is the only way to explain how the chain can grow to such a great extent:
![](https://cdn.mathpix.com/cropped/2025_10_16_c9f804f118ee3f949b1eg-629.jpg?height=255&width=890&top_left_y=225&top_left_x=292)

Note that in eqn (16.26) the radical has to attack the alkoxide carbon, which, when compared with the carbonyl carbon, is not necessarily the thermodynamically favored site for such a nucleophilic attack.

Polymeric species could also form with the assistance of the strong Lewis acids such as $\mathrm{PF}_{5}$, which could be generated by the salt anion $\mathrm{PF}_{6}{ }^{-}$and catalyzes a ring-opening polymerization:
![](https://cdn.mathpix.com/cropped/2025_10_16_c9f804f118ee3f949b1eg-629.jpg?height=129&width=670&top_left_y=873&top_left_x=305)

So far, the precise structure of these polymeric species remains unclear, and their presence in interphases could have been significantly underestimated, not only because they are very difficult to identify owing to the lack of appropriate characterization means for macromolecular species, but also because their polar molecular nature often makes them soluble in most solvents, hence they are often lost during the sample washing protocol when preparing for ex situ characterizations.

In addition to solvent molecules, the salt anions also participate in the formation chemistry of interphases. The most prevalent inorganic species in interphases is LiF , which apparently comes from the decomposition of the universally used fluorinated anion $\mathrm{PF}_{6}{ }^{-}$, but the exact pathway remains unclear, because both chemical and electrochemical reactions could produce LiF , for example ${ }^{25}$

$$
\begin{aligned}
\mathrm{LiPF}_{6}+\mathrm{H}_{2} \mathrm{O} & \rightarrow 2 \mathrm{HF}+\mathrm{POF}_{3}+\mathrm{LiF} \\
\mathrm{HF}+\mathrm{Li}^{+}+\mathrm{e}^{-} & \rightarrow \frac{1}{2} \mathrm{H}_{2}+\mathrm{LiF} \\
\mathrm{LiPF}_{6} & \rightarrow \mathrm{LiF}+\mathrm{PF}_{5}
\end{aligned}
$$

Studies showed that LiF may have been generated by hybridized and convoluted processes that involve both chemical and electrochemical pathways.

### 16.6.1.2 On the Cathode: CEI

Most knowledge about the interphases came from studies on SEIs at the anode side, whereas CEI attracted relatively lukewarm interest until recently. ${ }^{25}$ This bias mainly stems from the following three factors:

1. Most important of all, the potential of the lithiated graphitic anode (and also the lithium-metal electrode) clearly sits far beyond the LUMO of the electrolytes, whereas the potentials of most cathode materials $\left(\mathrm{LiCoO}_{2}\right.$ or $\left.\mathrm{LiFePO}_{4}\right)$ are often located in the vicinity of the electrolyte HOMO (Figure 16.2). As consequence, the presence of an SEI on the anode surface is too pronounced to be ignored, whereas there is less pressing necessity associated with a CEI, and its presence on the cathode surface is often elusive. There have even been certain debates over whether a CEI exists or not. This elusiveness vanishes only when a cathode with an aggressive working potential, such as high-nickel NMC or $\mathrm{LiCoPO}_{4}$, is involved.
2. The graphitic anode is especially sensitive to the presence, or absence, of an SEI, because the fragile graphitic structure is held together only by weak van der Waals forces and hence is susceptible to solvent co-intercalation/decomposition, which often leads to structural disintegration (exfoliation); In contrast, the robust cathode structures are held together by Coulombic or covalent bonds and hence are largely insensitive to solvent cointercalations. The presence of a CEI could only be felt when it becomes too resistive during the long-term cycling.
3. The surface of a graphitic anode, which is mainly $\mathrm{sp}^{2}$-hybridized carbon atoms connected into multiple graphene sheets, is comparatively "cleaner", and the chemical composition relatively "simpler", if one disregards the minor functionalities and impurities at the edge sites or defects. Therefore, any interphasial deposition during the cell operation could be easily noticed by various microscopic means. On the other hand, the complicated chemical species on cathode surfaces often make it difficult to discern unambiguously whether the interphasial depositions come from electrochemical oxidation of electrolytes, or partially
degraded cathode chemistry itself, or simply from the native passivation film that is already on the pristine cathode surface that often consists of $\mathrm{Li}_{2} \mathrm{CO}_{3}, \mathrm{LiOH}$ or $\mathrm{Li}_{2} \mathrm{O}$. Further complications were introduced by the spontaneous reactions of these native film ingredients with acidic electrolyte components (LiF, $\mathrm{LiP}_{x} \mathrm{O}_{y} \mathrm{~F}_{z}$, etc.). The convoluted irreversible electrochemical reactions and cathode surface phase transformation occur simultaneously during the initial charging and render the eventual interphase complicated and random in both chemical composition and morphology.

The above characteristics make a CEI often thinner and incomplete in coverage of the cathode surface, in sharp contrast with SEIs, which must completely shield the graphitic anode (and lithium-metal anode). Because of such differences, SEIs on a graphitic anode are usually more resistive than CEIs on a cathode. However, CEIs are often found to increase in magnitude at a faster pace than SEIs during longterm cycling, and eventually become the more resistant component in the cell at a certain point. Cycling with high-voltage cathodes or aging at elevated temperatures accelerates this process.

The formation of a CEI often proceeds via at least three stages: (1) the formation of a native passivation film on the cathode during electrode manufacturing/processing; (2) spontaneous chemical reactions of the native passivation film upon its exposure to electrolytes; and (3) electrochemical rearrangement of these chemical species formed in stages 1 and 2 during the initial charging.

### 16.6.1.2.1 Native Passivation, Spontaneous Reaction and Preferred Adsorption
