Repository: cunyu-liu/electrolyte_ailab

File: fine-tune/bookData/Electrolytes, Interfaces and Interphases Fundamentals and Applications in Batteries.md (part 39 of 47)
## 1 What Is an Electrolyte?
Most cathode materials, especially transition metal oxides ( $\mathrm{Li}_{1+x} \mathrm{M}_{y} \mathrm{O}_{2}$ ) used in lithium-ion batteries, are strongly alkaline in nature, hence during their manufacturing, processing, storage or transport the surface of these metal oxides react with $\mathrm{CO}_{2}$ or moisture in the ambient atmosphere and generate various products:

$$
\begin{gathered}
2 \mathrm{Li}_{1+x} \mathrm{M}_{y} \mathrm{O}_{2}+\mathrm{H}_{2} \mathrm{O} \rightarrow 2 \mathrm{LiOH}+2 \mathrm{Li}_{x} \mathrm{M}_{y} \mathrm{O}_{2} \\
2 \mathrm{LiOH}+\mathrm{CO}_{2} \rightarrow \mathrm{Li}_{2} \mathrm{CO}_{3}+\mathrm{H}_{2} \mathrm{O} \\
2 \mathrm{Li}_{1+x} \mathrm{M}_{y} \mathrm{O}_{2}+\mathrm{CO}_{2} \rightarrow \mathrm{Li}_{2} \mathrm{CO}_{3}+2 \mathrm{Li}_{x} \mathrm{M}_{y} \mathrm{O}_{2}
\end{gathered}
$$

These products cover the surface of the cathode particles as a thin layer of native passivation. Upon contact with electrolytes, which are acidic in nature thanks to the fluorinated anions used in most commercial electrolytes ( $\mathrm{PF}_{6}{ }^{-}$or $\mathrm{BF}_{4}{ }^{-}$) and the prevalent moisture, spontaneous reactions occur, producing LiF and other fluorides such as $\mathrm{PO}_{x} \mathrm{~F}_{y}$ species. These reaction products replace the native passivation film with the new passivation film. Here "spontaneous" indicates that the reactions are chemical instead of electrochemical, and no charge transfer is required between the electrode and the electrolyte.

Spontaneous reactions not only occur between the native surface film and electrolytes, they also involve the intrinsic cathode composition. This process is accompanied by the generation of a series of gaseous products that include $\mathrm{CO}_{2}, \mathrm{O}_{2}$ and alkanes or alkenes that correspond to the carbonate solvents used. Semicarbonates, $\mathrm{Li}_{2} \mathrm{CO}_{3}, \mathrm{LiF}$ and alkoxides that are similar to the SEI ingredients have all been identified by various spectroscopic analysis methods, in addition to some products that are unique to the cathode chemistry such as $\mathrm{Co}_{3} \mathrm{O}_{4}$ (from $\mathrm{LiCoO}_{2}$ ) or $\lambda-\mathrm{MnO}_{2}$ (from Mn -based cathode materials such as $\mathrm{Li}_{2} \mathrm{Mn}_{2} \mathrm{O}_{4}$ or $\mathrm{LiNi}_{0.5} \mathrm{Mn}_{1.5} \mathrm{O}_{4}$ ). The presence of the latter strongly suggests that redox reactions occur even without the electrochemical charging of the cathode materials, probably via radical intermediates that were induced by the electron exchange between transition metal cores and solvent molecules. The speculated reaction mechanism is represented by
![](https://cdn.mathpix.com/cropped/2025_10_16_c9f804f118ee3f949b1eg-632.jpg?height=298&width=851&top_left_y=1309&top_left_x=306)
where the transition metal center near the cathode surface is reduced to a lower valence while the cyclic carbonate is oxidized to semicarbonate. Note that here the same semicarbonate is produced via an oxidative, instead of reductive, pathway. Likewise, alkoxides, alkenes and alkanes are also produced by the spontaneous oxidation. These spontaneous reactions produced the precursors for the permanent CEIs on the cathode surface.

Owing to the importance of spontaneous reactions between cathode materials and electrolyte in determining the final SEI chemistry, it is important to understand how the electrolyte components adsorb on
these diverse cathode material surfaces. Using sum frequency generation (SFG) vibrational spectroscopy, it was found that, in the absence of $\mathrm{Li}^{+}$, the polar PC molecules mainly adopted two opposite orientations on the surface of $\mathrm{LiCoO}_{2}$, with the carbonyl group pointing at the surface being the favored conformation. However, this preferred orientation would be rapidly disrupted as the result of the introduction of $\mathrm{Li}^{+}$in the solution, because $\mathrm{Li}^{+}$would assemble carbonate molecules around itself to form a solvation sheath with much stronger Coulombic attractions. On the other hand, when typical carbonate mixtures such as EC-DMC or EC-DEC were used, an obvious preferential adsorption of EC over its acyclic counterparts was detected (Figure 16.5), which was attributed to the higher dielectric constant of

![](https://cdn.mathpix.com/cropped/2025_10_16_c9f804f118ee3f949b1eg-633.jpg?height=901&width=1063&top_left_y=805&top_left_x=236)
Figure 16.5 Adsorption of carbonate molecules on the surface of lithium cobalt oxide ( $\mathrm{LiCoO}_{2}$ ), a commonly used cathode material in lithium-ion batteries. The cyclic carbonate molecules such as PC or EC adopt two preferential orientations on the surface, with its carbonyl group pointing either towards or away from $\mathrm{LiCoO}_{2}$. If the electrolyte is based on mixed carbonates such as EC and DMC, as often used in lithium-ion batteries, EC molecules preferentially adsorb on the $\mathrm{LiCoO}_{2}$ surface. The linear carbonate DMC is not preferentially adsorbed either on the electrode surface or in the $\mathrm{Li}^{+}$solvation sheath. The anion is omitted from the illustration for clarity.

Table 16.1 Preferential adsorption of EC on the LiCoO ${ }_{2}$ surface. ${ }^{\text {a }}$
| Bulk composition | (1) EC in bulk/mol\% | (2) EC at $\mathrm{LiCoO}_{2}$ surface/ <br> $\mathrm{mol} \%$ |
| :--- | :--- | :---: |
| EC-DMC (1:1) | 56 | $95 \pm 1$ |
| EC-DEC (1:1) | 65 | $92 \pm 1$ |
| EC-DMC-DEC $(1: 1: 1)$ | 43 | $93 \pm 1$ |


${ }^{\text {a }}$ Source: (1) ref. 27; (2) ref. 28.

EC compared with the acyclic carbonates. The calculated percentages of EC at the $\mathrm{LiCoO}_{2}$ surface and in the bulk electrolyte are compared in Table 16.1. ${ }^{26-28}$

This astonishingly preferential accumulation of EC molecules at the cathode surface could have more profound repercussions on the resultant interphasial chemistry. Upon charging (i.e. removal of $\mathrm{Li}^{+}$ from $\mathrm{LiCoO}_{2}$ ), it was expected that the EC in the vicinity of the cathode surface would capture $\mathrm{Li}^{+}$released by the cathode into the electrolyte; meanwhile, owing to the rising potential of the cathode surface, these same EC molecules could also become the preferred "victims" of oxidation and become part of the cathode interphase.

It should also be noted that, compared with the "EC preference" in the anode interphase that is a direct consequence of preferential solvation (to be discussed in Section 16.7), this potential preference at the cathode surface would be caused by an entirely different reason.

### 16.6.1.2.2 Electrochemical Rearrangement into Permanent CEI

The remnant native film and the aftermath of its reaction with the electrolyte would experience a new transformation stage during the initial electrochemical charging of the cathode, the exact mechanism of which remained unclear. We only know that the eventual CEI on LiCoO ${ }_{2}$ surfaces inherited most chemical signatures from the spontaneous reaction products and electrochemical charging merely made the surface film more "uniform". On an $\mathrm{LiNiO}_{2}$ cathode, researchers observed using solid-state ${ }^{7} \mathrm{Li}$ and ${ }^{1} \mathrm{H}$ NMR spectroscopy that changes did occur during the initial charging, and a CEI with a more organic content gradually replaced the original inorganic native film. On an $\mathrm{LiMn}_{2} \mathrm{O}_{4}$ surface, oxidative dissolu- tion of the "left-over" passivation film occurred as a result of the electrochemical charging, which regenerated electrolyte solvents: ${ }^{29}$
![](https://cdn.mathpix.com/cropped/2025_10_16_c9f804f118ee3f949b1eg-634.jpg?height=174&width=637&top_left_y=1989&top_left_x=414)
which implies that under certain conditions the interphasial ingredients are re-oxidizable. This applies not only on the cathode surface but also on the anode surface, provided that the potential reaches a threshold value and the interphasial ingredients are "electrically wired", i.e. accessible to electrons provided by the electrodes. Considering the electron-insulating nature of the interphases, this does not happen easily but is not completely impossible. As we will discuss later, the re-oxidation of the SEI indeed occurs on the anode surface, especially during the initial formation stage, where the proto-SEI or nascent SEI is still electrically in contact with the electrodes.

Polymerization of cyclic carbonates initiated via oxidative processes was also possible, as polycarbonate-like species have been found in CEIs. A proposed oxidation mechanism suggested a pathway of oxidative ring-opening polymerization of cyclic carbonates:
![](https://cdn.mathpix.com/cropped/2025_10_16_c9f804f118ee3f949b1eg-635.jpg?height=275&width=772&top_left_y=958&top_left_x=306)

Based on an earlier study of the polymerization of EC, however, there was a suspicion about the chemical stability of polycarbonate due to the high density of carbonyls in the repeating units. Therefore more likely, the polymer would lose part of the carbonyls in the form of $\mathrm{CO}_{2}$ and result in a copolymer consisting of carbonate and ethylene oxide units.

In addition to $\mathrm{Li}_{2} \mathrm{CO}_{3}$, semicarbonates and polymeric/oligomeric species, LiF is also an ingredient often found in CEIs. The appearance of LiF is usually attributed to the oxidation of $\mathrm{PF}_{6}{ }^{-}$by cathode active material, and it is produced only at high potentials ( $>4.9 \mathrm{~V}$ ). ${ }^{7} \mathrm{Li}$ and ${ }^{19} \mathrm{~F}$ solid-state NMR spectroscopy not only confirmed the formation of LiF on the $\mathrm{LiCoO}_{2}$ surface during the electrochemical charge, but also revealed, by examining the effect of ${ }^{7} \mathrm{Li}-{ }^{7} \mathrm{Li}$ spin diffusion between LiF and $\mathrm{LiCoO}_{2}$ on the spin-lattice relaxation time, that these LiF species aggregated as separate macroscopic domains not directly attached to $\mathrm{LiCoO}_{2}$ particles. This clearly illustrated the inhomogeneous nature of interphase structures. How exactly these inorganics ( $\mathrm{LiF}, \mathrm{Li}_{2} \mathrm{CO}_{3}$ ) and organics (semicarbonates, oligomeric species) are distributed remains a topic of high importance that awaits revelation.

Needless to say, the above process, and also all the reactions described in eqn (16.31)-(16.36), occur at the expense of active cathode materials, leading to dissolution of transition metal and loss of $\mathrm{Li}^{+}$storage sites or transformation of lattice structures that are often inevitably accompanied by degradation of electrochemical performance. However, such processes are usually confined to the surface region of the cathode, therefore its extent may not be as significant as the capacity loss caused by the formation of an SEI on anode side.

For high-voltage cathode materials that operate above 4.5 V , the presence of a CEI becomes more pronounced, the chemical building blocks of which are mainly contributed by sustained electrolyte oxidation, and include polymeric species such as poly(ethylene carbonate) that is generated at potentials above 4.5 V on the surface of $\mathrm{LiNi}_{0.5} \mathrm{Mn}_{1.5} \mathrm{O}_{4}$ [eqn (16.36)], or copolymers consisting of ethercarbonate repeating units that correspond to polycarbonates partially losing carbonyls, as well as abundant salt species such as LiF or $\mathrm{Li}_{x} \mathrm{P}_{y} \mathrm{O}_{z}$. A rather unique work worth mentioning here is a comparative study on both thin-film $\mathrm{LiNi}_{0.5} \mathrm{Mn}_{1.5} \mathrm{O}_{4}$, which is in almost pure form, and the corresponding composite consisting of $\mathrm{LiNi}_{0.5} \mathrm{Mn}_{1.5} \mathrm{O}_{4}$ in the presence of binders and carbon additives. ${ }^{84}$ Only minimal decomposition of electrolyte components on the former was found, which raises the suspicion that these active cathode materials are intrinsically stable towards carbonate solvents themselves, and the real reason inducing CEI formation is not the potential but the active surface of the electrode that catalyzes the oxidative decomposition of electrolytes.

Compared with spinel $\mathrm{LiNi}_{0.5} \mathrm{Mn}_{1.5} \mathrm{O}_{4}, \mathrm{LiCoPO}_{4}$ presented a more severe challenge to electrolyte stability owing to its higher potential $(4.8-5.1 \mathrm{~V})$. It was speculated that the instability might involve the chemical composition of the cathode along with electrolyte oxidation, because olivine phosphate moieties in the de-lithiated state could be susceptible to nucleophilic attack from fluorides, which commonly exist in most commercial electrolytes containing $\mathrm{LiPF}_{6}$ as salt: ${ }^{85}$
![](https://cdn.mathpix.com/cropped/2025_10_16_c9f804f118ee3f949b1eg-636.jpg?height=174&width=903&top_left_y=1759&top_left_x=274)

The species formed, $\mathrm{PO}_{2} \mathrm{~F}_{2}{ }^{-}$, is soluble in the electrolyte, and its leaving the cathode surface leads to a series of progressive damaging steps that include lithium depletion, lattice degradation of $\mathrm{LiCoPO}_{4}$
and exfoliation of the carbon conductive layer. A number of efforts were made to stabilize electrolytes against these high-voltage cathode materials, among which the use of fluorinated solvents seems to be most effective. The detailed mechanism of how these phosphate or thiophene derivatives work remains to be understood, but from a practical perspective, the fluorination of interphases has now become a common approach to designing both SEIs and CEIs.

### 16.6.1.3 The Cross-talk Between Anode and Cathode

The interphasial processes that occur at the cathode and anode surfaces were once thought to be isolated from each other, but everincreasing evidence reveals that certain forms of "conversation" exist between the cathode and anode, as interphasial species generated on one electrode often appear on the other with unexpected impacts. This is a natural consequence of the fact that, in an electrochemical cell, the electrolyte is the only component that interacts with all other cell components, including the active surfaces of the two electrodes. ${ }^{5,6}$

The earliest cathode-anode dialog recognized was the dissolution of $\mathrm{Mn}(\mathrm{II})$ from $\mathrm{LiMn}_{2} \mathrm{O}_{4}$ and its subsequent deposition as $\mathrm{Mn}^{0}$ on graphitic anodes or incorporation in the SEI as $\mathrm{Mn}(\mathrm{II})$. The appearance of $\mathrm{Mn}^{0}$ or $\mathrm{Mn}(\mathrm{II})$ on the anode side was described as extremely detrimental to the SEI on the anode and subsequently the reversibility of anode intercalation chemistry. According to some researchers, the metallic $\mathrm{Mn}^{0}$ is embedded in the middle of the interphase, and actually serves as an electrochemical mediator to tunnel electrons through the electronically insulating SEI, the result of which is the sustained reduction of electrolyte components. Other researchers considered, based on X-ray absorption near-edge structure (XANES) spectra, that the Mn species deposited on various anode surfaces remained predominantly in an oxidation state of +2 , and the capacity fade caused by $\mathrm{Mn}(\mathrm{II})$ dissolution from the cathode lattice was actually the result of an ion-exchange process between $\mathrm{Mn}^{2+}$ in the bulk electrolyte solution and $\mathrm{Li}^{+}$ embedded in the anode interphase. Whatever the form Mn adopts in an SEI, its presence at the wrong side of the cell has been confirmed to be the main reason for most of the capacity loss in lithium-ion batteries.

In a broader context, transition metal cores in almost all layer or spinel structures are susceptible to acid leaching by HF , which is a common impurity in $\mathrm{LiPF}_{6}$-containing electrolytes; therefore, the appearance of these metals ( $\mathrm{Mn}, \mathrm{Ni}$ and Co ) due to anode-cathode cross-talk should have been held at least partially responsible for
performance degradations. However, only limited efforts have been devoted to its understanding so far.

In addition to transition metal species, other species generated from electrolyte oxidation or reduction could also diffuse or migrate across the cell and reach the other end. For example, when a highvoltage $\mathrm{LiMn}_{1.6} \mathrm{Ni}_{0.4} \mathrm{O}_{4}$ cathode was coupled with an $\mathrm{Li}_{4} \mathrm{Ti}_{5} \mathrm{O}_{12}$ anode, although its moderate redox potential of 1.5 V vs. Li makes it an "SEIfree" electrode, organic species are nevertheless found to accumulate on the $\mathrm{Li}_{4} \mathrm{Ti}_{5} \mathrm{O}_{12}$ surface as an obvious result of irreversible oxidation processes occurring on the cathode. Obviously, some species that originated from the oxidative process at the cathode were soluble in the bulk electrolyte and migrated or diffused across the cell before being intercepted and perhaps reduced by the anode. Dahn and co-workers designed an innovative cell configuration of a "pseudo-full cell", and successfully "interrupted" the cross-cell interaction, thus confirming the existence of the above cross-talk. ${ }^{86}$

Anode-cathode dialog was also found in lithium-metal or anodeless lithium-metal cells, and some researchers believed that the fluorinated species discovered in the SEIs on the anode in fact initially originated at the cathode surface, especially in the case where the salt anion (such as $\mathrm{PF}_{6}{ }^{-}$or $\mathrm{BF}_{4}{ }^{-}$) is the only fluorine source in the electrolyte. For those negatively charged anions to be reduced at a negatively polarized electrode, these anions have to overcome the Coulombic repulsion from the electrode in order to approach the inner- or outerHelmholtz layers. Calculations indicated that this process is possible only when the salt concentrations are sufficiently high, and the interfacial regions are effectively compressed. Indeed, for either symmetric cells consisting of $\mathrm{Li}^{0} / \mathrm{Li}^{0}$ or an anodeless cell consisting of $\mathrm{Cu} / \mathrm{Li}^{0}$ configurations, hardly any fluorinated species are found in the SEIs if the electrolyte is not concentrated ( $\sim 1.0 \mathrm{M}$ ); however, abundant fluorinated species (LiF or partially decomposed anions) appear in SEIs on either $\mathrm{Li}^{0}$ or Cu surfaces if the same dilute electrolytes are used in full cells consisting of $\mathrm{Li}^{0}$ /NMC or an anodeless cell consisting of Cu / NMC configurations. Apparently, the generation of these fluorinated species requires the presence of a cathode that operates at high potentials. A reasonable inference would be that these fluorinated species, or at least their precursors, have to be generated by a cathode at high potentials, which could be in the form of radicals or cation radicals. These fluorine-containing radical species then subsequently diffuse or migrate to the anode ( $\mathrm{Li}^{0}$ or Cu ), where they become a part of the deposited SEI.

In addition to material exchange between the cathode and anode, these two electrodes also influence each other's operation through a
more "immaterial" manner. Dahn and co-workers used high-precision coulometry and revealed how the SEI growth on graphitic anodes induces charge imbalance in a full cell where the $\mathrm{Li}^{+}$source is limited, which eventually led to overcharging of the cathode and subsequent irreversible processes at higher potential than prescribed for the cathode material. ${ }^{87}$ They attributed the high impedance and irreversible consumption of both electrolyte and lithium source to such a gradual cell imbalance.

These discoveries convincingly highlighted the fact that the components within a battery are not isolated from each other; instead, they all are synchronized to work together like a timepiece. To resolve issues associated with one individual component, a holistic system approach is often needed in order to address these strongly interrelated processes.

### 16.6.1.4 How Do SEIs and CEIs Differ and Resemble Each Other?

Both SEIs and CEIs are responsible for insulating electrolytes from electrodes electronically, but they are formed at very different potentials. Hence the formation mechanism for an SEI and a CEI must differ: SEI via a reductive decomposition process of electrolyte components, whereas CEI via an oxidative decomposition process that often involves both electrolyte components and cathode active materials.

However, based on an extensive survey of interphasial chemistries formed in various cell and electrochemical conditions, one would be surprised to find that these two interphases share more similarities than differences, except for a few special cases where unique electrolytes are used. In those exceptions, all ether electrolytes based on highly fluorinated ethers result in an SEI consisting mainly of $\mathrm{Li}_{2} \mathrm{O}$ or $\mathrm{Li}_{2} \mathrm{O}_{2}$ and a CEI consisting mainly of LiF or other fluorinated species.

Such general similarities between SEIs and CEIs are reflected not only in the inorganic components such as carbonates, oxides and fluorides (i.e. $\mathrm{Li}_{2} \mathrm{CO}_{3}, \mathrm{Li}_{2} \mathrm{O}$ or LiF in lithium-ion or lithium-metal cells), but also in the organic components such as semicarbonates and polymeric or oligomeric species consisting of ethylene oxide repeating units. The frequent identification of these chemical ingredients in both SEIs and CEIs implies at least two characteristics:

1. First, these compounds can be produced through either a reductive or an oxidative pathway. For example, in the formation processes of both semicarbonates and polymeric species, the abstraction of electrons from, and donation of electrons to, the
solvent molecules only serve as an initiating step, which produces either a cation radical or an anion radical, such as
![](https://cdn.mathpix.com/cropped/2025_10_16_c9f804f118ee3f949b1eg-640.jpg?height=349&width=372&top_left_y=369&top_left_x=567)
which is then followed by subsequent ring-opening rearrangement or radical propagation and recombination reactions that generate products with very similar or identical structures.
2. These ingredients have been the "common survivors" from the natural selections of both extremely reducing and extremely oxidizing environments. This is the underlying reason why they are found in both SEIs and CEIs, because they are more likely to be able to withstand the harsh environment of both the anode and cathode than most of the ingredients in the bulk electrolyte.

It is easier to understand why these inorganic species are reliable and persistent interphasial components, because they are excellent electronic insulators, and they are strongly resistant against either reduction or oxidation. The latter can be supported by the fact that it is essentially impossible to either reduce and deposit $\mathrm{Li}^{0}$ or to oxidize and generate gases ( $\mathrm{O}_{2}, \mathrm{CO}_{2}$ and $\mathrm{F}_{2}$ ) from those salts, under normal conditions, i.e. in the vicinity of room temperature, pressure and potentials, or in the bulk sizes. In fact, as mentioned in Section 10.4.2, oxidation of oxides or fluorides to gases requires extreme potentials that no known electrolyte solvent could support. The somehow puzzling issue here is that these inorganics are hardly ionic conductors either, and would fail to serve the function for an interphase that the working ion must be allowed to diffuse or migrate across. However, the nanoscale of the interphases, in addition to the nano-size of these inorganic species in either crystalline or amorphous states, alleviates the poor intrinsic ion conductivity of these ingredients and enables the interphases to find a balance between insulating electron tunneling and allowing ionic transport.

For organic species such as polymeric, oligomeric and semicarbonate species, an additional issue beside their ion conductivity would arise regarding their ability to withstand the extreme anodic potential, i.e. the oxidative potential of the cathode materials, as most of those organic structures are considered vulnerable against oxidation, which usually starts with electron transfer from the $\mathrm{C}-\mathrm{H}$ bonds to the cathode, producing either protons ( $\mathrm{H}^{+}$) or cation radicals ( $\mathrm{R}^{+}$). Some of these organic species, semicarbonate being an example as we shall see in the next section, could even be re-oxidized at the anode side if the potential is moderately high and if the species remain electrically wired with the electrode, which is the case when the newly formed SEI components are still in their nascent forms and complete electron insulation has not been achieved.

In this sense, CEIs tend to be more inorganic than organic in nature.
One most prominent, but often neglected, characteristic of CEIs that differs distinctly from that of SEIs is the involvement of cathode active ingredients in interphasial chemistry, as implied in eqn (16.31), (16.33), (16.34) and (16.37). Similar processes have also been observed for other cathode chemistries, such as
![](https://cdn.mathpix.com/cropped/2025_10_16_c9f804f118ee3f949b1eg-641.jpg?height=131&width=561&top_left_y=1138&top_left_x=306)
![](https://cdn.mathpix.com/cropped/2025_10_16_c9f804f118ee3f949b1eg-641.jpg?height=111&width=808&top_left_y=1354&top_left_x=306)

$$
\mathrm{LiMn}_{2} \mathrm{O}_{4}+3 \mathrm{x} \mathrm{~L}^{+}+\mathrm{x} \text { Solv. } \longrightarrow \mathrm{Li}_{1+3 x} \mathrm{Mn}_{2-x} \mathrm{O}_{4}+\mathrm{xMn}^{2+}+\mathrm{x} \text { Solv. }{ }^{+}
$$

$$
2 \lambda-\mathrm{MnO}_{2}+x \mathrm{Li}^{+}+x \text { Solv. } \longrightarrow \mathrm{Li}_{x} \mathrm{Mn}_{2} \mathrm{O}_{4}+x \text { Solv. }^{+}
$$

Hence the interphasial depositions would consist of the mixtures of decomposition products from both electrolyte components and cathode active materials, with the former being oxidized products from solvents or anions, and the latter being reduced products from the transition metal oxides that often exist in the lattice structure or morphology different from the bulk cathode materials. However, traditionally, the parts of interphasial regions containing a transition
metal are often treated as surface degradation of cathode materials, instead of being considered as a sublayer of the CEI. A typical example is the high-nickel NMC cathode ( $\mathrm{LiNi}_{x} \mathrm{Mn}_{y} \mathrm{Co}_{z} \mathrm{O}_{2}$ ), the surface structure of which is often detected to transform from layered to rock salt when de-lithiated (charged) at high voltage. In fact, this is the result of a process that involves both cathode structure and electrolyte components, and the emergence of the new surface structure should be part of the formed CEI.

In a broader context, this actually is related to how an interphase should be defined. Given that it is the result of the reaction between electrode and electrolyte, should only the ingredients contributed by the electrolyte be considered interphasial? Or should the entire region that differs distinctly from the bulk electrode and bulk electrolyte be considered interphasial?

Such complications do not exist on the anode side, mainly because of the illusion of "clean" surfaces of either lithiated graphite or lithium metal. In both cases the electrodes do contribute to the interphase formation, the former with both $\mathrm{Li}^{+}$and oxides or nitrides from the minor functionalities at the edge or defect sites of the graphite, and the latter with $\mathrm{Li}^{+}$and oxides, fluorides and other impurity species from the native passivation layers. However, it is often impossible to precisely distinguish the source of these contributions, and a simple definition of interphase was therefore adopted with the hidden assumption that these electrodes (lithiated graphite and lithium metal) are "clean" and do not contribute chemically to the eventual interphases.

### 16.6.2 In Lithium-metal Batteries

Several decades after circumventing lithium metal as a dangerous anode material of conversion reaction type and successfully developing lithium-ion batteries based on intercalation chemistry, researchers came back to look at lithium metal, and attempted to harness the energy density promised by its high capacity and low electrode potential. The attraction of the ultimate anode material remains tantalizing if its irreversibility and danger could be effectively suppressed, aided by our new knowledge and new techniques. ${ }^{30}$

In Section 16.5, we discussed the two distinct ways in which interphases are formed. Owing to its extremely low eigenpotential, lithium metal induces instantaneous and indiscriminate interphase formation upon contact with electrolyte. Theoretically, any components in the electrolyte (solvent, salt anion or additive) would have almost
equal opportunity to be reduced by lithium metal and become part of the eventual SEI. In reality, however, even before electrolyte injection, a dense and all-covering passivation film already forms on the lithium-metal surface during its manufacturing, packaging and storage, and mainly consists of lithium oxide, lithium carbonate, lithium hydroxide or lithium nitride [eqn (16.3)-(16.6)]. Given the thickness of such a passivation film ( $\sim 2 \mathrm{~nm}$ ), it does not have sufficient capability to insulate electron tunneling, therefore by strict definition it is not yet an interphase, but its existence does make the surface of lithium strongly alkaline in nature. This fact, in combination with the fact that most state-of-the-art electrolytes are acidic in nature, predicts that the instantaneous interphase formed upon electrolyte injection would be the reaction products of those "acids" and "bases", generating lithium fluoride, lithium phosphate, lithium fluorophosphate and the remnants of these native ingredients (oxides, carbonates, hydroxides and nitrides).

However, this instantaneous interphase would not endure, because during the cycling of lithium-metal cells, new surfaces of the lithium-metal anode would be produced due to the deposition of $\mathrm{Li}^{0}$, which further reacts with those oxides, carbonates, hydroxides and nitrides as well as the electrolyte solvents. The eventual chemical composition of the permanent interphase is thus rather complicated and extremely inhomogeneous in both chemistry and morphology. As discussed in Section 10.2.2 (Figures 10.2 and 10.3), such inhomogeneity is a major reason for the uneven $\mathrm{Li}^{0}$ deposition and the subsequent growth of dendrites.

Just as is the case for lithium-ion batteries, there is a direct correlation between the interphasial chemistry and the electrolyte used. The earliest electrolytes used in primary lithium-metal batteries were thionyl chloride and sulfur trioxide, which are actually active cathode materials themselves. They form instantaneous interphases with $\mathrm{Li}^{0}$ upon contact. Therefore, in these lithium-metal batteries, the real electrolytes are the interphases formed on the lithium-metal surface by these inorganic solvents, such as $\mathrm{LiCl}, \mathrm{Li}_{2} \mathrm{SO}_{4}$ or $\mathrm{Li}_{2} \mathrm{~S}_{2} \mathrm{O}_{4}$. Restricted by the chemical nature of these liquid cathode materials, these interphases function only as a passive protective layer to prevent further reactions between $\mathrm{Li}^{0}$ and these active materials, and are not required to support reversible cell chemistries.

For rechargeable lithium-metal batteries, organic non-aqueous electrolytes are needed to support the reversible $\mathrm{Li}^{0}$ deposition and stripping. Unlike lithium-ion batteries, the electrolytes of which are confined to carbonate solvents, there are two distinct classes of
organic non-aqueous electrolytes that are often used in lithium-metal batteries: esters and ethers.

### 16.6.2.1 Esters

The earliest attempt to make lithium-metal anodes rechargeable switched from the inorganic and electrochemically active solvents such as thionyl chloride to more inert organic solvents such as PC, which would generate, in addition to the above-mentioned inorganic salts, semicarbonates (LPDC) according to eqn (16.13). When EC is used as part of the electrolyte, LEDC would be produced as the main interphasial component. Since those semicarbonates are rather sensitive to hydrolysis or acidolysis by trace moisture in both electrolytes and in the experimental analysis, the incompletely and completely hydrolyzed products, i.e. $\mathrm{Li}_{2} \mathrm{CO}_{3}$ and $\mathrm{LiHCO}_{3}$, of semicarbonates were also found in the interphases. Of course, the semicarbonates are also susceptible to acidic impurities such as HF, and eventually generate LiF: ${ }^{12}$
![](https://cdn.mathpix.com/cropped/2025_10_16_c9f804f118ee3f949b1eg-644.jpg?height=98&width=507&top_left_y=1102&top_left_x=306)

Alkyl carbonates could also experience continuous electrochemical reduction by $\mathrm{Li}^{0}$ and turn into the complete two-electron reduction product, $\mathrm{Li}_{2} \mathrm{CO}_{3}$, which has been proven experimentally by comparing the nascent interphases formed. Based on this knowledge, Aurbach and co-workers proposed that the SEI might have a multilayer structure within which the simple inorganic species such as $\mathrm{Li}_{2} \mathrm{CO}_{3}, \mathrm{Li}_{2} \mathrm{O}$ are more stable and closer to lithium, whereas semicarbonates are more likely to be distributed in the outer layers. ${ }^{88}$ Later this multilayer structure was confirmed for various interphases formed in diverse electrolytes and electrode chemistries.

Like interphases on a graphitic anode surface in lithium-ion batteries, polymeric species are also identified on lithium-metal surfaces. These polymeric films, most likely polyether moieties, are found to be embedded with LiF crystals, leading to the competing SEI model of mosaic architecture. More recent studies revealed that the actual architecture of interphases on lithium metal is especially complicated, owing to the extreme potential of $\mathrm{Li}^{0}$ and the constantly emerging new $\mathrm{Li}^{0}$ surfaces during its deposition. The chemistry and morphology of interphases therefore depend strongly not only on the chemical
composition of the electrolyte but also on the electrochemical conditions under which they are formed. Diverse architectures, including mosaic, multilayer and monolithic, are possible. A single model is therefore insufficient to account for such complicated phenomena.

The physical and chemical properties of SEIs on lithium metal directly affect the reversibility and morphology of a lithium-metal anode. It is known that the roughness of the SEI depends heavily on the chemical nature of the electrolyte. For example, it was argued that an SEI consisting of $\mathrm{LiF} / \mathrm{Li}_{2} \mathrm{O}$ would provide a much more uniform current distribution, but in numerous studies it was also observed that trace moisture has a positive effect on the lithium cycling efficiency in non-aqueous electrolytes by assisting in the formation of a compact and uniform SEI, probably owing to the decomposition of semicarbonates into inorganic $\mathrm{Li}_{2} \mathrm{CO}_{3}$ and $\mathrm{LiHCO}_{3}$.

In general, probably owing to the intrinsic chemical instability against reduction [Section 10.2.1, eqn (10.1)], esters tend to form rather thick and resistive SEIs on the lithium-metal surface, and the Coulombic efficiencies are usually in the low range $70-90 \%$, unless other cosolvents or additives are used.

### 16.6.2.2 Ethers

Compared with esters, ether-based electrolytes perform much better in enabling the reversible deposition and stripping of lithium metal, with thinner and less resistive SEIs and also higher Coulombic efficiencies ( $>90 \%$ ). These advantages come at least in part from the overall better chemical stability of ethereal molecules against reduction. The eventual interphasial ingredients include inorganic components such as oxides, peroxides, hydroxides, fluorides (if the anion or one of the solvents is fluorinated) and organic components such as oligomeric ethers and alkoxides that are the products from the ether cleavage, radical generation/propagation and subsequent recombination.

One interesting finding relates to the preferential solvation and reduction of the ethereal compounds that seems to be the reverse of what has been discovered about ester-based electrolytes (Table 16.2). Similarly to esters, there are also two classes of ethereal solvents, i.e. cyclic ethers such as tetrahydrofuran (THF) and 1,3-dioxolane (DOL), and linear ethers such as dimethoxyethane (DME) or higher order glymes. Compared with esters, these ethers are much more stable chemically against reduction; however, they still do react with $\mathrm{Li}^{0}$, producing the inorganic and organic ingredients as mentioned above. When examined by ESI-MS (Section 12.2.2, Figure 12.3), DME or other

Table 16.2 Solvation and reduction preferences for esters and ethers.
| Solvent | Structure |  |
| :--- | :--- | :--- |
|  | Cyclic | Linear |
| Esters | Preferred in solvation Example: $\mathrm{Li}\left[(\mathrm{EC})_{4}\right]^{+}$ <br> Preferred in reduction and interphase contribution | Not preferred in solvation Not preferred in reduction and interphase contribution |
| Ethers | Not preferred in solvation Preferred in reduction and interphase contribution Example: reductive cleavage of DOL at different sites produces alkoxides | Preferred in solvation Example: $\mathrm{Li}\left[(\mathrm{DME})_{2}\right]^{+}$ <br> Not preferred in reduction and interphase contribution |


linear ethers apparently are the preferred solvent molecules within the solvation sheath of $\mathrm{Li}^{+}$, because they form extremely stable chelating solvation structures. In particular, the solvation structure [ $\left.\mathrm{Li}(\mathrm{DME})_{2}\right]^{+}$ shown in Figure 12.2 was identified by ESI-MS as the predominant species in any DME-DOL or DME-THF mixed solvent system, provided that the molar fraction of DME is above $20 \%$. The knowledge about the preferential solvation and preferential reduction of carbonate electrolytes implies that such solvent molecules preferred by $\mathrm{Li}^{+}$ should become the major interphase contributors.

However, the reality is completely the reverse. When linear and cyclic ethers are used together as mixed solvents, it was found that the cyclic ethers, although not preferred in the $\mathrm{Li}^{+}$solvation sheath, would be the solvent that is preferentially reduced, a consensus confirmed by both surface analysis and calculations.

This decoupling between solvation and reduction for ethers appears to originate from a combination of several factors:

1. Linear ethers are more flexible in forming a chelating structure, whose multi-oxygen coordination sites enclose $\mathrm{Li}^{+}$and form a five- or six-membered ring solvation structure as shown in Figure 12.2, whereas cyclic ethers cannot do so owing to the constraints imposed by their cyclic skeleton. This makes the $\mathrm{Li}^{+}$solvation sheath overwhelmingly dominated by linear ethers, a typical example being $\left[\mathrm{Li}(\mathrm{DME})_{2}\right]^{+}$detected by ESI-MS as the major species in electrolytes based on mixed ether solvents.
2. The ring structure of cyclic esters such as EC or PC aligns the molecular polarity towards the carbonyl functionality (Figure 3.1b), thus rendering the whole molecule highly polar, whereas the more flexible structure of the linear esters such as DMC or EMC partially offsets the polarity. This difference could be clearly seen in the dielectric constants (Table 10.1) or solvation power (Table 12.1) of cyclic carbonates versus linear carbonates.
