Repository: cunyu-liu/electrolyte_ailab

File: fine-tune/bookData/Electrolytes, Interfaces and Interphases Fundamentals and Applications in Batteries.md (part 40 of 47)
## 1 What Is an Electrolyte?
3. Unlike esters, the carbonyl functionality of which is highly sensitive to both $\mathrm{Li}^{+}$solvation (Section 12.2.1, Figure 12.1) and reduction [eqn (10.1)], each individual oxygen site in the ethers is nearly equal in terms of both solvating $\mathrm{Li}^{+}$and resisting reduction.
4. Under such "leveling" conditions, the only dictating factor that determines the relative reactivity of cyclic versus linear ethers becomes the structural unsaturation. As discussed previously, from the perspective of organic chemistry, the ring structure represents a degree of unsaturation, thus making cyclic ethers chemically more susceptible against reduction or oxidation.

The surface analysis and calculation identified two possible sites on the cyclic ether DOL, where the incoming electron cleaves the $\mathrm{C}-\mathrm{O}$ bonds and creates an anion radical: ${ }^{31}$
![](https://cdn.mathpix.com/cropped/2025_10_16_c9f804f118ee3f949b1eg-647.jpg?height=125&width=566&top_left_y=1642&top_left_x=305)

These two cleavage sites are denoted "shoulder" and "leg" accord- ing to their relative locations. The unique structure of DOL makes it possible to distinguish the products generated by these two cleavage sites, because the "leg" cleavage would generate species containing $\mathrm{O}-\mathrm{CH}_{2}-\mathrm{O}$ linkages such as $\left(\mathrm{CH}_{2} \mathrm{CH}_{2} \mathrm{OCH}_{2} \mathrm{OLi}\right)_{2}$ and $\mathrm{Li}-\mathrm{OCH}_{2} \mathrm{O}-\left(\mathrm{CH}_{2}\right)_{3} \mathrm{O}\left(\mathrm{CH}_{2}\right)_{2} \mathrm{OLi}$, whereas the "shoulder"
cleavage would only produce species containing oligoether linkages $\mathrm{O}-\mathrm{CH}_{2}-\mathrm{CH}_{2}-\mathrm{O}$ such as $\mathrm{LiOCH}_{2} \mathrm{CH}_{2} \mathrm{OLi}, \mathrm{LiOCH}_{2} \mathrm{CH}_{2} \mathrm{OCH}_{2} \mathrm{CH}_{2} \mathrm{OLi}$ and $\mathrm{LiOCH}_{2} \mathrm{CH}_{2} \mathrm{OCH}_{2} \mathrm{CH}_{2} \mathrm{OCH}_{2} \mathrm{CH}_{2} \mathrm{OLi}$.

Those species with $\mathrm{O}-\mathrm{CH}_{2}-\mathrm{O}$ linkages have a unique spectroscopic signature similar to a carbonyl structure (such as 289 eV in C1s or 531 eV O1s spectra in X-ray photoelectron spectroscopy, or low-field chemical shifts in NMR spectra for ${ }^{1} \mathrm{H},{ }^{13} \mathrm{C}$ and ${ }^{17} \mathrm{O}$ nuclei signals), and are rather stable against further reduction, whereas the species with $\mathrm{O}-\mathrm{CH}_{2}-\mathrm{CH}_{2}-\mathrm{O}$ linkages can be further reduced to inorganic salts such as $\mathrm{Li}_{2} \mathrm{O}$. This difference in reactivity of various products generated by these two cleavage pathways therefore results in a layered structure of SEI on lithium metal, i.e. an inner SEI layer consisting of mainly inorganic species such as $\mathrm{Li}_{2} \mathrm{O}$ or $\mathrm{Li}_{2} \mathrm{O}_{2}$ from those species with $\mathrm{O}-\mathrm{CH}_{2}- \mathrm{CH}_{2}-\mathrm{O}$ linkages generated by the "shoulder" cleavage, while the outer layer retains a more organic nature.

In recent years, more focus has been shifted towards polyfluorinated ethers as solvents, which tend to form various fluorinated interphasial species (Table 16.3). Although a simple correlation between

Table 16.3 Fluorinated ethers as new electrolyte solvents.
| Solvent ${ }^{\mathrm{a}}$ | Structure | B.p. $/{ }^{\circ} \mathrm{C}$ | $\mathrm{F}: \mathrm{H}^{\mathrm{b}}$ | HOMO/ eV | LUMO/ eV | $\eta / \mathrm{cP}$ at $25^{\circ} \mathrm{C}$ | $\sigma / \mathrm{mS} \mathrm{cm}^{-1}$ at $25^{\circ} \mathrm{C}$ |
| :--- | :--- | :--- | :--- | :--- | :--- | :--- | :--- |
| Bis(2,2,2-trifluoroethyl) ether (BTFE) | <smiles>FC(F)(F)COCC(F)(F)F</smiles> | 62-63 | 1.5 | -8.76 | -0.5 | 0.7 | 4.88 |
| 1,1,2,2-Tetrafluoroethyl 2,2,3,3-tetrafluoropropyl ether (TTE) | ![](https://cdn.mathpix.com/cropped/2025_10_16_c9f804f118ee3f949b1eg-648.jpg?height=66&width=174&top_left_y=1613&top_left_x=435) | 93.2 | 2 | -9.31 | -0.5 | 1.43 | 2.44 |
| Tris(2,2,2-trifluoroethyl) orthoformate (TFEO) | <smiles>OCC(F)(F)COCOCC(F)(F)F</smiles> | 143 | 1.5 | -8.84 | -0.4 | 1.97 | 1.61 |


[^20]fluorine content and SEI effectiveness or Coulombic efficiency does not exist, it does seem that certain interphases with fluorine present outperform their counterparts with less or no fluorine. ${ }^{32}$ It has been speculated that, in addition to the fluorine content, how those fluorides exist in interphases also matters, and different experimental and computational techniques indicate that the particle size of the fluorinated ingredients (LiF or organofluorine species) must be on the nanoscale in order to avoid the adverse effect of the ionically insulating nature of fluorinated compounds. On the other hand, in SEIs formed in some of these electrolytes based on fluorinated ethers, LiF or C-F species could become minorities while the presence of Li and O dominates, implying an SEI consisting mainly of inorganic $\mathrm{Li}_{2} \mathrm{O}$ or $\mathrm{Li}_{2} \mathrm{O}_{2}$ species.

The application of new characterization techniques allows us to gain more detailed insights into the fragile and sensitive interphases grown on the surface of lithium metal. For example, cryogenic electron microscopy applied by Cui and colleagues revealed that the chemical composition, structure and morphology of SEIs generated on an $\mathrm{Li}^{0}$ surface depend strongly on the electrolyte composition. ${ }^{89}$ In one of the ether electrolytes ( 1 M LiFSI in DME-TFEO), a monolithic SEI was identified on the $\mathrm{Li}^{0}$ surface, in which the distribution of inorganic ingredients, mainly Li and O , seemed to be homogeneous across the entire thickness of 10 nm . Most interestingly, these inorganic ingredients remain in amorphous instead of crystalline states. This is in sharp contrast to the CEI grown in the same electrolyte on a high-nickel NMC cathode surface, the inner layer of which is dominated by LiF and other fluorinated ingredients. ${ }^{90}$

### 16.6.3 Interphasial Chemistries Brought by Additives

As briefly discussed in Section 16.5.2, the use of electrolyte additives provides an economical way of altering electrode/electrolyte interphases without replacing the major components of the current state-of-the-art electrolyte systems. This allows electrolyte scientists and engineers to decouple the requirements for bulk properties (such as ion solvation and ion transport) from those for interfacial/interphasial properties (such as thermodynamic stability defined by HOMO/ LUMO, the interfacial assembly of electrolyte components at the electrode surface, their decomposition chemistries and the kinetic stability provided by interphases formed by the decomposition products). This decoupling is significant, as an electrolyte must face extreme
electrochemical conditions at the anode and cathode simultaneously, and these requirements for bulk and interfacial/interphasial properties often conflict with each other, making it essentially impossible to satisfy all of them with a single electrolyte composition. Such conflict would only become severe when more aggressive anode and cathode chemistries are being pursued for higher energy densities, while electrolyte additives could provide an effective solution. In recent years, electrolytes containing additives have also been named "functional electrolytes" in the literature. ${ }^{33,34}$

Just as interphases are more needed on the anode side of lithi-um-ion or lithium-metal batteries, most additives were developed to target interphasial chemistries on the anode surface, especially on graphitic anodes. The efforts were focused on identifying compounds with a lower LUMO, so that they could be reductively decomposed before most of the main electrolyte components. However, as discussed in Section 12.6.2, such a design strategy remains semiempirical because although computation can precisely predict the LUMO energy level and the potential of reductive decomposition, it cannot precisely predict whether the subsequent decomposition products possess the physical and chemical properties required by interphases.

Additives have been extensively used in commercial lithium-ion batteries, but owing to commercial confidentiality of each manufacturer, their exact usage has rarely been reported in the open literature, especially those that work most efficiently. Patent disclosures and conference abstracts can reveal certain information about this aspect, although a fundamental insight is usually unavailable in these forms of literature. For example, Dahn and colleagues developed highprecision coulometry and applied it to study how additives impact battery performance. In their study, they often used a combination of multiple additives and selected the most effective electrolyte composition. ${ }^{91}$ Although this approach proved to be effective in screening large numbers of possible combinations of salt concentration, solvent composition and additive structure, these additives are actually evaluated in a "black box" manner without revealing the exact underlying mechanism.

Table 16.4 summarizes selected additives that have been reported in the open literature. In most cases, the concentration of these SEI-targeted additives is expected to be kept at a minimum so that the bulk properties of the electrolytes such as ion transport and liquid ranges would not be discernibly affected. In other words, for an ideal anode additive, its trace presence should be sufficient to decouple

Table 16.4 Selected electrolyte additives.
| Additive | Structure | HOMO/LUMO/eV or corresponding potential/V vs. Li |
| :--- | :--- | :--- |
| Ethylene carbonate (EC) ${ }^{\text {a }}$ | <smiles>O=C1OCCO1</smiles> | $0.67 \mathrm{eV} /-8.28 \mathrm{eV}$ |
| Vinyl carbonate (VC) | <smiles>O=c1occo1</smiles> | $-0.25 \mathrm{eV} /-7.21 \mathrm{eV}$ |
| Monofluoroethylene carbonate (FEC) | <smiles>O=C1OCC(F)O1</smiles> | $0.19 \mathrm{eV} /-8.80 \mathrm{eV}$ |
| Vinylethylene carbonate (VEC) | <smiles>C=CC1COC(=O)O1</smiles> |  |
| Allyl ethyl carbonate (AEC) | <smiles>C=CCOC(=O)OCC</smiles> | 1.50 V |
| Propargyl methyl carbonate (PMC) | <smiles>C=CCOC(=O)OC</smiles> | 0.83 V |
| Tris(propargyl) phosphate (TPP) | <smiles>C#CCOP(=O)(OCC#C)OCC#C</smiles> | $-1.47 \mathrm{eV} /-7.93 \mathrm{eV}$ |
| Butylene sulfite (BS) | <smiles>CC1OC(C)C(C)O1SO=O</smiles> | 1.8 V |
| 1,3-Propane sultone (PS) | <smiles>O=S1(=O)CCCO1</smiles> | 0.70 V |
| Prop-1-ene-1,3-sultone (PES) |  |  |
| Trimethylboroxine | <smiles>CB1OB(C)OB(C)O1</smiles> |  |
| Phenyl isocyanate | <smiles>O=C=NC1CCCC1</smiles> | 1.62 V |


Table 16.4 (continued)
| Additive | Structure | HOMO/LUMO/eV or corresponding potential/V vs. Li |
| :--- | :--- | :--- |
| Alkoxyboroxine | <smiles>[R]OB1OB(O[R])OB(O[R])O1</smiles> |  |
| Tris(hexafluoroisopropyl) phosphate (HFiP) | <smiles>O=P(OC(C(F)(F)F)C(F)(F)F)(OC(C(F)(F)F)C(F)(F)F)OC(C(F)(F)F)C(F)(F)F</smiles> | 4.2 V |


${ }^{\mathrm{a}}$ EC used as reference for comparison.
the interphasial chemistry and properties from the bulk properties. There is no official standard defining an upper limit on the additive concentration, but an arbitrary criterion of $10 \%$ by weight or volume has been commonly adopted by researchers. Above $10 \%$, the added component will be treated as a cosolvent instead of an additive.

With few exceptions, the additives that are intended to alter SEI chemistries usually have low LUMOs or high reduction potentials, which ensure that these additives are reduced on the anode surface before the bulk electrolyte components are involved. For the same reason, the limited number of additives designed to modify CEI chemistries would have high HOMO or low oxidation potentials. This requirement for higher reactivity than the rest of the electrolyte composition often leads to compounds containing unsaturated, cyclic or heteroatomic structures. Some of these additives listed in Table 16.4 have been extensively used in the lithium-ion battery industry, although electrolyte and cell manufacturers often treated the additives as trade secrets, thus making it difficult to know exactly what or how much additives are used.

On the fundamental side, there have also been limited efforts made to understand how these additives work, especially via what reaction pathway they follow electrochemically or chemically and what eventual products they generate, with the exception of a few well-estab- lished additives such as vinyl carbonate (VC) and monofluoroethylene carbonate (FEC).

Unsaturated compounds have always been favored as potential additive candidates, and VC has been the most prominent example. It was proposed via both ab initio calculation and experimental spectroscopy based on synthesized VC-originated polymers that the
radical polymer product from VC is the main product on both a graphitic anode and an $\mathrm{LiCoO}_{2}$ cathode:
<img class="imgSvg" id = "mgt6ru2frtlupmv2rh" src="data:image/svg+xml;base64,PHN2ZyBpZD0ic21pbGVzLW1ndDZydTJmcnRsdXBtdjJyaCIgeG1sbnM9Imh0dHA6Ly93d3cudzMub3JnLzIwMDAvc3ZnIiB2aWV3Qm94PSIwIDAgMjYzIDIwMi45NjYwNTE5ODU4NzIxNiIgc3R5bGU9IndpZHRoOiAyNjMuMDI2MzA3MTMxODcwM3B4OyBoZWlnaHQ6IDIwMi45NjYwNTE5ODU4NzIxNnB4OyBvdmVyZmxvdzogdmlzaWJsZTsiPjxkZWZzPjxsaW5lYXJHcmFkaWVudCBpZD0ibGluZS1tZ3Q2cnUyZnJ0bHVwbXYycmgtMSIgZ3JhZGllbnRVbml0cz0idXNlclNwYWNlT25Vc2UiIHgxPSIxMDkuMDMyOTIxODE5MTkiIHkxPSI2MS4xNTg5MTgyNjk4Mzg4MSIgeDI9IjEzOS44NDQ1Njk3NzI2NDgzNiIgeTI9IjU0LjYwOTY5MzA5NDg5MzAyNSI+PHN0b3Agc3RvcC1jb2xvcj0iY3VycmVudENvbG9yIiBvZmZzZXQ9IjIwJSI+PC9zdG9wPjxzdG9wIHN0b3AtY29sb3I9ImN1cnJlbnRDb2xvciIgb2Zmc2V0PSIxMDAlIj48L3N0b3A+PC9saW5lYXJHcmFkaWVudD48bGluZWFyR3JhZGllbnQgaWQ9ImxpbmUtbWd0NnJ1MmZydGx1cG12MnJoLTMiIGdyYWRpZW50VW5pdHM9InVzZXJTcGFjZU9uVXNlIiB4MT0iMTMwLjExMDUyNzcyNzE0ODc0IiB5MT0iMjQuNjUxNDE1MDE1OTMwNTI1IiB4Mj0iMTM5Ljg0NDU2OTc3MjY0ODM2IiB5Mj0iNTQuNjA5NjkzMDk0ODkzMDI1Ij48c3RvcCBzdG9wLWNvbG9yPSJjdXJyZW50Q29sb3IiIG9mZnNldD0iMjAlIj48L3N0b3A+PHN0b3Agc3RvcC1jb2xvcj0iY3VycmVudENvbG9yIiBvZmZzZXQ9IjEwMCUiPjwvc3RvcD48L2xpbmVhckdyYWRpZW50PjxsaW5lYXJHcmFkaWVudCBpZD0ibGluZS1tZ3Q2cnUyZnJ0bHVwbXYycmgtNSIgZ3JhZGllbnRVbml0cz0idXNlclNwYWNlT25Vc2UiIHgxPSIxMzkuODQ0NTY5NzcyNjQ4MzYiIHkxPSI1NC42MDk2OTMwOTQ4OTMwMjUiIHgyPSIxNjguNjIxMjQ4ODEzMzA5MTQiIHkyPSI0MS43OTc0ODIzODA0NjkyNzYiPjxzdG9wIHN0b3AtY29sb3I9ImN1cnJlbnRDb2xvciIgb2Zmc2V0PSIyMCUiPjwvc3RvcD48c3RvcCBzdG9wLWNvbG9yPSJjdXJyZW50Q29sb3IiIG9mZnNldD0iMTAwJSI+PC9zdG9wPjwvbGluZWFyR3JhZGllbnQ+PGxpbmVhckdyYWRpZW50IGlkPSJsaW5lLW1ndDZydTJmcnRsdXBtdjJyaC03IiBncmFkaWVudFVuaXRzPSJ1c2VyU3BhY2VPblVzZSIgeDE9IjEzOS44NDQ1Njk3NzI2NDgzNiIgeTE9IjU0LjYwOTY5MzA5NDg5MzAyNSIgeDI9IjE0My4xMzcyMjMzOTU1MTAxNSIgeTI9Ijg1LjkzNzEzMjA2MDExNzM2Ij48c3RvcCBzdG9wLWNvbG9yPSJjdXJyZW50Q29sb3IiIG9mZnNldD0iMjAlIj48L3N0b3A+PHN0b3Agc3RvcC1jb2xvcj0iY3VycmVudENvbG9yIiBvZmZzZXQ9IjEwMCUiPjwvc3RvcD48L2xpbmVhckdyYWRpZW50PjxsaW5lYXJHcmFkaWVudCBpZD0ibGluZS1tZ3Q2cnUyZnJ0bHVwbXYycmgtOSIgZ3JhZGllbnRVbml0cz0idXNlclNwYWNlT25Vc2UiIHgxPSIxNjguNjIxMjQ4ODEzMzA5MTQiIHkxPSI0MS43OTc0ODIzODA0NjkyNzYiIHgyPSIxODkuNjk4ODY4MTY2NjQ1OTgiIHkyPSI2NS4yMDY1Mzk2NTMxNTQxMiI+PHN0b3Agc3RvcC1jb2xvcj0iY3VycmVudENvbG9yIiBvZmZzZXQ9IjIwJSI+PC9zdG9wPjxzdG9wIHN0b3AtY29sb3I9ImN1cnJlbnRDb2xvciIgb2Zmc2V0PSIxMDAlIj48L3N0b3A+PC9saW5lYXJHcmFkaWVudD48bGluZWFyR3JhZGllbnQgaWQ9ImxpbmUtbWd0NnJ1MmZydGx1cG12MnJoLTExIiBncmFkaWVudFVuaXRzPSJ1c2VyU3BhY2VPblVzZSIgeDE9IjE0My4xMzcyMjMzOTU1MTAxNSIgeTE9Ijg1LjkzNzEzMjA2MDExNzM2IiB4Mj0iMTczLjk0ODg3NDI4ODI3OTk3IiB5Mj0iOTIuNDg2MzQzNDA2NjkwMDUiPjxzdG9wIHN0b3AtY29sb3I9ImN1cnJlbnRDb2xvciIgb2Zmc2V0PSIyMCUiPjwvc3RvcD48c3RvcCBzdG9wLWNvbG9yPSJjdXJyZW50Q29sb3IiIG9mZnNldD0iMTAwJSI+PC9zdG9wPjwvbGluZWFyR3JhZGllbnQ+PGxpbmVhckdyYWRpZW50IGlkPSJsaW5lLW1ndDZydTJmcnRsdXBtdjJyaC0xMyIgZ3JhZGllbnRVbml0cz0idXNlclNwYWNlT25Vc2UiIHgxPSIxMTkuNzI4MTY2MTIyODI1MjkiIHkxPSIxMDcuMDE0NzUxNDEzNDU0MiIgeDI9IjE0My4xMzcyMjMzOTU1MTAxNSIgeTI9Ijg1LjkzNzEzMjA2MDExNzM2Ij48c3RvcCBzdG9wLWNvbG9yPSJjdXJyZW50Q29sb3IiIG9mZnNldD0iMjAlIj48L3N0b3A+PHN0b3Agc3RvcC1jb2xvcj0iY3VycmVudENvbG9yIiBvZmZzZXQ9IjEwMCUiPjwvc3RvcD48L2xpbmVhckdyYWRpZW50PjxsaW5lYXJHcmFkaWVudCBpZD0ibGluZS1tZ3Q2cnUyZnJ0bHVwbXYycmgtMTUiIGdyYWRpZW50VW5pdHM9InVzZXJTcGFjZU9uVXNlIiB4MT0iMTg5Ljk5NTIwNjk5MjcwMzU0IiB5MT0iNjguMDI2MDA5MTYwMDI0MzIiIHgyPSIyMjEuMzIyNjQ1OTU3OTI3ODgiIHkyPSI2NC43MzMzNTU1MzcxNjI1NCI+PHN0b3Agc3RvcC1jb2xvcj0iY3VycmVudENvbG9yIiBvZmZzZXQ9IjIwJSI+PC9zdG9wPjxzdG9wIHN0b3AtY29sb3I9ImN1cnJlbnRDb2xvciIgb2Zmc2V0PSIxMDAlIj48L3N0b3A+PC9saW5lYXJHcmFkaWVudD48bGluZWFyR3JhZGllbnQgaWQ9ImxpbmUtbWd0NnJ1MmZydGx1cG12MnJoLTE3IiBncmFkaWVudFVuaXRzPSJ1c2VyU3BhY2VPblVzZSIgeDE9IjE4OS40MDI1MjkzNDA1ODg0MiIgeTE9IjYyLjM4NzA3MDE0NjI4MzkzIiB4Mj0iMjIwLjcyOTk2ODMwNTgxMjc1IiB5Mj0iNTkuMDk0NDE2NTIzNDIyMTU0Ij48c3RvcCBzdG9wLWNvbG9yPSJjdXJyZW50Q29sb3IiIG9mZnNldD0iMjAlIj48L3N0b3A+PHN0b3Agc3RvcC1jb2xvcj0iY3VycmVudENvbG9yIiBvZmZzZXQ9IjEwMCUiPjwvc3RvcD48L2xpbmVhckdyYWRpZW50PjxsaW5lYXJHcmFkaWVudCBpZD0ibGluZS1tZ3Q2cnUyZnJ0bHVwbXYycmgtMTkiIGdyYWRpZW50VW5pdHM9InVzZXJTcGFjZU9uVXNlIiB4MT0iMTczLjk0ODg3NDI4ODI3OTk3IiB5MT0iOTIuNDg2MzQzNDA2NjkwMDUiIHgyPSIxODkuNjk4ODY4MTY2NjQ1OTgiIHkyPSI2NS4yMDY1Mzk2NTMxNTQxMiI+PHN0b3Agc3RvcC1jb2xvcj0iY3VycmVudENvbG9yIiBvZmZzZXQ9IjIwJSI+PC9zdG9wPjxzdG9wIHN0b3AtY29sb3I9ImN1cnJlbnRDb2xvciIgb2Zmc2V0PSIxMDAlIj48L3N0b3A+PC9saW5lYXJHcmFkaWVudD48bGluZWFyR3JhZGllbnQgaWQ9ImxpbmUtbWd0NnJ1MmZydGx1cG12MnJoLTIxIiBncmFkaWVudFVuaXRzPSJ1c2VyU3BhY2VPblVzZSIgeDE9IjExOS43MjgxNjYxMjI4MjUyOSIgeTE9IjEwNy4wMTQ3NTE0MTM0NTQyIiB4Mj0iMTIzLjAyMDgxOTc0NTY4NzA4IiB5Mj0iMTM4LjM0MjE5MDM3ODY3ODU0Ij48c3RvcCBzdG9wLWNvbG9yPSJjdXJyZW50Q29sb3IiIG9mZnNldD0iMjAlIj48L3N0b3A+PHN0b3Agc3RvcC1jb2xvcj0iY3VycmVudENvbG9yIiBvZmZzZXQ9IjEwMCUiPjwvc3RvcD48L2xpbmVhckdyYWRpZW50PjxsaW5lYXJHcmFkaWVudCBpZD0ibGluZS1tZ3Q2cnUyZnJ0bHVwbXYycmgtMjMiIGdyYWRpZW50VW5pdHM9InVzZXJTcGFjZU9uVXNlIiB4MT0iODguOTE2NTE1MjMwMDU1NDUiIHkxPSIxMDAuNDY1NTQwMDY2ODgxNTQiIHgyPSIxMTkuNzI4MTY2MTIyODI1MjkiIHkyPSIxMDcuMDE0NzUxNDEzNDU0MiI+PHN0b3Agc3RvcC1jb2xvcj0iY3VycmVudENvbG9yIiBvZmZzZXQ9IjIwJSI+PC9zdG9wPjxzdG9wIHN0b3AtY29sb3I9ImN1cnJlbnRDb2xvciIgb2Zmc2V0PSIxMDAlIj48L3N0b3A+PC9saW5lYXJHcmFkaWVudD48bGluZWFyR3JhZGllbnQgaWQ9ImxpbmUtbWd0NnJ1MmZydGx1cG12MnJoLTI1IiBncmFkaWVudFVuaXRzPSJ1c2VyU3BhY2VPblVzZSIgeDE9Ijk0LjI0NDE0MDcwNTAyNjMzIiB5MT0iMTUxLjE1NDQwMTA5MzEwMjMiIHgyPSIxMjMuMDIwODE5NzQ1Njg3MDgiIHkyPSIxMzguMzQyMTkwMzc4Njc4NTQiPjxzdG9wIHN0b3AtY29sb3I9ImN1cnJlbnRDb2xvciIgb2Zmc2V0PSIyMCUiPjwvc3RvcD48c3RvcCBzdG9wLWNvbG9yPSJjdXJyZW50Q29sb3IiIG9mZnNldD0iMTAwJSI+PC9zdG9wPjwvbGluZWFyR3JhZGllbnQ+PGxpbmVhckdyYWRpZW50IGlkPSJsaW5lLW1ndDZydTJmcnRsdXBtdjJyaC0yNyIgZ3JhZGllbnRVbml0cz0idXNlclNwYWNlT25Vc2UiIHgxPSI3My4xNjY1MjEzNTE2ODk0NSIgeTE9IjEyNy43NDUzNDM4MjA0MTc0NyIgeDI9Ijg4LjkxNjUxNTIzMDA1NTQ1IiB5Mj0iMTAwLjQ2NTU0MDA2Njg4MTU0Ij48c3RvcCBzdG9wLWNvbG9yPSJjdXJyZW50Q29sb3IiIG9mZnNldD0iMjAlIj48L3N0b3A+PHN0b3Agc3RvcC1jb2xvcj0iY3VycmVudENvbG9yIiBvZmZzZXQ9IjEwMCUiPjwvc3RvcD48L2xpbmVhckdyYWRpZW50PjxsaW5lYXJHcmFkaWVudCBpZD0ibGluZS1tZ3Q2cnUyZnJ0bHVwbXYycmgtMjkiIGdyYWRpZW50VW5pdHM9InVzZXJTcGFjZU9uVXNlIiB4MT0iNzYuMTA0MzA0NTE1NjMxNjQiIHkxPSI3MS42ODg4NjEwMjYyMjA3OSIgeDI9Ijg4LjkxNjUxNTIzMDA1NTQ1IiB5Mj0iMTAwLjQ2NTU0MDA2Njg4MTU0Ij48c3RvcCBzdG9wLWNvbG9yPSJjdXJyZW50Q29sb3IiIG9mZnNldD0iMjAlIj48L3N0b3A+PHN0b3Agc3RvcC1jb2xvcj0iY3VycmVudENvbG9yIiBvZmZzZXQ9IjEwMCUiPjwvc3RvcD48L2xpbmVhckdyYWRpZW50PjxsaW5lYXJHcmFkaWVudCBpZD0ibGluZS1tZ3Q2cnUyZnJ0bHVwbXYycmgtMzEiIGdyYWRpZW50VW5pdHM9InVzZXJTcGFjZU9uVXNlIiB4MT0iODQuOTIxODgwNzc4MTA0MzUiIHkxPSIxODEuMzc2NjIyOTY0NjgwNjIiIHgyPSI5MS40NzEwOTIxMjQ2NzcwMyIgeTI9IjE1MC41NjQ5NzIwNzE5MTA3NyI+PHN0b3Agc3RvcC1jb2xvcj0iY3VycmVudENvbG9yIiBvZmZzZXQ9IjIwJSI+PC9zdG9wPjxzdG9wIHN0b3AtY29sb3I9ImN1cnJlbnRDb2xvciIgb2Zmc2V0PSIxMDAlIj48L3N0b3A+PC9saW5lYXJHcmFkaWVudD48bGluZWFyR3JhZGllbnQgaWQ9ImxpbmUtbWd0NnJ1MmZydGx1cG12MnJoLTMzIiBncmFkaWVudFVuaXRzPSJ1c2VyU3BhY2VPblVzZSIgeDE9IjkwLjQ2Nzk3NzkzODgwMjkyIiB5MT0iMTgyLjU1NTQ4MTAwNzA2MzciIHgyPSI5Ny4wMTcxODkyODUzNzU2MSIgeTI9IjE1MS43NDM4MzAxMTQyOTM4NCI+PHN0b3Agc3RvcC1jb2xvcj0iY3VycmVudENvbG9yIiBvZmZzZXQ9IjIwJSI+PC9zdG9wPjxzdG9wIHN0b3AtY29sb3I9ImN1cnJlbnRDb2xvciIgb2Zmc2V0PSIxMDAlIj48L3N0b3A+PC9saW5lYXJHcmFkaWVudD48bGluZWFyR3JhZGllbnQgaWQ9ImxpbmUtbWd0NnJ1MmZydGx1cG12MnJoLTM1IiBncmFkaWVudFVuaXRzPSJ1c2VyU3BhY2VPblVzZSIgeDE9IjczLjE2NjUyMTM1MTY4OTQ1IiB5MT0iMTI3Ljc0NTM0MzgyMDQxNzQ3IiB4Mj0iOTQuMjQ0MTQwNzA1MDI2MzMiIHkyPSIxNTEuMTU0NDAxMDkzMTAyMyI+PHN0b3Agc3RvcC1jb2xvcj0iY3VycmVudENvbG9yIiBvZmZzZXQ9IjIwJSI+PC9zdG9wPjxzdG9wIHN0b3AtY29sb3I9ImN1cnJlbnRDb2xvciIgb2Zmc2V0PSIxMDAlIj48L3N0b3A+PC9saW5lYXJHcmFkaWVudD48bGluZWFyR3JhZGllbnQgaWQ9ImxpbmUtbWd0NnJ1MmZydGx1cG12MnJoLTM3IiBncmFkaWVudFVuaXRzPSJ1c2VyU3BhY2VPblVzZSIgeDE9IjQ1LjI5MjY1MzYyMjg2MTgwNiIgeTE9IjY1LjEzOTY0OTY3OTY0ODEyIiB4Mj0iNzYuMTA0MzA0NTE1NjMxNjQiIHkyPSI3MS42ODg4NjEwMjYyMjA3OSI+PHN0b3Agc3RvcC1jb2xvcj0iY3VycmVudENvbG9yIiBvZmZzZXQ9IjIwJSI+PC9zdG9wPjxzdG9wIHN0b3AtY29sb3I9ImN1cnJlbnRDb2xvciIgb2Zmc2V0PSIxMDAlIj48L3N0b3A+PC9saW5lYXJHcmFkaWVudD48bGluZWFyR3JhZGllbnQgaWQ9ImxpbmUtbWd0NnJ1MmZydGx1cG12MnJoLTM5IiBncmFkaWVudFVuaXRzPSJ1c2VyU3BhY2VPblVzZSIgeDE9Ijc2LjEwNDMwNDUxNTYzMTY0IiB5MT0iNzEuNjg4ODYxMDI2MjIwNzkiIHgyPSI5MS44NTQyOTgzOTM5OTc2MiIgeTI9IjQ0LjQwOTA1NzI3MjY4NDgzNCI+PHN0b3Agc3RvcC1jb2xvcj0iY3VycmVudENvbG9yIiBvZmZzZXQ9IjIwJSI+PC9zdG9wPjxzdG9wIHN0b3AtY29sb3I9ImN1cnJlbnRDb2xvciIgb2Zmc2V0PSIxMDAlIj48L3N0b3A+PC9saW5lYXJHcmFkaWVudD48bGluZWFyR3JhZGllbnQgaWQ9ImxpbmUtbWd0NnJ1MmZydGx1cG12MnJoLTQxIiBncmFkaWVudFVuaXRzPSJ1c2VyU3BhY2VPblVzZSIgeDE9IjQyIiB5MT0iMzMuODEyMjEwNzE0NDIzOCIgeDI9IjQ1LjI5MjY1MzYyMjg2MTgwNiIgeTI9IjY1LjEzOTY0OTY3OTY0ODEyIj48c3RvcCBzdG9wLWNvbG9yPSJjdXJyZW50Q29sb3IiIG9mZnNldD0iMjAlIj48L3N0b3A+PHN0b3Agc3RvcC1jb2xvcj0iY3VycmVudENvbG9yIiBvZmZzZXQ9IjEwMCUiPjwvc3RvcD48L2xpbmVhckdyYWRpZW50PjxsaW5lYXJHcmFkaWVudCBpZD0ibGluZS1tZ3Q2cnUyZnJ0bHVwbXYycmgtNDMiIGdyYWRpZW50VW5pdHM9InVzZXJTcGFjZU9uVXNlIiB4MT0iNzAuNzc2Njc5MDQwNjYwNzUiIHkxPSIyMSIgeDI9IjkxLjg1NDI5ODM5Mzk5NzYyIiB5Mj0iNDQuNDA5MDU3MjcyNjg0ODM0Ij48c3RvcCBzdG9wLWNvbG9yPSJjdXJyZW50Q29sb3IiIG9mZnNldD0iMjAlIj48L3N0b3A+PHN0b3Agc3RvcC1jb2xvcj0iY3VycmVudENvbG9yIiBvZmZzZXQ9IjEwMCUiPjwvc3RvcD48L2xpbmVhckdyYWRpZW50PjxsaW5lYXJHcmFkaWVudCBpZD0ibGluZS1tZ3Q2cnUyZnJ0bHVwbXYycmgtNDUiIGdyYWRpZW50VW5pdHM9InVzZXJTcGFjZU9uVXNlIiB4MT0iNDIiIHkxPSIzMy44MTIyMTA3MTQ0MjM4IiB4Mj0iNzAuNzc2Njc5MDQwNjYwNzUiIHkyPSIyMSI+PHN0b3Agc3RvcC1jb2xvcj0iY3VycmVudENvbG9yIiBvZmZzZXQ9IjIwJSI+PC9zdG9wPjxzdG9wIHN0b3AtY29sb3I9ImN1cnJlbnRDb2xvciIgb2Zmc2V0PSIxMDAlIj48L3N0b3A+PC9saW5lYXJHcmFkaWVudD48L2RlZnM+PG1hc2sgaWQ9InRleHQtbWFzay1tZ3Q2cnUyZnJ0bHVwbXYycmgiPjxyZWN0IHg9IjAiIHk9IjAiIHdpZHRoPSIxMDAlIiBoZWlnaHQ9IjEwMCUiIGZpbGw9IndoaXRlIj48L3JlY3Q+PGNpcmNsZSBjeD0iMTY4LjYyMTI0ODgxMzMwOTE0IiBjeT0iNDEuNzk3NDgyMzgwNDY5Mjc2IiByPSI3Ljg3NSIgZmlsbD0iYmxhY2siPjwvY2lyY2xlPjxjaXJjbGUgY3g9IjIyMS4wMjYzMDcxMzE4NzAyOCIgY3k9IjYxLjkxMzg4NjAzMDI5MjM0NiIgcj0iNy44NzUiIGZpbGw9ImJsYWNrIj48L2NpcmNsZT48Y2lyY2xlIGN4PSIxNzMuOTQ4ODc0Mjg4Mjc5OTciIGN5PSI5Mi40ODYzNDM0MDY2OTAwNSIgcj0iNy44NzUiIGZpbGw9ImJsYWNrIj48L2NpcmNsZT48Y2lyY2xlIGN4PSIxMjMuMDIwODE5NzQ1Njg3MDgiIGN5PSIxMzguMzQyMTkwMzc4Njc4NTQiIHI9IjcuODc1IiBmaWxsPSJibGFjayI+PC9jaXJjbGU+PGNpcmNsZSBjeD0iODcuNjk0OTI5MzU4NDUzNjMiIGN5PSIxODEuOTY2MDUxOTg1ODcyMTYiIHI9IjcuODc1IiBmaWxsPSJibGFjayI+PC9jaXJjbGU+PGNpcmNsZSBjeD0iNzMuMTY2NTIxMzUxNjg5NDUiIGN5PSIxMjcuNzQ1MzQzODIwNDE3NDciIHI9IjcuODc1IiBmaWxsPSJibGFjayI+PC9jaXJjbGU+PGNpcmNsZSBjeD0iOTEuODU0Mjk4MzkzOTk3NjIiIGN5PSI0NC40MDkwNTcyNzI2ODQ4MzQiIHI9IjcuODc1IiBmaWxsPSJibGFjayI+PC9jaXJjbGU+PC9tYXNrPjxzdHlsZT4KICAgICAgICAgICAgICAgIC5lbGVtZW50LW1ndDZydTJmcnRsdXBtdjJyaCB7CiAgICAgICAgICAgICAgICAgICAgZm9udDogMTRweCBIZWx2ZXRpY2EsIEFyaWFsLCBzYW5zLXNlcmlmOwogICAgICAgICAgICAgICAgICAgIGFsaWdubWVudC1iYXNlbGluZTogJ21pZGRsZSc7CiAgICAgICAgICAgICAgICB9CiAgICAgICAgICAgICAgICAuc3ViLW1ndDZydTJmcnRsdXBtdjJyaCB7CiAgICAgICAgICAgICAgICAgICAgZm9udDogOC40cHggSGVsdmV0aWNhLCBBcmlhbCwgc2Fucy1zZXJpZjsKICAgICAgICAgICAgICAgIH0KICAgICAgICAgICAgPC9zdHlsZT48ZyBtYXNrPSJ1cmwoI3RleHQtbWFzay1tZ3Q2cnUyZnJ0bHVwbXYycmgpIj48bGluZSB4MT0iMTA5LjAzMjkyMTgxOTE5IiB5MT0iNjEuMTU4OTE4MjY5ODM4ODEiIHgyPSIxMzkuODQ0NTY5NzcyNjQ4MzYiIHkyPSI1NC42MDk2OTMwOTQ4OTMwMjUiIHN0eWxlPSJzdHJva2UtbGluZWNhcDpyb3VuZDtzdHJva2UtZGFzaGFycmF5Om5vbmU7c3Ryb2tlLXdpZHRoOjEuMjYiIHN0cm9rZT0idXJsKCcjbGluZS1tZ3Q2cnUyZnJ0bHVwbXYycmgtMScpIj48L2xpbmU+PGxpbmUgeDE9IjEzMC4xMTA1Mjc3MjcxNDg3NCIgeTE9IjI0LjY1MTQxNTAxNTkzMDUyNSIgeDI9IjEzOS44NDQ1Njk3NzI2NDgzNiIgeTI9IjU0LjYwOTY5MzA5NDg5MzAyNSIgc3R5bGU9InN0cm9rZS1saW5lY2FwOnJvdW5kO3N0cm9rZS1kYXNoYXJyYXk6bm9uZTtzdHJva2Utd2lkdGg6MS4yNiIgc3Ryb2tlPSJ1cmwoJyNsaW5lLW1ndDZydTJmcnRsdXBtdjJyaC0zJykiPjwvbGluZT48bGluZSB4MT0iMTM5Ljg0NDU2OTc3MjY0ODM2IiB5MT0iNTQuNjA5NjkzMDk0ODkzMDI1IiB4Mj0iMTY4LjYyMTI0ODgxMzMwOTE0IiB5Mj0iNDEuNzk3NDgyMzgwNDY5Mjc2IiBzdHlsZT0ic3Ryb2tlLWxpbmVjYXA6cm91bmQ7c3Ryb2tlLWRhc2hhcnJheTpub25lO3N0cm9rZS13aWR0aDoxLjI2IiBzdHJva2U9InVybCgnI2xpbmUtbWd0NnJ1MmZydGx1cG12MnJoLTUnKSI+PC9saW5lPjxsaW5lIHgxPSIxMzkuODQ0NTY5NzcyNjQ4MzYiIHkxPSI1NC42MDk2OTMwOTQ4OTMwMjUiIHgyPSIxNDMuMTM3MjIzMzk1NTEwMTUiIHkyPSI4NS45MzcxMzIwNjAxMTczNiIgc3R5bGU9InN0cm9rZS1saW5lY2FwOnJvdW5kO3N0cm9rZS1kYXNoYXJyYXk6bm9uZTtzdHJva2Utd2lkdGg6MS4yNiIgc3Ryb2tlPSJ1cmwoJyNsaW5lLW1ndDZydTJmcnRsdXBtdjJyaC03JykiPjwvbGluZT48bGluZSB4MT0iMTY4LjYyMTI0ODgxMzMwOTE0IiB5MT0iNDEuNzk3NDgyMzgwNDY5Mjc2IiB4Mj0iMTg5LjY5ODg2ODE2NjY0NTk4IiB5Mj0iNjUuMjA2NTM5NjUzMTU0MTIiIHN0eWxlPSJzdHJva2UtbGluZWNhcDpyb3VuZDtzdHJva2UtZGFzaGFycmF5Om5vbmU7c3Ryb2tlLXdpZHRoOjEuMjYiIHN0cm9rZT0idXJsKCcjbGluZS1tZ3Q2cnUyZnJ0bHVwbXYycmgtOScpIj48L2xpbmU+PGxpbmUgeDE9IjE0My4xMzcyMjMzOTU1MTAxNSIgeTE9Ijg1LjkzNzEzMjA2MDExNzM2IiB4Mj0iMTczLjk0ODg3NDI4ODI3OTk3IiB5Mj0iOTIuNDg2MzQzNDA2NjkwMDUiIHN0eWxlPSJzdHJva2UtbGluZWNhcDpyb3VuZDtzdHJva2UtZGFzaGFycmF5Om5vbmU7c3Ryb2tlLXdpZHRoOjEuMjYiIHN0cm9rZT0idXJsKCcjbGluZS1tZ3Q2cnUyZnJ0bHVwbXYycmgtMTEnKSI+PC9saW5lPjxsaW5lIHgxPSIxMTkuNzI4MTY2MTIyODI1MjkiIHkxPSIxMDcuMDE0NzUxNDEzNDU0MiIgeDI9IjE0My4xMzcyMjMzOTU1MTAxNSIgeTI9Ijg1LjkzNzEzMjA2MDExNzM2IiBzdHlsZT0ic3Ryb2tlLWxpbmVjYXA6cm91bmQ7c3Ryb2tlLWRhc2hhcnJheTpub25lO3N0cm9rZS13aWR0aDoxLjI2IiBzdHJva2U9InVybCgnI2xpbmUtbWd0NnJ1MmZydGx1cG12MnJoLTEzJykiPjwvbGluZT48bGluZSB4MT0iMTg5Ljk5NTIwNjk5MjcwMzU0IiB5MT0iNjguMDI2MDA5MTYwMDI0MzIiIHgyPSIyMjEuMzIyNjQ1OTU3OTI3ODgiIHkyPSI2NC43MzMzNTU1MzcxNjI1NCIgc3R5bGU9InN0cm9rZS1saW5lY2FwOnJvdW5kO3N0cm9rZS1kYXNoYXJyYXk6bm9uZTtzdHJva2Utd2lkdGg6MS4yNiIgc3Ryb2tlPSJ1cmwoJyNsaW5lLW1ndDZydTJmcnRsdXBtdjJyaC0xNScpIj48L2xpbmU+PGxpbmUgeDE9IjE4OS40MDI1MjkzNDA1ODg0MiIgeTE9IjYyLjM4NzA3MDE0NjI4MzkzIiB4Mj0iMjIwLjcyOTk2ODMwNTgxMjc1IiB5Mj0iNTkuMDk0NDE2NTIzNDIyMTU0IiBzdHlsZT0ic3Ryb2tlLWxpbmVjYXA6cm91bmQ7c3Ryb2tlLWRhc2hhcnJheTpub25lO3N0cm9rZS13aWR0aDoxLjI2IiBzdHJva2U9InVybCgnI2xpbmUtbWd0NnJ1MmZydGx1cG12MnJoLTE3JykiPjwvbGluZT48bGluZSB4MT0iMTczLjk0ODg3NDI4ODI3OTk3IiB5MT0iOTIuNDg2MzQzNDA2NjkwMDUiIHgyPSIxODkuNjk4ODY4MTY2NjQ1OTgiIHkyPSI2NS4yMDY1Mzk2NTMxNTQxMiIgc3R5bGU9InN0cm9rZS1saW5lY2FwOnJvdW5kO3N0cm9rZS1kYXNoYXJyYXk6bm9uZTtzdHJva2Utd2lkdGg6MS4yNiIgc3Ryb2tlPSJ1cmwoJyNsaW5lLW1ndDZydTJmcnRsdXBtdjJyaC0xOScpIj48L2xpbmU+PGxpbmUgeDE9IjExOS43MjgxNjYxMjI4MjUyOSIgeTE9IjEwNy4wMTQ3NTE0MTM0NTQyIiB4Mj0iMTIzLjAyMDgxOTc0NTY4NzA4IiB5Mj0iMTM4LjM0MjE5MDM3ODY3ODU0IiBzdHlsZT0ic3Ryb2tlLWxpbmVjYXA6cm91bmQ7c3Ryb2tlLWRhc2hhcnJheTpub25lO3N0cm9rZS13aWR0aDoxLjI2IiBzdHJva2U9InVybCgnI2xpbmUtbWd0NnJ1MmZydGx1cG12MnJoLTIxJykiPjwvbGluZT48bGluZSB4MT0iODguOTE2NTE1MjMwMDU1NDUiIHkxPSIxMDAuNDY1NTQwMDY2ODgxNTQiIHgyPSIxMTkuNzI4MTY2MTIyODI1MjkiIHkyPSIxMDcuMDE0NzUxNDEzNDU0MiIgc3R5bGU9InN0cm9rZS1saW5lY2FwOnJvdW5kO3N0cm9rZS1kYXNoYXJyYXk6bm9uZTtzdHJva2Utd2lkdGg6MS4yNiIgc3Ryb2tlPSJ1cmwoJyNsaW5lLW1ndDZydTJmcnRsdXBtdjJyaC0yMycpIj48L2xpbmU+PGxpbmUgeDE9Ijk0LjI0NDE0MDcwNTAyNjMzIiB5MT0iMTUxLjE1NDQwMTA5MzEwMjMiIHgyPSIxMjMuMDIwODE5NzQ1Njg3MDgiIHkyPSIxMzguMzQyMTkwMzc4Njc4NTQiIHN0eWxlPSJzdHJva2UtbGluZWNhcDpyb3VuZDtzdHJva2UtZGFzaGFycmF5Om5vbmU7c3Ryb2tlLXdpZHRoOjEuMjYiIHN0cm9rZT0idXJsKCcjbGluZS1tZ3Q2cnUyZnJ0bHVwbXYycmgtMjUnKSI+PC9saW5lPjxsaW5lIHgxPSI3My4xNjY1MjEzNTE2ODk0NSIgeTE9IjEyNy43NDUzNDM4MjA0MTc0NyIgeDI9Ijg4LjkxNjUxNTIzMDA1NTQ1IiB5Mj0iMTAwLjQ2NTU0MDA2Njg4MTU0IiBzdHlsZT0ic3Ryb2tlLWxpbmVjYXA6cm91bmQ7c3Ryb2tlLWRhc2hhcnJheTpub25lO3N0cm9rZS13aWR0aDoxLjI2IiBzdHJva2U9InVybCgnI2xpbmUtbWd0NnJ1MmZydGx1cG12MnJoLTI3JykiPjwvbGluZT48bGluZSB4MT0iNzYuMTA0MzA0NTE1NjMxNjQiIHkxPSI3MS42ODg4NjEwMjYyMjA3OSIgeDI9Ijg4LjkxNjUxNTIzMDA1NTQ1IiB5Mj0iMTAwLjQ2NTU0MDA2Njg4MTU0IiBzdHlsZT0ic3Ryb2tlLWxpbmVjYXA6cm91bmQ7c3Ryb2tlLWRhc2hhcnJheTpub25lO3N0cm9rZS13aWR0aDoxLjI2IiBzdHJva2U9InVybCgnI2xpbmUtbWd0NnJ1MmZydGx1cG12MnJoLTI5JykiPjwvbGluZT48bGluZSB4MT0iODQuOTIxODgwNzc4MTA0MzUiIHkxPSIxODEuMzc2NjIyOTY0NjgwNjIiIHgyPSI5MS40NzEwOTIxMjQ2NzcwMyIgeTI9IjE1MC41NjQ5NzIwNzE5MTA3NyIgc3R5bGU9InN0cm9rZS1saW5lY2FwOnJvdW5kO3N0cm9rZS1kYXNoYXJyYXk6bm9uZTtzdHJva2Utd2lkdGg6MS4yNiIgc3Ryb2tlPSJ1cmwoJyNsaW5lLW1ndDZydTJmcnRsdXBtdjJyaC0zMScpIj48L2xpbmU+PGxpbmUgeDE9IjkwLjQ2Nzk3NzkzODgwMjkyIiB5MT0iMTgyLjU1NTQ4MTAwNzA2MzciIHgyPSI5Ny4wMTcxODkyODUzNzU2MSIgeTI9IjE1MS43NDM4MzAxMTQyOTM4NCIgc3R5bGU9InN0cm9rZS1saW5lY2FwOnJvdW5kO3N0cm9rZS1kYXNoYXJyYXk6bm9uZTtzdHJva2Utd2lkdGg6MS4yNiIgc3Ryb2tlPSJ1cmwoJyNsaW5lLW1ndDZydTJmcnRsdXBtdjJyaC0zMycpIj48L2xpbmU+PGxpbmUgeDE9IjczLjE2NjUyMTM1MTY4OTQ1IiB5MT0iMTI3Ljc0NTM0MzgyMDQxNzQ3IiB4Mj0iOTQuMjQ0MTQwNzA1MDI2MzMiIHkyPSIxNTEuMTU0NDAxMDkzMTAyMyIgc3R5bGU9InN0cm9rZS1saW5lY2FwOnJvdW5kO3N0cm9rZS1kYXNoYXJyYXk6bm9uZTtzdHJva2Utd2lkdGg6MS4yNiIgc3Ryb2tlPSJ1cmwoJyNsaW5lLW1ndDZydTJmcnRsdXBtdjJyaC0zNScpIj48L2xpbmU+PGxpbmUgeDE9IjQ1LjI5MjY1MzYyMjg2MTgwNiIgeTE9IjY1LjEzOTY0OTY3OTY0ODEyIiB4Mj0iNzYuMTA0MzA0NTE1NjMxNjQiIHkyPSI3MS42ODg4NjEwMjYyMjA3OSIgc3R5bGU9InN0cm9rZS1saW5lY2FwOnJvdW5kO3N0cm9rZS1kYXNoYXJyYXk6bm9uZTtzdHJva2Utd2lkdGg6MS4yNiIgc3Ryb2tlPSJ1cmwoJyNsaW5lLW1ndDZydTJmcnRsdXBtdjJyaC0zNycpIj48L2xpbmU+PGxpbmUgeDE9Ijc2LjEwNDMwNDUxNTYzMTY0IiB5MT0iNzEuNjg4ODYxMDI2MjIwNzkiIHgyPSI5MS44NTQyOTgzOTM5OTc2MiIgeTI9IjQ0LjQwOTA1NzI3MjY4NDgzNCIgc3R5bGU9InN0cm9rZS1saW5lY2FwOnJvdW5kO3N0cm9rZS1kYXNoYXJyYXk6bm9uZTtzdHJva2Utd2lkdGg6MS4yNiIgc3Ryb2tlPSJ1cmwoJyNsaW5lLW1ndDZydTJmcnRsdXBtdjJyaC0zOScpIj48L2xpbmU+PGxpbmUgeDE9IjQyIiB5MT0iMzMuODEyMjEwNzE0NDIzOCIgeDI9IjQ1LjI5MjY1MzYyMjg2MTgwNiIgeTI9IjY1LjEzOTY0OTY3OTY0ODEyIiBzdHlsZT0ic3Ryb2tlLWxpbmVjYXA6cm91bmQ7c3Ryb2tlLWRhc2hhcnJheTpub25lO3N0cm9rZS13aWR0aDoxLjI2IiBzdHJva2U9InVybCgnI2xpbmUtbWd0NnJ1MmZydGx1cG12MnJoLTQxJykiPjwvbGluZT48bGluZSB4MT0iNzAuNzc2Njc5MDQwNjYwNzUiIHkxPSIyMSIgeDI9IjkxLjg1NDI5ODM5Mzk5NzYyIiB5Mj0iNDQuNDA5MDU3MjcyNjg0ODM0IiBzdHlsZT0ic3Ryb2tlLWxpbmVjYXA6cm91bmQ7c3Ryb2tlLWRhc2hhcnJheTpub25lO3N0cm9rZS13aWR0aDoxLjI2IiBzdHJva2U9InVybCgnI2xpbmUtbWd0NnJ1MmZydGx1cG12MnJoLTQzJykiPjwvbGluZT48bGluZSB4MT0iNDIiIHkxPSIzMy44MTIyMTA3MTQ0MjM4IiB4Mj0iNzAuNzc2Njc5MDQwNjYwNzUiIHkyPSIyMSIgc3R5bGU9InN0cm9rZS1saW5lY2FwOnJvdW5kO3N0cm9rZS1kYXNoYXJyYXk6bm9uZTtzdHJva2Utd2lkdGg6MS4yNiIgc3Ryb2tlPSJ1cmwoJyNsaW5lLW1ndDZydTJmcnRsdXBtdjJyaC00NScpIj48L2xpbmU+PC9nPjxnPjx0ZXh0IHg9IjEwOS4wMzI5MjE4MTkxOSIgeT0iNjEuMTU4OTE4MjY5ODM4ODEiIGNsYXNzPSJkZWJ1ZyIgZmlsbD0iI2ZmMDAwMCIgc3R5bGU9IgogICAgICAgICAgICAgICAgZm9udDogNXB4IERyb2lkIFNhbnMsIHNhbnMtc2VyaWY7CiAgICAgICAgICAgICI+PC90ZXh0Pjx0ZXh0IHg9IjEzOS44NDQ1Njk3NzI2NDgzNiIgeT0iNTQuNjA5NjkzMDk0ODkzMDI1IiBjbGFzcz0iZGVidWciIGZpbGw9IiNmZjAwMDAiIHN0eWxlPSIKICAgICAgICAgICAgICAgIGZvbnQ6IDVweCBEcm9pZCBTYW5zLCBzYW5zLXNlcmlmOwogICAgICAgICAgICAiPjwvdGV4dD48dGV4dCB4PSIxMzAuMTEwNTI3NzI3MTQ4NzQiIHk9IjI0LjY1MTQxNTAxNTkzMDUyNSIgY2xhc3M9ImRlYnVnIiBmaWxsPSIjZmYwMDAwIiBzdHlsZT0iCiAgICAgICAgICAgICAgICBmb250OiA1cHggRHJvaWQgU2Fucywgc2Fucy1zZXJpZjsKICAgICAgICAgICAgIj48L3RleHQ+PHRleHQgeD0iMTY4LjYyMTI0ODgxMzMwOTE0IiB5PSI0OS42NzI0ODIzODA0NjkyNzYiIGNsYXNzPSJlbGVtZW50LW1ndDZydTJmcnRsdXBtdjJyaCIgZmlsbD0iY3VycmVudENvbG9yIiBzdHlsZT0idGV4dC1hbmNob3I6IHN0YXJ0OyBnbHlwaC1vcmllbnRhdGlvbi12ZXJ0aWNhbDogMDsgd3JpdGluZy1tb2RlOiB2ZXJ0aWNhbC1ybDsgdGV4dC1vcmllbnRhdGlvbjogdXByaWdodDsgbGV0dGVyLXNwYWNpbmc6IC0xcHg7IGRpcmVjdGlvbjogcnRsOyB1bmljb2RlLWJpZGk6IGJpZGktb3ZlcnJpZGU7Ij48dHNwYW4+TzwvdHNwYW4+PC90ZXh0Pjx0ZXh0IHg9IjE2OC42MjEyNDg4MTMzMDkxNCIgeT0iNDEuNzk3NDgyMzgwNDY5Mjc2IiBjbGFzcz0iZGVidWciIGZpbGw9IiNmZjAwMDAiIHN0eWxlPSIKICAgICAgICAgICAgICAgIGZvbnQ6IDVweCBEcm9pZCBTYW5zLCBzYW5zLXNlcmlmOwogICAgICAgICAgICAiPjwvdGV4dD48dGV4dCB4PSIxODkuNjk4ODY4MTY2NjQ1OTgiIHk9IjY1LjIwNjUzOTY1MzE1NDEyIiBjbGFzcz0iZGVidWciIGZpbGw9IiNmZjAwMDAiIHN0eWxlPSIKICAgICAgICAgICAgICAgIGZvbnQ6IDVweCBEcm9pZCBTYW5zLCBzYW5zLXNlcmlmOwogICAgICAgICAgICAiPjwvdGV4dD48dGV4dCB4PSIyMTcuMDg4ODA3MTMxODcwMjgiIHk9IjY3LjE2Mzg4NjAzMDI5MjM1IiBjbGFzcz0iZWxlbWVudC1tZ3Q2cnUyZnJ0bHVwbXYycmgiIGZpbGw9ImN1cnJlbnRDb2xvciIgc3R5bGU9InRleHQtYW5jaG9yOiBzdGFydDsgd3JpdGluZy1tb2RlOiBob3Jpem9udGFsLXRiOyB0ZXh0LW9yaWVudGF0aW9uOiBtaXhlZDsgbGV0dGVyLXNwYWNpbmc6IG5vcm1hbDsgZGlyZWN0aW9uOiBsdHI7Ij48dHNwYW4+TzwvdHNwYW4+PC90ZXh0Pjx0ZXh0IHg9IjIyMS4wMjYzMDcxMzE4NzAyOCIgeT0iNjEuOTEzODg2MDMwMjkyMzQ2IiBjbGFzcz0iZGVidWciIGZpbGw9IiNmZjAwMDAiIHN0eWxlPSIKICAgICAgICAgICAgICAgIGZvbnQ6IDVweCBEcm9pZCBTYW5zLCBzYW5zLXNlcmlmOwogICAgICAgICAgICAiPjwvdGV4dD48dGV4dCB4PSIxNzMuOTQ4ODc0Mjg4Mjc5OTciIHk9Ijg0LjYxMTM0MzQwNjY5MDA1IiBjbGFzcz0iZWxlbWVudC1tZ3Q2cnUyZnJ0bHVwbXYycmgiIGZpbGw9ImN1cnJlbnRDb2xvciIgc3R5bGU9InRleHQtYW5jaG9yOiBzdGFydDsgZ2x5cGgtb3JpZW50YXRpb24tdmVydGljYWw6IDA7IHdyaXRpbmctbW9kZTogdmVydGljYWwtcmw7IHRleHQtb3JpZW50YXRpb246IHVwcmlnaHQ7IGxldHRlci1zcGFjaW5nOiAtMXB4OyBkaXJlY3Rpb246IGx0cjsiPjx0c3Bhbj5PPC90c3Bhbj48L3RleHQ+PHRleHQgeD0iMTczLjk0ODg3NDI4ODI3OTk3IiB5PSI5Mi40ODYzNDM0MDY2OTAwNSIgY2xhc3M9ImRlYnVnIiBmaWxsPSIjZmYwMDAwIiBzdHlsZT0iCiAgICAgICAgICAgICAgICBmb250OiA1cHggRHJvaWQgU2Fucywgc2Fucy1zZXJpZjsKICAgICAgICAgICAgIj48L3RleHQ+PHRleHQgeD0iMTQzLjEzNzIyMzM5NTUxMDE1IiB5PSI4NS45MzcxMzIwNjAxMTczNiIgY2xhc3M9ImRlYnVnIiBmaWxsPSIjZmYwMDAwIiBzdHlsZT0iCiAgICAgICAgICAgICAgICBmb250OiA1cHggRHJvaWQgU2Fucywgc2Fucy1zZXJpZjsKICAgICAgICAgICAgIj48L3RleHQ+PHRleHQgeD0iMTE5LjcyODE2NjEyMjgyNTI5IiB5PSIxMDcuMDE0NzUxNDEzNDU0MiIgY2xhc3M9ImRlYnVnIiBmaWxsPSIjZmYwMDAwIiBzdHlsZT0iCiAgICAgICAgICAgICAgICBmb250OiA1cHggRHJvaWQgU2Fucywgc2Fucy1zZXJpZjsKICAgICAgICAgICAgIj48L3RleHQ+PHRleHQgeD0iMTE5LjA4MzMxOTc0NTY4NzA4IiB5PSIxNDMuNTkyMTkwMzc4Njc4NTQiIGNsYXNzPSJlbGVtZW50LW1ndDZydTJmcnRsdXBtdjJyaCIgZmlsbD0iY3VycmVudENvbG9yIiBzdHlsZT0idGV4dC1hbmNob3I6IHN0YXJ0OyB3cml0aW5nLW1vZGU6IGhvcml6b250YWwtdGI7IHRleHQtb3JpZW50YXRpb246IG1peGVkOyBsZXR0ZXItc3BhY2luZzogbm9ybWFsOyBkaXJlY3Rpb246IGx0cjsiPjx0c3Bhbj5PPC90c3Bhbj48L3RleHQ+PHRleHQgeD0iMTIzLjAyMDgxOTc0NTY4NzA4IiB5PSIxMzguMzQyMTkwMzc4Njc4NTQiIGNsYXNzPSJkZWJ1ZyIgZmlsbD0iI2ZmMDAwMCIgc3R5bGU9IgogICAgICAgICAgICAgICAgZm9udDogNXB4IERyb2lkIFNhbnMsIHNhbnMtc2VyaWY7CiAgICAgICAgICAgICI+PC90ZXh0Pjx0ZXh0IHg9Ijk0LjI0NDE0MDcwNTAyNjMzIiB5PSIxNTEuMTU0NDAxMDkzMTAyMyIgY2xhc3M9ImRlYnVnIiBmaWxsPSIjZmYwMDAwIiBzdHlsZT0iCiAgICAgICAgICAgICAgICBmb250OiA1cHggRHJvaWQgU2Fucywgc2Fucy1zZXJpZjsKICAgICAgICAgICAgIj48L3RleHQ+PHRleHQgeD0iODIuNDQ0OTI5MzU4NDUzNjMiIHk9IjE4Ny4yMTYwNTE5ODU4NzIxNiIgY2xhc3M9ImVsZW1lbnQtbWd0NnJ1MmZydGx1cG12MnJoIiBmaWxsPSJjdXJyZW50Q29sb3IiIHN0eWxlPSJ0ZXh0LWFuY2hvcjogc3RhcnQ7IHdyaXRpbmctbW9kZTogaG9yaXpvbnRhbC10YjsgdGV4dC1vcmllbnRhdGlvbjogbWl4ZWQ7IGxldHRlci1zcGFjaW5nOiBub3JtYWw7IGRpcmVjdGlvbjogbHRyOyI+PHRzcGFuPk88L3RzcGFuPjwvdGV4dD48dGV4dCB4PSI4Ny42OTQ5MjkzNTg0NTM2MyIgeT0iMTgxLjk2NjA1MTk4NTg3MjE2IiBjbGFzcz0iZGVidWciIGZpbGw9IiNmZjAwMDAiIHN0eWxlPSIKICAgICAgICAgICAgICAgIGZvbnQ6IDVweCBEcm9pZCBTYW5zLCBzYW5zLXNlcmlmOwogICAgICAgICAgICAiPjwvdGV4dD48dGV4dCB4PSI3OC40MTY1MjEzNTE2ODk0NSIgeT0iMTMyLjk5NTM0MzgyMDQxNzQ3IiBjbGFzcz0iZWxlbWVudC1tZ3Q2cnUyZnJ0bHVwbXYycmgiIGZpbGw9ImN1cnJlbnRDb2xvciIgc3R5bGU9InRleHQtYW5jaG9yOiBzdGFydDsgd3JpdGluZy1tb2RlOiBob3Jpem9udGFsLXRiOyB0ZXh0LW9yaWVudGF0aW9uOiBtaXhlZDsgbGV0dGVyLXNwYWNpbmc6IG5vcm1hbDsgZGlyZWN0aW9uOiBydGw7IHVuaWNvZGUtYmlkaTogYmlkaS1vdmVycmlkZTsiPjx0c3Bhbj5PPC90c3Bhbj48L3RleHQ+PHRleHQgeD0iNzMuMTY2NTIxMzUxNjg5NDUiIHk9IjEyNy43NDUzNDM4MjA0MTc0NyIgY2xhc3M9ImRlYnVnIiBmaWxsPSIjZmYwMDAwIiBzdHlsZT0iCiAgICAgICAgICAgICAgICBmb250OiA1cHggRHJvaWQgU2Fucywgc2Fucy1zZXJpZjsKICAgICAgICAgICAgIj48L3RleHQ+PHRleHQgeD0iODguOTE2NTE1MjMwMDU1NDUiIHk9IjEwMC40NjU1NDAwNjY4ODE1NCIgY2xhc3M9ImRlYnVnIiBmaWxsPSIjZmYwMDAwIiBzdHlsZT0iCiAgICAgICAgICAgICAgICBmb250OiA1cHggRHJvaWQgU2Fucywgc2Fucy1zZXJpZjsKICAgICAgICAgICAgIj48L3RleHQ+PHRleHQgeD0iNzYuMTA0MzA0NTE1NjMxNjQiIHk9IjcxLjY4ODg2MTAyNjIyMDc5IiBjbGFzcz0iZGVidWciIGZpbGw9IiNmZjAwMDAiIHN0eWxlPSIKICAgICAgICAgICAgICAgIGZvbnQ6IDVweCBEcm9pZCBTYW5zLCBzYW5zLXNlcmlmOwogICAgICAgICAgICAiPjwvdGV4dD48dGV4dCB4PSI0NS4yOTI2NTM2MjI4NjE4MDYiIHk9IjY1LjEzOTY0OTY3OTY0ODEyIiBjbGFzcz0iZGVidWciIGZpbGw9IiNmZjAwMDAiIHN0eWxlPSIKICAgICAgICAgICAgICAgIGZvbnQ6IDVweCBEcm9pZCBTYW5zLCBzYW5zLXNlcmlmOwogICAgICAgICAgICAiPjwvdGV4dD48dGV4dCB4PSI0MiIgeT0iMzMuODEyMjEwNzE0NDIzOCIgY2xhc3M9ImRlYnVnIiBmaWxsPSIjZmYwMDAwIiBzdHlsZT0iCiAgICAgICAgICAgICAgICBmb250OiA1cHggRHJvaWQgU2Fucywgc2Fucy1zZXJpZjsKICAgICAgICAgICAgIj48L3RleHQ+PHRleHQgeD0iNzAuNzc2Njc5MDQwNjYwNzUiIHk9IjIxIiBjbGFzcz0iZGVidWciIGZpbGw9IiNmZjAwMDAiIHN0eWxlPSIKICAgICAgICAgICAgICAgIGZvbnQ6IDVweCBEcm9pZCBTYW5zLCBzYW5zLXNlcmlmOwogICAgICAgICAgICAiPjwvdGV4dD48dGV4dCB4PSI4Ny45MTY3OTgzOTM5OTc2MiIgeT0iNDkuNjU5MDU3MjcyNjg0ODM0IiBjbGFzcz0iZWxlbWVudC1tZ3Q2cnUyZnJ0bHVwbXYycmgiIGZpbGw9ImN1cnJlbnRDb2xvciIgc3R5bGU9InRleHQtYW5jaG9yOiBzdGFydDsgd3JpdGluZy1tb2RlOiBob3Jpem9udGFsLXRiOyB0ZXh0LW9yaWVudGF0aW9uOiBtaXhlZDsgbGV0dGVyLXNwYWNpbmc6IG5vcm1hbDsgZGlyZWN0aW9uOiBsdHI7Ij48dHNwYW4+TzwvdHNwYW4+PC90ZXh0Pjx0ZXh0IHg9IjkxLjg1NDI5ODM5Mzk5NzYyIiB5PSI0NC40MDkwNTcyNzI2ODQ4MzQiIGNsYXNzPSJkZWJ1ZyIgZmlsbD0iI2ZmMDAwMCIgc3R5bGU9IgogICAgICAgICAgICAgICAgZm9udDogNXB4IERyb2lkIFNhbnMsIHNhbnMtc2VyaWY7CiAgICAgICAgICAgICI+PC90ZXh0PjwvZz48L3N2Zz4="/>

A reaction mechanism was proposed based on the experimental observation that the radical is generated at 2.5 V vs. Li , which initiated the chain reaction and generate a series of polymeric and oligomeric products:
![](https://cdn.mathpix.com/cropped/2025_10_16_c9f804f118ee3f949b1eg-653.jpg?height=527&width=849&top_left_y=922&top_left_x=306)

How the same polymeric products end up on the cathode surface is still not clear. A mechanism for the oxidation of VC producing the corresponding radical cation might be possible, and so might a "cathode-anode dialog" mechanism, in which the radical species are sufficiently long-lived to diffuse across the cell and propagate on the opposite electrode surface. According to Dahn and co-workers, the effectiveness of the polymeric interphase generated by VC was actually more pronounced at the cathode rather than at the anode, as quantified by both the Coulombic efficiency and the irreversible capacity consumed in the first cycle. ${ }^{92}$

In a more general context, unsaturated functionalities (double or triple bonds, cyclic structures, etc.) provide a site for polymerization under both reductive and oxidative initiations.

FEC, on the other hand, could experience different pathways simultaneously. One possible mechanism proposed for FEC involves the nucleophilic attack by an electron at the alkoxide $\mathrm{C}-\mathrm{O}$ bond that has been activated by the electronegative fluorine, followed by a ringopening reaction that eventually generates LiF and $\mathrm{Li}_{2} \mathrm{CO}_{3}$ embedded in polymeric species:
![](https://cdn.mathpix.com/cropped/2025_10_16_c9f804f118ee3f949b1eg-654.jpg?height=284&width=892&top_left_y=540&top_left_x=301)

An alternative proposed route also produces LiF , but the FEC molecule experiences dehydrofluorination first to form VC, followed by a cascade of reactions similar to that shown in eqn (16.46) and eventually leads to the formation of poly(vinyl carbonate):
![](https://cdn.mathpix.com/cropped/2025_10_16_c9f804f118ee3f949b1eg-654.jpg?height=228&width=662&top_left_y=1116&top_left_x=301)

FEC has been found to be especially effective for Si anodes, and has essentially become an indispensable electrolyte solvent for all Si-based lithium-ion batteries as EC once was for graphite-based lithium-ion batteries. Despite the various Si materials used, a general consensus is that FEC-originated interphases tend to be denser and thinner. By examination with diverse surface analytical tools, the chemical composition of FEC-originated interphases was shown to be more enriched in inorganic (LiF) and organic fluorides (C-F), whereas interphases formed in FEC-free electrolytes have more O-containing species, such as $\mathrm{Li}_{2} \mathrm{O}$ and lithium salts of alkyl carbonates, apparently from the reduction of carbonate solvents.
