Repository: cunyu-liu/electrolyte_ailab

File: fine-tune/bookData/Electrolytes, Interfaces and Interphases Fundamentals and Applications in Batteries.md (part 41 of 47)
## 1 What Is an Electrolyte?
The SEI and CEI additives for lithium-ion batteries usually aim at one of two distinct but closely interrelated goals: (1) to minimize the irreversible capacity needed in the first cycle to form the SEI and (2) to minimize the cell impedances during long-term cycling. With new chemistries such as Si or lithium-metal anodes, the SEIs
therein are also expected to help manage the volume contraction and expansion of these anode materials, in addition to suppressing the formation of dangerous morphologies such as dendritic and dead Li ${ }^{0}$.

In the early era of lithium-ion batteries research, Aurbach and colleagues also discovered a variety of gaseous additives, such as $\mathrm{CO}_{2}$, $\mathrm{SO}_{2}$ and $\mathrm{N}_{2} \mathrm{O}$, which were introduced into electrolytes under moderate pressure ( $3-6 \mathrm{~atm}$ ) and achieved varying degrees of success. ${ }^{93}$ Although it might seem impractical because the application of pressure would certainly incur additional costs and safety concerns for the commercial cells, the pressurized cell was adopted for certain special application environments such as in space, under water or at extreme temperatures. The recently developed liquefied gas electrolytes represent such examples. On the other hand, researchers also found that, provided the electrolyte system has sufficient solubility for these gaseous additives, pressurized conditions are unnecessary. For example, $\mathrm{CO}_{2}$ has been used as an effective additive for the WiSE electrolyte, which forms a dense SEI consisting of mainly LiF (from the decomposition of TFSI anion therein) and $\mathrm{Li}_{2} \mathrm{CO}_{3}$ (from the $\mathrm{CO}_{2}$ that saturates the WiSE). ${ }^{94}$

### 16.6.4 In "Beyond Lithium-ion" Chemistries

The intrinsic limit on the energy density of lithium-ion batteries is imposed by the masses of the "inert" intercalation hosts, which comes as the compromise made for higher reversibility. The ratio of this parasitic weight to active ingredient (i.e. $\mathrm{Li}^{+}$) is especially high on the cathode side, where typically only one $\mathrm{Li}^{+}$could be accommodated per transition metal element in the fully-lithiated state. In order to break through this limit, numerous efforts have been made in recent years to seek cathode chemistries beyond transition metal oxides or phosphates as $\mathrm{Li}^{+}$intercalation hosts, and inert masses are kept to a minimum or completely eliminated. ${ }^{35}$ This has led to the emerging chemistries based on Li /sulfur, Li /air and various conversion reaction chemistries such as metal sulfides or metal fluorides as discussed in Section 10.4. These "beyond lithium-ion" systems boast energy den- sities approaching $>10000 \mathrm{~W} \mathrm{~h} \mathrm{~kg}^{-1}$. Since they all employ lithium metal as the anode material, the chemistry and morphology of the SEIs involved are in general similar to what was discussed in the previous section, with the exception of $\mathrm{Li} /$ sulfur, whose cathode-anode cross-talk via polysulfide shuttling introduces sulfur-based interphasial ingredients such as thiocarbonates that were discussed in Section
10.4.2.2 [eqn (10.39)-(10.42)]. Their CEIs, however, differ from those in lithium-ion batteries and vary with the chemistries.

The external limit on lithium-ion batteries, on the other hand, is imposed by the resource restrictions, as the mainstream chemistries employed rely greatly upon a few elements ( $\mathrm{Li}, \mathrm{Ni}$ and Co ), the availability of which in the Earth's crust is either rare or with geopolitical or ethical risks. Concerns over cost or such risks drove the efforts to seek alternative and cheaper chemistries based on abundant elements such as $\mathrm{Na}, \mathrm{K}, \mathrm{Mg}, \mathrm{Ca}$ or Zn . These "beyond lithium-ion" systems promise less ambitious energy density goals, although the projected volumetric energy densities of these multivalent systems ( $\mathrm{Mg}, \mathrm{Ca}$ or Zn ) are actually higher than that of lithium-ion batteries thanks to the storage mechanisms involving multi-electron reactions.

These "beyond lithium-ion" chemistries bring new interphasial challenges.

### 16.6.4.1 CEIs in $\mathrm{Li} / \mathrm{O}_{2}$ and $\mathrm{Li} /$ Air Chemistry

$\mathrm{Li} / \mathrm{O}_{2}$ and Li /air chemistry promises extremely high theoretical energy densities that approach gasoline-powered internal combustion engines ( $13000 \mathrm{~W} \mathrm{~h} \mathrm{~kg}^{-1}$ ), which has been enabled by the fortuitous combination of the facts that lithium is the metal with the lowest gravimetric density, the lowest atomic number and the lowest electrode potential, and that the active cathode material ( $\mathrm{O}_{2}$ ) is stored in the ambient environment and often not counted as part of the mass of the device. ${ }^{36}$ In reality, however, such "super-batteries" face severe challenges with regard to electrolytes and especially interphases.

On the anode side ( $\mathrm{Li}^{0}$ ), the challenges of dendritic and dead $\mathrm{Li}^{0}$ and the interphases to suppress them have been discussed in Sections 10.2 and 16.6.2. To render the cell rechargeable, one must not only exclude invasive impurities from the environment, such as moisture and $\mathrm{CO}_{2}$ (which leads to the $\mathrm{Li} / \mathrm{O}_{2}$ rather than Li /air configuration), but also ensure that the electrolyte would favor the formation of peroxide ( $\mathrm{Li}_{2} \mathrm{O}_{2}$ ) or superoxide ( $\mathrm{LiO}_{2}$ ) species rather than oxide species $\left(\mathrm{Li}_{2} \mathrm{O}\right)$ as the discharge products, because $\mathrm{Li}_{2} \mathrm{O}$ would render the cell non-rechargeable. Equally important is to ensure that the electrolyte is stable against reactions with those peroxide or superoxide species, otherwise dangerous organic peroxides could be formed. CEIs formed on the air cathode play a central role in the reversibility of the chemistry, in addition to the SEI on the lithium-metal anode. One must realize that, with the challenges at the lithium-metal anode still not resolved, introducing additional challenges at the cathode does
not help. Therefore, among all the "beyond lithium-ion" systems, Li/ air or Li/oxygen might be the most remote chemistries for practical applications.

As a direct legacy from the knowledge about lithium-ion and lithi-um-metal batteries, carbonates and ethers are the two major solvents used in most $\mathrm{Li} / \mathrm{O}_{2}$ research, but their chemical and electrochemical instability against the highly reactive products generated during the discharge of oxygen gas (i.e. peroxides or superoxides) is often found to be an issue. ${ }^{37}$ As described in Section 10.4.2.1, both esters and ethers are susceptible to nucleophilic attack from either peroxide or superoxide species:
![](https://cdn.mathpix.com/cropped/2025_10_16_c9f804f118ee3f949b1eg-657.jpg?height=199&width=977&top_left_y=776&top_left_x=207)
![](https://cdn.mathpix.com/cropped/2025_10_16_c9f804f118ee3f949b1eg-657.jpg?height=197&width=921&top_left_y=1050&top_left_x=256)

Although the above reduction processes may appear to be familiar, and easily remind one of what happens on a graphitic surface in lithium-ion batteries, we must remember that we are looking at a cathode surface now, hence these semicarbonates, alkoxides, carboxylates and polymeric species are generated via a process of oxidative rather than reductive nature. This fact reveals again that identical surface compounds could be produced on either side of the battery.

Owing to the sensitivity of most of these species towards impurities such as moisture, acids (HF or partially decomposed fluorinated anions) and $\mathrm{CO}_{2}$, the eventual CEIs could be more complicated mixtures that also contain more stable species of inorganic nature, such as $\mathrm{LiF}, \mathrm{Li}_{2} \mathrm{O}$ and $\mathrm{Li}_{2} \mathrm{CO}_{3}$, etc. These secondary reactions are especially likely in Li /air cells, where the oxygen comes from the ambient environment and inevitably brings impurities. Together with semicarbonates, peroxides, superoxides and polymers, these solid products constitute the eventual CEIs on the air cathode. Characterization revealed that the CEIs in $\mathrm{Li} / \mathrm{O}_{2}$ are not static but experience periodic dissolution/reduction and re-formation in each charge and discharge
cycle. Such dynamic CEIs on an air cathode, along with a highly reactive lithium-metal anode and even more dynamic SEIs thereon, constitute extremely severe challenges to $\mathrm{Li} / \mathrm{O}_{2}$ and Li /air chemistries.

### 16.6.4.2 SEIs on $\mathrm{Na}^{\circ} / \mathrm{K}^{\circ}$ Electrodes and Intercalation Hosts for $\mathrm{Na}^{+} / \mathrm{K}^{+}$

The potentials of $\mathrm{Na}^{0}$ and $\mathrm{K}^{0}$ are close to but slightly higher than that of $\mathrm{Li}^{0}$ (Table 10.3), hence the interphases on their surfaces would be similar to the SEIs formed on $\mathrm{Li}^{0}$, i.e. in an instantaneous and indiscriminate manner. $\mathrm{Na}^{0}$ and $\mathrm{K}^{0}$ are also covered with a native passivation layer that formed spontaneously during the manufacturing, packaging and storage processes. Likewise, the chemical reactions of these native passivation layers with electrolytes upon cell assembly and the subsequent electrochemical reactions driven by the applied potential and the nascent deposited $\mathrm{Na}^{0}$ and $\mathrm{K}^{0}$ would jointly determine the chemistries of the eventual SEIs. ${ }^{38,39}$

Most sodium and potassium electrolyte compositions inherited the legacy from the lithium electrolytes in terms of both materials and knowledge, hence ethers and esters constitute the two major classes of solvents most often used. It is therefore expected, and has been confirmed experimentally, that the SEIs on $\mathrm{Na}^{0}$ and $\mathrm{K}^{0}$ are very similar to the SEI formed on $\mathrm{Li}^{0}$. In carbonate-based electrolytes, the SEIs often adopt a layered structure, with the inner layer having a more inorganic nature and consisting of oxides, fluorides, carbonates ( $\mathrm{Na}_{2} \mathrm{O}, \mathrm{NaF}, \mathrm{Na}_{2} \mathrm{CO}_{3}$ or $\mathrm{K}_{2} \mathrm{O}, \mathrm{KF}, \mathrm{K}_{2} \mathrm{CO}_{3}$ ) and the outer layer having a more organic nature and consisting of semicarbonates ( $\mathrm{RO}-\mathrm{CO}_{2} \mathrm{Na}$ ) and polymeric or oligomeric species. In ether-based electrolytes, the main SEI ingredients are dominated by oxides and fluorides. In electrolytes containing FEC, fluorides (NaF and KF) are prevalent.

One prominent difference does exist, however, in the relative contents of these inorganic and organic species. In SEIs formed in sodium electrolytes, the relative percentage of organic ingredients, especially semicarbonates, is much lower than those found in SEIs formed in either lithium or potassium electrolytes. This inorganic- organic nature of SEIs seems to originate from the solubility differences among these organic salts of $\mathrm{Li}^{+}, \mathrm{Na}^{+}$and $\mathrm{K}^{+}$, because it has been well established that sodium salts are often more soluble in nonaqueous solvents than their lithium or potassium counterparts. This reason behind this solubility order is complicated. On the one hand, the solubility of a salt is in general determined by the Lewis acidity of
the cation, which in this case follows the order $\mathrm{Li}^{+}>\mathrm{Na}^{+}>\mathrm{K}^{+}$. Hence sodium salts are more soluble than potassium salts thanks to the stronger Coulombic interaction between $\mathrm{Na}^{+}$and solvent molecules than that between $\mathrm{K}^{+}$and solvent molecules. On the other hand, $\mathrm{Li}^{+}$is a unique cation owing to its extremely small ionic radius, which has led to a series of abnormal properties associated with lithium-related compounds that can be found in most inorganic chemistry textbooks. In this particular case, the extremely strong Coulombic interaction exists not only between $\mathrm{Li}^{+}$and solvent molecules, but also between $\mathrm{Li}^{+}$and its counter-anions in the corresponding salts, and the eventual solubility is determined by the competition of these two countereffects. The net result of the competition tilts towards lower solubility of these inorganic or organic lithium salts.

All things considered, the organic salts containing $\mathrm{Na}^{+}$are thus the most soluble and least likely to remain in an SEI, even after its formation in the interfacial reactions, hence the SEIs tend to be enriched with inorganic salts of $\mathrm{Na}^{+}$; on the other hand, the relatively lower solubility of $\mathrm{Li}^{+}$and $\mathrm{K}^{+}$salts ensures that their organic salts (semicarbonates, oxalates and alkoxides) could be retained in the eventual SEIs at a reasonable percentage.

Like lithium-metal electrodes, both sodium- and potassium-metal electrodes tend to form dendritic and dead $\mathrm{Na}^{0}$ or $\mathrm{K}^{0}$, which could be even more dangerous than dendritic and dead $\mathrm{Li}^{0}$, which drives the efforts to develop sodium-ion or potassium-ion batteries, which have been following a similar pathway that once led from lithi-um-metal to lithium-ion batteries. The graphitic structure can only accommodate $\mathrm{Na}^{+}$at an extremely dilute level ( $\mathrm{NaC}_{44}$ ) if ester-based solvents are used, with higher $\mathrm{Na}^{+}$concentrations disfavored by thermodynamics, whereas solvated $\mathrm{Na}^{+}$in ether-based electrolytes can reversibly co-intercalate into graphite and form a ternary graphite intercalation compound, which is similar to Scenario II described in Section 10.3.2.3 (Figure 10.7). In the latter case, the SEI is considered absent despite the irreversible capacities observed in the initial cycles, because once an SEI is formed at the edge sites of the graphite, the solvated $\mathrm{Na}^{+}$such as $\left[\mathrm{Na}(\mathrm{DME})_{2}\right]^{+}$can no longer enter and exit the graphitic structure.

For this reason, the most popular anode intercalation host used for $\mathrm{Na}^{+}$is hard carbon, the non-graphitic nature of which provides numerous adsorption/intercalation sites for $\mathrm{Na}^{+}$. Naturally, the SEIs formed on hard carbon in sodium electrolytes differ from those SEIs formed on $\mathrm{Na}^{0}$, and should be similar to those formed in lithium-ion batteries, i.e. in a stepwise and discriminating manner.

According to various surface spectroscopy studies, the SEIs formed on hard carbon from sodium electrolytes are more similar to those from lithium electrolytes, but in general the content of organic species (semicarbonates, alkoxides) is lower than that of inorganic species, which are mainly fluorides or other fragments generated by the partial decomposition of salt anions such as $\mathrm{SO}_{x} \mathrm{~F}$ from TFSI or FSI anions. This trend is again probably related to the solubility of these sodium salts. The higher inorganic nature of a sodium SEI also makes the SEI thinner ( $\sim 30 \mathrm{~nm}$ ) than potassium or lithium SEIs.

Both graphite and hard carbon have been used as anode intercalation hosts in potassium-ion batteries, in which the SEIs are more similar to those formed in lithium electrolytes, with both inorganic and organic ingredients arranged in layer structures.

### 16.6.4.3 SEIs on Metals With Multivalent Chemistries

As discussed in Section 10.4.1.4, the battery chemistries that attempt to employ multivalent ions such as $\mathrm{Mg}^{2+}, \mathrm{Ca}^{2+}$ and $\mathrm{Al}^{3+}$ as working ions encounter tremendous challenges both in electrolyte composition and in interphases. ${ }^{6,40}$ The extremely strong Coulombic forces exerted by a multivalent ion on its environment, be it solvent molecules, counterions or coordination sites in both the electrode lattice and interphases, induce significant resistance to their movement. In interphases, where the coordination sites are immobilized and cannot move with the ion, the ion has to move in a "structural manner" (Section 12.3, Figure 12.8), hence a multivalent ion must free itself before hopping to the next coordination site to form a new association. The Coulombic traps constituted for structural motion are already much steeper than those for vehicular motion (Figure 5.15), while the multivalence of the ion only makes such energy traps even deeper for it to escape. It was for this reason there has been a long-standing belief that there must not be any interphase formed on the metal anode in multivalent ion battery chemistry. The design of multivalent ion electrolytes has mostly evolved around this central belief, and the solvents and salt anions employed have been almost exclusively confined to those compounds known to resist reduction, such as various hydrides (e.g. borohydrides), organometallic carbanions stabilized by bridging multivalent cations (such as in Grignard reagents) or ethereal solvents. On the other hand, solvent molecules such as esters, nitriles and sulfones are least welcome in this category
of electrolytes, because their intrinsic instability against reduction would inevitably produce solid deposits and interphases on most of these metals, the eigenpotentials of which are low enough to induce reactions (Table 10.3).

The electrolytes based on these reduction-resistant solvents and salts indeed can support excellently the reversible deposition and stripping of multivalent metals, and in some cases a Coulombic efficiency of $100 \%$ has been claimed for Mg and Ca . However, a dilemma inevitably arises from such an interphase-free pursuit, namely that most of these exotic electrolytes based on hydrides, ethers or carbanions are unstable against oxidation, hence their use in the electrolytes would exclude the use of high-voltage ( $>3 \mathrm{~V}$ ) cathode materials for multivalent batteries, if such cathode materials actually exist. Therefore, from the perspective of developing a practical multivalent metal battery, one has to consider the design, formation and engineering of interphases on either the anode or cathode surfaces of a multivalent battery, so that the conflicting needs of the anode and cathode can be simultaneously accommodated.

Recent advances seem to prove that interphases that allow multivalent ions to conduct are possible. The limited examples include an artificial interphase that was engineered on an Mg surface by the in situ polymerization of an acrylonitrile monomer in the presence of an Mg salt, $\mathrm{Mg}\left(\mathrm{CF}_{3} \mathrm{SO}_{3}\right)_{2}{ }^{41}$ This $\mathrm{Mg}^{2+}$-conducting and electroninsulating polymeric electrolyte layer essentially decouples the anodic and cathodic requirements for Mg electrolytes, and allows the use of carbonate ester electrolytes or aqueous electrolytes in addition to high-voltage $\mathrm{Mg}^{2+}$ intercalation cathode materials. Likewise, via electrolyte engineering with super-concentration and inert ion crowding at the electrode/electrolyte interfaces, an effective $\mathrm{ZnF}_{2}$-based interphase that conducts $\mathrm{Zn}^{2+}$ was also identified, which assists in suppressing the dendritic growth of $\mathrm{Zn}^{0}$ during its repeated deposition and stripping cycles.

These efforts may represent the future directions for developing multivalent electrolytes. As we have learned from the mature example of lithium-ion batteries, the electrolytes therein already face many challenges from almost every component in the cell, hence attempts to comply with thermodynamic stability limits of electrolytes, such as what the interphase-free approach pursues, would inevitably limit the opportunity to be successful. Instead, interphases have been proven to be an effective strategy for decoupling electrolytes from at least some of the key but conflicting requirements, such as stability
against both oxidation and reduction. With the belief that multivalent ions cannot transport across any interphase now overturned, there is plenty of opportunity to explore what interphasial chemistry would support multivalent ions.

### 16.6.4.4 CEIs on Conversion Reaction Chemistry

As discussed in Sections 9.1.3.8 (Figure 9.8) and 10.4.2.3, conversion reaction chemistries are usually associated with high capacities and high energy densities, but their reversibility suffers from the fact that, in each charge and discharge cycle, the electrode structure must experience complete breaking and re-formation. This presents unique challenges to both electrolytes and the interphases, as long as these electrodes operate beyond the thermodynamic stability limits of the electrolyte. ${ }^{42}$

This is the case for the metal sulfides, oxides and halides (especially fluorides) that are being explored as next-generation cathode materials:

$$
\mathrm{MX}_{n}+n \mathrm{Li}^{+}+n \mathrm{e}^{-} \rightleftharpoons n \mathrm{LiX}+\mathrm{M}^{0}
$$

where M represents iron, copper, nickel or other transition or nontransition metal and X represents anions such as $\mathrm{S}^{2-}, \mathrm{O}^{2-}$ or $\mathrm{F}^{-}$.

One popular approach to improve the reversibility of conversion reaction chemistries is to design various nano-structures, so that both reactants and products are confined in a rather small length scale, which makes the diffusion pathways short enough for the species involved to return to their original locations. A consequence of this nano-structure approach is that the surface area of such conversion reaction cathode materials is very high. In particular, those nascent metal particles $\mathrm{M}^{0}$ of nano-size are extremely reactive to electrolytes, and such reactive centers are generated in each cycle, in similar manner to a new $\mathrm{Li}^{0}$ surface being generated in each deposition process.

When these conversion reaction cathode materials are discharged in carbonate-based electrolytes, interphasial species consisting of polymeric and phosphate esters of varying lengths are identified, which seem to be the esterification products between phosphoryl fluoride ( $\mathrm{POF}_{3}$ ) and PEG-like alkoxides, with the former generated from $\mathrm{PF}_{6}{ }^{-}$-anion and the latter from the radical-induced decarbonylation of cyclic or linear carbonate molecules:
![](https://cdn.mathpix.com/cropped/2025_10_16_c9f804f118ee3f949b1eg-663.jpg?height=291&width=781&top_left_y=229&top_left_x=306)

Such CEIs are very peculiar as similar esterification processes have never been found in interphases of lithium-ion batteries. Even stranger is that some of these CEI species were found to be formed during the initial discharge, but disappeared upon immediate charging. This reflects the instability of the CEIs in conventional electrolytes based on carbonate esters and the salt $\mathrm{LiPF}_{6}$.

In recent years, highly concentrated electrolytes based on both esters and ethers, especially highly fluorinated ethers, have been used as alternative electrolytes, which helps to mitigate the poor reversibility of these conversion reaction materials. The CEIs formed in those electrolytes originated almost exclusively from the oxidative or reductive decomposition products of the salt anions $\mathrm{PF}_{6}{ }^{-}$, TFSI or FSI. One might feel that "reductive" decomposition here does not make much sense as we are discussing cathode materials, but the fact is that most of these conversion reaction materials must be lithiated and delithiated in a wide voltage range, thanks to the poor kinetics associated with the sluggish diffusion processes of both $\mathrm{Li}^{+}$and metallic species as well as the structural reorganization. This often drives these cathode materials into low-voltage regions, which induces reductive decomposition of the electrolytes.

Although electrolytes and interphases remain the major challenges for these conversion reaction materials, they are far from being the only challenges. In order to make these cathode materials practical, the structural design of the electrodes should take the center stage, in synchronization with electrolyte and interphase efforts.

### 16.6.5 Stability of Interphasial Ingredients

The interphases formed are often regarded as the most fragile components in the battery, not only because they exist on a nanometric scale and are susceptible to mechanical damage, but also because most of the ingredients are often thermally, chemically or electrochemically sensitive. The understanding of the stability of interphases is still
limited owing to the lack of non-invasive and in situ/operando tools to probe them.

### 16.6.5.1 Solubility of Interphasial Components

The majority of battery configurations consist of solid electrodes and liquid electrolytes, hence the interphases must remain in solid form, and the interphasial ingredients must be resistant to dissolution by the electrolyte solvents. The solubilities of most interphasial ingredients, including oxides, alkoxides, carbonates, semicarbonates, fluorides and oxalates, have been evaluated both experimentally and computationally. It was found that the heat of dissolution ranged from an exothermic process for organic salts to an endothermic process for inorganic salts, in the following order: ${ }^{43}$
polymeric/oligomeric < LEDC < LMC < LiOH < LEC < $\mathrm{LiOCH}_{3}<\mathrm{LiF}< \left(\mathrm{LiCO}_{2}\right)_{2}<\mathrm{Li}_{2} \mathrm{CO}_{3}<\mathrm{Li}_{2} \mathrm{O}$

Hence the least soluble ingredients should be the inorganic species ( $\mathrm{Li}_{2} \mathrm{O}, \mathrm{LiF}$ ) rather than organic species. The solubility of these typical inorganic lithium salts is estimated to be $10^{-5}-10^{-4} \mathrm{~mol} \mathrm{~L}^{-1}$. If these species can be oxidized/reduced at the opposite electrode after diffusing across the cell, such seemingly "low" concentrations can already incur a self-discharge current at a level of $0.2-2 \mathrm{~mA} \mathrm{~L}^{-1}$ of electrolyte. Of course, a dynamic equilibrium exists between the dissolution and precipitation of these interphasial species, hence any form of consumption of these dissolved species at electrode surfaces would encourage more dissolution of the interphase, leading to eventual cell impedance buildup.

No matter whether the dissolution process is endothermic or exothermic, the dissolution of these species accelerates with increase in temperature. When the working ion is changed from $\mathrm{Li}^{+}$, it is expected that the $\mathrm{Na}^{+}$version of these interphasial species will be generally more soluble, the $\mathrm{K}^{+}$version is approximately similar to the $\mathrm{Li}^{+}$version and the multivalent versions ( $\mathrm{Mg}^{2+}, \mathrm{Ca}^{2+}$, or $\mathrm{Zn}^{2+}$ ) are much less soluble.

The above dissolution enthalpy order remains roughly the same in both EC and DMC, the two most commonly used electrolyte sol- vents not only in commercial lithium-ion batteries but also in most emerging battery chemistry research. The solubilities in EC were generally higher, as expected from the higher solvation power of EC because of its higher molecular polarity. Perhaps the only exception was LEDC, which dissolves less in EC than in DMC. This deviation
can be attributed to the conformational constraint of LEDC, which allows limited accessibility of oxygen atoms in solvent molecules. On the other hand, LEMC, which is the half-hydrolyzed product of LEDC and will be formed after long-term cycling, would be more soluble in non-aqueous solvents than LEDC.

This dissolution of the formed SEI by electrolyte solvents would undoubtedly produce adverse effects on the performance of lithium-ion batteries and would be at least partially responsible for the slow consumption of electrolyte and active lithium inventory in the cell during the entire service life. This is because, during longterm cycling, the damaged SEI has to be constantly repaired by the same electrochemical reactions that occurred in the initial formation process.

The solubility of interphasial ingredients should not be considered alone in the absence of the electrode on which they are sitting. In particular, the potential of the electrode seems to have a significant influence on the dissolution rate of the interphasial ingredients. It was discovered that the SEI needs much more "repairing" when the lithium-ion battery has to stay in the fully charged state than simply experiencing repeated cycling. Of course, in this scenario the SEI corrosion process is no longer a pure dissolution process, and electrochemical decomposition of the interphases might have been involved. For example, in a fully lithiated graphite, the intercalated $\mathrm{Li}^{+}$continuously diffuses from the interior of the graphitic structure through the imperfect SEI coverage and participates in the reaction with electrolyte solvents to replenish the SEI components that have been dissolved by the electrolyte. An equilibrium would exist between the SEI dissolution rate and $\mathrm{Li}^{+}$diffusion rate, and this equilibrium naturally shifts with the potential of the electrode. The electrode potential in a battery that experiences cycling swings periodically from extreme potentials to moderate potentials, whereas the electrode potential in a battery that stays stationary in the fully charged state constantly drives the SEI repair at a higher rate.

### 16.6.5.2 Thermal Stability of Interphases

Aside from accelerated dissolution at elevated temperature, interphasial components, especially those of organic nature (semicarbonates, alkoxides and polymeric/oligomeric species), might also experience thermal decomposition. In certain safety studies of lithiumion batteries, the thermal instability of the interphasial ingredients was even believed to be the cause of thermal runaway, because the
decomposition of these interphasial ingredients at lower temperatures $\left(\sim 120^{\circ} \mathrm{C}\right)$ is usually exothermic, and the heat released in such processes serves as the trigger to activate a series of decomposition reactions that could in turn generate much more heat and then activate more reactions in a chain propagation.

The reactivity of the organic interphasial ingredients seems to be negligible at room temperature, unless one views it in a much longer time frame when prolonged cycling is carried out, and where semicarbonates experience partial hydrolysis and become monocarbonate salts (Section 16.6.1.1.1). On the other hand, such evolution processes could be significantly accelerated by elevated temperature. In the more drastic manner of driving reactions such as heating, the partially decomposed products such as LEMC as shown in eqn (16.19) are rarely detected, and are replaced by the more complete form of the decomposition, such as $\mathrm{Li}_{2} \mathrm{CO}_{3}$ :
![](https://cdn.mathpix.com/cropped/2025_10_16_c9f804f118ee3f949b1eg-666.jpg?height=165&width=867&top_left_y=956&top_left_x=306)
![](https://cdn.mathpix.com/cropped/2025_10_16_c9f804f118ee3f949b1eg-666.jpg?height=125&width=733&top_left_y=1201&top_left_x=305)

The thermal decomposition pathways depicted in eqn (16.51) and (16.52) should be reliable as they have been confirmed by computational studies and thermal and surface analyses in combination with gas chromatographic analysis. Using the chemically synthesized pure specimens of various semicarbonates [eqn (16.17)], differential scanning calorimetry and thermogravimetric analysis results placed the major thermal decomposition onset in a wide temperature range between 200 and $400^{\circ} \mathrm{C}$, which often appears to be preceded by a minor exothermic reaction occurring $120^{\circ} \mathrm{C} .{ }^{12}$

Alternative pathways also exist, in which the eventual products of the thermal decomposition are alkoxides:

![](https://cdn.mathpix.com/cropped/2025_10_16_c9f804f118ee3f949b1eg-666.jpg?height=100&width=471&top_left_y=1946&top_left_x=490)
$\mathbf{R}=\mathbf{C H}_{\mathbf{3}}$ or $\mathbf{C}_{\mathbf{2}} \mathbf{H}_{\mathbf{5}}$

![](https://cdn.mathpix.com/cropped/2025_10_16_c9f804f118ee3f949b1eg-667.jpg?height=174&width=844&top_left_y=229&top_left_x=306)
while these alkoxides at higher temperatures ( $\sim 400^{\circ} \mathrm{C}$ ) would continue the thermal decomposition and generate the completely inorganic and more stable form of oxides:

$$
\begin{array}{r}
2 \mathrm{LiOR} \longrightarrow 1 / 2 \mathrm{Li}_{2} \mathrm{O}+1 / 2 \mathrm{R}-\mathrm{O}-\mathrm{R} \\
\mathrm{R}=\mathrm{CH}_{3} \text { or } \mathrm{C}_{2} \mathrm{H}_{5}
\end{array}
$$

![](https://cdn.mathpix.com/cropped/2025_10_16_c9f804f118ee3f949b1eg-667.jpg?height=172&width=557&top_left_y=845&top_left_x=418)

Eventually, the interphase that experiences thermal decomposition would consist of inorganic species only, which include $\mathrm{Li}_{2} \mathrm{CO}_{3}$ and $\mathrm{Li}_{2} \mathrm{O}$ and also LiF generated during the initial formation of the interphase from the reduction of salt anions $\mathrm{PF}_{6}{ }^{-}$and $\mathrm{BF}_{4}{ }^{-}$. The formation of these inorganic compounds was confirmed not only by chemical analysis of the products from the thermally decomposed semicarbonate specimen, but also quantitatively from thermogravimetric analysis, where the weight loss recorded seems to favor the pathways leading to $\mathrm{Li}_{2} \mathrm{O}$.

Of course, the above conclusions are of only limited significance for the thermal stability of interphases, as they were drawn from a pure synthesized semicarbonate specimen, whereas the stability of interphases should never be studied alone, as a real interphase has to coexist with the electrodes in the battery environment. The charged state of the electrode expectedly influences the rate and extent of the interphase decomposition, but in this context the decomposition of the interphase is no longer a neat thermal process but is closely con- voluted with both chemical and electrochemical decomposition of the interphases.

An interesting observation is that the apparent contents of $\mathrm{LiF}, \mathrm{Li}_{2} \mathrm{O}$ and $\mathrm{Li}_{2} \mathrm{CO}_{3}$ in an SEI seem to increase significantly after the thermal decomposition of an in situ SEI in a lithium-ion battery. In fact, this is partially due to the direct production of these species by the thermal
and chemical decomposition of semicarbonates and other organic species [eqn (16.43) and (16.51)], but partially due to the stability of $\mathrm{LiF}, \mathrm{Li}_{2} \mathrm{O}$ and $\mathrm{Li}_{2} \mathrm{CO}_{3}$ against any thermal decomposition: when the more fragile organic ingredients such as semicarbonates or polymeric/oligomeric species disappear, the relative contents of LiF and $\mathrm{Li}_{2} \mathrm{O}$, and also $\mathrm{Li}_{2} \mathrm{CO}_{3}$, correspondingly increase.

The thermal stability of CEI ingredients has been less well investigated. Thermogravimetric analysis revealed that the CEIs on transition metal oxide cathode materials such as spinel manganese oxide $\left(\mathrm{LiMn}_{2} \mathrm{O}_{4}\right)$ or cobalt oxide ( $\mathrm{LiCoO}_{2}$ ) experience thermal breakdown in electrolytes at $140^{\circ} \mathrm{C}$, and the reactions apparently propagate to involve the charged cathode materials and bulk electrolyte, eventually producing $\mathrm{Mn}_{2} \mathrm{O}_{3}$ or $\mathrm{Co}_{3} \mathrm{O}_{4}$ and releasing $\mathrm{CO}_{2}$. It is therefore difficult to deconvolute the pure thermal decomposition of the CEI ingredients from the subsequent and more extensive reactions, especially when such reactions also involve the dissolution of the active cathode materials $\left(\mathrm{Mn}^{2+}, \mathrm{Ni}^{2+}\right.$ or $\left.\mathrm{Co}^{3+}\right)$ and corresponding structural transformation of the cathode lattice. Abundant LiF and polycarbonate species left on the cathode surface are often the aftermath of these complicated reactions, revealing the role of the acidic electrolytes that employ anions such as $\mathrm{PF}_{6}{ }^{-}$or $\mathrm{BF}_{4}{ }^{-}$.

For lithium-ion batteries or other advanced high-energy batteries, the extreme case of thermal instability is the so-called "thermal runaway", which represents the catastrophic chain-like reactions that are triggered by thermally induced decomposition of all cell components that involve not only electrolyte or interphasial ingredients but also the electrode materials. Thermal runaway is believed to start by an exothermic reaction in a local part of the cell, the heat of which cannot be effectively dissipated away within the cell under a nearly adiabatic condition. Such local heat then activates more reactions and eventually involve all potential reactants in a very short length of time (<10 s).

In such chaotic and often violent processes it is usually not possible to identify precisely which component reacts with which, or what the reaction pathway is. Even the analysis of reaction products becomes difficult (and unnecessary) given the complete combustion of the whole cell. The only information that we can rely on in such extreme thermal events is the thermodynamics of all of the cell components, such as the enthalpy or heat expected from the complete reactions among the oxidative cathode materials, reductive anode materials and flammable electrolyte solvents. We know that in these
reactions the non-aqueous electrolyte solvents, polymer binder and separators serve as the fuels, and the charged cathode acts as the main contributor of the enthalpy, but various investigations on typical lithium-ion batteries (i.e. graphite anode, lithium cobalt oxide cathode and carbonate-based electrolytes) have identified the instability of the SEIs with lithiated graphite as the key that triggers the chain reactions involving all these cell components. This is because, among all these components, the SEIs in these lithium-ion batteries have the highest thermal instability and hence the lowest "onset" temperature threshold (ca. $120^{\circ} \mathrm{C}$ ). However, with the introduction of safer electrolytes with higher degrees of fluorination and more stable SEIs, and also the use of more reactive cathode materials such as high-nickel transition metal oxides, the trigger of thermal runaway could shift to the CEI or electrolyte decomposition on the cathode side, because the de-lithiated cathode materials have a strong tendency to release oxygen gas, which reacts with any organic materials in the cell (separator, binder, etc.) even when the electrolyte solvents themselves are non-flammable.

### 16.6.5.3 Chemical Stability of Interphases

While most organic and inorganic interphasial ingredients are reactive with various impurities in the electrolytes, such as moisture, acid or the decomposed species of the electrolyte salt anion and solvents, LiF is perhaps the only exception because it is stable both chemically and electrochemically.

Surprisingly, despite their alkaline nature, there is negligible reactivity between carbonates and the acidic salts when a synthesized pure specimen of semicarbonates is mixed with typical non-aqueous electrolytes consisting of solutions of $\mathrm{LiPF}_{6}$ or $\mathrm{LiBF}_{4}$. However, the corresponding Lewis acids of these salts, i.e. $\mathrm{BF}_{3}$ and $\mathrm{PF}_{5}$, react violently with the semicarbonates, releasing $\mathrm{CO}_{2}$. Spectroscopic analysis of the products suggests that the reaction probably proceeds via the following pathways: ${ }^{6,12}$
![](https://cdn.mathpix.com/cropped/2025_10_16_c9f804f118ee3f949b1eg-669.jpg?height=232&width=849&top_left_y=1829&top_left_x=301)
![](https://cdn.mathpix.com/cropped/2025_10_16_c9f804f118ee3f949b1eg-670.jpg?height=210&width=833&top_left_y=229&top_left_x=306)
