Repository: cunyu-liu/electrolyte_ailab

File: fine-tune/bookData/Electrolytes, Interfaces and Interphases Fundamentals and Applications in Batteries.md (part 42 of 47)
## 1 What Is an Electrolyte?
Like $\mathrm{Li}_{2} \mathrm{O}$ or $\mathrm{Li}_{2} \mathrm{CO}_{3}$, semicarbonates are alkaline in nature and are hence especially sensitive towards acid, which is always present in the form of trace HF in state-of-the-art lithium-ion battery electrolytes. The reaction releases $\mathrm{CO}_{2}$ and turns the organic interphasial ingredients into LiF:
![](https://cdn.mathpix.com/cropped/2025_10_16_c9f804f118ee3f949b1eg-670.jpg?height=129&width=804&top_left_y=796&top_left_x=306)
![](https://cdn.mathpix.com/cropped/2025_10_16_c9f804f118ee3f949b1eg-670.jpg?height=129&width=610&top_left_y=1017&top_left_x=306)

In addition to acids, semicarbonates are also extremely sensitive to water or moisture from the electrolyte or from the ambient environment, the reactions of which lead to the formation of either $\mathrm{Li}_{2} \mathrm{CO}_{3}$ or $\mathrm{LiHCO}_{3}$, depending on whether there is sufficient water in the system to allow complete hydrolysis:
![](https://cdn.mathpix.com/cropped/2025_10_16_c9f804f118ee3f949b1eg-670.jpg?height=124&width=732&top_left_y=1503&top_left_x=306)
![](https://cdn.mathpix.com/cropped/2025_10_16_c9f804f118ee3f949b1eg-670.jpg?height=167&width=934&top_left_y=1714&top_left_x=243)
![](https://cdn.mathpix.com/cropped/2025_10_16_c9f804f118ee3f949b1eg-670.jpg?height=116&width=624&top_left_y=1957&top_left_x=301)
![](https://cdn.mathpix.com/cropped/2025_10_16_c9f804f118ee3f949b1eg-671.jpg?height=143&width=962&top_left_y=229&top_left_x=220)

Since the spectroscopic signatures of these two inorganic species are very close and difficult to distinguish, the unambiguous identification of semicarbonates in interphases has been constantly interfered with by moisture encountered during the surface analysis. This interference is reflected by the many claims made in the literature that $\mathrm{Li}_{2} \mathrm{CO}_{3}$ is the major ingredient of interphases. As we have seen from the above discussion, the actual situation could be much more complicated. The partial or complete hydrolysis of a semicarbonate could lead to $\mathrm{Li}_{2} \mathrm{CO}_{3}, \mathrm{LiHCO}_{3}$ or monocarbonates such as LEMC shown in eqn (16.19) when moisture is extremely rare in the system.

### 16.6.5.4 Electrochemical Stability of Interphases

Interphase formation is driven by the reactivity between the electrolyte and the electrodes, and the effectiveness of the interphase in insulating electron transport ensures the metastability established between the electrode and electrolyte. Although researchers often view the formation process of an interphase as irreversible, hence the presence of interphase on the electrode surface, once formed, is permanent, reality again turns out to be complicated. In the scenario where the electron insulation is not fully established, the interphasial species formed could still be exposed to electron donation from or extraction by the electrodes, and consequently the interphase could be electrochemically oxidized or reduced after its formation. ${ }^{23,44}$ The identification of LEMC in SEIs [eqn (16.19)] is proof of such evolution as a consequence of chemical or electrochemical instability. ${ }^{22}$

Such scenarios of partial electron access occur in the early stages of interphase formation, where the nascent interphases have not been fully isolated from the bulk of the electrodes. Therefore, disappearance of the interphase after its formation has frequently been observed under in situ/operando microscopes, such as the optical microscope and atomic force microscope. One example is a graphitic carbon sur- face polarized to a potential that is low enough for interphase formation but not for $\mathrm{Li}^{+}$intercalation, where one can visibly see that the interphase formed in the first cathodic polarization disappears upon reversal of the electrode potential. Such a process has to be related to the electrochemical reaction, i.e. the electron exchange between the
electrode and the electrolyte, because the phenomenon is reversible upon cyclic application of the potential. Apparently, the interphasial species that consist of reduction products from the electrolyte components (solvents, salt anions, etc.) could be reoxidized under that condition. However, after the graphitic electrode has been polarized to the low potential of $\mathrm{Li}^{+}$intercalation, or after the electrode has experienced repeated cycling for long enough, the interphase formed seems to have transitioned into a more permanent presence and becomes less susceptible to reoxidation.

This semi-reversible process reflects the instability of the nascent interphases or proto-interphases on electrode surfaces. Recently, this phenomenon was subjected to careful scrutiny using an advanced quantitative technique employing an in situ electrochemical quartz crystal microbalance (EQCM), the quartz crystal of which was attached to a thin graphitic carbon film. From the mass gain detected by the EQCM, the nascent interphases or proto-interphases do not seem to differ in chemical identity from the permanent interphasial ingredient, i.e. the interphase is still dominated by the mixture of LiF (from the salt anion $\mathrm{PF}_{6}{ }^{-}$) and the single-electron reduction product from EC (LEDC). However, the LEDC in such nascent proto-interphases does not behave similarly to its cousins in a permanent SEI at all, as it is readily oxidizable. The EQCM determined a reproducible mass loss per charge ( $m / z$ ) of 67.1 during this process, and the corresponding mechanism was hypothesized to be two-electron oxidation of LEDC that leads to the formation of $\mathrm{Li}_{2} \mathrm{O}$ and release of three gaseous products, $\mathrm{CO}_{2}, \mathrm{O}_{2}$ and ethylene:
![](https://cdn.mathpix.com/cropped/2025_10_16_c9f804f118ee3f949b1eg-672.jpg?height=165&width=835&top_left_y=1453&top_left_x=306)
where the mass loss corresponds to the three gaseous products is

$$
\text { mass loss per charge }=\frac{2 \mathrm{M}_{\mathrm{CO}_{2}}+0.5 \mathrm{M}_{\mathrm{O}_{2}}+\mathrm{M}_{\mathrm{C}_{2} \mathrm{O}_{4}}}{2}=\frac{2 \times 44+0.5 \times 32+28}{2}=66
$$

which is close to what the EQCM measures ( $m / z=67.1$ ) when considering reasonable experimental errors.

Experiments further confirmed the above reaction pathway with quantitative accuracy: surface analysis (in situ Raman and ex situ

XPS methods) on the graphitic electrode detects the existence of $\mathrm{Li}_{2} \mathrm{O}$, while chromatographic analysis not only identifies these three gaseous products, but also determines the relative molar ratio of $\mathrm{CO}_{2}: \mathrm{O}_{2}: \mathrm{C}_{2} \mathrm{H}_{4}$ as $4: 1: 2$. This is a rare example of an interphase study where high accuracy of quantitative results was achieved to directly support a surface reaction mechanism.

### 16.6.6 Interphasial Components Under Debate

The complications surrounding interphases have been evidenced by the discussions above. As Winter once commented, interphases are "the most important but least understood" component in advanced batteries. ${ }^{95}$ This fact is further highlighted by the controversies that still exist regarding many fundamental issues, despite intensive efforts in recent decades. Paraphrasing an ancient Greek proverb, the more we learn about interphases, the more we know how little we understand it. This paradox will remain as we advance our work to interphases formed on electrodes of the emerging and "beyond lith-ium-ion" chemistries, where interphasial chemistry becomes more and more intertwined with the redox reactions that occur in both anode and cathode materials.

### 16.6.6.1 Over $\mathrm{Li}_{2} \mathrm{CO}_{3}$

Perhaps the most debated item among interphasial ingredients in lithium-ion batteries is $\mathrm{Li}_{2} \mathrm{CO}_{3}$. Beyond any doubt, $\mathrm{Li}_{2} \mathrm{CO}_{3}$ was often detected in the SEI on graphitic anodes, and once it was even believed to be the only chemical component of the SEI.

The early belief that $\mathrm{Li}_{2} \mathrm{CO}_{3}$ originates from a two-electron reduction pathway of carbonate molecules was corrected by Aurbach and co-workers. ${ }^{96}$ Thus, the $\mathrm{Li}_{2} \mathrm{CO}_{3}$ often identified in surface analysis is actually an artifact, which very likely arises from the aftermath of semicarbonate hydrolysis due to poor moisture management [eqn (16.61) and (16.62)] with the possible presence of $\mathrm{LiHCO}_{3}$ also [eqn (16.63) and (16.64)]. However, the correction made by Aurbach and co-workers did not end the controversy, because in the following decade numerous researchers still described $\mathrm{Li}_{2} \mathrm{CO}_{3}$ as an SEI component, while others strongly disagreed. A few studies compromised the debate and concluded that the presence of $\mathrm{Li}_{2} \mathrm{CO}_{3}$ might be conditional on both electrolyte composition and cell cycling history. For example, there was a report that $\mathrm{Li}_{2} \mathrm{CO}_{3}$ was the only major interphasial species identified on graphite after being cycled in an LiTFSI-based electrolyte, while a mixture of both semicarbonate and $\mathrm{Li}_{2} \mathrm{CO}_{3}$ would be found with an
electrolyte based on a variation of LiTFSI, lithium bis(ethanesulfonyl)imide, or LiBeti. On the other hand, some researchers reported that $\mathrm{Li}_{2} \mathrm{CO}_{3}$ was observed only on aged graphite electrodes, and no $\mathrm{Li}_{2} \mathrm{CO}_{3}$ could be detected on freshly cycled graphite. A further discrepancy was reported more recently that LEMC is the major interphasial ingredient, the identification of which needs meticulous control of the moisture level in the characterization environment.

The DFT calculations tend to support the suggestion that the two-electron reductive pathway for carbonates is less likely because of the high energy barrier of 0.5 eV , hence semicarbonate should be favored. However, this barrier might not be high enough to make semicarbonates the exclusive interphasial component, thus a reasonable consequence would be mixtures of semicarbonates and $\mathrm{Li}_{2} \mathrm{CO}_{3}$. Other calculations showed that a two-electron reduction mechanism does not necessarily produce $\mathrm{Li}_{2} \mathrm{CO}_{3}$; instead, in the multiple step process following the initial release of CO , the fate of the glycoxide could lead to $\mathrm{CO}_{3}{ }^{2-}$, CO , alkenes, alkene dicarbonates (such as LEDC) and even polymeric species.

Edström et al. attributed this difference to experimental errors. ${ }^{45}$ They noticed that most researchers who employed XPS to study interphasial compositions did not use hermetically sealed sample vessels, hence artifacts arose during the electrode recovery from the cycled battery and the preparation and transport of the electrode samples into the vacuum sample chamber of the XPS instrument, where the ambient moisture instantaneously turns semicarbonates into $\mathrm{Li}_{2} \mathrm{CO}_{3}$. In fact, the source of $\mathrm{Li}_{2} \mathrm{CO}_{3}$ is not confined to semicarbonates. For example, $\mathrm{Li}_{2} \mathrm{O}$, which is also an interphasial ingredient often detected, could also lead to $\mathrm{Li}_{2} \mathrm{CO}_{3}$ by reacting with $\mathrm{CO}_{2}$ in the atmosphere if the electrode sample is not handled with rigorous exclusion of moisture and air.

### 16.6.6.2 Over Fluorides

LiF was another interphase ingredient that raised controversy. As the element most resistive towards both oxidation and reduction, fluorine should be a desired ingredient for both SEIs and CEIs, and this rationale seems to be supported by the discovery of LiF in most interphases. However, the fluorine content in an interphase has been a complicated issue, regarding which there have been numerous conflicting reports. ${ }^{32,46-49}$

Early efforts at forming effective interphases recognized the solvent decomposition as the main chemical source of SEI on a
graphitic anode, which includes semicarbonates ( $\mathrm{RO}-\mathrm{CO}_{3}{ }^{-}$), carbonates ( $\mathrm{CO}_{3}{ }^{2-}$ ), alkoxides, oxalates, oxides and polymeric species. In the associated literature, fluorinated species such as LiF or fluorophosphates $\left(\mathrm{PO}_{x} \mathrm{~F}_{y}\right)$, although found universally throughout SEIs, were often considered to be harmful ingredients in interphases, as they might have been the inevitable consequences of the hydrolysis of the labile fluorinated salt anions ( $\mathrm{PF}_{6}{ }^{-}, \mathrm{BF}_{4}{ }^{-}$or $\mathrm{AsF}_{6}{ }^{-}$). This belief was supported by the knowledge that LiF in its bulk state is an excellent insulator to both ionic and electronic transport, hence its presence can only make the interphase less conductive to $\mathrm{Li}^{+}$. In those cells that failed because of high impedance, over-fluorinated interphases were often identified, leading to the belief that fluorides are undesirable interphasial ingredients.

However, other studies, especially those focused on new battery chemistries, started to reverse the above negative impression of fluorides. In most cases, electrolyte systems that could effectively support these aggressive chemistries (cathode materials based on high-voltage or high-nickel layered oxides, or conversion reaction metal fluorides and oxide, or anode materials based on $\mathrm{Li}^{0}$ or $\mathrm{Si}^{0}$ ) often contain rich sources of fluorine, either in the form of salt anions at high concentrations, or in the form of solvent molecules that bear fluorine substituents. These fluorine sources in the electrolyte compositions eventually made their way into the interphases on both sides, and the form of the fluorides included both LiF and organic fluorinated species. The characterization found that most of these fluorinated compounds exist on the nanoscale, in either crystalline or amorphous forms. This observation might imply that the above controversy regarding whether one should introduce fluorinated species in interphases is actually not the essence of the problem. In addition to the identity of chemical composition, equally important are how these fluorinated species exist and are distributed in the interphase, or how they are arranged and interact with other species in the interphase. This is the knowledge that constitutes a key knowhow for designing new electrolyte systems for aggressive battery chemistries of the future, but it is also the knowledge that the battery and materials research community do not possess so far.

### 16.6.6.3 Over LiH

Lithium hydride ( LiH ) is a mysterious interphasial component that remains little explored as of $2022 .^{50-52}$ In this species, the hydrogen atom bears a negative charge (i.e. $\mathrm{H}^{-}$), hence it differs from all
hydrogen sources in the electrolyte, no matter whether inorganic $\left(\mathrm{H}_{2} \mathrm{O}, \mathrm{LiOH}, \mathrm{LiHCO}_{3}\right)$ or organic species ( $\mathrm{C}-\mathrm{H}$ in all carbonate solvents and additives), in which the hydrogen atoms more or less are positively charged (i.e. $\mathrm{H}^{+}$or $\mathrm{H}^{\delta+}$ ). Hence the formation of LiH must occur on the anode side via a reductive process.

Among the diverse reductive decomposition processes on the anode, there is indeed a possibility that a hydrogen in organic species receives an electron from the electrode and becomes a hydride, but this process must compete against other reduction processes, where the electron goes to the more electrophilic sites, such as the carbon next to an oxygen [eqn (16.12) and (16.44), for example], and especially those carbons in a carbonyl functionality. In the energy diagram, the reduction of a $\mathrm{C}-\mathrm{H}$ is significantly disfavored by the thermodynamics as compared with these ethereal or acyl cleavages, while a positively charged hydrogen such as $\mathrm{H}^{+}$or $\mathrm{H}^{\delta+}$ must experience an intermediate state of $\mathrm{H}^{0}$, i.e. a hydrogen atom or hydrogen gas, before it can be reduced to a negatively charged hydride. The more probable source for hydride formation would be the $\mathrm{H}^{0}$ already formed in the electrolyte system that has been generated from various active protons in water or LiOH :

$$
\begin{gathered}
\mathrm{Li}^{0}+\mathrm{H}_{2} \mathrm{O} \rightarrow \mathrm{LiOH}+\mathrm{H}^{0} \\
2 \mathrm{LiOH}+\mathrm{e} \rightarrow \mathrm{Li}_{2} \mathrm{O}+\mathrm{OH}^{-}+\mathrm{H}^{0}
\end{gathered}
$$

The generated $\mathrm{H}^{0}$ species such as hydrogen gas then reacts directly with $\mathrm{Li}^{0}$ and is reduced to hydride:

$$
\mathrm{H}^{2}+2 \mathrm{Li}^{0} \rightarrow 2\left[\mathrm{Li}^{+} \mathrm{H}^{-}\right]
$$

In fact, this was exactly the commercial pathway of synthesizing LiH , except that the reaction has to be conducted at high temperatures ( $>300^{\circ} \mathrm{C}$ ), where lithium metal is in the molten state.

But does this reaction occur at room temperature and in a battery environment?

Thermodynamically, the above reaction seems impossible at ambient conditions because, if examined under standard conditions, i.e. 298 K , 1 atm pressure and activities for all species involved being 1.0, the Gibbs free energy of formation ( $\Delta_{\mathrm{r}} G$ ) associated with this reaction is not negative, owing to the mediocre $\Delta_{\mathrm{r}} G$ for $\mathrm{LiH}\left(-68.3 \mathrm{~kJ} \mathrm{~mol}^{-1}\right)$
and the high $\Delta_{\mathrm{r}} G$ for both $\mathrm{Li}^{0}\left(-127 \mathrm{~kJ} \mathrm{~mol}^{-1}\right)$ and $\mathrm{H}_{2}\left(-407 \mathrm{~kJ} \mathrm{~mol}^{-1}\right)$. However, under electrochemical conditions, and especially in a battery environment and in interfacial confinement, the prediction from thermodynamics based on the standard Gibbs free energy does not necessarily hold true. For example, the hydrogen participating in the reaction in eqn (16.69) should be generated from the reduction of water or LiOH interfacially and in situ, thus existing in a rare form of atomic-state hydrogen, the reactivity of which towards lithium metal could deviate from what is predicted from thermodynamics. Besides, the direct electrochemical reduction of such atomic hydrogen without involving $\mathrm{Li}^{0}$ is also possible:

$$
\mathrm{H}^{0}+\mathrm{e} \rightarrow \mathrm{H}^{-}
$$

By exposing the fresh lithium metal to hydrogen gas in a nonaqueous electrolyte and then examining the surface using FTIR spectroscopy, Aurbach and colleagues found that LiH may indeed have been formed, no matter via which pathway the reaction took place. ${ }^{97}$ More direct evidence came from some recent studies. For example, on a metal oxide conversion reaction material (ruthenium oxide, $\mathrm{RuO}_{2}$ ), LiH was observed when the materials were discharged down to low potentials ( $\sim 0.8 \mathrm{~V} v s . \mathrm{Li}$ ), and this was attributed to the electrochemical reduction of LiOH ; or when $\mathrm{Li}^{0}$ was deposited from ester-based electrolytes and then examined by cryogenic electron microscopy (cryo-EM), where some dendrites were identified as consisting entirely of LiH . However, other studies employing a similar cryo-EM technique or quantitative chemical titration technique did not find any LiH , the dendrites being simply $\mathrm{Li}^{0}$ nanowires covered with SEIs. Synchrotron-based X-ray diffraction (XRD) and pair distribution function analyses have also been applied to resolve this mystery and it was found that very likely LiH and LiF coexist as a solid solution ( $\mathrm{LiF}_{1-x} \mathrm{H}_{x}$ ), and the close lattice parameters of the two makes the effort of differentiating difficult. Hence some of the previous studies may have mistaken LiH as LiF . Much more effort is needed for the eventual confirmation or falsification of the presence of LiH in interphases.

Finally, it should be pointed out that LiH , even if it is actually formed by one of the above processes on the electrode surface, is a metastable chemical, which could easily be converted to $\mathrm{H}_{2}$ or $\mathrm{H}^{0}$ if there is moisture or oxygen in the electrolyte system. This is likely to have been responsible for the elusiveness and the controversy.

### 16.6.7 How Working Ions Travel Across Interphases

This is a key feature of interphases that has never been well understood. So far, all knowledge about this critical property of interphases has been based solely on simulations, results from indirect experiments and speculation. ${ }^{53-55}$

As discussed in previous sections, an interphase must insulate electrons and conduct working ions. Also outlined in previous sections are the major chemical ingredients that constitute interphases in lithium-based batteries, which include inorganic ( $\mathrm{LiF}, \mathrm{Li}_{2} \mathrm{O}$ or $\mathrm{Li}_{2} \mathrm{CO}_{3}$ ), organic (oxalates, semicarbonates or alkoxides) and polymeric $\left(-\left[\mathrm{CH}_{2}-\mathrm{CH}_{2}-\mathrm{O}-\right]_{n}\right)$ species. However, these species are all well known to be ion insulators while in the bulk state, the only exception being the polymeric species, the ethylene oxide linkages of which can promote mediocre $\mathrm{Li}^{+}$conduction (normally $10^{-5}-10^{-6} \mathrm{~S} \mathrm{~cm}^{-1}$ at room temperature) via their own segmental motion. The minority presence of polymeric ingredients in most SEIs does not seem to be capable of ensuring a percolating network across the entire interphase, hence they cannot be expected to account for the ion transport across interphases. Further on, interphases with simple or even single compositions (such as LiF or $\mathrm{Li}_{2} \mathrm{O}$ ) have been found or formed, which can conduct $\mathrm{Li}^{+}$at a fast rate.

Simulations indicate that the ion conductivities (or ion diffusion coefficients) in all of these compounds are expected to be extremely low (Table 16.5). For example, at room temperature ( $25^{\circ} \mathrm{C}$ ), the diffusion coefficient of $\mathrm{Li}^{+}$in $\mathrm{LiF}, \mathrm{Li}_{2} \mathrm{O}$ and $\mathrm{Li}_{2} \mathrm{CO}_{3}$ is on the scale of $10^{-16}-10^{-17} \mathrm{~m}^{2} \mathrm{~s}^{-1}$, which corresponds to ion conductivities of about $10^{-10} \mathrm{~S} \mathrm{~cm}^{-1}$ or a similar order of magnitude.

Table 16.5 Calculated self-diffusion coefficients ( $D_{i}$ ) and ion conductivities ( $\sigma$ ) of selected interphasial ingredients.
| Parameter | Interphasial ingredient |  |  |
| :--- | :--- | :--- | :--- |
|  | LiF | $\mathrm{Li}_{2} \mathrm{O}$ | $\mathrm{Li}_{2} \mathrm{CO}_{3}$ |
| $D_{i}$ at $27^{\circ} \mathrm{C} / \mathrm{m}^{2} \mathrm{~s}^{-1}$ | $3.93 \times 10^{-16 \mathrm{a}}$ | $4.01 \times 10^{-16 \mathrm{a}}$ | $4.90 \times 10^{-16 \mathrm{a}}$ |
|  |  |  | $8.4 \times 10^{-16 \mathrm{~b}}$ |
|  |  |  | $\left(1.1 \times 10^{-11}\right)^{\mathrm{c}}$ |
| $\sigma / \mathrm{S} \mathrm{cm}^{-1 \mathrm{a}}$ | $1.46 \times 10^{-9 \mathrm{~d}}$ | $1.49 \times 10^{-9 \mathrm{~d}}$ | $1.83 \times 10^{-9} \mathrm{~d} \left(4.11 \times 10^{-5}\right)^{\mathrm{e}}$ |
|  |  |  |  |


[^21]On the other hand, lithium-ion batteries are known to be able to function at extremely high power densities (up to $10^{4} \mathrm{~W} \mathrm{~kg}^{-1}$ ), which implies that interphases should be quite conductive to the working ion.

We now have an obvious paradox: how could a lithium-ion battery support a high rate of charge and discharge in the presence of SEIs and CEIs that are constructed with these poor ion conductors? On a molecular level, the question becomes: how do the working ions manage to navigate through a phase that should be extremely resistive?

An isotope-labeling experiment designed by Lu and Harris may have been the first attempt to understand this paradox. ${ }^{53}$ Although it still did not give a molecular-level answer to these questions, it does tell us unambiguously that the interphases are much more conductive to $\mathrm{Li}^{+}$ than expected from the bulk ion transport properties of these interphasial ingredients.

In this experiment, the researchers formed an SEI on a Cu substrate in an electrolyte that was based on a lithium salt enriched with one isotope, ${ }^{6} \mathrm{Li}$, and then recovered and rinsed the Cu from the cell, followed by exposing the ${ }^{6} \mathrm{Li}$-SEI to another electrolyte based on the same lithium salt but enriched with another isotope, ${ }^{7} \mathrm{Li}$. It was observed that after a short exposure (minutes), extensive ${ }^{6} \mathrm{Li}-{ }^{7} \mathrm{Li}$ exchange occurred. In other words, no matter whether these interphasial ingredients are $\mathrm{LiF}, \mathrm{Li}_{2} \mathrm{O}, \mathrm{Li}_{2} \mathrm{CO}_{3}$ or organic species such as oxalates, semicarbonates and alkoxides, the majority of $\mathrm{Li}^{+}$ions inside these ingredients (up to $99 \%$ ) are actually highly mobile and replaceable, which far exceeds what is expected from the low conductivities and diffusion coefficients from simulations.

This discovery led to the belief that the conduction of $\mathrm{Li}^{+}$across interphases should occurvia a "knock-off" mechanism that in a certain sense is similar to the Grotthuss mechanism of $\mathrm{H}^{+}$conduction as described in Section 5.2.8 (Figure 5.14), except at a much slower pace and in the absence of synchronization with other $\mathrm{Li}^{+}$at remote distances. ${ }^{54}$

Qi and colleagues performed computational simulations to gain further insight into such a mechanism. Using crystalline $\mathrm{Li}_{2} \mathrm{CO}_{3}$ as the template interphasial ingredient, they proposed a molecular mechanism, in which an $\mathrm{Li}^{+}$could minimize the energy barrier to its movement by maximizing its "solvation number" with the environment. ${ }^{98}$ As depicted in Section 12.3 (Figure 12.8c), $\mathrm{Li}^{+}$can be considered "solvated" in a solid electrolyte, in which oxide ( $\mathrm{O}^{2-}$ ) or sulfide ( $\mathrm{S}^{2-}$ ) anions stabilize a naked $\mathrm{Li}^{+}$ion by coordinating with it, and this picture can be extended to interphases (SEIs and CEIs) as they are also by nature "solid electrolytes". Therefore, in the static state, thanks to
the crystalline structure of the interphasial ingredients, an $\mathrm{Li}^{+}$should be stoichiometrically coordinated by the anions on the framework. In $\mathrm{Li}_{2} \mathrm{CO}_{3}$, this coordination number is four (left sub-cell, Figure 16.6), as every $\mathrm{Li}^{+}$is arranged to be tetrahedrally coordinated by the four oxide anions. It should be noted that, strictly, the three oxygens in a carbonate anion $\mathrm{CO}_{3}{ }^{2-}$ are not identical, with one connected with the $\mathrm{sp}^{2}$-hybridized carbon via a $\mathrm{C}=\mathrm{O}$ double bond and the other two bearing the formal charges connected with the same carbon via a single $\mathrm{C}-\mathrm{O}$ bond, but the conjugation structure of $\mathrm{CO}_{3}{ }^{2-}$ and the subsequent resonance effect equalize these three oxygens, making each of them bear partial charges. Therefore, to a first approximation, we can treat all the oxygens in the $\mathrm{Li}_{2} \mathrm{CO}_{3}$ lattice as oxide anions.

![](https://cdn.mathpix.com/cropped/2025_10_16_c9f804f118ee3f949b1eg-680.jpg?height=820&width=1177&top_left_y=841&top_left_x=180)
Figure 16.6 A molecular picture of how $\mathrm{Li}^{+}$transports across an interphase assuming that crystalline $\mathrm{Li}_{2} \mathrm{CO}_{3}$ is the sole interphasial ingredient. In the static state, an $\mathrm{Li}^{+}$is tetrahedrally coordinated by four oxide anions. Such an $\mathrm{Li}^{+}$can hop directly to the neighboring tetrahedral site (marked with a clear circle containing a + sign), which involves a transition state of high energy barrier (left sub-cell), or it can seek stabilization by coordinating non-stoichiometrically (marked with a clear circle with a broken line containing a + sign) with the oxide anions from the neighboring sites. The latter pathway comes with a muchreduced energy barrier and subsequently accelerated $\mathrm{Li}^{+}$diffusion coefficient (right sub-cell).

In such an $\mathrm{Li}_{2} \mathrm{CO}_{3}$ lattice, if an $\mathrm{Li}^{+}$ion needs to migrate or diffuse into another neighboring tetrahedral site, it has to break the coordination bonds in the solvation site temporarily, and the corresponding uncoordinated $\mathrm{Li}^{+}$represents a metastable and transition state of high energy. The calculated energy barrier $\Delta E$ for the above process would be $\sim 0.54 \mathrm{eV}$, while the self-diffusion coefficient of $\mathrm{Li}^{+}$can be estimated using the following relation:

$$
D_{\mathrm{Li}^{+}}=\frac{v\left(\Delta x^{2}\right)}{2} \mathrm{e}^{-\frac{\Delta E}{k_{\mathrm{B}} T}}
$$

where $v$ is the lattice vibrational frequency of $\mathrm{Li}_{2} \mathrm{CO}_{3}$, estimated to be roughly $10^{13} \mathrm{~Hz}$, and $\Delta x^{2}$ is the distance required for $\mathrm{Li}^{+}$to hop in each step, estimated to be 0.4906 nm based on the lattice parameters of the $\mathrm{Li}_{2} \mathrm{CO}_{3}$ crystal in channels in the (100) direction. The selfdiffusion coefficient of $\mathrm{Li}^{+}$thus estimated is $c a .8 .4 \times 10^{-16} \mathrm{~m}^{2} \mathrm{~s}^{-1}$, which is expected from the ion transport properties known for bulk materials as discussed above.

In an alternative pathway, however, the migrating $\mathrm{Li}^{+}$does not hop directly between the sites and break off all its coordination relations with the environment. Instead, it remains "solvated" with the neighboring oxide anions even when leaving the tetrahedral site. In such a manner it could be simultaneously coordinated by more than four oxide anions in a distorted solvation environment that deviates from the stoichiometric solvation number of four (right sub-cell, Figure 16.6). This pentacoordinated transition state is significantly stabilized by the coordination of these extra oxide anions, which leads to a reduced energy barrier of 0.31 eV and an $\mathrm{Li}^{+}$self-diffusion coefficient ( $1.1 \times 10^{-11} \mathrm{~m}^{2} \mathrm{~s}^{-1}$ ) higher by five orders of magnitude.

In their subsequent efforts to simulate a situation closer to reality, Qi and colleagues considered a more heterogeneous rather than singular interphase that consists of two typical ingredients $\mathrm{Li}_{2} \mathrm{CO}_{3}$ and LiF , and found that additional acceleration of $\mathrm{Li}^{+}$transport could occur when these two ingredients interface with each other at nanoscale. ${ }^{56}$ They found via calculation that LiF and $\mathrm{Li}_{2} \mathrm{CO}_{3}$ display entirely different ion transport behaviors when the chemical potential of $\mathrm{Li}^{+}$is in equilibrium with typical negative electrode materials such as lithiated Si or graphite: $\mathrm{Li}_{2} \mathrm{CO}_{3}$ generates excessive interstitial $\mathrm{Li}^{+}\left(\mathrm{Li}_{\mathrm{i}}{ }^{+}\right)$, whereas LiF generates a Schottky pair consisting of $\mathrm{Li}^{+}$ ( $\mathrm{Li}_{\text {vacancy }}{ }^{+}$) and $\mathrm{F}^{-}$vacancies. Thus, when an LiF particle comes in contact with an $\mathrm{Li}_{2} \mathrm{CO}_{3}$ particle, a defect reaction driven by the chemical potential difference of the two materials leads to transfer of $\mathrm{Li}^{+}$from
the LiF phase to the $\mathrm{Li}_{2} \mathrm{CO}_{3}$ phase, creating a space-charge region at the junction of the two phases:

$$
\mathrm{Li}^{+}(\text {in } \mathrm{LiF}) \rightarrow \mathrm{Li}_{\text {vacancy }}^{+}(\text {in } \mathrm{LiF})+\mathrm{Li}_{\mathrm{i}}^{+}\left(\text {in } \mathrm{Li}_{2} \mathrm{CO}_{3}\right)
$$

In this interfacial region, enrichment of both $\mathrm{Li}_{\mathrm{i}}{ }^{+}$and $\mathrm{Li}_{\text {vacancy }}{ }^{+}$ occurs along the grain boundary between LiF and $\mathrm{Li}_{2} \mathrm{CO}_{3}$ particles (Figure 16.7). According to calculation, the concentration of major charge carriers ( $\mathrm{Li}_{\mathrm{i}}{ }^{+}$at the $\mathrm{Li}_{2} \mathrm{CO}_{3}$ side) would be higher by two orders of magnitude than in the bulk of these materials, hence the high ion transport across interphases could very likely occur along the interfacial regions or grain boundaries of these heterogeneous materials.

Such a space-charge effect fades exponentially with the distance away from the interfacial region between the two materials. Therefore, in order for the ion transport to benefit from such a defect effect, one would naturally come to the conclusion that each interphasial component needs to maximize its contact with other components. The ideal contact situation would be nano-particles of both ingredients.

The above molecular picture of how ions transport across the interphases is partially confirmed by experiments, in which an artificial SEI consisting of nanocrystalline LiF and $\mathrm{Li}_{2} \mathrm{CO}_{3}$ was fabricated on an Si anode using radiofrequency deposition, and the maximum ${ }^{6} \mathrm{Li}-{ }^{7} \mathrm{Li}$

## Interfacial Region

![](https://cdn.mathpix.com/cropped/2025_10_16_c9f804f118ee3f949b1eg-682.jpg?height=555&width=845&top_left_y=1356&top_left_x=346)
Figure 16.7 The interfacing of two different materials creates excessive charge carriers along the grain boundaries between the particles, which may be responsible for the high ion transport across the interphases. Here LiF and $\mathrm{Li}_{2} \mathrm{CO}_{3}$ are used as two template interphasial ingredients. ${ }^{56}$

exchange, which can be used as an indirect indicator of $\mathrm{Li}^{+}$conductivity within the SEI, was found to occur when the ratio of these two ingredients was nearly $50 \%$ each, where maximum interfacing between LiF and $\mathrm{Li}_{2} \mathrm{CO}_{3}$ occurs.

One additional and more important inference from the above work is that a composite interphase consisting of mixed ingredients should be more ionically conductive than an interphase of singular composition, because the above space-charge effect could only occur between different materials. This inference is consistent with the discovery that most successful interphases (as evidenced by low resistance and effective protection during electrochemical cycling of the cells) were found to consist of chemically diverse ingredients intimately mixed at the nanoscale.

So far, the above molecular picture of working ions navigating across the interphases is the fruit of simulation and speculation, and any direct experimental proof is still difficult to obtain. This is an area of great importance that requires more investment of resources and attention, because a molecular understanding would provide precise and essential guidelines for designing new electrolyte chemistries and interphases.

### 16.6.8 How Interphases Evolve

Although we stated in Section 16.2 that, unlike two-dimensional and transient interfaces, the chemical composition and morphology of three-dimensional interphases are "permanent", in fact such permanency is relative. All interphasial ingredients, whether inorganic or organic, demonstrate varying degrees of instability against dissolution and chemical and electrochemical decomposition, which can all be activated and accelerated thermally when the temperature rises. The cell chemistries also often deviate from the designed pathways and generate impurities such as moisture and acids, which further triggers a series of parasitic reactions. Therefore, the actual interphasial chemistry and morphology are constantly evolving on a time scale comparable to the lifespan of the cell. Some of these processes have been discussed in previous sections, but others remain little under- stood and require further investigation.

On the other hand, instead of the microscopic and mechanistic approaches, one could also view the degradation mechanism of interphases from a macroscopic and statistical perspective. Since the interphase stability (or instability) is inevitably correlated with the reversibility (or irreversibility) of the cell chemistry, theoretically it is
possible to know how an interphase evolves by quantitatively monitoring the rate at which the cell degrades. This perspective was realized by the work of Dahn and co-workers, who developed a high-precision coulometric technique to quantify the exact loss of the active lithium inventory in lithium-ion batteries, and hence discovered a square-root rule that governs the growth of interphases in the cell: ${ }^{57}$

$$
\frac{\mathrm{d} x}{\mathrm{~d} t}=\sqrt{\frac{k}{2}} t^{-\frac{1}{2}}
$$

where $x$ is the hypothetical thickness of an idealized interphase and $k$ is a constant for a given electrolyte-electrode system and temperature. In other words, although the formation of an interphase is supposed to insulate the electron tunneling and prevent the electrolyte from reacting with the electrodes at extreme potentials, this ideal insulation and protection of interphases never exists, hence the growth of the SEI never really stops after its initial formation. It just slows down following the square-root relation shown in eqn (16.73), and such growth continues through the entire lifespan of the cell.

Of course, what eqn (16.73) tells us is just the rate of interphase evolution. It does not tell us anything about the chemistries or electrochemistries behind the relation. It has been speculated that, in typical lithium-ion batteries, most of the interphase evolution occurs at the anode, although when the cathode potential is above 4.5 V , or when the cell is operating at elevated temperatures ( $>50^{\circ} \mathrm{C}$ ) or during longterm cycling, parasitic reactions on the cathode surface could dominate, as revealed by impedance, spectroscopic and high-precision coulometric studies.

### 16.7 Mechanism of Formation of Interphases: Solvation-Interphase Correlation

The interphases are usually formed during the initial activation of the electrochemical cells, when the potentials of the electrodes are pushed to regions beyond the thermodynamic stability limits of the electrolytes for the very first time. Although such a formation process may not be completed during the first activation cycle and could possibly continue during the entire lifespan of the cell, as discussed in the previous section, what happens during this fateful cycle is still doubtless of ultimate importance, as the initial chemistry, morphology and architecture that come into shape in the initial cycle would
directly determine the eventual interphasial chemistry, morphology and architecture after a certain evolution. Understanding the formation mechanism not only helps us to predict better what interphase chemistry to expect from a certain electrolyte composition but also, more importantly, it allows us to design new electrolytes and interphases for future electrochemical devices.
