Repository: cunyu-liu/electrolyte_ailab

File: fine-tune/bookData/Electrolytes, Interfaces and Interphases Fundamentals and Applications in Batteries.md (part 43 of 47)
## 1 What Is an Electrolyte?
In Section 16.6.1.1.1 (Figure 16.4), we briefly touched on one key aspect of interphase formation mechanisms when discussing why certain carbonate molecules are preferentially reduced over others at the anode surface, that is, the interaction of these preferred molecules with $\mathrm{Li}^{+}$plays a critical role in destabilizing them against electrochemical reduction. From another perspective, i.e. the perspective of how an interphase is formed when a solvated ion approaches the electrode surface, the same picture in Figure 16.4 actually implies an intrinsic correlation between the electrochemistry's ion solvation sheath structure and the interphase chemistry. Furthermore, in a broader context, such a "solvation-interphase correlation" reflects a universal phenomenon in any electrochemical device, i.e. when a solvated working ion (assumed to be a cation here as an example) traveling from the electrolyte bulk and approaching an electrode surface (assumed to be an anode here as an example), the solvent molecules in its solvation sheath will also be there because they are "kidnapped" by the Coulombic field of the working ion. ${ }^{18,19,58-60}$ The presence of these solvent molecules within the primary solvation sheath of the working ion naturally affects the electrode/electrolyte interfacial structure (Figure 16.8), which should predict the eventual interphase chemistry, because it is these solvent molecules that ultimately become the precursors of interphasial ingredients that have been discussed in the previous sections. It should be noted that in Figure 16.8 the presence of a counterion (anion) is deliberately neglected for clarity, but one should remember that in the interfacial region electroneutrality is no longer obeyed, hence the anion population in the interfacial region, when the electrode is negatively polarized, should be naturally decimated. The situation would reverse if the potential of the electrode is reversed.

### 16.7.1 Interfacial Structure

When an electrode is polarized but with potential still residing within the thermodynamic stability limits of the electrolyte as defined by the HOMO or LUMO, there would be no Faradaic reactions in the cell and no charge transfer across the electrode/electrolyte interface.

![](https://cdn.mathpix.com/cropped/2025_10_16_c9f804f118ee3f949b1eg-686.jpg?height=433&width=1184&top_left_y=222&top_left_x=175)
Figure 16.8 An intrinsic correlation exists between the ion solvation structure, a bulk property, and the interfacial structure at the electrode surface. In the illustration, the working ion is assumed to be a cation, which is solvated preferentially by EC molecules (as for $\mathrm{Li}^{+}$in typical lithium-ion battery electrolytes), and the electrode is the anode that is negatively polarized. Apparently the interfacial composition and structure closely depend on not only the electrode potential shift but also the ion solvation sheath structure.

However, the applied electric field induces ion transport within the bulk electrolyte, and the solvated ions travel to the electrode surfaces either along or against the field, depending on the sign of their charge. The ions, together with their solvation sheaths if there are any, arrive at the electrode/electrolyte interfaces and subsequently assemble into an interfacial structure (Figure 16.8). This is the twodimensional interface that we discussed in Chapter 6 as electrified double-layer, and that we attempted to define in a relatively quantitative manner in Chapter 15, but in those discussions we deliberately ignored the presence of an ion solvation sheath, while simply treating ions as point charges. Now we are revisiting the situation by considering the presence of an ion solvation sheath, and the effect of the solvation sheath structure on the interface.

While both the structure and composition of such an interface are transient and dynamic, with a strong dependence on the potential of the electrodes and also the electrolyte composition, it is apparent that an intrinsic correlation exists between the solvation sheath structure of the ions and the interfacial structure and composition. ${ }^{61}$ We considered the former in Chapter 12 and learned that, in typical lithium-ion battery electrolytes, the solvation of $\mathrm{Li}^{+}$by mixed carbonate solvent molecules is not even. Instead, a strong bias exists for the solvent molecules, as $\mathrm{Li}^{+}$prefers cyclic carbonate molecules such as EC or PC over acyclic carbonate molecules such as DMC or EMC (Section 12.2.3,

Figures 12.3 and 12.4). A logical inference is that such a preference should also be inherited by the interfacial structure, as illustrated schematically in Figure 16.8. This selective enrichment of one solvent molecule over others at the electrode/electrolyte interface is a direct result of the correlation between ion solvation and interface.

It has been experimentally difficult to achieve direct observation of interfacial structures, mainly owing to their transient and dynamic nature. However, a recently developed innovative technique based on secondary ion mass spectrometry (SIMS) makes it possible to monitor directly the interfacial structure established at the interfaces between liquid electrolyte and solid electrode as a function of different potentials. The "snapshots" of the interfacial assembly thus obtained by piecing together the fragments as detected by mass spectrometry confirmed the concepts described in Figure 16.8. ${ }^{62}$

Further confirmation came from molecular dynamics simulations, which is a perfect tool to look at the ion-ion and ion-solvent interactions at electrode/electrolyte interfaces as a function of both applied potential and electrolyte composition (especially salt concentration). It was found that in a typical lithium-ion battery electrolyte consisting of $\mathrm{LiPF}_{6}$ dissolved in a 30:70 mixture of EC and DMC, the surface concentrations of the cation ( $\mathrm{Li}^{+}$) and anion ( $\mathrm{PF}_{6}{ }^{-}$) distinctly intensify as the potential of the electrode is pushed negatively or positively, respectively (Figure 16.9). ${ }^{61,63}$ Meanwhile, the preferred solvent molecule, which is EC for both cation and anion, simultaneously enriches at the interfaces.

![](https://cdn.mathpix.com/cropped/2025_10_16_c9f804f118ee3f949b1eg-687.jpg?height=588&width=802&top_left_y=1395&top_left_x=366)
Figure 16.9 Distribution of cation, anion and cyclic (EC) and acyclic (DMC) carbonate molecules at the electrode/electrolyte interface as a function of the potential applied. ${ }^{81}$

One interesting finding from the simulation is that, when the salt concentration increases into the so-called "super-concentration" regime, the above distinct distribution of cations and anions according to the Coulombic attractions becomes less pronounced. In other words, even when an electrode is negatively polarized, the opportunity for an anion to be found in the interfacial region is still high, simply because the anion population in the bulk is too high for the electrode to repel. This raises the possibility of altering the interfacial structure and even interphasial chemistries, if the anion is a desired contributor to interphasial chemistry. This concept has been the theoretical foundation for the design of these electrolyte materials with extremely high salt concentrations such as "water-insalt" electrolytes.

The above description of the correlation between ion solvation and interfacial structure should be universally applicable to all electrochemical systems, no matter whether an interphase is formed eventually or not. However, if an interphase is formed, its chemistry must have a connection with the interfacial structure discussed above.

### 16.7.2 Interphasial Chemistry

When an electrode is further polarized to the potential where the working ion starts to experience charge transfer, or beyond the thermodynamic stability limits of the electrolyte as defined by its HOMO or LUMO energy levels, whichever comes first, a Faradaic reaction occurs. At this instant, there could be two competing pathways for the Faradaic reaction to proceed. Let us again take the negatively polarized electrode and the interfacial structure as depicted in Figure 16.8 as an example. An electron provided by the electrode could either go to the working ion assembled in the interfacial region, leading to the reduction of the ion to a lower valence state, or the electron could go to the solvent molecules within the solvation sheath of this ion that is also assembled in the interfacial region (Figure 16.10).

In the first pathway, the reaction normally leads to deposition of the metal on the electrode surface, but exceptions exist if the reduced form of the working ion is also soluble in the electrolyte, hence it would diffuse away driven by its concentration gradient. Such examples include $\mathrm{Fe}^{3+}$ coordinated in ferrocene. Further complications arise if there is intercalation or an alloy host at the anode side, where a slightly different mechanism is involved that will be discussed in the next section.

![](https://cdn.mathpix.com/cropped/2025_10_16_c9f804f118ee3f949b1eg-689.jpg?height=991&width=1054&top_left_y=227&top_left_x=238)
Figure 16.10 Once the potential of the negatively polarized electrode wanders further beyond the electrochemical stability limits of the electrolyte, a Faradaic reaction occurs, which could proceed via two distinct pathways: (A) charge transfer of the working ion already assembled in the interfacial region or (B) decomposition of the solvent molecule within the solvation sheath of the working ion. The former usually corresponds to the reversible cell reaction and the latter to the formation of an interphase. It is apparent that the interfacial structure as depicted in Figure 16.8 has a significant impact on both reaction pathways.

In the second pathway, the solvent molecule is reduced and usually produces an anion, such as a semicarbonate ( $\mathrm{R}-\mathrm{CO}_{2}-\mathrm{O}^{-}$), carbonate $\left(\mathrm{CO}_{3}{ }^{2-}\right)$, oxalate $\left[{ }^{-} \mathrm{O}-(\mathrm{CO})_{2}-\mathrm{O}^{-}\right]$or fluoride anion $\left(\mathrm{F}^{-}\right)$, which could exist in the form of a salt of the working ion [such as $\mathrm{R}-\mathrm{CO}_{2}-\mathrm{OLi}, \mathrm{Li}_{2} \mathrm{CO}_{3}$, $\mathrm{LiO}-(\mathrm{CO})_{2}-\mathrm{OLi}$ or LiF$]$, and if the reduction product satisfies the requirements as discussed in Chapter 8, i.e. it is a solid, and it has an electrolyte nature (conductive to working ions but an insulator to electrons), this pathway leads to the formation of an interphase.

For $\mathrm{Li}^{+}$, pathway A in Figure 16.10 almost never precedes pathway $B$, because of the extreme eigenpotential of $\mathrm{Li}^{0}$. In other words, it almost impossible to find an electrolyte solvent that could remain thermodynamically stable at the potential where $\mathrm{Li}^{+}$is reduced to $\mathrm{Li}^{0}$. For other ions with less negative reduction potentials, such as $\mathrm{Cu}^{2+}$ or $\mathrm{Zn}^{2+}$, it is possible to formulate electrolytes so that the deposition of the corresponding metals could occur without the formation of interphases.

### 16.7.2.1 Interphase Formation in a Lithium-ion Battery: A Special Case

For lithium-ion batteries, or any batteries that employ either an intercalation or alloy material as structural host to accommodate the working ion, the interphase formation mechanism represents a special case that differs from those depicted in Figure 16.10, because in those chemistries charge transfer no longer occurs between the electrode substrate and the working ion directly, but rather between the electrode substrate and the intercalation or alloy host, which serves as the actual recipient or donor of electrons during the reduction or oxidation process, respectively. In other words, the electron bands within these intercalation or alloy host materials are the reservoirs for electrons that enable the reversible charge transfer to occur. In batteries using these intercalation or alloy hosts, the working ion is supposed to remain ionic, or at least retain most of its ionic state. It was this nature that gave the "lithium-ion battery" its name, and differentiates it from lithium-metal batteries.

Therefore, for any of those "X-ion" batteries, the Faradaic reactions now must involve a third party, i.e. those intercalation or alloy hosts whose structural characteristics will add complexities to the two basic Faradaic reaction pathways described in Figure 16.10. Let us again take the anode host material of the lithium-ion battery, i.e. graphitic carbon, as an example, because it has been the target of intensive investigations, and most of our knowledge about interphases was accumulated therefrom. In fact, it was the investigation of the SEI formation mechanism on a graphitic structure that led to the discovery of the solvation-interphase correlation.

In Section 10.3.2.1, we learned how the graphitic structure accommodates $\mathrm{Li}^{+}$when the potential of the graphitic anode is polarized negatively. An electron injected from the external source eventually goes to the p-orbitals of the $\mathrm{sp}^{2}$-hybridized carbon atoms, instead of going to the $\mathrm{Li}^{+}$and reducing it to $\mathrm{Li}^{0}$. The "reduced" graphitic
framework then accommodates the incoming $\mathrm{Li}^{+}$according to the following relation:

$$
6 \mathrm{C}+\mathrm{Li}^{+} \frac{\begin{array}{c}
+\mathrm{e} \\
\text { lithiation }
\end{array}}{-\mathrm{e}} \mathrm{LiC}_{6}
$$

in which the maximum $\mathrm{Li}^{+}$concentration allowed in the graphite is $\mathrm{LiC}_{6}$. Since the electron from the external power source now sits in the p-orbitals of the $\mathrm{sp}^{2}$-hybridized carbon atoms, the final product $\mathrm{LiC}_{6}$ should be written as $\left[\mathrm{Li}^{+} \mathrm{C}_{6}{ }^{-}\right]$to reflect the ionic nature of the $\mathrm{Li}^{+}$ or, more precisely, as $\left[\mathrm{Li}^{\delta+} \mathrm{C}_{6}{ }^{\delta-}\right]$ because $\mathrm{Li}^{+}$is not $100 \%$ ionic owing to some partial charge transfer as revealed by solid-state NMR studies.

Nevertheless, pathway A in Figure 16.10 must be modified accordingly to reflect the role of the intercalation host.

As we have also learned, before an $\mathrm{Li}^{+}$ion can be intercalated into the graphitic structure, the potential of the graphitic anode will induce the reductive decomposition of the electrolyte, if such an electrolyte is based on carbonate molecules. The solvent decomposition leads to the formation of an SEI that would only allow the intercalation of naked (unsolvated) $\mathrm{Li}^{+}$into the graphite, which was depicted as Scenario III in Figure 10.7. ${ }^{64}$ In other words, when an $\mathrm{Li}^{+}$ion starts to intercalate into the graphitic structure, there would have been an SEI covering the edge sites of the graphitic material, and the $\mathrm{Li}^{+}$therefore has to migrate across the SEI in order to be intercalated. Hence the two electronation pathways shown in Figure 16.10 are no longer parallel, but instead sequential (Figure 16.11). In either process, the charge transfer occurs between the electrode substrate and the intercalation host. The p-orbitals of the $\mathrm{sp}^{2}$-hybridized carbon atoms serve as a reservoir for the electrons, which donates electrons to the solvent molecules during the interphase formation, or retains electrons when interacting with the intercalated $\mathrm{Li}^{+}$.

### 16.7.2.1.1 The Transient State Before Formation of an Interphase: Co-intercalation

For a researcher studying the interphase formation mechanism, the process that is of most importance is the exact sequence of events between states (1) and (2) in Figure 16.11.

To understand this transient state, one needs to perform a thought experiment, and recall the three scenarios of a graphite

![](https://cdn.mathpix.com/cropped/2025_10_16_c9f804f118ee3f949b1eg-692.jpg?height=363&width=1182&top_left_y=227&top_left_x=180)
Figure 16.11 SEI formation on a graphitic anode followed by $\mathrm{Li}^{+}$intercalation into the graphitic lattice. The p -orbitals of the $\mathrm{sp}^{2}$-hybridized carbon atoms serve as a reservoir for the electrons. In step $\mathrm{A}^{\prime}$, the carbonate molecule within the primary solvation sheath of $\mathrm{Li}^{+}$(EC) receives the electron from the reservoir, is reductively decomposed and becomes part of the SEI. In step B', the $\mathrm{Li}^{+}$migrates into the graphitic structure and interacts with the carbon atoms whose p-orbitals receive the excess electrons.

anode that is negatively polarized in electrolytes (Figure 10.7). In Section 10.3.2.3, the narrative may sound as if these three scenarios are independent situations that are not related to each other, but upon further consideration one cannot help noticing that, at the instant of electrode charging, all solvated cations, no matter what solvent molecules they carry in the primary solvation sheath, will behave similarly by migrating towards the graphite, and then approaching the edge sites. This is because the graphitic structure is highly anisotropic, and the electrons can flow most effectively only along the in-plane direction. This principle in fact applies to any electrode that possesses lattice structures consisting of ion-conducting tunnels or channels.

A logical inference from the thought experiment based on such anisotropy is that all these solvated ions, driven by the applied electric field, would at a certain instant arrive at the edge sites, and attempt to enter the graphitic structure via these edge sites. Hence these three scenarios merely reflect the different fates of these solvated ions once they start entering the edge sites, and the difference in their fates should be caused by the different solvent molecules in their solvation sheaths.

Based on this logical connection among all three scenarios with a common transition state, Scenario II in Figure 10.7 in fact represents a special "living fossil" for the interphase formation process, because among the limited number of ternary co-intercalation compounds (Scenario II), the solvent molecules used in the electrolytes are mostly ether based (Figure 16.12), which are known for a
![](https://cdn.mathpix.com/cropped/2025_10_16_c9f804f118ee3f949b1eg-693.jpg?height=721&width=984&top_left_y=229&top_left_x=180)

## Scenario II: Stable co-intercalation, where solvent molecules are ethers or those strongly reduction-resistant

Figure 16.12 Scenario II depicted in Figure 10.7 in fact provides a "snapshot" of the transient states of the interphase formation scenario, because ether molecules are strongly resistant against reduction, which ensures the stability of this transient state. Shown in the solvation sheath is dimethoxyethane, a well-known ether solvent molecule that forms a solvation cage with $\mathrm{Li}^{+}$. The co-intercalated species is drawn as $\left[\mathrm{Li}(\mathrm{DME})_{2}\right]^{+}$, because it is the most stable solvated species as detected by ESI-MS (as depicted in Figure 12.3), but the actual composition of the co-intercalated species remains unclear.
strong resistance against reduction. Hence there is sufficient reason to hypothesize that the same ternary co-intercalation compounds must also have been formed by carbonate esters and other solvent molecules, but these solvent molecules are too reactive in the reductive environment, and their different decomposition behaviors lead them towards different fates as represented by Scenarios I and III. In a more precise description, Scenarios I (exfoliation) and III (interphase formation) are merely the results of different stabilities of the solvent molecules in the primary solvation sheath of $\mathrm{Li}^{+}$. ${ }^{18,19}$

This hypothesis has been convincingly proven by various electrochemical, spectroscopic and computational simulations, among which is the engineered competition between Scenarios I and III that
was deliberately induced by an electrolyte based on mixtures of EC and PC, which will be discussed in more detail in the next section, ${ }^{65}$ and the capture by in situ XRD of the transient ternary graphite intercalation compound formed in PC. ${ }^{66}$

Hence we can now argue that the interphase formation shown in Figure 16.11 (or Scenario III in Figure 10.7) actually experiences a transient co-intercalation state of solvated $\mathrm{Li}^{+}$, where the solvation sheath is populated by EC (Figure 16.13). An interphase is formed, because the EC molecules in the solvation sheath are activated by the Coulombic field of $\mathrm{Li}^{+}$for reduction as described in Figure 16.4, and the reduction products generated by EC happen to meet the requirements for interphasial ingredients: solid, ionically conductive, electronically insulating, and adhere to the graphite edge sites firmly. The interphase thus formed should penetrate slightly into the edge sites of the graphitic structure rather than being a simple layer of "cover up" on top of the graphite surface.

Likewise, the graphite exfoliation process shown as Scenario I in Figure 10.7 also experiences the same transient co-intercalation state of solvated $\mathrm{Li}^{+}$, where the solvation sheath is populated by PC (Figure 16.14). The PC molecules within the solvation sheath of $\mathrm{Li}^{+}$ are also activated by the Coulombic field of $\mathrm{Li}^{+}$for reduction, but the reduction products of PC fail to meet these same stringent criteria for interphasial ingredients. Consequently, the graphitic structure is disintegrated by the fragments generated by PC (Figure 16.14).

Since the co-intercalation compounds involved in both Scenarios I and III are unstable and transient owing to the high reactivity of EC or PC, the direct detection of the presence of these transient states would be challenging, and requires the technique used to possess both structural and temporal resolution, i.e. to be capable

![](https://cdn.mathpix.com/cropped/2025_10_16_c9f804f118ee3f949b1eg-694.jpg?height=284&width=1179&top_left_y=1593&top_left_x=180)
Figure 16.13 Formation of an interphase on graphitic material by EC is preceded by a transient state of ternary co-intercalation compound. The subsequent reduction of EC produces the necessary interphasial ingredients that seal off the edge sites of graphite. Such an interphase should penetrate slightly into the graphitic structure instead of just covering the surface.

![](https://cdn.mathpix.com/cropped/2025_10_16_c9f804f118ee3f949b1eg-695.jpg?height=446&width=1179&top_left_y=227&top_left_x=180)
Scenarios I: Unstable co-intercalation followed by exfoliation, where solvent molecule is PC

Figure 16.14 The exfoliation of graphite illustrated as Scenario I in Figure 10.7 also starts with a co-intercalation transient state, which can be captured by XRD if the scan is fast enough. In an actual battery, however, where the anode spends much more time at negative potentials, the PC molecules in the primary solvation sheath of $\mathrm{Li}^{+}$would be reductively decomposed, and the products failed to serve as effective interphasial ingredients. Eventually, the graphitic structure disintegrates, leading to Scenario I.
of capturing the structural characteristics of these co-intercalation compounds in both a precise and timely manner. Nevertheless, thanks to the intense efforts in the last decade, the above tran-sient-state hypothesis of a co-intercalation intermediate preceding the interphase formation or exfoliation received more and more experimental evidence, such as the transient linear expansion of graphitic materials as measured by in situ dilatometry, the in situ electrochemical quartz crystal microbalance that can roughly weigh the mass increase before the interphase is formed, and the quantitative breakdown of the irreversible versus reversible capacities in the first lithiation cycle of the graphitic anode.

The most direct and convincing evidence came from a prominent discovery by Winter and colleagues, who performed a fast cathodic scan of a graphitic anode in a PC-based electrolyte, and managed to capture the transient formation of a ternary co-intercalation com- pound corresponding to what is depicted in Figure 16.14 using in situ/operando XRD. ${ }^{66}$ When scanned at $10 \mathrm{mV} \mathrm{s}{ }^{-1}$ between 3.0 and $\sim 0.50 \mathrm{~V}$ vs. Li , a new series of diffraction peaks appearing at $2 \theta= 24^{\circ}$ and $27.5^{\circ}$ revealed a much larger interlayer distance ( $\sim 1.59 \mathrm{~nm}$ ), which corresponded to the size of a solvated $\mathrm{Li}^{+}$ion with three or four PC molecules in its solvation sheath. Although a similar ternary
graphite intercalation compound has not been reported for EC-based electrolytes, very likely because of the much higher reactivity of EC when co-intercalated with $\mathrm{Li}^{+}$within a graphitic structure, one can reasonably infer that a similar mechanism must have been followed. It seems that the higher reactivity of EC requires an in situ/operando technique with a higher temporal resolution for real-time detection.

### 16.7.2.1.2 Preferential Solvation Leads to Preferential Reduction

An important message that we can take from the above hypothesized interphase formation mechanism is the role of ion solvation in interphasial chemistry. As we can see from the inference process illustrated in Figures 16.11-16.14, the $\mathrm{Li}^{+}$solvation sheath in fact dictates what solvent molecules are co-intercalated into the graphitic structure, and it is these co-intercalated solvent molecules that are electrochemically reduced between the graphene layers and subsequently become the precursors of the eventual interphase. In other words, the solvent molecules inside the $\mathrm{Li}^{+}$solvation sheath should predict the interphasial chemistry. ${ }^{18,19,65}$

This is an important conclusion that should not be too surprising, because we have already briefly discussed how a bulk property such as solvation sheath structure could affect or even determine the interfacial and interphasial properties. Interphase formation on a graphitic structure specifically, and interphase formation on any anode surface in general, reflect the "solvation-interphase correlation".

Since we learned in Section 12.2.3 that preferential solvation exists for $\mathrm{Li}^{+}$or other cations in electrolytes consisting of mixed solvent molecules, a new question now arises: would such a preference be inherited by interphasial chemistry?

The answer is positive, with mounting experimental evidence from diverse characterizations.

Zhuang and colleagues presented the earliest proof that EC might be selectively reduced. When comparing the FTIR spectra collected from an Ni surface that was negatively polarized to 0.50 V in a DMCdominant electrolyte ( $\mathrm{LiPF}_{6}$ in 30:70 EC-DMC), they were surprised to see that the SEI formed on the Ni surface was almost identical with the standard reference sample of LEDC synthesized in vitro, while DMC seems to be completely excluded from the interphasial chemistry, despite its much higher concentration in the bulk electrolyte. ${ }^{14,67}$ As a follow-up, Xu further investigated this issue by applying NMR spectroscopy to a series of SEIs formed in electrolytes containing EC and DMC or EMC in various ratios. A similar conclusion was drawn that the interphases formed on graphite anodes were indeed dominated by

EC reduction products even when the acyclic carbonate populations were overwhelming. ${ }^{18}$ Naturally, such a strong preferential reduction of EC molecules over its linear counterparts is a consequence of the $\mathrm{Li}^{+}$solvation preference in electrolytes, which was discussed in Section 12.2.3, and the 3D interphase formation mechanism driven by initial co-intercalation, which was discussed in previous sections.

Xu was the first to formally link ion solvation and interphasial chemistry in 2004 and 2007, respectively. ${ }^{5,18}$ Supporting evidence came later from diverse experiments, including different spectroscopic techniques including FTIR and solution NMR spectroscopy, ${ }^{68}$ and also new approaches using isotope-labelled electrolytes and interphases that were examined by liquid and solid SIMS, ${ }^{63,69}$ and quantitative and in situ/operando EQCM accompanied by simulations. ${ }^{25}$ Based on these systematic studies, it was proved that in non-aqueous electrolytes consisting of mixed carbonate molecules, cyclic carbonates such as EC or PC are always the preferred source of SEIs on graphitic anodes. This preference originates directly from the preferential solvation of $\mathrm{Li}^{+}$ discussed previously. Since most lithium-ion battery electrolytes have to rely on EC with little PC present, the SEIs in these batteries bear a heavy chemical signature from EC, and LEDC or its evolutionary form LEMC constitute the main chemical compositions of SEIs. This apparent link between the chemical compositions of the $\mathrm{Li}^{+}$solvation sheath and the interphase serves as strong supporting evidence for the "solvation-interphase correlation" and also the interphase formation mechanism discussed above.

More confirmation of this correlation and mechanism came from studies on PC-based electrolytes, which are known to produce Scenario III after co-intercalating into graphitic structures. ${ }^{65}$ Therefore, its failure to form a protective interphase and the pronounced exfoliation process could be leveraged by various researchers as a convenient "marker" to detect whether a protective interphase is formed, or how effective the interphase is. An interesting example was presented by Xu and colleagues, who polarized graphite negatively in a series of electrolytes consisting of EC-PC mixtures at various molar ratios, and used the relative ratio between irreversible and reversible capacities as a quantitative descriptor for both the "solvation-interphase correlation" and the tendency for preferential reduction. ${ }^{99}$ They found that as the relative population of EC versus PC gradually increases, the graphitic anode obviously experiences a competition between Scenario I of exfoliation and Scenario III of interphase formation, with its interphasial chemistry switching from the preferential reduction of PC molecules within the $\mathrm{Li}^{+}$solvation sheath to the eventual reduction of EC to a protective SEI.

A rather puzzling relation observed in that work is that the transition process from Scenario I, as marked by low Coulombic efficiency ( $\sim 0 \%$ ) of the first lithiation cycle, to Scenario III, as marked by very high Coulombic efficiency ( $\sim 90 \%$ ), is not smooth. Instead, a sudden change occurs at an EC:PC molar ratio of $80 \%$ (Figure 16.15), after which the interphase rapidly becomes effective in protecting the graphitic structure from exfoliation by PC.

What lies underneath this mysterious $80 \%$ threshold?
In Section 12.2.3, we discussed how to determine the $\mathrm{Li}^{+}$solvation sheath structure quantitatively using ESI-MS (Figure 12.3), and showed that EC is often preferred by $\mathrm{Li}^{+}$in its solvation sheath when mixed with linear carbonates such as DMC, EMC or DEC, but would become disfavored by $\mathrm{Li}^{+}$once there is PC in the system (Figure 12.4). Therefore, in an EC-PC electrolyte, both solvent molecules have to

![](https://cdn.mathpix.com/cropped/2025_10_16_c9f804f118ee3f949b1eg-698.jpg?height=828&width=845&top_left_y=909&top_left_x=346)
Figure 16.15 Dependence of the Coulombic efficiency in the first lithiation cycle of a graphitic anode in an electrolyte consisting of a mixture of EC and PC at various molar ratios. The poor Coulombic efficiency is caused by the exfoliation of graphite and extensive decomposition of the electrolyte solvent PC, and the high Coulombic efficiency (>70\%) indicates effective protection of the graphitic structure by an interphase originating from EC. The transition state between the two extremes reflects the competition between the two solvents in the $\mathrm{Li}^{+}$solvation sheath.

compete with each other to enter the solvation sheath, and those in the solvation sheath would then be preferentially reduced on the graphitic surface via the transient states as shown in Figures 16.13 and 16.14, leading the graphitic structure to different fates. Hence the Coulombic efficiency curve in Figure 16.15 in fact is a reflection of the "solvation-interphase correlation".

Applying the same ESI-MS technique, Xu and colleagues systematically mapped the change of solvation sheath structure in the above EC-PC electrolyte, and revealed a non-linear progression from a PC-dominated solvation sheath in the PC-rich composition towards an EC-dominated solvation sheath in the EC-rich composition (Figure 12.4). ${ }^{99}$ This non-linearity, with a strong negative departure from the diagonal line representing non-preferential solvation, is apparently due to the stronger affiliation between $\mathrm{Li}^{+}$and PC. The most important discovery in this work was that, when the EC molar ratio in the bulk electrolyte reaches $80 \%$, the $\mathrm{Li}^{+}$solvation sheath would consist of $50 \%$ EC and 50\% PC (Figure 16.16). Therefore, an EC-dominant

![](https://cdn.mathpix.com/cropped/2025_10_16_c9f804f118ee3f949b1eg-699.jpg?height=793&width=845&top_left_y=1050&top_left_x=346)
Figure 16.16 The "mysterious" threshold of 80\% EC actually represent a turning point in the structure of the $\mathrm{Li}^{+}$solvation sheath, above which EC dominates the interphase formation. This serves as the most direct and quantitative support for the "solvationinterphase correlation". Note that the EC molar fractions in the $\mathrm{Li}^{+}$solvation sheath were determined by ESI-MS as discussed in Section 12.2.3, Figure 12.4.

$\mathrm{Li}^{+}$solvation sheath is the key for effective interphase formation and rapid improvement of Coulombic efficiency as shown in Figure 16.15.

In most state-of-the-art electrolytes used in lithium-ion batteries, the use of PC is avoided, or at least kept to the minimum, because of its strong tendency to solvate $\mathrm{Li}^{+}$and the poor interphasial chemistries that it brings. On the other hand, in a typical electrolyte consisting of mixtures of EC with linear carbonate molecules, such as EC-DMC, EC-EMC, EC-DEC or higher order of mixtures, the $\mathrm{Li}^{+}$ solvation sheath would be dominated by EC molecules as revealed by Figure 12.4, hence the SEIs formed on the graphitic surface by these electrolytes bear a heavy chemical fingerprint of EC, as represented by the LEDC or its descendant LEMC [Section 16.6.1.1.1, eqn (16.19)].

To change the interphasial chemistry, one needs to change the structure of the $\mathrm{Li}^{+}$solvation sheath. This can be done either by using new solvent molecules and additives or by changing the salt concentration so that a new chemical source for the interphase can be used, namely the salt anion.

### 16.7.2.2 Tailoring Interphase Chemistry by Altering the Ion Solvation Sheath Structure

The discovery of the "solvation-interphase correlation" provided us with a powerful tool to tailor interphasial chemistries.

When discussing SEI chemistry on an anode in Section 16.6.1.1, we learned that interphases are comprised of both organic and inorganic ingredients, with the former most likely from the reduction of solvent molecules, whereas the latter, especially LiF , from the reduction of the salt anion. On the other hand, in Section 10.3.2.5.2, we also showed that, thanks to the Coulombic attraction and repulsion, the solvated cations (which are often the working ions in most battery chemistries) would be more likely to enrich in the vicinity of a negatively charged electrode, whereas their counterions (anions) would be disfavored (Figure 10.10). Such enrichment of solvated cations and depletion of anions near the Helmholtz layers of an anode would naturally lead to an interphasial chemistry with more con- tributions from the reduction of solvent molecules rather than the reduction of anions.

One way to alter this preference is to increase the salt concentration, which actually sets the foundation for the super-concentration concepts. ${ }^{60}$ The rationale behind this approach is that, within the limits allowed by the maximum solubility of a given salt, one dissolves as
much salt as possible, so that the discrete cation solvation sheath as suggested by Bernal and Fowler (Section 3.3, Figure 3.5) can no longer be formed because of the depletion of solvent molecules relative to the population of ions. Hence the classical three-layer solvation sheath has to be compressed, and anions are forced into the solvation sheath of the cations, forming various types of ion pairs or clusters. Such ionic complexes would carry an average lower formal negative charge or even partial positive charge, hence gaining a greater opportunity to approach the Helmholtz layers of an anode and to be reduced. The final result is an interphasial chemistry with higher contributions from the anion-derived ingredients.

This practice was first confirmed in PC-based electrolytes. Various lithium salts ( $\mathrm{LiTFSI}, \mathrm{LiClO}_{4}$ and $\mathrm{LiPF}_{6}$ ) at concentrations that are higher than the normal range of $\sim 1.0 \mathrm{M}$ were dissolved, and it was found that effective SEIs could be formed to allow stable and reversible lithiation of a graphitic anode in these PC-based or PC-rich electrolytes. ${ }^{70,71}$ Upon thorough characterization using FTIR, diffusion-ordered NMR and energy-dispersive X-ray spectroscopy, it was found that, once the $\mathrm{LiPF}_{6}$ concentration has reached a certain level ( $3.0-3.5 \mathrm{M}$ in this case), the $\mathrm{Li}^{+}$solvation sheath experienced a transition from solvent-separated ions to contact ion pairs or larger clusters (Figure 16.17). From a solvation perspective, this is equivalent to bringing the anions into the primary solvation sheath of the cation. Now assisted by its close interaction with the cation, the anion would have a greater opportunity to arrive at the Helmholtz layers in the vicinity of the negatively polarized electrode, and eventually be reduced at the electrode surface. For PC-based electrolytes containing high concentrations of $\mathrm{LiPF}_{6}$, this means the switching of interphasial chemistry from the PC reduction product LPDC to the anion reduction product LiF. The resultant interphase with a high LiF content is much more effective than LPDC, thus stabilizing the graphitic structure for the formation of $\mathrm{LiC}_{6}$ (Figure 16.17).

The illustration in Figure 16.17 in fact represents a universal phenomenon in all these electrolytes containing fluorinated anions, which could be $\mathrm{LiBF}_{4}$, LiTFSI, LiFSI, etc.

Of course, such a phenomenon is by no means confined to carbon- ate-based electrolytes. Yamada et al. applied it to an acetonitrile-based electrolyte system, which successfully forms a protective SEI on a graphitic anode. ${ }^{70}$ Xu and Wang even carried this practice one step further by dissolving an extraordinarily large amount of LiTFSI in water, which results in a significantly widened electrochemical

![](https://cdn.mathpix.com/cropped/2025_10_16_c9f804f118ee3f949b1eg-702.jpg?height=703&width=1180&top_left_y=227&top_left_x=182)
