Repository: cunyu-liu/electrolyte_ailab

File: fine-tune/bookData/Electrolytes, Interfaces and Interphases Fundamentals and Applications in Batteries.md (part 45 of 47)
## 1 What Is an Electrolyte?
The "unusual" properties vary from electrolyte to electrolyte, and most of the time they are only unusual to that specific electrolyte composition, while other electrolyte systems could offer comparable or even better properties. Therefore, most of the time, these unusual properties have been treated only as laboratory novelties. However, it was through the exploration of these unconventional practices that we gradually learned how to design new electrolyte systems that could truly support the aggressive chemistries employed in the emerging batteries.

The following are just a selection of prominent examples of the unusual properties made possible by super-concentration.

### 17.1.1 Ethers Could Be Anodically Stable

In strong contrast to carbonates, ethers have found much less commercial success, which can be attributed to their intrinsic chemical, electrochemical and interphasial disadvantages at both cathodes and anodes.

On the cathode side, the intrinsic chemical instability of ethers against oxidation disqualifies them for any application that requires high-voltage ( $>4 \mathrm{~V}$ ) cathode materials. On the anode side, although most ethers are chemically stable against reduction (especially compared with esters), their stability prevents them from forming an SEI over graphite but instead enables co-intercalation, i.e. Scenario II as depicted in Figure 10.7, which is an undesirable and clumsy intercalation chemistry of mediocre potential, low capacity and poor reversibility. Here the stability of ethers against reduction becomes a disadvantage instead of a merit because of the unique structure of graphite and its requirement for special interphasial chemistry. Only in the limited cases where both lithium metal and a cathode of moderate potential are employed could ethers find a niche, one example of which is the $\mathrm{Li}^{0}$ /sulfur battery chemistry.

In summary, the intrinsic chemical nature of ethereal molecules renders them fairly stable against reduction but highly susceptible to oxidation, which is the fundamental reason why ether-based electrolytes often outperform other electrolyte systems in interfacing with lithium-metal electrodes but cannot support the reactions at either graphitic or cathode surfaces, especially when the cathode chemistry has to operate at potentials higher than 4.0 V vs. $\mathrm{Li}^{0}$. Ethers are also typically more volatile and flammable than esters. The volatility is in particular a nuisance to work with. For example, 1,3-dioxolane and dimethoxyethane solvents commonly used in $\mathrm{Li}^{0} / \mathrm{S}$ batteries will evaporate so easily that researchers sometimes have to chill the electrolyte before injection, otherwise the actual electrolyte composition could change during the cell construction.

Increasing the salt concentration in ether-based electrolytes, however, resolves most of these issues. Numerous electrolyte systems have been developed along this line of thought, but the work on "salt solvate" electrolytes by Watanabe and co-workers, ${ }^{15-17}$ which we already briefly introduced in Section 12.2.4.3, represented the most systematic understanding of this class of electrolytes. Using both thermal (DSC, TGA), spectroscopic (NMR, FTIR) and electrochemical methods and computational simulations, they revealed with unequivocal evidence that all ether solvents in these super-concentrated systems are tightly harnessed by $\mathrm{Li}^{+}$, while the presence of "free" solvent molecules, i.e. uncoordinated with either cations or anions, essentially does not exist.

Such strong interactions led to high thermal stability, low flammability and unusual viscosity. For example, some of these "salt solvate" electrolytes can withstand temperatures up to $200^{\circ} \mathrm{C}$ without losing weight. Particularly surprising were the improvements in their electrochemical stabilities towards the cathode and graphitic anode. The basic mechanism behind this seems to come from two separate fronts: (1) the "physical" factor, which is simply related to the decimated ratio of the ether solvent molecules to ions in the electrolyte system and the subsequent total recruitment of all solvents into the solvation sheaths, therefore the activity and reactivity of the ethers towards a cathode surface consequently become weakened, which can be evidenced by the reduced donicity of the lone pair of electrons on the ether oxygen in the super-concentrated realm; and (2) the "chemical" factor, which is related to the increased presence of anions in the electrolyte and the resultant effect of passivating the cathode surface, via either cathode electrolyte interphase (CEI) formation or specific adsorption on the cathode surface. The ether-based electrolytes
adopting the super-concentration approach have been reported to be able to support cathode chemistries up to 4.5 V .

The harnessing by $\mathrm{Li}^{+}$also eliminates the clumsy and inefficient co-intercalation behavior at a graphitic anode. Apparently the anions, which are now forced into the primary solvation sheath of $\mathrm{Li}^{+}$, take the responsibility of forming a protective SEI on graphitic carbon, before the ether solvent molecules, which are also in the $\mathrm{Li}^{+}$solvation sheath but now have to coexist with the anions, could co-intercalate. Such unusual properties can all be attributed to the competitive solvation of $\mathrm{Li}^{+}$by solvent (glyme) molecules and anions, which does not occur in dilute salt systems. This intimate interaction between cations and anions is of particular significance to the interfacial/interphasial properties that often dictate the electrochemical stabilities of the electrolytes.

As lithium-metal anodes have been revisited since the early-2010s, ether-based super-concentrated electrolytes were explored as a means to provide the desired stabilities on both the $\mathrm{Li}^{0}$ surface and high-voltage high-Ni cathode surface. Thus far, the best Coulombic efficiencies of a rechargeable Li-metal anode came from ether-based electrolytes (99.5\% at $0.5 \mathrm{~mA} \mathrm{~cm}^{-2}$ and $1 \mathrm{mAh} \mathrm{cm}^{-2}$ ), which is mainly due to the densely packed Li-metal morphology now underlying the new interphasial chemistry that is otherwise unavailable in dilute or in carbonate-based electrolytes. ${ }^{18}$ The new SEI on the Li-metal surface now mainly carries the chemical signature from the anions, made possible by the combination of two factors: (1) the high presence of anions in the primary $\mathrm{Li}^{+}$solvation sheath, which fluorinated the resulting interphase, and (2) the relative inertness of ether molecules towards the Li surface.

In addition to electrochemical stability, these super-concentrated ether electrolytes also displayed unusual ion transport, thanks to the strong interactions among the $\mathrm{Li}^{+}$and anions at high concentration and also the solvent molecules that now can hardly remain "free" of the Coulombic fields of both the $\mathrm{Li}^{+}$and anions. Analysis revealed that, when approaching super-concentration, the ionicity as defined in Section 14.1.4 [eqn (14.79), Figure 14.13] counterintuitively increases, despite the expectation that intensified cationsolvent interactions would make the electrolyte depart further away from ideality as predicted by the Nernst-Einstein equation. ${ }^{19}$ This fact strongly implies that the ion transport mechanism starts the shift from a vehicular towards a structural manner. Maximum ionicity for "salt solvate" electrolytes was found to occur at a fixed stoichiometric ratio of ether units to $\mathrm{Li}^{+}\left(\mathrm{EO}: \mathrm{Li}^{+}\right)$of 4, which happens to be a typical $\mathrm{Li}^{+}$solvation sheath structure in ether-based solvents. Borodin et al.
attributed this behavior to the anti-correlation of the $\mathrm{Li}^{+}(\mathrm{EO})_{4}$ solvate and anion motion as required by the conservation of momentum in this highly dissociated electrolyte with little free solvent. ${ }^{19}$

### 17.1.2 Esters Could Be Cathodically Stable

The state-of-the-art electrolytes employed in lithium-ion batteries are based on carbonate esters. This class of electrolytes are blessed by both high dielectric constant and donor number, exhibiting excellent solvating capability towards most lithium salts and, in particular, one of them, ethylene carbonate (EC), possesses a unique ability to form SEIs on the fragile graphitic structure and CEIs on high-voltage cathode materials. However, esters are intrinsically unstable against reduction, especially by $\mathrm{Li}^{0}$ [eqn (10.1)].

Compared with ether-based electrolytes, the application of the super-concentration concept to ester-based electrolytes has received much less attention. The main underlying reason is the low solubilities offered by ester solvents towards most salts. This is especially true when the most favored carbonate solvent, EC (m.p. $36.4^{\circ} \mathrm{C}$ ), often solidifies at salt concentrations above 1 M . More freedom was offered by the lower molecular symmetry of PC, which comes with both a low m.p. $\left(-48.8^{\circ} \mathrm{C}\right)$ and strong resistance against crystallization, hence the earliest super-concentrated carbonate electrolytes explored were based on PC. ${ }^{20,21}$ Dilute PC-rich electrolytes are known for graphite exfoliation (Scenario I depicted in Figure 10.7). However, when the concentration of lithium salts is high enough, no matter whether the salt is $\mathrm{LiPF}_{6}, \mathrm{LiClO}_{4}$ or LiTSFI , the characteristic graphite exfoliation would be replaced by reversible lithiation/de-lithiation of graphite (Scenario III), apparently because the anions forced into the solvation sheath of $\mathrm{Li}^{+}$initiated a new interphasial chemistry that prevents the occurrence of exfoliation.

The emergence of a new salt anion, bisfluorosulfonylimide (FSI), makes it easier to apply the super-concentration concept in carbon-ate-based electrolytes, as the salts ( $\mathrm{Li}, \mathrm{Na}$ and K ) are highly soluble in solvents with low dielectric constants such as linear carbonates and no longer require a solvent with high dielectric constant and high melting point. EC-free electrolytes consisting of a high concentration ( $\sim 10 \mathrm{~m}$ ) of LiFSI or NaFSI dissolved in EMC can form protective interphases and support the reversible $\mathrm{Li}^{+}$intercalation chemistries in graphitic structures as well as the 5 V class cathode material $\mathrm{LiNi}_{0.5} \mathrm{Mn}_{1.5} \mathrm{O}_{4}{ }^{22}$ The SEIs and CEIs generated by FSI apparently play the major role in enabling these chemistries. The implication from this work is that
super-concentration could induce alternative interphasial chemistries in carbonate-based electrolytes, so that the many restrictions that typical lithium-ion battery electrolytes are subject to can now be circumvented. The most prominent example is the presence of EC. In other words, super-concentration could make the presence of EC optional. This opens up opportunities to many "exotic" solvents that have previously been out of the question, especial considering the sensitive and fragile structure of graphitic anodes towards co-intercalation and exfoliation.

### 17.1.3 Exotic Solvents Could Be Electrochemically Stable

Among the polar, non-aqueous and aprotic organic molecules, only carbonate esters and ethers have received extensive evaluation as electrolyte solvents for most of the battery chemistries under development since the 1980s, while these "exotic" organic molecules were ruled out after stringent criteria were applied to them. Eventually, only carbonate esters made it into the commercial lithium-ion batteries, with EC as the indispensable component until recently.

After the super-concentration concept bestowed various unusual properties upon ether- and PC-based electrolytes, researchers gradually realized the intercorrelations along the chain of "salt concentration, solvation sheath structure or solution structure, interphasial chemistry", and started applying the super-concentration concept to those solvent molecules which had been regarded as impossible. The exotic electrolyte systems thus generated include nitriles, sulfones and sulfoxides. Among these, prominent examples include acetonitrile, sulfoxide or tetrahydrofuran containing a high concentration ( $>3.0 \mathrm{M}$ ) of LiTFSI that supports reversible $\mathrm{Li}^{+}$intercalation chemistry in graphite, as reported by Yamada and colleagues, ${ }^{23,24}$ and sulfolane containing a high concentration of LiTFSI or LiFSI that supports both graphitic and lithium-metal anodes and high-voltage cathodes, as reported by Watanabe and colleagues ${ }^{25}$ and Xu and colleagues. ${ }^{26}$ The interphasial chemistries in these super-concentrated electrolytes are based almost exclusively on the formation of rich contents of LiF .

However, so far these exotic electrolyte systems remain laboratory novelties, i.e. they are still at the stage of proving that "they can also achieve this" but not yet in the position of "they can replace those state-of-the-art electrolytes because they outperform them". Nevertheless, the knowledge accumulated helps in setting the foundation for the many more useful super-concentrated electrolyte systems.

As in other electrolyte systems, the effects of super-concentration are not confined to the interphasial aspects only, but also induce a series of unusual behaviors in the ion transport. For example, Watanabe and colleagues demonstrated that in super-concentrated sulfolane electrolytes, $\mathrm{Li}^{+}$experiences an apparent transition from vehicular to structural mode, and $\mathrm{Li}^{+}$starts to hop from one coordination site (i.e. the sulfonyl oxygen on the sulfolane structure) to another without concerted movements of the sulfolane molecules or anion involved. ${ }^{25}$ This observation raises the possibility that long-range liquid structure could exist universally in all electrolytes, no matter whether aqueous or non-aqueous, provided that a certain threshold salt:solvent ratio is crossed. It should be cautioned here that structural ion transport does not necessarily involve long-range liquid structure, or offer better ion conductivities. Generally, a vehicular mechanism dominates when the solvation sheath consists of solvent molecules that coordinate strongly with cations, such as ethers (Figure 12.2), whereas a weaker cation-solvent interaction, which could arise from the presence of excess anions in the direct neighborhood because of the high salt concentration, leads to a greater structural contribution. In some (but not all) scenarios of super-concentration, where the solventanion interaction outmatches that between the cation and solvent, the anions could become less mobile as they are in dilute electrolytes, hence the cation transference number increases. This scenario occurs with sulfolane and FSI or TFSI, where the $\mathrm{Li}^{+}$transference is estimated to be $\sim 0.70$.

### 17.1.4 Water Could Have a Wide Electrochemical Stability Window

As briefly discussed in Sections 5.2.7 and 8.2 (Figure 8.2), water-based (aqueous) electrolytes have an electrochemical stability window of only 1.23 V , beyond which the water molecules are reductively or oxidatively decomposed, releasing hydrogen and oxygen gases. The limits of such an electrochemical stability window are reliant on the pH of the electrolyte, and at pH 7 the cathodic and anodic limits are -0.63 and +0.60 V vs. SHE, respectively (Figure 5.12). Of course, kinetic fac- tors may well push the window wider than what thermodynamics tells us, especially on the anodic side, because the oxidation of water to oxygen gas involves four electrons, which is a rather sluggish process. However, such a kinetic delay of water decomposition does not involve any protection from interphasial chemistry, simply because none of the decomposition products from water ( $\mathrm{H}^{+}, \mathrm{OH}^{-}, \mathrm{H}_{2}$ and $\mathrm{O}_{2}$ )
could adopt a solid form in an aqueous electrolyte and subsequently precipitate on the electrode surface as an interphase. ${ }^{27}$

In this context, "water-in-salt" electrolytes proposed by Xu, Wang, Yamada and colleagues took the concept of super-concentration to the furthest extreme. ${ }^{28-31}$ They showed that, when the salt concentration crosses a certain threshold, the anion becomes the species that reductively decomposes on the surface of the negatively polarized electrodes, and the decomposition products could take the form of a solid precipitate and form an interphase. Of course, the selection of suitable salts here is essential, because (1) the salts have to be soluble enough in order to reach that certain concentration threshold and (2) the anions of the salts have to contain the required ingredients for the interphasial chemistry. Regarding the first requirement, there is no fixed quantitative value for the concentration, but it seems that for lithium salts the threshold needed is higher ( $>15 \mathrm{~m}$ ), whereas for sodium it is $\sim 9 \mathrm{~m}$, and for multivalent cations the concentration of $3-5 \mathrm{~m}$ should already have crossed the threshold as each cation would bring two or three times the number of anions. Regarding the second requirement, the ingredient needed for interphasial chemistry identified thus far is fluorine, and the favored anions are TFSI, bis(trifluoroethane sulfonyl)imide (Beti) or other versions of fluorinated imide anions. FSI has also been proven effective for those salts (NaFSI and KFSI, for example) that are not as sensitive to hydrolysis as LiFSI.

Both experiments and simulations have revealed that, at those high salt concentrations, the anions are forced into the primary solvation sheaths of the cations, and subsequently activated towards reductive decompositions on the anode surface. In the case of lithium salts, the concentration of LiTFSI is ca. 21 m , and the interphase formed significantly suppresses the competitive decomposition reactions, especially those of water, expanding the cathodic stability limits of the aqueous electrolytes from -0.63 to $c a .-1.6 \mathrm{~V}$ vs. SHE (Figure 17.1). Although this stability limit is still not low enough to allow desired anode materials such as graphite, silicon or lithium metal, it has already delayed the thermodynamic reduction of water by nearly 1 V . A similar $\mathrm{Li}^{+}$electrolyte system developed by Yamada and colleagues, named "hydrate melt" electrolytes, consists of a mixture of salts at even higher salt concentrations and hence with more reduced water reactivity, resulting in electrochemical stability windows approaching those achieved in non-aqueous electrolytes. ${ }^{30}$ Various characterizations and simulations were applied to this new class of aqueous electrolytes, and the SEI formed was identified as a dense interphase layer mainly constructed of LiF nanocrystals embedded with "impurities"

![](https://cdn.mathpix.com/cropped/2025_10_16_c9f804f118ee3f949b1eg-722.jpg?height=654&width=1175&top_left_y=222&top_left_x=182)
Figure 17.1 Expansion of the electrochemical stability window in aqueous electrolytes via the application of the super-concentration concept. Note that the window curve for "hydrate melt" is broken in the middle, because the cathodic and anodic curves were collected on different substrates (cathodic on aluminum and anodic on platinum), while all other curves were collected on a single substrate of stainless steel. The cyclic voltammetry traces for various anode and cathode materials are also shown in the top panel for comparison.

such as $\mathrm{Li}_{2} \mathrm{O}, \mathrm{Li}_{2} \mathrm{CO}_{3}$ and LiOH . As pointed out in Section 16.6.7 (Figure 16.7), the presence of these impurities might be essential for the effective travel of $\mathrm{Li}^{+}$across the LiF -dominant SEI , as the latter is an insulator to both ions and electrons.

As in the case of non-aqueous electrolytes, the presence of an interphase on an anode surface is beyond any doubt, but such a presence on a cathode surface remains rather dubious, because most of the spectroscopic characterizations, either ex situ or in situ, could not find solid evidence for the presence of an obvious CEI on the cathode surface. Hence it is speculated that a permanent interphase may have never been formed. Instead, it appears that the anodic stability of aqueous electrolytes is mainly contributed to by kinetic factors: the sluggish oxidation process of water is simply made even more sluggish by the highly concentrated aqueous electrolytes. In fact, the kinetic protection of the cathode surface is helped by the fact that upon charging, its positively polarized surface attracts anions preferentially, which could assemble in the Helmholtz planes and form a "hydrophobic" layer. This is actually the concept of a dynamic and transient interphase that will be discussed in more detail in the next section.

However, an anode surface does not have such dynamic and transient protection; on the contrary, the anode surface in aqueous electrolytes faces two natural disadvantages: (1) the energy barrier to water reduction and subsequent hydrogen evolution is rather low, and the reductive decomposition of water is usually very fast, and (2) the negatively polarized surface of the anode preferentially repels anions while attracting $\mathrm{Li}^{+}$or other cations, which always bring water molecules within their solvation sheaths. These water molecules, already activated by the Coulombic field of cations, are vulnerable to reductive decompositions, and would compete with the reductive decomposition of the anions. The combination of these two factors creates the so-called "cathodic challenge", which works against the intention of forming SEIs from anion decomposition.

The cathodic challenge could only be suppressed to a certain extent by the application of the super-concentration concept. As illustrated in the bottom panel of Figure 17.1, the anodic stability limits of these super-concentrated aqueous electrolytes are already more or less sufficient to encompass the operating potentials of most cathode materials used in lithium-ion batteries; however, the cathodic stability limits are still located far above the operating potentials of these commonly used anode materials in lithium-based batteries, such as $\mathrm{Li}^{0}$, graphite or silicon. Increasing the salt concentration alone could not overcome this cathodic challenge. To stabilize the aqueous electrolytes with these active anode materials, one needs to explore additional measures. For example, coating of the anode surface with an artificial proto-SEI, normally consisting of fluorine-containing and hydrophobic ingredients, would further expand the electrochemical stability window of aqueous electrolytes to levels comparable to those of non-aqueous electrolytes (Figure 17.1, top panel). ${ }^{32}$ Here, artificial intervention with a hydrophobic and fluorinated precursor for the eventual SEI helps to counter the natural disadvantages created by the facile water decomposition and the strong Coulombic repulsion of the fluorinated anions by the anode surface. The new interphasial chemistry is still based mainly on LiF and other fluorides, but the fluorine source has been switched from the anions to the hydrophobic layer applied.

Aqueous super-concentrated electrolytes have also been applied to other battery chemistries beyond lithium-metal and lithium-ion chemistries, including a unique chemistry using a sulfur conversion reaction as the anode instead of cathode as well as intercalation chemistries of sodium and potassium ions and multivalent ions such as $\mathrm{Mg}^{2+}, \mathrm{Ca}^{2+}$ and $\mathrm{Zn}^{2+}$.

In addition to benefits in interphasial chemistry and electrochemical stability, the aqueous nature of such electrolytes also brings stability against the ambient environment. This advantage was most conspicuously demonstrated by an aqueous gel version of Zn electrolytes, which was exposed to ambient laboratory conditions for 40 days and experienced no weight loss, hence allowing an open configuration of a battery with high safety. ${ }^{33}$ This comes in strong contrast to devices that rely on non-aqueous electrolytes, the moisture sensitivity of which requires hermetic sealing of the device, which makes it rigid and not easy to use. Thus, the ambient stability introduces unprecedented flexibility, which has been demonstrated on different lithium-ion and lithium-metal chemistries at the pouch cells level.

The attempts to understand the chemistry and formation mechanism of aqueous interphases naturally prompted interest in the interfacial structure at electrodes, which should, no matter whether in aqueous or non-aqueous systems, precede any chemical reactions that lead to the actual formation of any interphases, and therefore should in principle predict the interphasial chemistry. When Borodin and co-workers tried to rationalize the "cathodic challenge", they considered the electrode-anion interaction to be mainly responsible as discussed above, and their molecular dynamics simulations revealed that such uneven positioning of cathodic and anodic limits in those super-concentrated aqueous electrolytes stems from the competitive distributions of water molecules and salt anions at the innerHelmholtz interface of the electrode, which varies as a function of both salt concentration and applied potential. ${ }^{33,35}$ Although super-concentration ensures that the inner-Helmholtz layer of an anode surface is more populated by anions, thus leading to an interfacial structure more inclined towards the formation of an anion-based interphase than would be the case in a dilute aqueous electrolyte, further cathodic polarization would disrupt such a preference by expelling anions and attracting cations solvated by water molecules, as evidenced by the necessity to enforce a fluorinated interphase via artificial coating of a proto-SEI layer. ${ }^{34}$

In addition to interfacial and interphasial considerations, an equally important factor is the presence of a long-range liquid struc- ture resulting from the unique local solvation structures, which were described in Section 12.2.4 (Figures 12.6 and 12.7). Very different conclusions were drawn regarding how $\mathrm{Li}^{+}$or other cations are solvated by water molecules and anions, depending on the force fields applied to the system. Borodin et al. argued that in a water-in-salt electrolyte (WiSE), once a threshold salt concentration ( $\sim 10 \mathrm{~m}$ for LiTFSI) is
crossed, the $\mathrm{Li}^{+}$solvation sheath structure experiences a significant disproportionation, where the distribution of water molecules and anions around an $\mathrm{Li}^{+}$is not averaged according to the bulk composition. Instead, some $\mathrm{Li}^{+}$would only see water molecules while the others see anions. ${ }^{35}$ Such an uneven distribution of solvation sheath structure results in a nanoscale phase separation, i.e. the "nanoheterogeneity" illustrated in Figures 12.6 and 12.7. Although the exchanges of water molecules and anions around an $\mathrm{Li}^{+}$occur on a time scale of picoseconds, the structure could be captured by techniques with high temporal resolution, such as neutron scattering or femtosecond pump-probe infrared spectroscopy.

This nano-heterogeneity of the solution structure is expected to promote preferentially the cation transport, because the anions are now relatively immobilized in a framework of lower mobility. This prediction seems to be supported by the measurement of $\mathrm{Li}^{+}$transference numbers using pfg-NMR spectroscopy, which results in $T_{+} \approx$ 0.73, apparently higher than what it should be in dilute electrolytes ( $0.2-0.4$ ). Theoretically, the preferential ion transport is believed to benefit the rate performance of a battery chemistry based on the redox reactions of this ion. Hence the capability of WiSE to support high-rate charge/discharge (up to 60C) in diverse chemistries ( $\mathrm{Li}^{+}$, $\mathrm{Zn}^{2+}$ ) despite the moderate ionic conductivities seems to stem from such preferential ion transport that was enabled by the unique ion solvation structures and the subsequent long-range liquid structures.

The above nano-heterogeneity argument was supported by some researchers, including Lim and colleagues, who found that dissolved $\mathrm{Li}^{+}$ions form a three-dimensional, percolating network that is spontaneously intertwined with nanometric non-solvating water molecules, through which the solvated $\mathrm{Li}^{+}$ions move as if they conduct via a fast lane that is little affected by the anions. ${ }^{36}$ However, the results of other studies using different force fields disagree that disproportionation occurs. This is a topic that should be further looked into before a more definite conclusion can be drawn.

### 17.1.5 Locally Concentrated Electrolytes, Aqueous-Non-aqueous Hybrid Electrolytes

After the super-concentration concept was successfully applied to various aqueous and non-aqueous electrolytes, numerous efforts have been made in attempts to improve further the electrochemical stability, safety, cost and performance of these electrolytes. One direction that has received the most intensive attention is to hybridize the
aqueous systems with non-aqueous components and create an electrolyte that inherits the merits of but circumvents the weaknesses of both systems.

The most pronounced weakness of super-concentrated electrolytes is their high cost. In the lithium-ion battery industry, the electrolyte often constitutes the second most expensive component after the cathode materials, and a lithium salt is often the most expensive among all electrolyte components. While imide anions such as TFSI and FSI are often favored owing to their excellent solubility and electrochemical uniqueness, these uncommon anions must be synthesized and purified via rather sophisticated processes, which are costly at present owing to the limited market demand. More recent efforts by the industry have driven down the cost of LiFSI significantly, but even at a cost level comparable to that of $\mathrm{LiPF}_{6}$ one does not wish to use this component at high concentrations. In addition to cost concerns, super-concentration also suffers from the disadvantages of high bulk viscosity and poor wettability, which make it difficult for the electrolytes to access thoroughly the porous structures of both the electrodes and separators.

A clever approach named "localized high-concentration electrolytes" was proposed by Xu, Zhang and colleagues at Pacific Northwest National Laboratory, who attempted to maintain the advantages of super-concentrated electrolytes (interphasial chemistry, preferential cation transport and safety) while eliminating their disadvantages (cost, viscosity, ion conductivity and wettability). ${ }^{37-40}$ The essence of such approaches is a "non-solvent", which does not directly dissolve the salt but should form, at least macroscopically, homogeneous mixtures with the bulk electrolyte solvents. This non-solvent, usually a polyfluorinated ether with weak polarity, serves as both a diluent to reduce the overall salt concentration in the bulk electrolyte and a structure interrupter that forces the salt-containing domains to be compressed, so that a similar solvation sheath structure can still be preserved locally. Thus, whereas the local environment of cations ( $\mathrm{Li}^{+}$ or $\mathrm{Na}^{+}$) still maintains the solvation structure of super-concentrated electrolytes, which dictates the interphasial chemistries at electrode surfaces, the bulk properties (ion transport, viscosity or wettability towards the electrodes and separators) were mainly defined by the average composition of the bulk electrolyte that still retains the nature of a more dilute regime. This successful separation of the desired bulk from interfacial properties via the engineered solvation structure and long-range liquid structures has enabled a number of exotic solvent systems traditionally thought impossible to be formulated, and raised
the hope that more optimized electrolyte systems should be expected from this effective concept.

In a related approach, Wang et al. hybridized aqueous and non-aqueous electrolytes in the hope that the advantages of ion transport and non-flammability from the former could be combined with the interphasial chemistry from the latter. ${ }^{41}$ A linear carbonate ester, dimethyl carbonate (DMC), was selected as the non-aqueous component, despite the fact that DMC is immiscible with water in the absence of a lithium salt. Apparently, the water molecules in WiSE differ significantly from the water molecules in the bulk state provided that the salt LiTFSI reaches the super-concentration level, because homogeneous solutions form between DMC and WiSE. The overall concentration of LiTFSI in this hybridized system is still $\sim 14 \mathrm{~m}$, but already significantly lower than the 21 m of WiSE. This aqueous-non-aqueous hybrid electrolyte meets part of the goal: it inherits the non-flammability from the aqueous nature, reduces the concentration and the cost of salt, and further expands the electrochemical stability window to $\sim 4.1 \mathrm{~V}$, which supports the reversible operation of a high-voltage cathode material, $\mathrm{LiNi}_{0.5} \mathrm{Mn}_{1.5} \mathrm{O}_{4}$. Surface analysis revealed that the carbonate molecule DMC introduced a significant amount of a second component ( $\mathrm{Li}_{2} \mathrm{CO}_{3}$ ) into the SEI. This approach was soon extended to other battery chemistries, including Na and Zn batteries, while the range of non-aqueous solvents includes PC, nitriles, ethers and sulfolane. ${ }^{42}$

By obscuring the once clear demarcation between aqueous and non-aqueous regimes, this new class of hybrid electrolytes offers unlimited possibilities to explore.

### 17.2 Beyond Liquid Phases: Liquefied Gas and Frozen Ice

The traditional boundaries between phases are also breached, allowing us to expand the temperature limits imposed by the liquid state of electrolytes. One new class of electrolytes based on liquefied gas was reported by Meng and colleagues, who used a variety of hydrofluorocarbons (fluoromethane, difluoromethane, fluoroethane, 1,1-difluoroethane, 1,1,2,2-tetrafluoroethane and 2-fluoropropane) as electrolyte solvents. ${ }^{43,44}$ These unconventional "solvents" are all in the gaseous state under ambient conditions. However, under moderate pressure, their mixtures with lithium or ammonium salts (LiTFSI, 1-ethyl-3-methylimidazolium-TFSI and tetrabutylammonium- $\mathrm{PF}_{6}$ ) turn into the liquid state, and can serve as electrolytes to support
various battery chemistries including lithium-metal and graphitic anodes and 4 V class cathodes of $\mathrm{LiCoO}_{2}$.

Owing to their small molecular size, weak intermolecular attraction, high dielectric constants and low viscosity, these unconventional solvent molecules permit superior solvent dielectric-fluidity factors that are higher than those of typical electrolyte solvents such as esters and ethers, in addition to their extremely low melting points. Additives such as tetrahydrofuran (THF) can be introduced to alter the $\mathrm{Li}^{+}$solvation structure, which has been fully populated with fluoromethane molecules. The intrinsic fluorine-rich chemistry and the self-equilibrated pressure permit $\mathrm{Li}^{0}$ reversibility even at very high current density ( $10 \mathrm{~mA} \mathrm{~cm}{ }^{-2}$ ) and at low temperature. Lithium-metal batteries constructed using this electrolyte display exceptional performance, especially at temperatures as low as $-60^{\circ} \mathrm{C}$. It was believed that a highly fluorinated interphase was formed on the anode surface upon its contact with these fluorocarbons. Compared with the SEIs generated in carbonate-based electrolytes, the composition of these interphases was found to be highly ceramic-like instead of polymeric/organic in nature, with LiF identified as the major component. Optimized electrolytes in this class demonstrated stable cycling over 500 cycles with a Coulombic efficiency of $99.6 \%$.

Other types of cosolvent could also be employed to widen the operating temperature range, especially at the limit where salt precipitates and ion transport shutdown occurs. More recent use of difluoromethane ( $\mathrm{CH}_{2} \mathrm{~F}_{2}$ ) in combination with dimethoxyethane cosolvent has shown such improvement, and the concept was also extended to multivalent chemistries such as $\mathrm{Zn} .^{45}$ This new type of electrolyte, although restricted to limited applications because they require a hermetically sealed stainless-steel case, have significant potential for further development.

On the other side of the phase spectrum, researchers have reported ion conduction behavior in solid ice, which opens up the possibility of a new class of solid-state electrolyte. Conductivities of up to $10^{-3} \mathrm{~S} \mathrm{~cm}^{-1}$ were reported for various sulfate salts at $c a .-8^{\circ} \mathrm{C} .{ }^{46}$ The authors attributed the transport of $\mathrm{Li}^{+}$and other alkali metal cations to an ion-hopping mechanism through the ice lattice. Unexpectedly, multivalent ions ( $\mathrm{Al}^{3+}, \mathrm{Mn}^{2+}, \mathrm{Zn}^{2+}$ and $\mathrm{Cu}^{2+}$ ), which are considered rather clumsy because of their strong Coulombic interactions with the environment (solvent molecules, electrode lattices, etc.), were found to be fairly conductive, with conductivities between $10^{-4}$ and $10^{-7} \mathrm{~S} \mathrm{cm}^{-1}$ in the low temperature range of -4 to $\mathrm{ca} .-10^{\circ} \mathrm{C}$. These working ions were shown to be able to reversibly deposit and strip from such a solid-ice electrolyte onto an electrode.

Although only limited efforts have been made in this direction, new types of electrolytes could be discovered by further breaching the traditional boundaries that confine our thought processes.

### 17.3 Solidifying Electrolytes

With extremely limited exceptions, almost all electrode materials are in the solid state. Therefore, there is an intrinsic advantage of an electrolyte being in the liquid state, because it can intimately interface with those solid electrodes because of its fluid nature, accessing most of the pore structure of the electrode materials, maximizing the actual contact area, and subsequently ensuring that the charge transfer across the interfaces would not encounter excessive resistance because of limited interfacing. However, a liquid electrolyte also comes with intrinsic disadvantages, which include leakage if the electrochemical cell is broken, making it difficult to contain the spillage of highly toxic ingredients, and also the high flammability of the non-aqueous electrolytes. The latter becomes especially critical when more and more aggressive electrode materials are used to pursue higher capacity, higher power and higher energy of batteries.
