Repository: cunyu-liu/electrolyte_ailab

File: fine-tune/bookData/The C.R.C Handbook of solid state electrochemistry.md (part 45 of 48)
## INTRODUCTION
& =\mathrm{Z}_{2} \mu_{\mathrm{M}_{\mathrm{MO}}}^{\text {ins }}+\mathrm{Z}_{1} \mu_{0_{\mathrm{MO}}}^{\text {ins }}
\end{aligned}
$$

so that:

$$
\mathrm{z}_{2}\left(\mu_{\mathrm{M}_{\mathrm{MO}}}^{\text {outs }}-\mu_{\mathrm{M}_{\mathrm{MO}}}^{\text {ins }}\right)=\mathrm{z}_{1}\left(\mu_{\mathrm{O}_{\mathrm{MO}}}^{\text {outs }}-\mu_{\mathrm{O}_{\mathrm{MO}}}^{\text {ins }}\right)
$$

and since $\mu_{\mathrm{O}_{\mathrm{MO}}}^{\text {outs }}=\mu_{\mathrm{O}_{\text {vap }}}$ and $\mu_{\mathrm{M}_{\mathrm{MO}}}^{\text {ins }}=\mu_{\mathrm{M}_{\text {metal }}}$

[^12]$$
\begin{gathered}
\mu_{\mathrm{M}_{\mathrm{z}_{1}} \mathrm{O}_{z_{1}}}-\mathrm{z}_{2} \mu_{\mathrm{M}_{\text {metal }}}-\mathrm{z}_{1} \mu_{\mathrm{O}_{\text {vap }}}=\Delta \mathrm{G}_{\mathrm{f}}^{0} \\
\frac{\mathrm{dn}}{\mathrm{dt}}=-\frac{\overline{\sigma_{\mathrm{t}}\left(\mathrm{t}_{1}+\mathrm{t}_{2}\right) \mathrm{t}_{3}}}{\mathrm{e}^{2} \mathrm{z}_{1}^{2} \mathrm{z}_{2}^{2} \Delta \mathrm{x}} \Delta \mathrm{G}_{\mathrm{f}}^{0}
\end{gathered}
$$

We have seen that the empirical relation for the parabolic constant can be given by:

$$
\frac{\mathrm{dn}}{\mathrm{dt}}=\frac{\mathrm{k}_{\mathrm{t}}}{\Delta \mathrm{x}} \text { or } \frac{\mathrm{dx}}{\mathrm{dt}}=\frac{\mathrm{k}_{\mathrm{p}}}{\Delta \mathrm{x}} \text {, with only a dimensional change ! }
$$

Combination of Equations (15.32) and (15.33) gives:

$$
\mathrm{k}_{\mathrm{t}}=-\frac{1}{\mathrm{e}^{2} \mathrm{z}_{1}^{2} \mathrm{z}_{2}^{2}} \overline{\sigma_{\mathrm{t}}\left(\mathrm{t}_{1}+\mathrm{t}_{2}\right) \mathrm{t}_{3}} \Delta \mathrm{G}_{\mathrm{f}}^{0}
$$

We now have an equation which describes the relation between the rate constant $\mathrm{k}_{\mathrm{t}}$ and the driving force $\Delta \mathrm{G}_{\mathrm{f}}^{0}$. It is very important to understand that $\mathrm{k}_{\mathrm{t}}$ and $\mathrm{dn} / \mathrm{dt}$ are zero when either $t_{3}$ or $\left(t_{1}+t_{2}\right)$ are zero. The model requires the migration of ions as well as electrons. Either may be rate determining. For most metal oxides, bulk diffusion can be described very well by applying the diffusion laws to the majority point defects in the lattice. For low concentrations of defects ( $<0.1 \mathrm{at} \%$ ) the chemical potential of oxygen in the compound is related to the oxygen vacancy concentration (assuming that we deal with an anionic conductor) according to:

$$
d \mu_{O}=-k_{B} T d \ln \left[V_{O}^{x}\right]=-k_{B} T d \ln \left[V_{O}^{z_{O}^{*}}\right]\left[e^{\prime}\right]^{z_{2}}
$$

Substituting Equation (15.35) into Equation (15.30) gives:

$$
\frac{d n}{d t}=\frac{-k_{B} T}{e^{2} z_{2}^{2} z_{1}^{2}} \int_{V_{O}^{N(N)}}^{V_{O}^{\text {outs }}} \sigma_{t}\left(t_{1}+t_{2}\right) t_{3} z_{1} d \ln \left[V_{O}^{x}\right] \frac{1}{\Delta x}
$$

which shows the relation between the rate constant and the oxygen vacancy concentration. We will now discuss the implications of this oxide growth theory for two important practical cases: n-type and p-type semiconducting oxides.

Let us consider the metal oxide MO, and assume it to be an electronic semiconductor due to a loss of oxygen from the lattice according to:

$$
2 \mathrm{O}_{\mathrm{O}}^{\times} \rightarrow \mathrm{O}_{2}(\mathrm{~g})+2 \mathrm{~V}_{\mathrm{O}}^{\bullet \bullet}+4
$$

If the mobility and concentration of the oxygen vacancies is much greater than of other defects, Equation (15.30) reduces to:

[^13]$$
\frac{d n}{d t}=\frac{1}{8 e^{2}} \int_{\mu_{O}}^{\mu_{O}} \sigma_{t} t_{e} t_{V_{O}} . .2 d \mu_{O} \frac{1}{\Delta x}
$$

Electroneutrality demands: $\left[\mathrm{e}^{\prime}\right]=2 \mid \mathrm{V}_{0}^{-}$throughout the oxide so that the transport numbers for both the electrons and the anions are constant if it is assumed that the mobility is independent of the concentration, which is reasonable for small concentrations. Assuming that the transport numbers are constant throughout the oxide layer, Equation (15.38) can be rewritten as:

$$
\frac{d n}{d t}=\frac{1}{\Delta x} \frac{t_{e} t_{V_{o}} \cdot \cdot}{\Delta x 8 e^{2}} \int_{\mu_{O}^{\mu_{s}}}^{\mu_{o}^{\text {outs }}} \sigma_{t} d \mu_{O}
$$

For this n-type semiconductor $\mathrm{t}_{\mathrm{e}}=1$, because we can safely assume, that $\mathrm{b}_{\mathrm{e}} @ \mathrm{~b}_{\mathrm{v}_{\mathrm{o}}}$. The electrical conductivity can therefore be given by:

$$
\sigma_{t}=\sigma_{e}+\sigma_{i}=\sigma_{e}=\left[e^{\prime}\right] e b_{e}
$$

When we apply the law of mass action to Equation (15.37), which is acceptable for low defect concentrations, we find:

$$
K_{o x}=p_{O_{2}}\left[V_{O}^{\bullet \bullet}\right]^{2}\left[e^{\prime}\right]^{4}
$$

With $\left[e^{\prime}\right]=2\left[V_{O}^{\bullet \bullet}\right]$, Equation (15.41) reduces to:

$$
\left[e^{\prime}\right]=4^{1 / 6} K_{o x}^{1 / 6} p_{O_{2}}^{-1 / 6}
$$

Also, $\mu_{\mathrm{O}}$ depends on $\mathrm{p}_{\mathrm{O} 2}$ :

$$
\mathrm{d} \mu_{\mathrm{O}}=\mathrm{k}_{\mathrm{B}} \mathrm{Td} \ln \mathrm{p}_{\mathrm{O}_{2}^{2}}^{1 / 2}
$$

Introducing

$$
\begin{aligned}
& t_{V_{O}^{*}} \cdot!1 \\
& t_{V_{O}^{*}}=\frac{b_{V_{O}^{*}}}{b_{e}}
\end{aligned}
$$

and Equations (15.42) and (15.43) into the rate equation, Equation (15.39), gives

$$
\frac{d n}{d t}=\frac{3}{\Delta x} \frac{4^{1 / 6} k_{B} T b_{v_{O}^{*}}{ }^{*}}{8 e} K_{o x}^{1 / 6}\left(p_{o_{2_{\text {ins }}}^{-1 / 6}}-p_{O_{2_{\text {outs }}}^{-1 / 6}}\right)
$$

Because $\mathrm{p}_{\mathrm{O}_{\text {outs }}}$ @ $\mathrm{p}_{\mathrm{2}_{\text {ins }}}$, the oxidation rate is practically independent of the oxygen pressure in the surrounding atmosphere. The rate only depends on the partial oxygen pressure at the metal/oxide interface, which is equal to the equilibrium pressure of the oxide at constant temperature. Thus, we can write a simplified equation for the rate constant:

$$
k_{t}=\text { const } \cdot k_{B} T \cdot b_{V_{O}} \cdot \cdot K_{o x}^{1 / 6} \cdot p_{O_{2 i n s}}^{-1 / 6}
$$

Equation (15.45) shows that the rate of oxidation is only determined by the migration of the oxygen ion vacancies for this n-type semiconductor with oxygen vacancies as majority ionic point defects. The exponent $-1 / 6$ in Equation (15.45) depends on the defect structure of the material. Thus a general equation for n-type oxides is

$$
k_{t}=\text { const } \cdot k_{B} T \cdot b_{\text {defect }} \cdot K_{o x}^{1 / n} \cdot p_{O_{2_{\text {ins }}}^{-1 / n}}
$$

When we consider a metal oxide MO with p-type behavior due to a small excess of oxygen according to:

$$
\mathrm{O}_{2}(\mathrm{~g}) \rightarrow 2 \mathrm{O}_{\mathrm{O}}^{\times}+2 \mathrm{~V}_{\mathrm{M}}^{\prime \prime}+4 \mathrm{~h}^{.}
$$

we can derive a similar equation which now contains $\left(p_{o_{\text {outs }}}^{1 / 6}-p_{o_{\text {ins }}}^{1 / 6}\right)$. Because $\mathbf{p}_{\mathbf{o}_{\text {outs }}} @ \mathbf{p}_{\mathbf{o}_{\text {ins }}}$ and generalizing for different defect situations, we now obtain:

$$
k_{t}=\text { const } \cdot k_{B} T \cdot b_{\text {defect }} \cdot K_{o x}^{1 / n} \cdot p_{O_{2_{\text {outs }}}^{1 / n}}^{1 / n}
$$

which shows the oxygen partial pressure dependence of the oxidation rate for a p-type material.

Equations (15.46) and (15.48) have been shown to describe the oxidation rate of several metals, like $\mathrm{Cu}, \mathrm{Co}, \mathrm{Ni}$, and Fe , quite well. However, the agreement between theory and practice is often only observed in a limited temperature and oxygen partial pressure range, where the transport of material through the solid oxide phase is really governed by bulk diffusion of ionic defects, while the oxide behaves as a semiconductor.

Many complicating factors result in different behavior:

- Metals with varying valence may form different oxides. The scale on such metals therefore often consists of a sequence of the different oxides. This has been observed for $\mathrm{Fe}, \mathrm{Mn}, \mathrm{Cu}$, and Co . For Fe , a sequence of $\mathrm{FeO} / \mathrm{Fe}_{3} \mathrm{O}_{4} / \mathrm{Fe}_{2} \mathrm{O}_{3}$ is normally observed.
- Porosity of the scale can lead to totally different transport mechanisms.
- When oxidation of alloys is considered, one of the metals may act as an impurity dopant in the other metal oxide, disturbing the defect chemistry and changing the oxidation rate.
- Mixed ionic conduction (cations and anions contribute to materials transport) complicates the theoretical evaluation.
- The parabolic growth of the oxide layer is often disturbed by mechanical damage of the layer, either by external impact or by cracking of the scale due to noncompatibility of temperature-dependent mechanical properties of the alloy and the oxide layer.


## D. THE SULFIDATION OF METALS AND ALLOYS

As mentioned earlier, industrial (gaseous) environments often contain sulfur compounds. Thus, sulfidation studies are of great practical importance, and this is one reason why the

TABLE 15.1
Parabolic Rate Constants kp for Oxidation and Sulfidation of Some Commonly Used Metals in $\mathrm{O}_{2}$ and $\mathrm{S}_{2}$ respectively at 1 atm
| Reacting <br> gas | $\mathbf{k}_{\mathbf{p}}\left(\mathbf{g} /\left(\mathbf{c m}^{4} \mathbf{s}\right)\right)$ |  |  |  |
| :---: | :---: | :---: | :---: | :---: |
|  | $\mathbf{N i}$ | $\mathbf{C o}$ | $\mathbf{F e}$ | $\mathbf{C r}$ |
| $\mathrm{O}_{2}$ | $9.1 \times 10^{-11}$ | $1.6 \times 10^{-9}$ | $5.5 \times 10^{-8}$ | $4.5 \times 10^{-12}$ |
|  | $(1000)^{*}$ | $(950)$ | $(800)$ | $(1000)$ |
| $\mathrm{S}_{2}$ | $8.5 \times 10^{-4}$ <br> $(650)$ | $6.7 \times 10^{-6}$ <br> $(720)$ | $8.1 \times 10^{-6}$ <br> $(800)$ | $8.1 \times 10^{-7}$ <br> $(1000)$ |


* Temperatures ( ${ }^{\circ} \mathrm{C}$ ) are given in parentheses.


#### Abstract

From Mrowec, S., in Metallic Corrosion, Proc. 8th Int. Congress on Metallic Corrosion, Mainz, DECHEMA, Frankfurt am Main, Vol. III, 1981, 2110.


mechanism of the high-temperature corrosion of metals and alloys in gaseous sulfur and in $\mathrm{H}_{2}-\mathrm{H}_{2} \mathrm{~S}$ mixtures has been the subject of numerous studies for many years. At elevated temperatures the sulfidation rate is often very high. Relatively thick sulfide scales may be formed in short periods of time. There are many similarities between sulfidation and oxidation reactions of metals.

The theory for high-temperature oxidation as described under Section II.C can be used also for sulfidation. Because of the high defect concentration in sulfides, the transport of material is mainly governed by lattice diffusion, so that the Wagner theory is probably more appropriate for many sulfides than for oxides, where grain boundary diffusion may be more important. The sulfidation of Fe can be described very well with the Wagner theory. Experimental data are in excellent agreement with the partial sulfur pressure dependence ( $k=k_{0} \cdot p_{S_{2}}^{+1 / 6}$ ) of the reaction rate according to the Wagner theory assuming that $\mathrm{V}_{\mathrm{F}_{\mathrm{e}}}^{\prime \prime}$ is the majority defect.

However, it must be emphasized that the mechanism of sulfidation of other metals, like nickel, cannot always so easily be explained in terms of a simple defect theory, but necessitates the introduction of association of different defects.

Because the sulfidation rate is much higher than the oxidation rate, it results in less protective layers. A comparison between oxidation and sulfidation is made in Table 15.1. Not only the defect concentration is responsible for this high rate. In fact, there are four reasons for this higher reaction rate.

## 1. Defect Structure of Sulfides

Metal sulfides normally show a much larger deviation from stoichiometry than metal oxides. This is very clearly reflected in a high metal defect concentration of the sulfide lattice, resulting in high values for the self-diffusion coefficient of the metal species. There are exceptions such as $\mathrm{MnS}, \mathrm{MoS}_{2}$, and $\mathrm{WS}_{2}$, where the deviation from stoichiometry is smaller or in the same order as for oxides.

## 2. Stability of the Sulfides

The thermodynamic stability of metal sulfides is much lower than that of oxides (see Table 15.2). These differences in thermodynamic stability directly influence the driving force for the layer formation reaction as given for oxidation in Equation (15.32). This is also reflected in a different selective sulfidation behavior.

The protective properties of sulfide scales are indeed improved by alloy additions characterized by a high chemical affinity to sulfur, like $\mathrm{Al}, \mathrm{Zn}$, rare earth metals, Y , and Zr .

TABLE 15.2
The Gibbs Energy of Formation for Some Sulfides and Oxides
| Sulfides |  | Oxides |  |
| :--- | :--- | :--- | :--- |
| Compound | $\Delta \mathrm{G}^{\circ}(\mathrm{kJ} / \mathrm{mol} \mathrm{S})$ | Compound | $\Delta \mathrm{G}^{\circ}(\mathrm{kJ} / \mathrm{mol} \mathrm{O})$ |
| $1 / 3 \mathrm{Al}_{2} \mathrm{~S}_{3}$ | -210 | $1 / 3 \mathrm{Al}_{2} \mathrm{O}_{3}$ | -429 |
| $1 / 3 \mathrm{Cr}_{2} \mathrm{~S}_{3}$ | -135 | $1 / 3 \mathrm{Cr}_{2} \mathrm{O}_{3}$ | -261 |
| FeS | -86 | FeO | -176 |
| CoS | -80 | CoO | -136 |
| NiS | -88 | NiO | -127 |
| MnS | -190 | MnO | -294 |


Kofstad, P., High Temperature Corrosion, Elsevier Applied Science, New York, 1988.

![](https://cdn.mathpix.com/cropped/2025_10_16_72ceac0a8fd0baa16477g-561.jpg?height=1047&width=645&top_left_y=756&top_left_x=429)
FIGURE 15.1. Dependence on the aluminum content of the sulfidation rate of ternary Fe-Cr-Al alloys containing $20 \%$ chromium. (Drawn from data of Mrowec, S. and Wedrychowska, M., Oxid. Met., 1979, 13, 481. With permission.)

However, whereas in oxygen-containing atmospheres insignificant additions to the alloy improve the oxidation resistance markedly due to the selective oxidation of these elements, in sulfidizing conditions their concentrations must be many times higher for the formation of a more or less protective sulfide layer. An example is given in Figure 15.1. In Fe-Cr-Al alloys, for instance, even an aluminum content of $35 \%$ is insufficient for the formation of a protective $\mathrm{Al}_{2} \mathrm{~S}_{3}$ layer. In oxygen atmospheres, in contrast, only about $5 \% \mathrm{Al}$ is necessary.

![](https://cdn.mathpix.com/cropped/2025_10_16_72ceac0a8fd0baa16477g-562.jpg?height=890&width=1036&top_left_y=194&top_left_x=231)
FIGURE 15.2. The Ni-S phase diagram. (From Hansen, M. and Anderko, K., Constitution of Binary Alloys, McGraw-Hill, New York, 1958. With permission.)

## 3. Melting Points of the Sulfides

Another reason why metals show a much lower resistance towards sulfidation than towards oxidation is that the melting points of metal sulfides are considerably lower than those of the corresponding oxides. Especially, some metal sulfide eutectics are characterized by very low melting points. An example of the low euctectic melting temperature of the Ni-S system is given in Figure 15.2.

## 4. Morphology of Sulfides

The morphology of sulfide scales is rather similar to that of oxide scales, which may be explained by analogous growth mechanisms, but there are differences. Most metals sulfidize under the formation of a duplex scale consisting of a porous inner layer under a compact outer layer. When the reaction occurs via metal transport through the scale, the product sulfide is formed at the scale/gas interface, resulting in voids at the metal sulfide interface, due to vacancy condensation. For the scale to remain in contact with the retreating metal surface it must deform. The combination of this deformation with renewed sulfidation of the metal due to inward diffusion of gaseous sulfur leads to a filling of the gap by porous sulfide.

These special properties of sulfides lead to the situation that already at relatively low temperatures especially alloys containing much nickel may suffer from severe failures in sulfidizing environments, resulting in a complete loss of the protective properties of the sulfide scale.

## 5. Complications

As in the case of oxide scales the phase morphology of sulfide scales, in particular, on ternary and multicomponent alloys, is very complex. As a rule, the scale is a multiphase system and involves many layers different in morphology and phase composition.

![](https://cdn.mathpix.com/cropped/2025_10_16_72ceac0a8fd0baa16477g-563.jpg?height=704&width=593&top_left_y=129&top_left_x=454)
FIGURE 15.3. Growing oxide layer as an electrochemical cell.

Some aspects of the sulfidation of metals and alloys have been discussed, when only sulfur was present as the aggressive reagent. In practice, however, oxygen-free sulfur atmospheres are rarely encountered. The atmosphere in gasifiers, for instance, will always contain oxygen. In fact, in most cases the oxygen partial pressures are higher than the dissociation pressures of the metal oxides involved. This means that in a metal/sulfur/oxygen system, both oxides and sulfides may be formed. A complete understanding of the possible processes in such atmospheres involves both thermodynamic and kinetic aspects. However, this would go outside the framework of this chapter on high-temperature corrosion in relation with electrochemistry.

## III. THE METAL/OXIDE/GAS SYSTEM AS AN ELECTROCHEMICAL CELL

## A. INTRODUCTION

An electrochemical cell consists of two electrodes (anode and cathode) and an electrolyte. For studies of the formation of oxide product layers on metals at high temperatures it can be very useful to describe the reaction system Metal/Oxide/Gas as an electrochemical cell. In this special case the anode is formed by the metal to be oxidized, the cathode by an oxygen electrode, and the electrolyte by the oxide product layer, as shown in Figure 15.3. It is a special case of the galvanic cell normally used to describe a corrosion cell. However, in this all-solid state corrosion cell, electronic charge transport takes place through the same phase as the ionic charge transport. The metal oxide product layer serves as the electrolyte while during growth of the oxide layer electrons are also transported to the oxygen cathode, or for a p-type semiconductor holes in the opposite direction, as described in Section II.

For an oxide behaving as a true electrolyte the ionic transport number equals unity. In that case and if the reactants are all in standard condition, the cell potential (E) is given by the following equilibrium relation:

$$
\mathrm{E}=-\frac{\Delta \mathrm{G}^{0}}{\mathrm{nF}}
$$

where $\Delta G^{0}$ denotes the standard Gibbs energy of formation per mole oxide, $F$ Faraday's constant, and the constant $n$ the number of electrons taking part in the formation of 1 mol of the oxide (note that the equation is now given per mole oxide). For a simple binary oxide MO this can be simplified to

$$
\mathrm{E}=-\frac{\Delta \mathrm{G}^{0}}{2 \mathrm{~F}}
$$

for the following electrode reactions

$$
\begin{aligned}
& \mathrm{M} \rightarrow \mathrm{M}^{2+}+2 \mathrm{e}^{-} \quad \text { (Anodic reaction) } \\
& \frac{1}{2} \mathrm{O}_{2}+2 \mathrm{e} \rightarrow \mathrm{O}^{2-} \quad \text { (Cathodic reaction) }
\end{aligned}
$$

By measuring the cell potential for this ideal case, where the oxide would behave as a true electrolyte and where no polarization losses at the electrodes would occur, the Gibbs energy of formation for the oxide can be determined. However, for most metal oxides (exceptions would be calcia- or yttria-stabilized zirconia above $800^{\circ} \mathrm{C}$ or pure $\delta-\mathrm{Bi}_{2} \mathrm{O}_{3}$ above $650^{\circ} \mathrm{C}$ ) the transport number of the ions is smaller than 1 , thus making a direct measurement of the equilibrium cell potential in Figure 15.3 impossible. Alternatively, it could be formulated that the cell is partially short circuited by the electronic current. For oxides growing on a metal substrate under stationary conditions as described by the Wagner theory in Section II, this is the normal situation.

The determination of the Gibbs energy of formation of the growing oxide is still possible for those cases where the electronic current is blocked by using a fast ionic conductor as the CaO -stabilized $\mathrm{ZrO}_{2}$ between the growing oxide and the oxygen electrode as, for example, in the following cell for CuO :

$$
\mathrm{Pt} / \mathrm{Cu}, \mathrm{CuO} / / \mathrm{ZrO}_{2} / / \mathrm{Pt}, \mathrm{O}_{2}
$$

The transport number of the mobile ionic species, which is important in the Wagner theory for parabolic oxide growth, can be determined. Equation (15.50) thus becomes:

$$
\mathrm{E}_{\exp }=-\mathrm{t}_{\mathrm{i}} \frac{\Delta \mathrm{G}^{0}}{2 \mathrm{~F}}
$$

For the high-temperature oxidation of a metal we can describe the galvanic cell with an equivalent circuit incorporating the ionic and electronic contribution to the conductivity. The equivalent circuit shows the ionic resistance and the electronic resistance in series as given in Figure 15.4. Returning to our general reaction

$$
z_{2} M^{z_{1}^{+}}+z_{1} O^{z_{2}^{-}} \rightarrow M_{z_{2}} O_{z_{1}}
$$

per electron charge, Equation (15.54) thus becomes

$$
E_{c e l}=t_{i} \frac{\Delta G^{0}}{z_{1} z_{2} e}
$$

![](https://cdn.mathpix.com/cropped/2025_10_16_72ceac0a8fd0baa16477g-565.jpg?height=409&width=453&top_left_y=125&top_left_x=524)
FIGURE 15.4. Equivalent circuit of the electrochemical representation of a growing oxide layer.

The total resistance of a cell with an area of $1 \mathrm{~cm}^{2}$ and a thickness of $\Delta \mathrm{x} \mathrm{cm}$ now equals

$$
R_{t}=R_{i}+R_{e}=\frac{\Delta x}{\sigma_{t}\left(t_{1}+t_{2}\right)}+\frac{\Delta x}{\sigma_{t} t_{3}}=\frac{\Delta x}{\sigma_{t} t_{3}\left(t_{1}+t_{2}\right)}
$$

Since $E_{\text {cel }}=t_{i} \frac{\Delta G_{f}^{0}}{z_{1} z_{2} e}$ the electrical current through the cell can be given by:

$$
I=\frac{E_{\text {cel }}}{R_{t}}=-\frac{\sigma_{t} t_{3}\left(t_{1}+t_{2}\right)}{z_{1} z_{2} e} \Delta G_{f}^{0} \frac{1}{\Delta x}
$$

The number of oxide molecules formed per $\mathrm{cm}^{2} \mathrm{~s}$ is given by:

$$
\frac{d n}{d t}=\frac{I}{z_{1} z_{2} e}=-\frac{\sigma_{t} t_{3}\left(t_{1}+t_{2}\right)}{z_{1}^{2} z_{2}^{2} e^{2}} \Delta G_{f}^{0} \frac{1}{\Delta x}
$$

which is the same result as given by Wagner's theory (see Equation [15.32]). This very elegant description of the growing oxide layer is of course only acceptable under the same assumptions as valid for Wagner's theory. The values of the transport numbers are average values over the oxide layer and the prerequisite of equilibrium at both interfaces is now taken up in the implicit assumption in Equation (15.57) that at both electrodes no polarization losses occur. For low-temperature, mostly aqueous corrosion reactions, this is quite unrealistic. However, for high-temperature corrosion reactions this is a reasonable assumption. This electrochemical approach also offers the possibility to influence the rate of oxide growth by the application of external electric fields, as described in the next section.

## B. THE INFLUENCE OF AN ELECTRIC FIELD ON THE GROWTH RATE

When an external potential difference is applied to the cell, the electronic current through the oxide is normally no longer equal to the ionic current: electrons can be produced at the electrodes. The oxidation rate can thus be influenced by changing the externally applied potential difference. ${ }^{6,7}$ In principle, the oxidation process can be completely stopped by applying a counter potential difference numerically equal to the driving force of the oxidation reaction:

$$
E_{\text {stop }}=-E_{\text {cel }}=+\Delta G^{0} / 2 F
$$

[^14]![](https://cdn.mathpix.com/cropped/2025_10_16_72ceac0a8fd0baa16477g-566.jpg?height=461&width=492&top_left_y=129&top_left_x=503)
FIGURE 15.5. Equivalent circuit for a growing oxide layer when a current is passed through it. Only one ionic species migrates.

![](https://cdn.mathpix.com/cropped/2025_10_16_72ceac0a8fd0baa16477g-566.jpg?height=509&width=847&top_left_y=800&top_left_x=327)
FIGURE 15.6. Showing the relation between the potential and the external and internal currents and the potential. (From Sheasby, J.S. and Jory, J.B., Oxid. Met., 1978, 12, 527. With permission.)

An even higher counter potential difference results in destruction of the oxide layer by electrolysis. Short circuiting the oxide layer will always result in an increased oxidation rate. this can easily be understood when it is considered that the electrons can very easily flow through the external current leads instead of through the oxide. Of course, this effect is only measurable for oxides with a high ionic transport number. In Figure 15.5 this situation has been shown. The effect of the external electron circuit is clear.

A schematic description of the relations between the various current densities and the potential differences is given in Figure 15.6. In this figure, the ionic current density is assumed to depend linearly on the applied potential difference, which seems reasonable for most metal oxides. We observe $I_{\text {ion }}=0$ for $E=E_{\text {stop }}=\Delta G^{0} / 2 F$, while for short circuiting $I_{\text {ion }}=I_{\text {ext }}$. For an increasing potential difference over the layer the ionic current decreases, and thus the corrosion rate. For lower potential differences over the layer,* the ionic current and the corrosion rate increase. For normal oxidation $\mathrm{E}=\mathrm{E}_{\text {ext }}$ and $\mathrm{I}_{\mathrm{i}}=\mathrm{I}_{\text {ext }}$.

[^15]When it is assumed that the external current does not affect the local equilibria in the scale, and substituting ( $\mathrm{E}-\mathrm{E}_{\text {ext }}$ ) for E , Equation (15.32) simplifies to:

$$
\frac{d n}{d t}=\frac{\bar{t}_{i} \bar{t} e \bar{\sigma}_{t}}{z_{1} z_{2} e} \frac{E-E_{e x t}}{\Delta x}=\frac{d n}{d t}{ }_{0}-\frac{I_{e x t}}{z_{1} z_{2} e} \bar{t}_{i}
$$

where the subscript o denotes the value under normal conditions, without externally applied field. From this equation it is clear that the oxidation rate may be accelerated or retarded by applying an external potential difference. This equation also shows that because most oxides are semiconductors ( $t_{e} \approx 1$, thus $t_{i}!1$ ), relatively large currents will be needed for any measurable effect. Short circuiting ( $\mathrm{E}_{\text {ext }}=0$ ) results in:

$$
\frac{d n}{d t}=\frac{d n}{d t} \int_{0}-\frac{I_{i}}{z_{1} z_{2} e} \bar{t}_{i}=\frac{d n}{d t}{ }_{0}-\frac{E \bar{t}_{i} \sigma_{t} \bar{t}_{i}}{z_{1} z_{2} e} \frac{1}{\Delta x}=\frac{d n}{d t}{ }_{0}-\frac{\left[1-\bar{t}_{e}\right]^{2}}{z_{1} z_{2} e} \sigma E
$$

From this equation it follows directly that short circuiting results in an increased oxidation rate. However, because for semiconductors $\mathrm{t}_{\mathrm{e}} \approx 1$, also this effect is very limited.

## C. ELECTROCHEMICAL KINETIC STUDIES REGARDING THE FORMATION OF SULFIDE LAYERS

From Equations (15.60) and (15.61) it became clear that the influence of the externally applied electric field is normally small. However, by using special solid state galvanic cell constructions it is in principle possible to study this effect. ${ }^{6}$ Solid state cell constructions also offer the possibility to study the transport mechanism during layer growth of sulfides, at various sulfur activities, and possibly oxides. The formation of NiS is a good example because normal sulfidation in a sulfur containing atmosphere produces a porous sulfide layer, which is easily suppressed in the galvanic cell arrangement in Figure 15.7. In both arrangements AgI is a solid electrolyte with pure cation conduction at $300^{\circ} \mathrm{C}$. In case (a), the electronic current can flow through the second Pt electrode, which means that the NiS phase will behave as ionic and electronic conductor. In case (b), NiS is only transporting Ni cations, because AgI is blocking the electronic current. The current through the galvanic cell is a measure for the rate of $\mathrm{Ag}^{+}$production from $\mathrm{Ag}_{2} \mathrm{~S}$, while these cations flow through the AgI phase. Assuming that no sulfur evaporates, the $\mathrm{Ag}^{+}$production rate is equivalent to the NiS formation rate according to the reaction:

$$
\mathrm{Ni}+\mathrm{Ag}_{2} \mathrm{~S} \leftrightarrow \mathrm{NiS}+2 \mathrm{Ag}
$$

The two cell arrangements $a$ and $b$ show in practice no different results, which means that the electronic current through NiS is not influencing the reaction rate. The cell potential is equivalent to that of the cell:

$$
\mathrm{Pt}, \mathrm{Ag}|\mathrm{AgJ}| \mathrm{Ag}_{2} \mathrm{~S}, \mathrm{Pt}
$$

which is a measure for the chemical potential $\mu_{\mathrm{s}}$ in $\mathrm{Ag}_{2} \mathrm{~S}$ at the interface between NiS and $\mathrm{Ag}_{2} \mathrm{~S}$. In this way we can indeed study the reaction mechanism for the formation of NiS as a function of the sulfur activity, without the need for complicated experimental arrangements for varying sulfur partial pressures in the gas phase. Two electrochemical techniques can be

![](https://cdn.mathpix.com/cropped/2025_10_16_72ceac0a8fd0baa16477g-568.jpg?height=637&width=801&top_left_y=122&top_left_x=352)
FIGURE 15.7. Two alternative galvanic cell arrangements for the study of NiS layer formation.

used to study the reaction mechanism. The first is the potentiostatic technique and the second the galvanostatic method.

## 1. Potentiostatic Measurement

Using

$$
\frac{d x}{d t}=\frac{k_{p}}{\Delta x}=V_{m} \frac{d n}{d t},
$$

with $\mathrm{V}_{\mathrm{m}}$ as the molar volume of NiS, and using Equations (15.33) and (15.58),

$$
\begin{aligned}
& \frac{d n}{d t}=\frac{k_{t}}{\Delta x} \\
& \frac{d n}{d t}=\frac{I}{2 F}
\end{aligned}
$$

we arrive for the formation of 1 mol of NiS at:

$$
\frac{d x}{d t}=\frac{I V_{m}}{2 F}
$$

By measuring the current I through the cell in Figure 15.7, we can now observe directly the growth rate of the sulfide layer in situ without measuring the thickness or the weight gain of the growing layer. After integration of Equation (15.33) and substitution in Equation (15.62) we can explicitly write:

$$
I=\frac{F}{V_{m}} \sqrt{\frac{2 k_{p}}{t}}
$$

By plotting I vs $\frac{1}{\sqrt{t}}$ we directly obtain a value for $\mathrm{k}_{\mathrm{p}}$.

## 2. Galvanostatic Measurement

We can also perform galvanostatic measurements. If $\mathrm{k}_{\mathrm{p}}$ is not a function of the cell potential, the applied galvanostatic current will initially be responsible for the formation of NiS according to $\mathrm{Ni}+\mathrm{Ag}_{2} \mathrm{~S} \leftrightarrow \mathrm{NiS}+2 \mathrm{Ag}$ at a higher rate than the rate of silver transport through the AgI. Silver is accumulating in the $\mathrm{Ag}_{2} \mathrm{~S}$ phase.

During this initial stage the open cell potential is zero, since there is no potential gradient for Ag across the AgI electrolyte. Later on the NiS formation reaction becomes slower than the rate of silver transport through the AgI . The Ag which originally precipitated in the $\mathrm{Ag}_{2} \mathrm{~S}$ will also be transported away. When the free silver phase is gone at $t_{k}$, the cell potential will suddenly rise, and is from that time on determined by the sulfur evaporation rate, which is faster than the NiS formation rate. At $\mathrm{t}=\mathrm{t}_{\mathrm{k}}$, the amount of silver transported through the AgI phase equals the amount of NiS formed:

$$
\frac{I t_{k}}{F}=\frac{2 \Delta x}{V_{m}}
$$

Combining this with Equation (15.33) again offers a direct possibility to determine $\mathrm{k}_{\mathrm{p}}$.
When $\mathrm{k}_{\mathrm{p}}$ is a function of E , the start of the experiment is similar with $\mathrm{E}_{\text {cell }}=0$, as long as the NiS layer is thin and the rate of formation high. In a second stage, $\mathrm{E}_{\text {cel }}$ will increase, but now the value of $\mathrm{k}_{\mathrm{p}}$ also increases with time. Thus:

$$
\frac{d x}{d t}=\frac{k}{\Delta x}=\frac{I V_{m}}{2 F}=\text { constant }
$$

From this equation we can read that by forcing galvanostatically a constant current through the cell we have at least for some time a constant growth rate, despite the parabolic growth law for constant potential. Therefore, we left out the subscript p for parabolic in the equation.

When measuring the values of k as a function of the observed values of E in time we obtain interesting data for a theoretical evaluation of the growth rate dependence on E. Every k value belongs to a typical E value. Integration of Equation (15.62) and combining with Equation (15.65) gives:

$$
\frac{I^{2} V_{m}^{2}}{4 F^{2}} t=k
$$

Equation (15.66) shows that for constant values of $\mathrm{I}^{2} \mathrm{t}$ the same k values and therefore E values are obtained. Therefore, if we apply different galvanostatic currents, we can check the parabolic law because Equation (15.67) must be obeyed:

$$
I_{1}^{2} t_{1}=I_{2}^{2} t_{2}
$$

For NiS it can be shown that at $400^{\circ} \mathrm{C} \mathrm{k}_{\mathrm{p}}$ increases with a factor 10 , while the cell potential increases with $67 \mathrm{mV}(=\mathrm{RT} / 2 \mathrm{~F})$, which is in accordance with the expected fact that k would increase linearly with the sulfur activity, because the defect model for NiS contains $\mathrm{V}_{\text {Ni }}^{\prime \prime}$ as majority defects, which are responsible for the transport of material through the growing sulfide layer while the electronic charge carriers (majority holes) behave quite independent of the Ni potential in the sulfide, due to the extremely high deviation from stoichiometry of the sulfide. Therefore the normal $p_{S_{2}}^{+1 / 6}$ behavior in analogy to the $p_{O_{2}}^{+1 / 6}$ dependence for NiO is not observed.

![](https://cdn.mathpix.com/cropped/2025_10_16_72ceac0a8fd0baa16477g-570.jpg?height=556&width=498&top_left_y=129&top_left_x=500)
FIGURE 15.8. Single experimental setup for CV.

## D. HIGH-TEMPERATURE CYCLIC VOLTAMMETRY, A FINGERPRINT OF INITIAL OXIDATION

## 1. Introduction to Cyclic Voltammetry

Cyclic voltammetry (CV) is a well-known technique in wet electrochemistry. ${ }^{9,10}$ It is mainly used to obtain an electrochemical spectrum of the system studied and to obtain information on the kinetics of the reactions. In aqueous electrolytes CV can thus give quantitative information on diffusion coefficients of species participating in the reaction, together with values for the equilibrium potentials of electrode reactions. Various diagnostic criteria exist in CV to decide whether or not reactions are reversible. Only for reversible reactions mostly at the surface of noble metal electrodes, the full power of CV becomes obvious as far as quantitative kinetic data are concerned.

For passivating systems such as stainless steels and aluminum alloys, the method can also give very useful information, especially on the potential range where passivation takes place. Also, the formation of higher valencies of the cations in and at the surface of the film can be followed qualitatively, while the reduction of various species in the film and sometimes at the surface of the passive film can be observed too.

A typical experimental apparatus for conducting linear sweep voltammetry (LSV), where potential scanning takes place in either the anodic or the cathodic direction without obtaining current reversal, or CV, where a full anodic and cathodic scan between the lowest and highest potentials is performed, is illustrated in Figure 15.8. The electrolytic current (I) flows through the electrolyte between the working (W) and counter (C) electrodes. The electrode potential of interest (E) is that between W and the reference electrode (R). The linear potential sweep is relayed to the potentiostat by a function generator and the wave form is shown for a singlecycle CV. The LSV current-voltage curve for a reversible charge transfer reaction, where species O is reduced to species R according to Equation (15.1), during scanning of the potential in negative direction, is given in Figure 15.9.

$$
\mathrm{O}+\mathrm{ne}^{-} \Leftrightarrow \mathrm{R}
$$

In this Figure, $\mathrm{I}_{\mathrm{p}}$ denotes the peak current, $\mathrm{E}_{\mathrm{p}}$ the peak potential, and $\mathrm{E}_{\text {rev }}$ the reversible potential. The experiment begins at the initial potential $\mathrm{E}_{\mathrm{i}}$ which is well removed from $\mathrm{E}_{\text {rev }}$ The potential as a function of time is given by

$$
\mathrm{E}(\mathrm{t})=\mathrm{E}_{\mathrm{i}}-v \mathrm{t}
$$

![](https://cdn.mathpix.com/cropped/2025_10_16_72ceac0a8fd0baa16477g-571.jpg?height=528&width=927&top_left_y=129&top_left_x=287)
FIGURE 15.9. Linear sweep voltammogram for reversible charge transfer reaction.

where $\nu$ denotes the voltage sweep rate expressed in $\mathrm{Vs}^{-1}$. For a normal reversible charge transfer reaction the electron transfer rate is fast compared with $\nu$, so that the concentrations $\mathrm{C}_{\mathrm{O}}$ and $\mathrm{C}_{\mathrm{R}}$ at the electrode surface at all times comply to the Nernst equation:

$$
\frac{C_{O}(t)}{C_{R}(t)}=\exp \frac{n F}{R T}\left(E_{i}-v t-E_{\text {rev }}\right)
$$

Starting with O , Equation (15.70) indicates that the concentration of R is insignificant until E is about 180 mV from $\mathrm{E}_{\text {rev }}$. At this potential $\mathrm{C}_{\mathrm{o}} / \mathrm{C}_{\mathrm{R}}$ at the surface is of the order of $10^{3}$ and then begins to change rapidly to 1 at $\mathrm{E}_{\text {rev }}$ and to about $10^{-3}$ at $\left(\mathrm{E}_{\text {rev }}-180\right) \mathrm{mV}$. At more negative potentials, $\mathrm{C}_{\mathrm{o}}$ at the electrode surface is negligibly small. During the reduction of O to R , current flows through the cell. Due to the resulting concentration gradients, O diffuses toward and R away from the electrode. As the potential is swept through the region of the LSV wave, the current and the rate of mass transport by diffusion continues to increase until $\mathrm{E}_{\mathrm{p}}$, where mass transfer is at a maximum. At more negative potentials I begins to decrease as a consequence of the depletion of O in the vicinity of the electrode. At E more negative than ( $\mathrm{E}_{\text {rev }}-180$ ) mV, essentially all O reaching the electrode is immediately reduced to R and the current is controlled by the diffusion of O to the electrode.

The CV for the same reaction is shown in Figure 15.10. The first half of the cycle, which involves a potential sweep from $\mathrm{E}_{\mathrm{i}}$ to the switching potential, is identical to the LSV wave of Figure 15.9. On the return sweep, reduction still takes place until the balance shifts at $\mathrm{E}_{\text {rev }}$ and the oxidation of R to O takes place during the remainder of the sweep, which is now anodic.

## 2. Mass Transfer, Initial, and Boundary Conditions

The theoretical treatment of mass transfer in CV assumes that only diffusion is operative. Supporting electrolyte concentrations of the order of 0.1 M are generally used for substrate concentrations of $10^{-3} \mathrm{M}$, which excludes any contribution by migration to the mass transport. A complicating factor for solid electrolytes is that addition of an indifferent supporting electrolyte is impossible.

If only diffusion plays a role in mass transport, we can solve Fick's laws of diffusion in order to get quantitative information on mass transport. To solve the diffusion equations we have to specify the initial conditions, the boundary conditions, and the relationship between $\mathrm{C}_{\mathrm{O}} / \mathrm{C}_{\mathrm{R}}$ at the electrode surface and the electrode potential. These three items depend on the type of reaction system studied. The main differences exist between fully reversible and truly irreversible reaction systems. The mathematical treatment is too complicated, and numerical
