Repository: cunyu-liu/electrolyte_ailab

File: fine-tune/bookData/Electrolytes, Interfaces and Interphases Fundamentals and Applications in Batteries.md (part 46 of 47)
## 1 What Is an Electrolyte?
It has long been a tantalizing goal to solidify this fluid component in the cell. ${ }^{47,48}$ Serious efforts started with Armand in the 1970s, who proposed to leverage polymeric materials based on ethylene oxide linkages, $\left[\mathrm{CH}_{2} \mathrm{CH}_{2} \mathrm{O}\right]_{n}$, to dissolve lithium salts and serve as solid polymeric electrolytes (SPEs). ${ }^{49}$ However, that class of solid electrolytes have encountered the intrinsic dilemma that while a flexible polymeric chain is desired because the ion transport relies on the cooperative motion of the polymer chain these polymeric linkages must also provide strong mechanical support, hence the polymeric chain must be rigid enough. The struggle to balance these two conflicting properties dominated the history of SPEs research during the last four decades, and one indication is that the ion conductivities in SPEs at ambient temperature never achieve a value above $10^{-4} \mathrm{~S} \mathrm{~cm}^{-1}$.

Consequently, these polymeric electrolytes found only limited applications in batteries, where an elevated temperature ( $>60^{\circ} \mathrm{C}$ ) is needed to achieve a decent ion conductivity ( $>10^{-4} \mathrm{~S} \mathrm{~cm}^{-1}$ ) for practically feasible cell reaction rates. Furthermore, despite a 1983 article by Yazami reporting that lithiated graphite can be formed electrochemically in PEO-based SPEs, ${ }^{88}$ these electrolytes are actually incapable of supporting graphitic anodes owing to high interfacial resistances, unless they are plasticized with suitable solvents. This essentially
excludes polyether-based SPEs from commercial lithium-ion batteries and restricts their opportunities to a narrow niche market of lith-ium-metal anode batteries. Furthermore, the ether linkages in these polymer electrolytes are also susceptible to oxidation at the cathode surface, hence their application in batteries is restricted to those with moderate voltages, such as lithium iron phosphate ( $\mathrm{LiFePO}_{4}$ ). Efforts were made to circumvent the ion conductivity issue by combining a polymeric electrolyte with a liquid electrode.

Alternatively, another class of ceramic material, $\beta$-alumina, was also discovered in the early 1970s as a fast $\mathrm{Na}^{+}$conductor, and serious efforts were made to apply it as a solid electrolyte in diverse electrochemical devices including batteries. ${ }^{50}$ Despite its popular name, $\beta$-alumina is in fact not an alumina $\left(\mathrm{Al}_{2} \mathrm{O}_{3}\right)$ or its polymorph, but instead a non-stoichiometric compound with the general formula $\mathrm{Na}_{1+x} \mathrm{Al}_{11} \mathrm{O}_{17+x / 2}$, where the excess amount of $\mathrm{Na}^{+}$forms the conducting layer (Chapter 2, Figure 2.1, leftmost structure at the bottom). Although similar structures with different guest conducting ions including proton ( $\mathrm{H}^{+}$), potassium ( $\mathrm{K}^{+}$), silver ( $\mathrm{Ag}^{+}$), lead ( $\mathrm{Pb}^{2+}$ ) and barium ( $\mathrm{Ba}^{2+}$ ) could also be constructed, $\mathrm{Na}^{+}$-conducting $\beta$ alumina received the most attention, and a battery constructed based on sodium ( $\mathrm{Na}^{0}$ )/sulfur chemistry once reached the pre-production stage in early electric vehicle applications. The concept never materialized into a commercial product, because the high temperature ( $>700^{\circ} \mathrm{C}$ ) that is required to maintain fast ion conduction and to keep the two electrode materials in the molten state was inconvenient and highly unsafe. However, these early efforts with $\beta$-alumina inspired Whittingham to investigate how ions could transport so fast via the interstitials in the solid state, which led to his later discovery of the very first $\mathrm{Li}^{+}$intercalation compounds. ${ }^{89}$

In the 2010s, interest in inorganic electrolyte materials was revived. A few classes of such materials in either ceramic or glassy states were discovered, and ion conductivities as high as, or even higher than, those of liquid electrolytes were realized. These materials excited the battery and materials research community to re-examine the possibility of an all-solid-state battery.

### 17.3.1 Polymer Electrolytes

Strictly, the polymer electrolytes are semi-solids, because although macroscopically they display certain dimensional stability, microscopically the ions in them interact with the solvating environment, the ethylene oxide linkages, and are transported across them as they are
in liquids. This characteristic applies to both SPEs and gel polymer electrolytes (GPEs), ${ }^{5}$ except that in the latter the working ions are solvated by the added small solvent molecules rather than the polymeric linkages.

The search for polymeric linkages other than ethylene oxide that can effectively dissolve lithium salts has not been successful, hence currently, most polymeric electrolytes, especially SPEs, are still mainly constructed with variations of the structures with ethylene oxide units. However, GPEs enjoys much more flexibility, as they rely on small solvent molecules to solvate working ions, and the polymer therein serves only as the framework providing dimensional stability, processibility and mechanical support. Hence many polymer and copolymer units based on structural units of acrylonitrile, imides, styrene, etc., have been reported, and the liquid electrolytes employed are usually those mature compositions that have already proven successful in commercial lithium-ion batteries. The "soft" nature of these materials makes their interfacing with electrodes easier than with true solid electrolytes. In particular, the emerging markets for flexible electronics favor batteries based on such semi-solid electrolytes. Modern processing techniques such UV curing and e-beam curing have been widely adopted.

The SPEs, in the absence of any small solvent molecules, still face severe challenges owing to their poor ion transport, but breakthroughs have been reported sporadically when SPEs are interfaced with nano-structured materials, such as silicates ( $\mathrm{SiO}_{2}$ ), titanate ( $\mathrm{TiO}_{2}$ ), alumina ( $\mathrm{Al}_{2} \mathrm{O}_{3}$ ), metal-organic frameworks (MOFs), etc., with ion conductivities well above $10^{-4} \mathrm{~S} \mathrm{~cm}^{-1}$ at room temperature being achieved. The explanation of how these nano-structures promote ion transport remains unclear: some attributed the improvements to the elimination of crystalline phases of ether linkages, while others resorted to the interactions between the surfaces of these nanostructured materials and the $\mathrm{Li}^{+}$and polymeric chain. The argument from Cui and colleagues that the nano-channels provide fast $\mathrm{Li}^{+}$conducting pathways is especially interesting, as it might involve the confinement of solvated $\mathrm{Li}^{+}$in an environment that is of comparable size to the solvation sheath. ${ }^{52}$

In an alternative approach, Aetukuri et al. believed that simply blending a ceramic solid electrolyte in a polymer matrix actually did not fully leverage the high conductivity of the former, because these particles are eventually embedded in the less conductive polymer matrix without forming an independent percolating pathway for $\mathrm{Li}^{+}$transport. ${ }^{51}$ Leveraging a casting-etching technique extensively
used in semiconductor and electronics fabrication to a composite polymer-ceramic electrolyte, they were able to form a single solid electrolyte layer consisting of ceramic particles whose size dispersion was well within the narrow range of $\pm 15 \mathrm{~nm}$. These particles are firmly embedded in a polymer matrix with their top and bottom surfaces exposed so that a direct ionic pathway is established without going through the polymer matrix. Such a thin membrane ( $<100 \mu \mathrm{~m}$ ) is a flexible polymer-inorganic composite electrolyte that not only offers excellent ion conductivity and mechanical strength, but also proved to be rather effective in suppressing $\mathrm{Li}^{0}$ dendrites. ${ }^{51}$ The latter benefit comes from the fact that the "soft" part (the polymer) is nearly insulating towards $\mathrm{Li}^{+}$conduction. Of course, the interfacing issue between such a composite and a solid electrode material remains.

In addition to ion transport, a property more relevant to the high rate capability of cell reactions is the $\mathrm{Li}^{+}$transference number. Theoretically, an $\mathrm{Li}^{+}$transference number of unity ( $T_{+}=1.0$ ) eliminates concentration polarization and limits the opportunities for Li dendrite formation. However, in reality there is always a significant compromise in both ion conductivity and polymer flexibility once the anions are immobilized on polymeric chains via covalent bonds. To resolve this compromise, liquid solvents have been embedded into single-ion conducting polymers, which is a close simulation of fuel-cell Nafion polyelectrolytes plasticized by water. Such a class of single-ion electrolytes, based on aromatic poly(arylene ether)s with pendant lithium perfluoroethylsulfonates and saturated with liquid electrolytes, exhibits a $\mathrm{T}_{+}$of nearly unity along with high conductivities ( $>10^{-4} \mathrm{~S} \mathrm{~cm}^{-1}$ ) even at low temperatures. According to Archer and co-workers, a high $\mathrm{T}_{+}$constitutes a key control over the reversible deposition and stripping of Li-metal anodes. ${ }^{53}$

Given the instability of ether linkages at high potential, SPEs usually cannot support cathode materials that operate at $>4.0 \mathrm{~V} v s$. Li , hence the most popular cathode chemistries $\left(\mathrm{LiCoO}_{2}, \mathrm{LiNi}_{x} \mathrm{Mn}_{y}\right.$. $\mathrm{Co}_{2} \mathrm{O}_{2}$ and $\mathrm{Li}_{2} \mathrm{Ni}_{0.5} \mathrm{Mn}_{1.5} \mathrm{O}_{2}$ ) are usually excluded, and $\mathrm{LiFePO}_{4}$ is often the favored cathode for these polymeric electrolytes. This anodic stability can be circumvented by using a dual-layer SPE, where a polymer material of high anodic stability (polyamide-based) is in contact with the cathode, allowing a 4 V class cathode to be used, while an ether-based SPE is interfaced with the anode. Needless to say, the overall ion conductivity is now defined by the less conducting polymer here, i.e. $<10^{-5} \mathrm{~S} \mathrm{~cm}^{-1}$ of polyamide at room temperature, if no additional interfacial resistance arises from the junction of the two polymers.

One special class of polymer-based electrolytes leverages the self-healing nature of certain polymers, so that any chemical, electrochemical or mechanical degradation that often occurs with electrodes during long-term cycling could be repaired. This concept mainly employs reversible hydrogen bonding or other non-covalent chemical bonding. Varying degrees of success regarding both interfacial stability with electrodes and capability of self-healing damage at the system level were reported.

Leveraging the mature techniques in the semiconductor and electronics industries such as photo-patterning and lithography, new manufacturing technologies were also used to pattern or etch polymer electrolytes and polymer-based separators for various merits. This allowed the application of the emerging 3D printing technologies. Such approaches are regarded as highly valuable in enabling 3D micro-batteries to be formed directly on chips with fabrication of modulable arrays.

### 17.3.2 Liquid-Inorganic Interfacing

In 2013, a new class of semi-solid electrolytes was created by Maier and colleagues, who named them "soggy-sand electrolytes", that bridge conventional liquids with solids. ${ }^{54}$ This hybridization strategy aims at combining the liquid-like fast ion transport from a conventional liquid electrolyte with the dimensional stability and high modulus of an inorganic solid framework, which is often based on nano-sized inorganic particles such as silicate, alumina or even various ceramic electrolytes. Thus, the solid could be either an ion conductor itself, or a completely inert structural scaffold. These oxide solids often serve as a preferential adsorption surface for the salt anions, hence the lithium salts dissolved in the liquid phase would be further dissociated, rendering the $\mathrm{Li}^{+}$more mobile than the anions.

The eventual dispersion of the particles in the liquid phase forms a fractal percolating network to accelerate the ion transport. Such dispersion of nanoparticles in the liquid phase is not spatially immobilized, therefore gravitational precipitation could occur once the equilibrium is breached, putting an end to the ion transport net- work. The introduction of a suitable fraction of inorganic solids into liquid electrolytes usually induces a spike in ion conductivities, which could be improved as much as fivefold, in addition to improved $\mathrm{Li}^{+}$ transference number.

The actual ion transport process in these "soggy-sand" electrolytes could be much more complicated, involving surface energy,
space charge and surface functionalities of the oxide particles. Similar effects for polymeric electrolytes were discussed in the previous section, and a more recent explanation involves the concept of nano-confinement that will be discussed in more detail in the sections to follow.

Several variations of liquid-inorganic hybrids have been inspired by the "soggy-sand" concept, in which stabilization of the lithium-metal anode surface was specifically targeted. These systems include excess lithium halide salts suspended in non-aqueous electrolytes, ionic liquids tethered to the surface of inorganic particles, anions immobilized on nanoparticles that are dispersed in liquid electrolytes and liquid electrolytes infused into composites of inorganics and polymers. ${ }^{55-57}$ Improvements with varying degrees of success were reported for Li-metal cycling stability, with rationales based on the surface energy of the electrolyte/Li interface. More recently, further concepts also evolved and were extended to many other inorganic particles with meso-, nano- or hierarchical structures, including oxides such as $\mathrm{Al}_{2} \mathrm{O}_{3}, \mathrm{SiO}_{2}, \mathrm{ZrO}_{2}$ ad $\mathrm{CeO}_{2}$ or even metal-organic frameworks (MOFs) and covalent organic frameworks (COFs). Generally, the liquid electrolytes were thought to be trapped via either physical (non-covalent) forces or chemical interactions in the meso- or nanopores of these inorganic scaffolds, with benefits such as decent ion conductivities ( $>1.0 \mathrm{mS} \mathrm{cm}^{-1}$ ), improved $\mathrm{Li}^{+}$transference numbers ( $\sim 0.6$ ) or an additional capability to suppress Li-metal dendrites. In particular, Archer and colleagues described a so-called "ionic rectifier", where a liquid electrolyte physically constrained in the narrow pores of $\alpha-\mathrm{Al}_{2} \mathrm{O}_{3}$ demonstrate $\mathrm{Li}^{+}$transference numbers of nearly unity, owing to the blocking of anion transport by the pore wall that bears the same charge. ${ }^{90}$ Again, the effect of nano-confinement should apply here, considering that the nano-sized pores, voids and channels in these frameworks serve as an essential factor in enabling all these unusual properties that are otherwise unavailable in conventional liquid or solid electrolytes.

Although the semi-solid electrolyte approaches represent a new class of promising materials for the next-generation battery chemistries, with high $\mathrm{Li}^{+}$transference numbers as the main attraction, most of the materials are still yet to be rigorously characterized under electrochemical conditions close to a real battery environment. In particular, their stability against high-capacity and high-voltage cathode chemistries remains to be manifested. Most important, this is an emerging new area, and there has not been a unified framework in the understanding of the phenomenon.

### 17.3.3 True Solid Electrolytes and Their Interfaces/ Interphases

In the battery and materials communities, the term solid-state electrolytes (SSEs) or simply solid electrolytes (SEs) is often reserved for the class of ceramic or glassy materials that are capable of conducting ions, i.e. the fourth type electrolyte discussed in Section 2.1 (IV in Figure 2.1). The first SSE seriously considered as an electrolyte in an actual battery was $\beta$-alumina, which was not successful because of its poor ion conductivity at room temperature. ${ }^{50}$

Since the 2010s, lithium-ion batteries have been gradually adopted in electric vehicles, in attempts to fight climate change and acquire independence from a reliance on fossil fuels. Accompanying the popularization of lithium-ion batteries is the increasing public concern over their safety, as highlighted by more frequent media coverage of the fire hazards caused by thermal runaway of lithium-ion batteries.

Such high-profile incidents are the inevitable result of the extensive application of these high-energy electrochemical devices in our daily life. Strictly speaking, the safety of the battery is determined by a combination of two factors, one being the energy contained in the enclosed device and the other the rate at which such energy could be dissipated when the designed electrochemical pathway encounters a failure. Therefore, at least in part, the highly flammable electrolytes in these electrochemical devices should be held responsible for these catastrophic cell failures, because of their metastability with the reactive electrodes, which is kinetically maintained by the presence of SEIs and CEIs, and this serves as the major weakness to allow the instantaneous dissipation of large amounts of energy.

To minimize the safety concern with high-energy batteries, one needs to remove at least one of these two factors. It is unrealistic to make a battery less energetic, because it would defeat the original purpose of new battery research. The only remaining factor to consider is the electrolyte. Theoretically, solidifying the electrolyte with inorganic materials with ceramic or glassy structures would provide a more robust kinetic barrier that should withstand a higher degree of cell abuse and slow the energy dissipation when the cell fails.

Extra benefits could also be generated from the inorganic SSEs. For example, the mechanical strength of these materials is expected to be sufficiently high to suppress the formation of $\mathrm{Li}^{0}$ dendrites, so that this ultimate anode becomes feasible; the lattice or matrices of true SSEs would only allow $\mathrm{Li}^{+}$or other working ions to pass, providing a transference number of unity ( $T_{+}=1.0$ ); the anode-cathode dialog
caused by the cross-over of parasitic electrode reactions, such as the polysulfide species generated in the sulfur chemistry, could be completely shut off; and the higher gravimetric or volumetric energy densities brought by the more efficient packing because of the high density of SSEs, etc.

The above challenges and potential merits drove the discovery of new classes of SSEs since the 2010s, and there have been numerous major materials that were claimed to be close to practical applications, such as the garnet type, the antiperovskite type and diverse sulfide types including argyrodites.

The newly discovered SSEs, especially those based on sulfide-type materials, have provided ion conductivities $\left(10^{-3}-10^{-2} \mathrm{~S} \mathrm{~cm}{ }^{-1}\right)$ that approach or are even higher than those of the state-of-the-art non-aqueous electrolytes ( $\sim 10^{-2} \mathrm{~S} \mathrm{~cm}^{-1}$ ). Therefore, the most severe challenge facing the SSEs remains the interfacial issues between two solid phases, and consists of two separate parts: (1) the poor physical solid-solid contacts and (2) the chemical or electrochemical reactivity between the electrolytes and the electrodes, which is especially pronounced for sulfide-type materials as they have a rather narrow electrochemical stability window and are unstable against either reductive or oxidative decompositions. ${ }^{58,59}$

The decompositions of SSEs, especially those based on sulfides, have been well documented with both experimental evidence and theoretical predictions. Overall, the nature of how the SSE interfaces with electrode materials directly dictates the performance of the solidstate batteries, with four possible scenarios: (1) SSE materials that are inherently stable against the active material and will not form an appreciable interphase; (2) the decomposition products of SSEs are electrically conductive, resulting in the continuous decomposition of SSEs and cell degradation; (3) SSEs are susceptible to decomposition but will generate products that are of electrolyte nature, i.e. allowing the conduction of working ions but insulating electrons; and (4) the products from the decompositions of SSEs either cannot conduct or only poorly conduct both electrons and ions. While the first scenario might only exist if an SSE with a wide electrochemical stability window, such as garnet, is interfaced with electrodes of moderate operating potentials, most SSEs fall into the last three scenarios. In particular, the third scenario actually closely resembles the concept of interphases in the case of liquid electrolytes.

The products from these interfacial reactions form extra interlayers of different chemical natures between bulk electrolyte and bulk electrodes. In most cases they bring an increase in interfacial impedance,
loss of mechanical integrity and strength, and volume changes and worsening of physical contacts between solid and solid phases.

Despite the high expectations that SSEs would have sufficient mechanical strength against $\mathrm{Li}^{0}$ dendrite growth, such growth has been still identified from time to time. Differing from the relatively free growth in liquid electrolytes, Li dendrites seems to move preferentially through the interconnecting pores and grain boundaries within the SSE. ${ }^{60}$ However, there is already a report revealing that, even with a single-crystalline SSE, where grain boundaries do not exist, dendrite growth still occurs. ${ }^{61}$ Wang and colleagues argued that this is an intrinsic issue associated with the much higher electronic conductivity of these inorganic SSEs, which can only be resolved with the formation of an interlayer standing between the bulk SSEs and the $\mathrm{Li}^{0}$ electrode. ${ }^{62}$ Such an "interlayer" is in fact an artificial interphase.

Because dendrite growth had been thought to start with the depletion of the $\mathrm{Li}^{+}$concentration at the interfaces, according to the prediction of Sand's time [Section 7.2, eqn (7.16)], the relatively low $\mathrm{Li}^{+}$ conductivity of some SSE materials has also been blamed. However, the dendrite growth should more likely follow a diffusion-controlled mode of growth. This is in contrast to the mossy and diffusioncontrolled modes of liquid electrolyte systems. Since liquid electrolytes ensure intimate contact with the newly formed dendritic $\mathrm{Li}^{0}$, mossy dendrites grow, and lead to constant impedance buildup. For SSEs, however, the contact between newly formed $\mathrm{Li}^{0}$ and SSEs is rather limited and highly heterogeneous; instead, SSEs are more prone to decomposition, which will increase impedance. When combined with the typically lower conductivity (as a result of both bulk SSE ionic conductivity and interface resistance between active material and the SSE), the formation of dendrites could occur even at seemingly low current densities. Nevertheless, under conditions of internal short-circuit created by these dendrites, batteries using SSEs will still be safer compared with liquid electrolytes.

### 17.3.3.1 Garnet-type SSEs

Garnet-type materials typically have the general formula $\mathrm{Li}_{7} \mathrm{La}_{3} \mathrm{Zr}_{2} \mathrm{O}_{12}$ (LLZO) and differ between one another mostly in the addition of various metal dopants such as $\mathrm{Ti}^{4+}$ and $\mathrm{Ga}^{3+} \cdot{ }^{58,59}$ In contrast to sulfide-based SSEs, garnets are significantly more stable, in both chemical and electrochemical senses, because they are oxides by nature. We have witnessed a similar stability transition when
the research on intercalation materials was switched from chalcogenides ( $\mathrm{TiS}_{2}$ ) to transition metal oxides (Section 9.1.3.8). This advantageous aspect of garnets make them an attractive electrolyte candidate when coupling with aggressive electrode materials such as lithium metal is considered. However, at higher voltages, they will still decompose. The weakness of garnet-type materials, on the other hand, is the generally lower ion conductivity compared with those of sulfide-type materials. The most conductive phase, the cubic phase, is difficult to achieve without additives. Moisture can interact with garnet SSEs, during which $\mathrm{Li}^{+}$exchanges with $\mathrm{H}^{+}$, leading to the formation of LiOH and $\mathrm{Li}_{2} \mathrm{CO}_{3}$ species, both of which are highly insulating to $\mathrm{Li}^{+}$.

The synthesis of garnets, or any oxide-based SSE, requires a high sintering temperature, especially for the highly conducting cubic phase ( $1230^{\circ} \mathrm{C}$ ), which will likely induce increased manufacturing costs compared with the sulfide-based SSEs. Garnet-based materials also show poor processibility, because their oxide nature renders the garnet particles rather hard and consequently the corresponding SSEs very brittle.

The hard and brittle nature of garnets also makes their interfacing with solid electrode materials rather challenging, especially when the electrode material itself is also hard and brittle in nature. Hence most of the interfacing issues arise at the electrolyte/cathode interface instead of the electrolyte/anode interface, because both lithium metal and graphite are soft and compliable whereas transition metal oxides are not. To overcome such interfacing issues, garnet-type SSEs often require a co-sintering process to achieve intimate contact with the active electrode materials.

The chemical stability between garnet-type SSEs and lithium metal is still uncertain owing to their rather close redox potentials, but evidence has been found that an oxygen-deficient interphase could have been formed between deposited Li and mechanically polished LLZO. The mechanism of the formation of such interphases could have proceeded via the elimination of oxygen by reaction with $\mathrm{Li}^{0}$, which is then charge compensated by the reduction of $\mathrm{Zr}^{4+}$ in LLZO. On changing the dopant element to tantalum ( Ta ), niobium ( Nb ) or alumi- num (Al), the composition and properties of the interphases change accordingly.

One special interfacial challenge that LLZO faces is its lithiophobicity, i.e. the molten $\mathrm{Li}^{0}$ and its surface repel each other due to the high surface energy. To improve the wettability of LLZO towards $\mathrm{Li}^{0}$,
various artificial coating techniques have been applied, including the use of alumina $\left(\mathrm{Al}_{2} \mathrm{O}_{3}\right)$ and lithium nitride $\left(\mathrm{Li}_{3} \mathrm{~N}\right)$.

While garnet-type particles may possess sufficient mechanical strength against the stress induced by $\mathrm{Li}^{0}$ dendrite growth, the grain boundaries between particles have been considered a weakness against $\mathrm{Li}^{0}$ dendrites, as they offer clear pathways for the propagation of $\mathrm{Li}^{0}$ dendrites. This could be related to the effect of space charge on ion transport at the interparticle boundaries that was discussed in Section 16.6.7 (Figure 16.6) when considering the ion transport mechanism across the interphases, but a more recent study by Wang and colleagues also attributed the $\mathrm{Li}^{0}$ dendrite growth along these grain boundaries to the relatively high electronic conductivities of SSEs. ${ }^{91}$ In other words, the $\mathrm{Li}^{+}$migrating along the grain boundaries could encounter electrons and then charge transfer occurs at these sites, producing isolated and nanometric $\mathrm{Li}^{0}$.

What seems to support this argument is the report that $\mathrm{Li}_{2} \mathrm{CO}_{3}$ and LiOH , often the by-products generated during LLZO synthesis, help to eliminate the $\mathrm{Li}^{0}$ dendrite growth when located at the grain boundaries. These ingredients are often identified in interphases of lithium-ion batteries and are known for their excellent electron insulation, hence their presence at the grain boundaries must have introduced a new interphasial chemistry to mitigate $\mathrm{Li}^{0}$ dendrite growth via blocking electron conduction. The practical application of SSES thus relies on the complete understanding of the $\mathrm{Li}^{0}$ dendrite growth mechanism, especially how interface engineering along these grain boundaries could help counter the relatively high electronic conductivities of SSEs.

### 17.3.3.2 Antiperovskite-type SSEs

This type of SSE, also known as inverse perovskite, has the general formula $\mathrm{Li}_{3} \mathrm{OX}$ (where $\mathrm{X}=\mathrm{Cl}, \mathrm{Br}$ or other halides). They are named after their structural similarity to perovskite materials of $\mathrm{ABO}_{3}$ cubic, Pm3m structure, but with reversed cation and anion placements. ${ }^{58,59}$

Antiperovskite-type SSEs typically possess comparatively higher ionic conductivity owing to the excess $\mathrm{Li}^{+}$content, lower melting point and better processibility than garnet-type materials, and can also be synthesized at much lower temperatures. One representative antiperovskite, $\mathrm{Li}_{3} \mathrm{OCl}$, is predicted to be thermodynamically stable against $\mathrm{Li}^{0}$, which is very rare, if not unique, among the
known electrolytes. Furthermore, the soft nature of antiperovskites also makes it easier to reduce grain boundaries during synthesis. These properties are very helpful for incorporating the SSEs in an all-solid-state battery.

Unfortunately, $\mathrm{Li}_{3} \mathrm{OCl}$ is unstable under ambient conditions, and will spontaneously decompose into $\mathrm{Li}_{2} \mathrm{O}$ and LiCl at room temperature. In general, antiperovskites are also rather hygroscopic or moisture sensitive, and will extract water from the ambient atmosphere, altering their conductivity at different degrees of hydration. Although the moisture absorbed from the environment increases ion conductivity, this effect has created confusion throughout the literature regarding its true chemical composition and reproducibility. Aside from chemical instability, electrochemically $\mathrm{Li}_{3} \mathrm{OCl}$ is predicted to decompose at $>2.5 \mathrm{~V}$ vs. $\mathrm{Li}^{0}$ into $\mathrm{Li}_{2} \mathrm{O}_{2}$ and $\mathrm{LiClO}_{4}$.

An alternative antiperovskite, lithium halide hydroxide ( $\mathrm{Li}_{2} \mathrm{OHX}$ ), has become very popular in recent years. Its synthesis conditions are even more challenging owing to the material's tendency to strip metal ions from reaction vessels, furthering the complexities and confusion in the literature regarding its constantly changing ionic conductivity and the difficulty with precise control.

The main benefit of $\mathrm{Li}_{2} \mathrm{OHX}$ materials is their relatively higher conductivity compared with $\mathrm{Li}_{2} \mathrm{OCl}$. Spectroscopic studies and calculations have revealed that there is likely to be a rotating motion of the $\mathrm{OH}^{-}$groups, which accelerates the transport of $\mathrm{Li}^{+}$in a "paddle wheel"-like mechanism. Replacement of the $\mathrm{OH}^{-}$with F was found to increase the $\mathrm{Li}^{+}$ion conductivity in addition to increasing the voltage stability.

One encouraging aspect of antiperovskites is that $\mathrm{Li}^{0}$ dendrites do not seem to be formed in them. This could be an indication of the higher thermodynamic stability with $\mathrm{Li}^{0}$ together with low electronic conductivity, but further studies are needed for a full understanding.

### 17.3.3.3 Sulfide-type SSEs

The sulfide-type SSEs stemmed from the original LISICON (lithium superionic conductor) structure composed of various cations paired with oxygen. ${ }^{58,59}$ Compared with their oxygen analogs, the thio deriva- tive LISICONs consistently possess significantly higher conductivities owing to the more polarizable electron cloud of sulfur. In fact, the representative SSEs of this class, $\mathrm{Li}_{7} \mathrm{P}_{3} \mathrm{~S}_{11}$ (LPS) and $\mathrm{Li}_{10} \mathrm{GeP}_{2} \mathrm{~S}_{12}$ (LGPS), possess the highest $\mathrm{Li}^{+}$conductivities ever reported, $1.7 \times 10^{-2}$ and $1.2 \times 10^{-3} \mathrm{~S} \mathrm{~cm}^{-1}$, respectively, which are well into the realm of liquid
electrolyte systems. Accordingly, sulfide-type SSEs have become the most popular and promising class of materials under investigation, with industry projecting its application in electric vehicles before 2025.

The most severe challenge that sulfide-type SSEs face is their chemical and electrochemical instability, because thermodynamically a sulfide ( $\mathrm{S}^{2-}$ ) can be oxidized before 3.0 V vs. $\mathrm{Li}^{0}$, and its complexation with other elements from Groups 13-17 in the Periodic Table fails to change this nature, but instead introduces further instability against reductive decomposition. Cation substitution in the form of Ge into the more traditional baseline composition of $\mathrm{Li}_{3} \mathrm{PS}_{4}$ has offered significant improvements in conductivity. Similar results were obtained with Si and Sn .

Upon reductive decomposition by $\mathrm{Li}^{0}$, both LPS and LGPSwill form lithiated phases such as $\mathrm{Li}-\mathrm{Ge}, \mathrm{Li}-\mathrm{Si}$ and $\mathrm{Li}-\mathrm{Sn}$, which are more conductive. Anion substitution of LPS generates another popular SSE type, argyrodites, which have the general formula $\mathrm{Li}_{6} \mathrm{PS}_{5} \mathrm{X}$, where $\mathrm{X}=\mathrm{I}$, Br or Cl . The argyrodites have been shown to have higher stability against complete de-lithiation, but they are unstable against oxidative decomposition by cathode materials based on transition metal oxides. More recently, simulations predicted that a highly defective $\mathrm{Li}_{1+2 x} \mathrm{Zn}_{1-x} \mathrm{PS}_{4}$ at $x \geq 0.5$ should have a conductivity of $>50 \mathrm{mS} \mathrm{cm}^{-1}$ at room temperature, but experimentally only 0.8 mS $\mathrm{cm}^{-1}$ was achieved. On the other hand, another argyrodite, $\mathrm{Li}_{7} \mathrm{P}_{2.9} \mathrm{Mn}_{0.1} \mathrm{~S}_{10.7} \mathrm{I}_{0.3}$, exhibited an extremely high ionic conductivity of 5.6 $\mathrm{mS} \mathrm{cm}{ }^{-1}$ at room temperature, and an even higher $\mathrm{Li}^{0}$ conductivity of up to $25 \mathrm{mS} \mathrm{cm}^{-1}$ has been reported at room temperature for $\mathrm{Li}_{9.54} \mathrm{Si}_{1.74} \mathrm{P}_{1.44} \mathrm{~S}_{11.7} \mathrm{Cl}_{0.3}$, against which not every aqueous electrolyte could compete.

Unfortunately, all these highly conductive SSEs have significant compromises in their chemical or electrochemical stability, and usually they are accompanied by high interfacial resistances, as a result of the reactions with both anode and cathode materials. To make it worse, the products from these parasitic reactions could not serve as effective interphases, because they conduct both ions and electrons. In contrast, $\mathrm{Li}_{9.6} \mathrm{P}_{3} \mathrm{~S}_{12}$ exhibited high anodic stability, but with a com- promise in $\mathrm{Li}^{0}$ conductivity ( $\sim 1 \mathrm{mS} \mathrm{cm}^{-1}$ ).

Various coating approaches have also been adopted to modify the solid/solid interface, which includes some of the common electrode materials such as $\mathrm{Li}_{4} \mathrm{Ti}_{5} \mathrm{O}_{12}$ (LTO), $\mathrm{LiNbO}_{3}$ (LNO) and simple inorganic salts such as lithium iodide (LiI). The chemical nature of sulfides requires interfacial stabilization in order to support the high energy
density electrode materials such as lithium metal and high nickel layered transition metal oxides.

### 17.4 Nano-confining Electrolytes

In the preceding chapters, we learned how important the solvation sheath structure of working ions is for the key properties of the resultant electrolytes, ranging from salt dissolution and dissociation, to ion diffusion and migration, and all the way to the interfacial reactions and interphasial chemistries. We have also discussed the diverse efforts to alter the ion solvation sheath structures in an attempt to manipulate these key properties, including super-concentrating the electrolytes to extreme ion densities in the electrolytes or localizing such super-concentrations with the use of non-solvents.

However, all these efforts were still made in the presence of ion solvation, where ion-solvent interactions dictate the reversible redox reaction of the former and the stability/reactivity of the latter.

What will happen if solvation of the working ion is completely absent?

One might argue that it is impossible, because thermodynamics governs that the ions must be solvated so that the solvation enthalpy could energetically compensate the loss of lattice stabilization (Figure 3.4). However, upon further examination, one could soon realize that it is entirely possible to find an alternative source of stabilization for the dissociated ions that replaces the stabilization that used to be provided by solvent molecules, which is nano-confinement (Figure 17.2). ${ }^{52,63,64}$ Here, the Coulombic charge carried by the ions is partially or completely balanced out by the host framework, either via direct interaction with the skeletal structure of the host materials, or via interaction with the functionalities that are part of the framework.

Among all the requirements for nano-confinement to occur, the size of the pores, voids or channels of the framework is a critical one. The sizes of most solvated ions usually range from angstroms to nearly 1 nm , depending on the solvent molecules, the valence of the ion and solvation numbers. The emergence of diverse nanomaterials has made it easy to find a series of such hosts with adjustable sizes. It can be imagined that, when solvated ions are forced into the nano-sized pores or voids of such hosts, the spatial environment faced by these solvated ions is comparable in size to the solvation sheaths, and some of these solvated ions would engage in interactions with the host,

![](https://cdn.mathpix.com/cropped/2025_10_16_c9f804f118ee3f949b1eg-743.jpg?height=732&width=1083&top_left_y=229&top_left_x=227)
Figure 17.2 Forcing solvated ions into nano-confinement that is of similar size to the solvation sheath would induce partial or complete desolvation of the ions, whose formal charges would now be compensated by the space charges from the skeletal structure of the hosts. These desolvated ions and free solvent molecules, which actually represent new chemical states, are expected to generate bulk, transport and interfacial and interphasial properties.

resulting in partial or complete desolvation. As we have emphasized multiple times in earlier sections, e.g. Sections 16.6.1.1.1 and 16.7.2 (Figures 16.4 and 16.10), the location of the solvent molecules inside the primary solvation sheath dictates their reactivity, and hence their participation in interphasial chemistries. Therefore, upon removal of these solvent molecules from the solvation sheath, the solvent molecules would be in a new chemical state free from the influence of the Coulombic field from the working ions, and consequently exhibit unusual properties. Likewise, unusual properties would also be expected from the now "naked" working ions.
