Repository: cunyu-liu/electrolyte_ailab

File: fine-tune/bookData/The C.R.C Handbook of solid state electrochemistry.md (part 46 of 48)
## INTRODUCTION
![](https://cdn.mathpix.com/cropped/2025_10_16_72ceac0a8fd0baa16477g-572.jpg?height=873&width=759&top_left_y=125&top_left_x=371)
FIGURE 15.10. CV for reversible reaction.

solutions must be found. For a detailed description of various cases we refer to References 9 to 11 . We will restrict ourselves to the results for reversible reaction systems.

For reversible charge transfer reactions, the potential midway between the anodic and cathodic peak ( $\mathrm{E}_{1 / 2}$ ) and the anodic and cathodic peak potential $\mathrm{E}_{\mathrm{p}, \mathrm{a}}$ and $\mathrm{E}_{\mathrm{p}, \mathrm{c}}$ are given by:

$$
\mathrm{E}_{\frac{1}{2}}=\mathrm{E}^{0}+\frac{\mathrm{RT}}{\mathrm{nF}} \ln \sqrt{\frac{\mathrm{D}_{\mathrm{R}}}{\mathrm{D}_{\mathrm{O}}}}
$$

$$
\mathrm{E}_{\mathrm{p}, \mathrm{a}}=\mathrm{E}_{\frac{1}{2}}+1.109 \frac{\mathrm{RT}}{\mathrm{nF}}
$$

$$
\mathrm{E}_{\mathrm{p}, \mathrm{c}}=\mathrm{E}_{\frac{1}{2}}-1.109 \frac{\mathrm{RT}}{\mathrm{nF}}
$$

where $\mathrm{E}_{\mathrm{o}}$ denotes the standard potential and $\mathrm{D}_{\mathrm{R}}$ and $\mathrm{D}_{\mathrm{O}}$ are the diffusion coefficients for the reduced species and the oxidized species, respectively, which are often assumed to be equal. The peak current, $\mathrm{I}_{\mathrm{p}}$, is given by:

$$
I_{p}=0.4463 \mathrm{AC}^{0} \sqrt{\frac{\mathrm{n}^{3} \mathrm{~F}^{3}}{\mathrm{RT}} \mathrm{D} \cdot v}
$$

where D is the diffusion coefficient of the reacting species, $\nu$ the scan rate, A the electrode surface area, and $\mathrm{C}^{\circ}$ the bulk concentration of the reacting species. A number of diagnostic
criteria can be formulated from these equations to determine whether or not a system behaves reversibly, which we now describe for some high-temperature oxidation studies.

## 3. Cyclic Voltammetry as a Tool for High-Temperature Corrosion

The use of CV at high temperatures employing a solid oxygen ion-conducting electrolyte has been reported in the literature only in four papers, ${ }^{12-15}$ despite the interesting possibilities offered in principle:

- Information on the very early stages of oxidation
- Direct information on the various oxidation states in the oxide product
- Reliable equilibrium electrode potentials
- Kinetic data on species participating in oxidation/reduction reactions

The application of CV to high-temperature oxidation should be compared with the possibilities offered for passivation studies mentioned before. For high-temperature oxidation experiments we have the advantage of the formation of well-known stable crystalline oxide phases compared with the mostly amorphous passive films in water. On the other hand, as soon as oxide layers are formed the determination of kinetic parameters is obscured by the very formation of the layer. We will show the practical possibilities of CV for high-temperature oxidation on some experimental examples: the oxidation of $\mathrm{Ni}, \mathrm{Cu}, \mathrm{Co}$, and Fe .

First we must discuss some general issues. Two experimental quantities must be properly accounted for in order to extract I and E from experimental CV data. The first is the double layer charging current, $\mathrm{I}_{\mathrm{c}}$ (see also Figure 15.10). During linear potential scanning, the charge on the electrode is continually changing, and the charging current is given by:

$$
\mathrm{I}_{\mathrm{c}}=\mathrm{AC}_{\mathrm{d}} \nu
$$

where $C_{d}$ denotes the double layer capacitance. Under most circumstances $C_{d}$ is constant, giving rise to a constant $I_{c}$ and hence a background current of zero slope. Since the Faradaic current for a reversible system varies linearly with $\nu^{\mathrm{H}}$, while $\mathrm{I}_{\mathrm{c}}$ is directly proportional to $\nu$, the fraction of the total current corresponding to $\mathrm{I}_{\mathrm{c}}$ becomes important at high scanning rates, which should be checked experimentally. For normal scanning rates of 10 to $100 \mathrm{mV} \mathrm{s}^{-1}$, this contribution can in most cases be neglected. For the examples given below this current could be neglected.

The second experimental quantity to be dealt with is the electrolyte resistance. The electrode potential measured vs. the reference electrode includes the contribution $\mathrm{IR}_{\text {electr }}$ The most common way of handling this is to employ positive feedback compensation. This involves routing an adjustable fraction of the current follower output of the potentiostat back to the signal generator input which adds a voltage, proportional to the current, to the input wave form. For more details we refer to Reference 10.

A typical measuring geometry is given in Figure 15.11. Tablets of mixtures of metal and metal oxide powder were used as electrodes, in the given case $\mathrm{Fe} / \mathrm{FeO}$ as the counter electrode, providing a constant oxygen activity, and $\mathrm{Ni} / \mathrm{NiO}$ as reference electrode. Yttria-stabilized zirconia tablets were used as a solid oxygen ion-conducting electrolyte. CV can be recorded at different scan rates, scan ranges, and scan directions in order to obtain information on current peaks related to the cathodic and anodic reactions. The equilibrium potential can be measured separately before each scan. $\mathrm{Ni} / \mathrm{NiO}$ tablets are a suitable reference electrode because the charge transfer reaction is believed to be reversible. From the equilibrium potential ( $\mathrm{E}_{\text {eq }}$ ) obtained with a Au working electrode in a similar experimental geometry, the oxygen

![](https://cdn.mathpix.com/cropped/2025_10_16_72ceac0a8fd0baa16477g-574.jpg?height=418&width=934&top_left_y=125&top_left_x=282)
FIGURE 15.11. Experimental geometry for CV at high temperatures.

partial pressure in the argon-filled measuring cell can be determined, which is important as direct oxidation of the studied metals through the gas phase should be excluded and therefore the oxygen partial pressure should be low.

The reactions at the Au working electrode and the $\mathrm{Ni} / \mathrm{NiO}$ reference electrode are

$$
\begin{gathered}
2 \mathrm{~V}_{\mathrm{O}}^{\bullet \bullet}+\mathrm{O}_{2}+4 \mathrm{e}^{-} \Leftrightarrow 2 \mathrm{O}_{\mathrm{O}_{\mathrm{YSZ}}}^{\mathrm{x}}, \text { Au - electrode } \\
2 \mathrm{O}_{\mathrm{O}_{\mathrm{YSZ}}}^{\mathrm{x}}+2 \mathrm{Ni} \Leftrightarrow 2 \mathrm{NiO}+2 \mathrm{~V}_{\mathrm{O}_{\mathrm{YSZ}}}^{\bullet}+4 e^{-}, \text {reference electrode }
\end{gathered}
$$

According to Equation (15.3), the potential is related to the free energy of formation:

$$
\Delta \mathrm{G}_{\mathrm{f}}^{0}=-n F E_{e q}
$$

The oxygen partial pressure can be calculated from:

$$
\mathrm{p}_{\mathrm{O}_{2}}(\mathrm{Au})=\mathrm{p}_{\mathrm{O}_{2}}(\mathrm{Ni} / \mathrm{NiO}) \exp \frac{4 \mathrm{E}_{\mathrm{eq}} \mathrm{~F}}{\mathrm{RT}}
$$

For the equilibrium potential of -104 mV measured at the Au electrode, this yields an oxygen partial pressure of $10^{-18} \mathrm{~atm}$, which is well below the equilibrium oxygen pressure of NiO at $700^{\circ} \mathrm{C}$, resulting in the slow reduction of the reference electrode tablet, which makes measurements possible during a limited, but long enough period of time.

## a. The High-Temperature Oxidation of Ni

CV of $\mathrm{Ni} / \mathrm{NiO}$, all recorded in a range from -600 to 600 mV , show one oxidation and one reduction peak. The total charge amounts consumed in the oxidation and reduction reactions are unequal, the cathodic charge being larger ( $\mathrm{Q}_{\mathrm{a}} \approx 0.7 \mathrm{Q}_{\mathrm{c}}$ ). The reproducibility of the scans depends on the start potential. The peak potential associated with the oxidation of Ni during the first scan was about 25 mV (at $750^{\circ} \mathrm{C}$ with a scan rate of $20 \mathrm{mV} / \mathrm{s}$ ), lower than that in consecutive scans (see Figure 15.12), if the scan was started at -600 mV . Starting at the equilibrium potential results in reproducible peak potentials for all scans. The peak current increases with higher scan rates, while the peak potential shifts. The influence of the temperature on the CV is shown in Figure 15.13. The peak potentials and the peak currents are temperature dependent. The peaks are observed to shift towards one another while the peak currents increase. The current peaks are asymmetrical at low temperatures.

![](https://cdn.mathpix.com/cropped/2025_10_16_72ceac0a8fd0baa16477g-575.jpg?height=611&width=1082&top_left_y=129&top_left_x=208)
FIGURE 15.12. Two consecutive scans of Ni/NiO. (From van Manen, P.A., Weewer, R., and de Wit, J.H.W., J. Electrochem. Soc., 1992, 139, 1130. With permission.)

![](https://cdn.mathpix.com/cropped/2025_10_16_72ceac0a8fd0baa16477g-575.jpg?height=529&width=949&top_left_y=916&top_left_x=278)
FIGURE 15.13. The influence of the temperature on the voltammograms of $\mathrm{Ni} / \mathrm{NiO}$. (From van Manen, P.A., Weewer, R., and de Wit, J.H.W., J. Electrochem. Soc., 1992, 139, 1130. With permission.)

The two observed peaks in the Ni voltammograms result from the oxidation and reduction of Ni. In Equation (15.74), a linear dependence of the peak current $I_{p}$ on the square root of the scan rate was assumed. For $\mathrm{Ni} / \mathrm{NiO}$ this relation seems to hold quite well, as shown in Figure 15.14. At all temperatures $\mathrm{E}_{\mathrm{H}}$ and the equilibrium potential deviate only a few millivolts from the expected potential of 0 mV . This seems to suggest that the charge transfer reaction for the oxidation and reduction of Ni is reversible. ${ }^{12,13}$ However, other criteria to decide whether or not a reaction is reversible must be evaluated first. The peak potential should be independent of the scan rate and a linear relation between peak potential and temperature should exist. These conditions are not fulfilled for the $\mathrm{Ni} / \mathrm{NiO}$ reaction. However, there are more obvious reasons for the system not to be reversible.

The oxidation of the working electrode results in the formation of an oxide layer comparable to passivation in wet electrochemistry. For the oxidation reaction to continue, oxygen or nickel ions will have to diffuse through an oxide layer of increasing thickness. The thickness of this layer can be calculated from the total anodic charge. For the $\mathrm{Ni} / \mathrm{NiO}$ electrode at $750^{\circ} \mathrm{C}$ and a scan rate of $20 \mathrm{mV} / \mathrm{s}$, this yields a thickness of about 1 nm of NiO . The reduction reaction will be affected in a similar way, but now a thin Ni layer will impede the transport of oxygen (see Figure 15.15).

![](https://cdn.mathpix.com/cropped/2025_10_16_72ceac0a8fd0baa16477g-576.jpg?height=558&width=932&top_left_y=120&top_left_x=282)
FIGURE 15.14. Anodic and cathodic peak currents, o Ip,a and $\cdot \mathrm{Ip}, \mathrm{c}$ vs. the square root of the scan rate. (From van Manen, P.A., Weewer, R., and de Wit, J.H.W., J. Electrochem. Soc., 1992, 139, 1130. With permission.)

![](https://cdn.mathpix.com/cropped/2025_10_16_72ceac0a8fd0baa16477g-576.jpg?height=850&width=1202&top_left_y=853&top_left_x=134)
FIGURE 15.15. Formation of passivating layers $n \mathrm{Ni} / \mathrm{NiO}$ grains. (From van Manen, P.A., Weewer, R., and de Wit, J.H.W., J. Electrochem. Soc., 1992, 139, 1130. With permission.)

Worrell and Iskoe ${ }^{16}$ proposed a model in which no scale formation occurs. The oxygen ions diffuse through the nickel grains and along grain boundaries to NiO grains thus, apparently, extending the electrolyte into the nickel grains. In this model, the Ni and NiO grains are both present at the interface. However, in the case of reversible reactions the potential of the electrode would immediately adopt the $\mathrm{Ni} / \mathrm{NiO}$ equilibrium potential. The potential of the electrode after scanning with an end potential of -600 mV takes some time ( 1 to 2 min ) to assume the equilibrium value. This implies that the reaction is not reversible, possibly due to layer formation at the electrode.

![](https://cdn.mathpix.com/cropped/2025_10_16_72ceac0a8fd0baa16477g-577.jpg?height=498&width=963&top_left_y=122&top_left_x=269)
FIGURE 15.16. Voltammogram for $\mathrm{Cu} / \mathrm{CuO}$. (From van Manen, P.A., Weewer, R., and de Wit, J.H.W., J. Electrochem. Soc., 1992, 139, 1130. With permission.)

![](https://cdn.mathpix.com/cropped/2025_10_16_72ceac0a8fd0baa16477g-577.jpg?height=539&width=963&top_left_y=790&top_left_x=269)
FIGURE 15.17. Voltammogram of Co/CoO. (From van Manen, P.A., Weewer, R., and de Wit, J.H.W., J. Electrochem. Soc., 1992, 139, 1130. With permission.)

A more fundamental objection to using equations derived for wet electrochemical systems is the difference in the electrolytes. Equations (15.71) to (15.73) are derived under the assumption that migration does not play a role in the transport processes in the electrolyte by using a supported electrolyte. The YSZ electrolyte will behave as an unsupported electrolyte in which migration cannot be eliminated. Furthermore, the equations are derived under the assumption that the electrodes are inert. The electrodes here are not inert, and both the reduced and the oxidized species are present from the beginning of the experiment, which violates one of the boundary conditions used to derive the analytical expressions from which Equations (15.71) to (15.73) have been derived. Other examples of CV obtained at high temperatures are given in Figures 15.16 to 15.18 for $\mathrm{Cu} / \mathrm{CuO}, \mathrm{Co} / \mathrm{CoO}$, and $\mathrm{Fe} / \mathrm{FeO}$, respectively.

## b. The High-Temperature Oxidation of Cu

For the $\mathrm{Cu} / \mathrm{Cu}_{2} \mathrm{O}$ working electrodes, two peaks were expected as a result of the oxidation of Cu to $\mathrm{Cu}_{2} \mathrm{O}$ to CuO . However, at low scan rates the voltammograms show three anodic current peaks with only two cathodic currents. By changing the scan rate it is shown that the anodic and cathodic current peaks, $\mathrm{O}_{3}$ and $\mathrm{R}_{2}$ in Figure 15.16, are related. Since the areas

![](https://cdn.mathpix.com/cropped/2025_10_16_72ceac0a8fd0baa16477g-578.jpg?height=560&width=940&top_left_y=129&top_left_x=280)
FIGURE 15.18. Voltammogram of $\mathrm{Fe} / \mathrm{FeO}$. (From van Manen, P.A., Weewer, R., and de Wit, J.H.W., J. Electrochem. Soc., 1992, 139, 1130. With permission.)

under the large anodic ( $\mathrm{O}_{2}$ ) and cathodic ( R 1 ) peak are almost equal, it seems likely that these two are related. The small anodic precursor peak ( $\mathrm{O}_{1}$ ) has no obvious cathodic counterpart. To find out which reactions correspond with the current peaks, the equilibrium potential of the reactions was calculated from thermodynamic data. These are indicated in Figure 15.16. These potentials show that the peaks $O(1,2)$ and $R(1)$ are associated with the oxidation of Cu according to:

$$
2 \mathrm{CuO}+1 / 2 \mathrm{O}_{2} \Leftrightarrow \mathrm{Cu}_{2} \mathrm{O}
$$

The potential for the reaction

$$
\mathrm{Cu}_{2} \mathrm{O}+1 / 2 \mathrm{O}_{2} \Leftrightarrow 2 \mathrm{CuO}
$$

did not correspond to the potential midway between the cathodic ( $\mathrm{R}_{2}$ ) and the anodic ( $\mathrm{O}_{3}$ ) peaks at the anodic end of the voltammogram. The small peak ( $\mathrm{O}_{1}$ ) preceding the large peak associated with the oxidation of Cu represents a charge large enough to result from an oxide scale of about 1 nm . For neither oxidation reaction did the peak currents show a linear relation with the square root of the scan rate.

## c. The High-Temperature Oxidation of Co

The potentials calculated from the thermodynamic data for the oxidation of cobalt:

$$
\mathrm{Co}+1 / 2 \mathrm{O}_{2} \Leftrightarrow \mathrm{CoO}
$$

agree well with the average potential of the first peak potentials ( $\mathrm{O}_{1}, \mathrm{R}_{1}$ ) (see Figure 15.17). The cathodic peak potentials for the second reaction are near those calculated for:

$$
3 \mathrm{CoO}+1 / 2 \mathrm{O}_{2} \Leftrightarrow \mathrm{Co}_{3} \mathrm{O}_{4}
$$

Although the potentials from the voltammograms do correspond with the calculated potentials, the system is not reversible since there is no linear relation between the peak current and the square root of the scan rate. The second anodic peak ( $\mathrm{O}_{2}$ ) is also related to diffusion in the already existing CoO layer, while it is further oxidized to higher valent $\mathrm{Co}_{3} \mathrm{O}_{4}$.

## d. The High-Temperature Oxidation of Fe

At low scan rates (e.g., $1 \mathrm{mV} / \mathrm{s}$ ) the $\mathrm{Fe} / \mathrm{FeO}$ system shows several peaks as is shown in Figure 15.18. The potentials are related to the calculated ones for the following reactions:

$$
\begin{gathered}
\mathrm{Fe}+1 / 2 \mathrm{O}_{2} \Leftrightarrow \mathrm{FeO} \\
3 \mathrm{FeO}+1 / 2 \mathrm{O}_{2} \Leftrightarrow \mathrm{Fe}_{3} \mathrm{O}_{4} \\
2 \mathrm{Fe}_{3} \mathrm{O}_{4}+1 / 2 \mathrm{O}_{2} \Leftrightarrow \mathrm{Fe}_{2} \mathrm{O}_{3}
\end{gathered}
$$

The equilibrium potentials have been indicated in Figure 15.18. As for the other reactions, no reversibility was found.

## 4. General Conclusions on the Application of High-Temperature Voltammetry

In the voltammograms for $\mathrm{Cu} / \mathrm{Cu}_{2} \mathrm{O}$ and for $\mathrm{Fe} / \mathrm{FeO}$, the number of peaks increases with a decreasing scan rate. Especially for Fe , we have seen that the peaks for various oxidation states are well resolved at a low scan rate of $1 \mathrm{mV} / \mathrm{s}$. This is in contrast with wet electrochemical CV, where an increase in scan rate yields more peaks because diffusion is bound to become rate determining at high scan rates. The appearance of peaks in the high-temperature CV is caused by a different mechanism, such as oxide scale formation. This implies that kinetic information on the oxidation process or diffusion coefficients cannot be obtained using Equation (15.7). Other difficulties are caused by the IR drop, and the capacitive current as discussed. Correction for the IR drop is only possible at the equilibrium potential, which implies that the increase in the resistance due to the oxide scale formation is not taken into account. The same argument goes for the double layer capacity, which is expected to change due to the oxide layer formation. The peak potential and the peak current are changed by these effects. Because the resistance and the double layer capacitance change with time, the peak currents and potentials cannot be corrected. Finally, a contribution to the current not directly related to the reactions of the working electrode material is oxygen evolution and reduction at the electrode/YSZ/gas interface. The reaction rate for this reaction is strongly dependent on the electrode material, while the current also depends on the dimensions of the three-phase boundary. Because of these complicating factors, it is virtually impossible to make corrections for variations in the current. For these reasons and, even more important, due to the fact that the system is not reversible, it is impossible to obtain kinetic information from the voltammograms.

However, the peaks in the voltammograms are a clear fingerprint of the oxide scale formation. Although the systems are not reversible, the potentials from the voltammograms correspond quite well with those obtained from thermodynamic calculations. CV can be used very well to observe the different oxidation states of the metals, including the initial oxidation stages and higher valent oxidation states.

## REFERENCES

1. de Wit, J.H.W., High temperature oxidation of metals, J. Mater. Ed., 1981, 2, 333.
2. Kofstad, P., High Temperature Corrosion, Elsevier Applied Science, New York, 1988.
3. Mrowec, S., in Metallic Corrosion, Proc. 8th Int. Congress on Metallic Corrosion, Mainz, DECHEMA, Frankfurt am Main, Vol. III, 1981, 2110.
4. Mrowec, S. and Wedrychowska, M., Oxid. Met., 1979, 13, 481.
5. Hansen, M. and Anderko, K., Constitution of Binary Alloys, McGraw-Hill, New York, 1958.
6. a. Kröger, F.A., The Chemistry of Imperfect Crystals, North-Holland, Amsterdam, 2nd ed., 1974, 3. b. Rickert, H., Einführung in die Elektrochemie fester Stoffe, Springer-Verlag, Berlin, 1973.
7. Hinze, J.W., thesis, Iowa State University, Ames, 1973.
8. Sheasby, J.S. and Jory, J.B., Oxid. Met., 1978, 12, 527.
9. Bard, A.J. and Faulkner, L.R., Electrochemical Methods, Fundamentals, and Applications, John Wiley \& Sons, New York, 1980.
10. Parker, V.D., Linear and cyclic voltammetry, in Compr. Chem. Kinetics, Vol. 26, Bamford, C. and Compton, R., Eds., Elsevier, Amsterdam, 1986.
11. Delahay, P., New Instrumental Methods in Electrochemistry, Interscience, New York, 1954.
12. Yang, C.Y. and Isaacs, H.S., J. Electroanal. Chem., 1981, 123, 411.
13. Yang, C.Y. and O’Grady, W.E., J. Vac. Sci. Technol., 1982, 20, 925.
14. Gozzi, D., Tomellinin, M., Petrucci, L., and Cignini, P.L., J. Electrochem. Soc., 1987, 134, 728.
15. van Manen, P.A., Weewer, R., and de Wit, J.H.W., J. Electrochem. Soc., 1992, 139, 1130.
16. Worrel, W.L. and Iskoe, J.L., in Fast Ion Transport in Solids, van Gool, W., Ed., North-Holland, Amsterdam, 1973.

# ELECTROCHROMISM AND ELECTROCHROMIC DEVICES 

Claes G. Granqvist<br>CONTENTS

I. Introduction
II. Some Properties of W Oxide Films: Case Study
III. Survey of Electrochromism Among the Oxides
A. Defect Perovskite Structure
B. Rutile and Rutile-Like Structures
C. Layer Structures
IV. Devices with Different Types of Electrolytes
A. Liquid Electrolytes
B. Solid Inorganic Ion Conductors
C. Polymer Electrolytes
V. Conclusions

References

## I. INTRODUCTION

An electrochromic material is able to change its optical properties when a voltage is applied across it. The optical properties should be reversible, i.e., the original state should be recoverable if the polarity of the voltage is changed. These properties make electrochromic materials of considerable interest for optical devices of several different types, such as elements for information display, light shutters, smart windows, variable-reflectance mirrors, and variable-emittance thermal radiators. This chapter reviews the basic materials background and the state of the art for electrochromic devices. Electrochromism is well known in numerous inorganic and organic substances; the chapter is devoted to the former class. Almost all of the interesting materials are oxides that are employed in the form of thin films.

One may think of many possible electrochromic device constructions. The most important of these is depicted in Figure 16.1. The arrangement of materials shown is the preferred one in almost all work aimed at practical utilization of electrochromism, and the setup is convenient also as a prototype for discussing electrochromic systems in general. The figure shows a number of layers backed by a substrate that in many cases is a glass plate. The glass has a transparent and electrically conducting film and a film of the electrochromic oxide. This oxide has mixed conduction for ions and electrons, and if ions are introduced from an adjacent electrolyte or via an adjacent ion conductor there is a corresponding charge-balancing counterflow of electrons from the transparent electron conductor. These electrons will remain in the electrochromic film as long as the ions reside there, and the electrons will then evoke a persistent change of the optical properties. Depending on which electrochromic oxide is used, the electron injection can increase or decrease the transparency. The ion conductor, that comes

![](https://cdn.mathpix.com/cropped/2025_10_16_72ceac0a8fd0baa16477g-582.jpg?height=612&width=840&top_left_y=126&top_left_x=358)
FIGURE 16.1. Basic design of an electrochromic device, indicating transport of positive ions under the action of an electric field. (From Granqvist, C., Handbook of Inorganic Electrochromic Materials, Elsevier Science, 1995. With permission.)

next in the device, can be a thin film or a bulk-like material; for practical devices one prefers solid inorganic or organic (polymeric) materials, whereas liquid electrolytes are convenient for research and exploratory work. The final component of the device is an ion storage (or counter electrode [CoE]) with or without electrochromic properties and another electrical conductor that must be a transparent film if the full device is for modulating light throughput. The transparent electrical conductors are doped films based on $\mathrm{In}_{2} \mathrm{O}_{3}, \mathrm{SnO}_{2}$, or ZnO , with $\mathrm{In}_{2} \mathrm{O}_{3}: \mathrm{Sn}$ (often referred to as ITO) being the most common choice. At least for some devices, it is suitable to have a second glass plate, so that the entire system embodies two substrates each with a two-layer coating - and an intervening ion conductor that can serve as a lamination material. Each of the films in the device can have a thickness less than $1 \mu \mathrm{~m}$; such films can be produced by many different techniques.

When a voltage is applied between the (transparent) electrical conductors, as indicated in Figure 16.1, a distributed electrical field is set up and ions are moved uniformly into (intercalated) and out of (deintercalated) the electrochromic film(s). The charge-balancing counterflow of electrons through the external circuit then leads to a variation of the electron density in the electrochromic material(s) and thereby a modulation of their optical properties. If the ion conductor has negligible electronic conductivity, the device will exhibit open-circuit memory, so that the optical properties remain stable for long periods of time.

Figure 16.2 illustrates the four main applications of electrochromic devices. Part (a) refers to information display. The device has an electrochromic film in front of a diffusely scattering pigmented surface. The electrochromic film can be patterned and, for example, be part of a seven-segment numeric display unit of small or large size. It is possible to achieve excellent viewing properties with better contrast - particularly at off-normal angles - than in the conventional liquid-crystal-based displays. Display applications have been discussed ever since the discovery of electrochromism, ${ }^{1}$ but so far such displays have not been turned into large-scale consumer items. Figure 16.2(b) shows how an electrochromic film can be used to produce a mirror with variable specular reflectance. This application seems to be the most mature one, and antidazzling rear-view mirrors built on electrochromic oxide films are currently (1994) available for cars and trucks. Electrochromic smart windows, sketched in Figure 16.2(c), can lead to architectural or automotive fenestration with variable transmittance so that a desired amount of visible light and/or solar energy is introduced. Such windows can produce energy efficiency as well as a comfortable indoor climate. Variable emittance surfaces, outlined in Figure 16.2(d), are based on a special device design with a crystalline

![](https://cdn.mathpix.com/cropped/2025_10_16_72ceac0a8fd0baa16477g-583.jpg?height=1290&width=1247&top_left_y=119&top_left_x=154)
FIGURE 16.2. The principles of four different applications of electrochromic devices. Arrows indicate incoming and outgoing electromagnetic radiation; the thickness of the arrow signifies radiation intensity. (From Granqvist, C., Handbook of Inorganic Electrochromic Materials, Elsevier Science, 1995. With permission.)

tungsten oxide film at the exposed surface of an electrochromic device. Intercalation/deintercalation of ions makes this surface infrared reflecting/absorbing, i.e., the thermal emittance is low/high. Such surfaces can be employed for temperature control under conditions when radiative exchange dominates conduction and convection, such as for space vehicles.

Electrochromic materials and devices have been reviewed several times. ${ }^{2-9}$ Two compilations of research papers were published in 1990. ${ }^{10,11}$ An extensive treatise appeared in 1995. ${ }^{12}$

## II. SOME PROPERTIES OF W OXIDE FILMS: CASE STUDY

Electrochromism was first discussed in tungsten oxide, ${ }^{1}$ and films based on this material form the most viable option for devices. It is thus suitable to introduce the key concepts for electrochromic materials with reference to W oxide.

The crystalline material is built from corner-sharing $\mathrm{WO}_{6}$ octahedra as illustrated in Figure 16.3; this is known as the defect perovskite structure. The oxide has a propensity to form substoichiometric shear phases (Magnéli phases) with some edge-sharing octahedra. The spaces in between the octahedra are large enough to accommodate ions, i.e., the W oxide

![](https://cdn.mathpix.com/cropped/2025_10_16_72ceac0a8fd0baa16477g-584.jpg?height=608&width=903&top_left_y=126&top_left_x=330)
FIGURE 16.3. Schematic illustrating a corner-sharing and edge-sharing arrangement of $\mathrm{WO}_{6}$ octahedra in a tungsten oxide crystal. The rear-most oxygen atoms are indicated by small open circles. (From Granqvist, C., Handbook of Inorganic Electrochromic Materials, Elsevier Science, 1995. With permission.)

![](https://cdn.mathpix.com/cropped/2025_10_16_72ceac0a8fd0baa16477g-584.jpg?height=596&width=1290&top_left_y=911&top_left_x=133)
FIGURE 16.4. Structural models, based on connected $\mathrm{WO}_{6}$ octahedra, for W oxide films made by evaporation onto substrates at room temperature (RT) and at two elevated temperatures. The arrows in the X and Y directions denote 2 nm. (From Granqvist, C., Handbook of Inorganic Electrochromic Materials, Elsevier Science, 1995. With permission.)

framework can serve as a host for ion intercalation/deintercalation. Substoichiometry tends to give extended "tunnels" for the ions.

Thin films can be produced by a variety of physical, chemical, and electrochemical methods. ${ }^{8}$ The density can be as low as $50 \%$ of the bulk value. Structural models have been worked out from X-ray scattering, vibrational spectroscopy, and other techniques. Figure 16.4 shows structural forms for W oxide films made by evaporation onto substrates at room temperature, $150^{\circ} \mathrm{C}$, and $300^{\circ} \mathrm{C}$. ${ }^{13}$ The films can be described as cluster-assembled materials with $\mathrm{WO}_{6}$ units arranged so that a hexagonal structure is approached. The clusters are held together by hydrogen bonds and bridging water molecules. Heating to $300^{\circ} \mathrm{C}$ and above yields a long-range ordered crystalline structure.

Ion intercalation/deintercalation is easy in porous W oxide and takes place, highly schematically, as

$$
\mathrm{WO}_{3}+\mathrm{xM}^{+}+\mathrm{xe}^{-} \leftrightarrow \mathrm{M}_{\mathrm{x}} \mathrm{WO}_{3}
$$

with $M=H, L i, N a, \ldots$. In reality, the oxide is substoichiometric, hydroxylated, and hydrated, and ion intercalation may occur in conjunction with associated water molecules. A more correct, but also more unwieldy, reaction for proton intercalation/deintercalation is

$$
\mathrm{WO}_{3-\mathrm{z}-\mathrm{q}}(\mathrm{OH})_{\mathrm{q}} \cdot \mathrm{pH}_{2} \mathrm{O}+\mathrm{xH}^{+} \cdot \mathrm{rH}_{2} \mathrm{O}+\mathrm{xe}^{-} \leftrightarrow \mathrm{WO}_{3-\mathrm{z}-\mathrm{q}-\mathrm{x}}(\mathrm{OH})_{\mathrm{q}+\mathrm{x}} \cdot(\mathrm{p}+\mathrm{xr}) \mathrm{H}_{2} \mathrm{O}
$$

with $\mathrm{z}<0.3$ and p , q , and r possibly having rather large values. Lithium ion intercalation/deintercalation is even more complicated and involves exchange reactions with protons.

With all the uncertainties and lack of specificity veiling the ion intercalation/deintercalation reactions, one may wonder whether or not it is in vain to look for a reasonably certain and specific model for the electrochromism. In fact, such a model is possible, and this is so because the optical properties are governed largely by the insertion/extraction of the electrons. The ion transport, with all its complexity, serves only for charge balancing.

The fate of the inserted electrons can be understood from measurements of electron paramagnetic resonance (EPR) and X-ray photoelectron spectroscopy (XPS). The significance of EPR for assessing the valence state of the W ion rests on the fact that W ${ }^{5+}$ ( $5 \mathrm{~d}^{1}$ configuration) gives a signal due to its unpaired spin, whereas $\mathrm{W}^{6+}$ ( $5 \mathrm{~d}^{0}$ configuration) does not give any signal. As found by Gérard et al., ${ }^{14}$ a signal at the g -value 1.76 , which can be unambiguously ascribed to $\mathrm{W}^{5+}$, develops upon proton intercalation. XPS gives supporting evidence and, as found by Temmink et al., ${ }^{15}$ the signal due to W4f electrons can be decomposed into two spin-orbit-split doublets due to $\mathrm{W}^{6+}$ and $\mathrm{W}^{5+}$, with the second doublet having an intensity that scales with the amount of ion intercalation. The interpretation is that the electrons that enter along with the ions are localized at the tungsten sites, where the valency is changed from $6+$ to $5+$. Figure 16.5 shows the relative amount of W ions in the $5+$ state - i.e., $\mathrm{W}^{5+} / \mathrm{W}_{\text {tot }}$ as a function of x in $\mathrm{H}_{\mathrm{x}} \mathrm{WO}_{3}$, with x inferred from the amount of charge insertion. The two sets of data are found to correlate very well. Complete agreement according to the solid line would indicate that each electron gives rise to one tungsten ion in $5+$ state. The fact that $x$ is larger than the $\mathrm{W}^{5+} / \mathrm{W}_{\text {tot }}$ value by a small and constant amount can be reconciled with the fact that the film is slightly substoichiometric with a $\mathrm{O} / \mathrm{W}$ ratio of 2.85 (i.e., $\mathrm{z}=0.15$ in Reaction 16.2).

The optical properties are changed as a result of the charge insertion. Figure 16.6, after Yamada et al., ${ }^{16}$ shows the evolution of the spectral absorption coefficient when a charge density $\Delta \mathrm{Q}$ is introduced in a W oxide film through ion intercalation from an $\mathrm{H}_{2} \mathrm{SO}_{4}$ electrolyte. An absorption band centered at $\mathrm{E}_{\mathrm{p}} \approx 1.3 \mathrm{eV}$ increases monotonically upon increased $\Delta \mathrm{Q}$ and reaches a maximum of $\sim 10^{5} \mathrm{~cm}^{-1}$. The absorption is strongest in the infrared, which leads to a bluish appearance.

A connection between the absorption band and the amount of $\mathrm{W}^{5+}$ is illustrated in Figure 16.7, after Gabrusenoks et al. ${ }^{17}$ The EPR signal at $g \approx 1.7$, which is an unmistakable signature of $\mathrm{W}^{5+}$ as noted above, increases in proportion with the intensity of the absorption centered at $\mathrm{E}_{\mathrm{p}} \approx 1.3 \mathrm{eV}$, and it follows that tungsten atoms in 5+ state cause the absorption.

The small polaron concept offers a possibility to formulate a quantitative theory for the optical absorption. Small polarons are created when electrons polarize their surroundings so that localization of the wavefunction takes place essentially to one lattice site. A small overlap between wavefunctions corresponding to adjacent sites, as well as strong disorder, are conducive to polaron formation. Theoretically, the small polaron absorption $\alpha_{\text {pol }}$ can be expressed by ${ }^{18}$

![](https://cdn.mathpix.com/cropped/2025_10_16_72ceac0a8fd0baa16477g-586.jpg?height=811&width=838&top_left_y=124&top_left_x=360)
FIGURE 16.5. Relative number of tungsten atoms in $5+$ state ( $\mathrm{W}^{5} / \mathrm{W}_{\text {tot }}$ ) vs. degree of charge insertion (represented as x in $\mathrm{H}_{\mathrm{x}} \mathrm{WO}_{3}$ ) for evaporated W oxide films. Dots indicate experimental data with error bars typical for small and large intercalation. The line represents a theoretical situation with each inserted electron contributing one $\mathrm{W}^{5+}$ ion. (From Granqvist, C., Handbook of Inorganic Electrochromic Materials, Elsevier Science, 1995. With permission.)

$$
\alpha_{p o l}(\omega) \propto \omega^{-1} \exp \frac{\left(\mathrm{~h} \omega-4 U_{p}\right)^{2}}{8 U_{p} \mathrm{~h} \omega_{p h}}
$$

where $U_{p}$ is the polaron binding energy and $h \omega_{p h}$ is a typical phonon energy. Figure 16.8, after Schirmer et al., ${ }^{19}$ shows a comparison between experiments on an $\mathrm{H}^{+}$intercalated W oxide film and $\omega^{2} \alpha_{\mathrm{pol}}(\omega)$. The fitting used $\mathrm{U}_{\mathrm{p}}=0.275 \mathrm{eV}$ and $\mathrm{h} \omega_{\mathrm{ph}}=0.098 \mathrm{eV}$, which are reasonable values. It is found that theory and experiments are in good agreement at energies lower than $\mathrm{E}_{\mathrm{p}}$. Between $\mathrm{E}_{\mathrm{p}}$ and the fundamental semiconductor band gap, however, the observed absorption is higher than the one predicted from theory. This discrepancy is not necessarily inconsistent with the small polaron concept, though. An alternative model for the absorption in heavily disordered W oxide films is obtained from intervalence charge transfer theory. ${ }^{20}$ The agreement between this theory ${ }^{21}$ and experiment was approximately as good as in Figure 16.8. ${ }^{17}$

Ion intercalated crystalline W oxide films can be treated as strongly doped semiconductors. The inserted electrons make the material infrared reflecting, and the unavoidable ion-electron scattering limits the metallic properties. Drude theory ${ }^{22}$ can be used for qualitative work, but is unable to give quantitative predictions. Instead, the Gerlach theory ${ }^{23}$ for ionized impurity scattering is of much value. Screening of the ions can be represented by the random phase approximation ${ }^{24}$ or an extension thereof. This theory has been used before to model the optical properties of ITO in considerable detail. ${ }^{25}$

Figure 16.9 shows the spectral reflectance computed from the theory outlined above as applied to a $\mathrm{WO}_{3}$-based film backed by glass. ${ }^{26}$ The electron density (or, equivalently, the ion density) is used as a parameter. It is seen that an increased electron density yields infrared

![](https://cdn.mathpix.com/cropped/2025_10_16_72ceac0a8fd0baa16477g-587.jpg?height=987&width=774&top_left_y=126&top_left_x=393)
FIGURE 16.6. Spectral absorption coefficient for an evaporated W oxide film colored by insertion of the charge density $\Delta Q$ in a configuration with the film backed by glass G coated with $\mathrm{In}_{2} \mathrm{O}_{3}: \mathrm{Sn}$ (i.e., ITO) and immersed in $\mathrm{H}_{2} \mathrm{SO}_{4}$. (From Granqvist, C., Handbook of Inorganic Electrochromic Materials, Elsevier Science, 1995. With permission.)

![](https://cdn.mathpix.com/cropped/2025_10_16_72ceac0a8fd0baa16477g-587.jpg?height=786&width=720&top_left_y=1323&top_left_x=419)
FIGURE 16.7. EPR signal corresponding to $\mathrm{W}^{5+}$ vs. absorption coefficient at the peak of the optical absorption band associated with electrochromism in $\mathrm{H}^{+}$intercalated W oxide films. The line was drawn for convenience. (From Granqvist, C., Handbook of Inorganic Electrochromic Materials, Elsevier Science, 1995. With permission.)

![](https://cdn.mathpix.com/cropped/2025_10_16_72ceac0a8fd0baa16477g-588.jpg?height=631&width=671&top_left_y=124&top_left_x=440)
FIGURE 16.8. Spectral optical density for a proton intercalated evaporated W oxide film as determined from experiments and as computed from Equation 16.3. (From Granqvist, C., Handbook of Inorganic Electrochromic Materials, Elsevier Science, 1995. With permission.)

![](https://cdn.mathpix.com/cropped/2025_10_16_72ceac0a8fd0baa16477g-588.jpg?height=420&width=690&top_left_y=965&top_left_x=433)
