Repository: cunyu-liu/electrolyte_ailab

File: fine-tune/bookData/Electrolytes, Interfaces and Interphases Fundamentals and Applications in Batteries.md (part 47 of 47)
## 1 What Is an Electrolyte?
An interesting question then arises: what unusual properties can be expected? Or, on a more fundamental level, how would the solvated ions behave in these sub-nano structures?

The above nano-confinement concept has actually been sporadically reported for various electrolytes in various host frameworks, although in most cases the desolvation effect by the nano-confinement takes only a small portion of the bulk electrolyte, and the authors provided different explanations.

For example: (1) anomalous capacitance was generated when solvated tetraalkylammonium cations were forced into pores as small as 0.65 nm ; (2) significantly different interphasial behaviors and morphologies of an $\mathrm{Li}^{0}$ anode emerged when infusing conventional lithium-ion electrolytes into nanopores of a ceramic-polymer composite host of mean diameter $\sim 40 \mathrm{~nm}$; (3) a significantly expanded electrochemical stability window arises when ether-based electrolytes are "frozen" into the sub-nano channels of 0.29 nm created by MOF structures; (4) extraordinarily fast ion transport far above that of the corresponding bulk polymer electrolyte occurs along the ceramicpolymer interfaces when the same polymer is embedded in the channels of a ceramic host as small as 40 nm in diameter; (5) in a more general context, the "soggy-sand" electrolyte ${ }^{54}$ or the "ionic rectifier" ${ }^{65}$ concept discussed in Section 17.3.2 should more or less involve the nano-confinement of electrolytes.

Although these scattered phenomena at first glance do not seem to be related, and the authors of each study offer widely different rationales, there is a common factor underneath it all: in the nano-structured environment the solvated ions are likely to interact with the surfaces of the host materials, during which partial or even complete desolvation of the ions occurs, producing electrolytes in new chemical states that have not been fully understood. A new avenue for electrolyte design could be opened up by leveraging these little-known chemical states.

### 17.5 Artificial Interphases

Since the indispensable role of interphases in lithium-ion batteries was first recognized, there has always been a motivation to artificially design and apply a protective layer on electrodes to replace the "naturally born", i.e. in situ, interphases formed during the activation cycles of the batteries. Various materials, especially those already identified as effective interphasial ingredients such as LiF , $\mathrm{Li}_{2} \mathrm{O}, \mathrm{Li}_{2} \mathrm{CO}_{3}$, lithium oxalate, lithium alkoxide, etc., have been coated on electrode surfaces using diverse techniques, including solution spraying, dip coating, dry application and radiofrequency sputtering, physical and chemical vacuum depositions and atomic layer deposition. However, although these artificial interphases did exhibit certain improvements, there were always irreversible capacities in the early cycles of the resultant batteries, which raises the question of whether the artificial coating is indeed effective or
necessary, because irreversible capacities indicate that in-situ interphase formation still occurs, while the coating procedures inevitably lead to higher costs and manufacturing uncertainties.

On a more fundamental level, there is also doubt about the scientific basis for artificial interphases, because such efforts aim at achieving an interphase of homogeneous morphology and singular chemical component, while the ion transport across the interphases, as we have discussed in Section 16.6.7, may very likely rely on the space-charge effect created by the interfacing between particles with different chemistries (Figure 16.7). On the other hand, an interphase of homogeneous morphology and singular chemical component may still be tantalizing, because one of the driving forces for the dendritic growth of $\mathrm{Li}^{0}$ or other metal anode materials is the chemical and morphological inhomogeneity of the interphases, where the more conductive section would favor $\mathrm{Li}^{0}$ deposition and growth than other more resistive regions (Section 10.2.2, Figures 10.2 and 10.3).

Hence the efforts to realize artificial interphases continue to receive intensive attention, especially for the development of lithium-metal batteries.

Although the presence of various fluorides, either organic or inorganic, has long been identified in both SEIs and CEIs, no simple linear relation between fluoride content and interphase performance could be extracted, and researchers have increasingly realized that how these fluorides are distributed in the interphase plays a much more important role than just their content. As indicated by the simulation studies of Qi and colleagues, when fluorides interface with other "impurities" such as oxides or carbonates at the nanometric scale, highly conductive pathways for $\mathrm{Li}^{+}$could be created along the grain boundaries. ${ }^{66}$ This speculation has been partially confirmed by the results of experimental work, in which LiF and $\mathrm{Li}_{2} \mathrm{CO}_{3}$ were coated on a silicon anode surface via radiofrequency magnetron co-sputtering at various ratios, and the resultant artificial interphase with a $50: 50 \mathrm{LiF}: \mathrm{Li}_{2} \mathrm{CO}_{3}$ ratio turned out to be the most conductive towards $\mathrm{Li}^{+}$, as indicated by the ${ }^{6} \mathrm{Li}-{ }^{7} \mathrm{Li}$ isotope exchange rate.

Nevertheless, a technique for precisely tailoring the nanometric morphology of these fluoride species is still lacking. A semiempirical approach widely adopted as the design philosophy is to pre-store flu- orine in the structures of various solvents, additives or anions, which would become available only when electrochemically activated. This constitutes the fundamental reason why in recent years most of the newly developed electrolyte systems have been based on fluorinated solvent molecules. Fluorides formed in this manner would exist on a nanometric scale and be well interfaced with other interphasial
ingredients from the decomposition of other electrolyte components, including impurities such as oxygen or $\mathrm{CO}_{2}$ dissolved in the electrolyte during preparation.

One particular approach recently adopted by Cui and colleagues is worth mentioning. When using cryogenic electron microscopy to analyze $\mathrm{Li}^{0}$ surfaces recovered from various electrolyte systems, they found that these highly fluorinated ether molecules actually do not contribute LiF to the interphases on $\mathrm{Li}^{0}$ as one would expect. Instead, the SEIs were found to consist mainly of $\mathrm{Li}_{2} \mathrm{O}$ in high abundance. Under certain conditions, even a monolithic SEI based purely on $\mathrm{Li}_{2} \mathrm{O}$ could be identified. ${ }^{18,67}$ On the other hand, these fluorinated solvent molecules did seem to have contributed LiF to the CEIs on the nickel-maganese-cobalt mixed oxides (NMC) cathode side. Based on this observation, they designed an artificial interphase strategy by suspending $\mathrm{Li}_{2} \mathrm{O}$ nanoparticles in the electrolyte, in the hope that during the activation cycle of the battery these $\mathrm{Li}_{2} \mathrm{O}$ nanoparticles would spontaneously deposit on the $\mathrm{Li}^{0}$ surface and form an $\mathrm{Li}_{2} \mathrm{O}$-rich SEI. This SEI with a singular chemical composition of $\mathrm{Li}_{2} \mathrm{O}$ improved the Coulombic efficiency of a lithium-metal anode to $99.7 \%$, one of the highest values ever reported in the literature thus far, and reduced the overpotential for $\mathrm{Li}^{0}$ nucleation, so that an even and reversible deposition and stripping of $\mathrm{Li}^{+}$and $\mathrm{Li}^{0}$ ensued, leading to a significant prolonged cycle life of lithium-metal batteries. ${ }^{68}$

It is anticipated that, with an increasing understanding of interphasial chemistry and morphology, we will witness further efforts in this direction with new chemical ingredients used. However, one should be cautious here about over-exercising this practice, because we actually understand very little about how LiF and $\mathrm{Li}_{2} \mathrm{O}$ work in an interphase. The "correlation" that we think exists between their presence in the interphase and the improved interphase functions is still semiempirical. More fundamental understanding is critical for a truly rational design of interphases.

### 17.6 Dynamic Interphases

An interphase, no matter whether naturally born or artificially applied, is a permanent existence between the electrode and electrolyte, hence it inevitably brings undesirable aspects, such as the additional impedances at its own interfaces with the electrode and the bulk electrolyte, the irreversible capacities consumed in its formation, and the subsequent ever-growing process [eqn (16.73)] that keeps inducing
impedances and thickness of interphases and consuming the lithium source and electrolyte.

An ideal interphase should be free of all these shortcomings, while maintaining the protection and stabilization between the electrodes of extreme potentials and electrolytes of limited thermodynamic stability. Hence an unanswered question has been on researchers' minds: is it possible to design an interphase that only temporarily forms when the electrode/electrolyte interfaces require protection, and dissipates when the electrode potentials retreat from extreme values? Such an interphase would be non-permanent and transient, would not involve any reductive or oxidative decomposition of electrolyte components and would not induce excessive impedances for ion transport across the electrode/electrolyte interface.

One could immediately note the similarity of such a dynamic interphase to the classical 2D interface, where the electrified double layers instantaneously assemble or dissipate upon the application or removal of potential (Figure 16.1). In other words, the new concept of a dynamic interphase seeks to turn 3D interphases into traditional 2D interfaces. The only difference is that the dynamic interphases need to operate at much more extreme electrode potentials, hence placing stringent requirements on the electrolyte compositions.

According to a report by Xiao and colleagues, this new concept was partially enabled by the super-concentrated ethereal electrolyte, which proved to be an effective platform that can provide sufficient ions to enforce the formation of such a transient and dynamic interphase while remaining electrochemically stable at the potentials of the graphitic anodes. ${ }^{69}$ They employed a super-concentrated ethereal electrolyte consisting of 5 M LiTFSI dissolved in DOL, which, upon negative polarization of the graphitic anode, formed a dense and temporary shielding consisting of layers of cations and anions, while the solvent molecules were excluded from the Helmholtz layers on the surface of the graphite (Figure 17.3).

This interphase does not invoke any electrochemical decomposition from the electrolyte components, as evidenced by the clean graphite surfaces revealed by various electron microscopic techniques, hence it relies only on the reversible reorientation, rearrangement and rapid assembly of these cations, anions and solvent molecules in the direction of the applied potential, and no permanent interphase has been formed. Most importantly, this interphase allows the cation ( $\mathrm{Li}^{+}$) to be intercalated into the graphitic structure, which occurs at a potential not far from that of lithium metal. Upon removal of the applied electric potential (i.e. discharge of the battery), such interphases are

![](https://cdn.mathpix.com/cropped/2025_10_16_c9f804f118ee3f949b1eg-748.jpg?height=311&width=1173&top_left_y=225&top_left_x=182)
Figure 17.3 A dynamic interphase consisting of a layered arrangement of cations and anions in a super-concentrated ethereal electrolyte forms as the potential is applied on the electrode, and dissipates when the applied potential is removed. This interphase supports the reversible $\mathrm{Li}^{+}$intercalation chemistry in a graphite anode while consuming no $\mathrm{Li}^{+}$or solvent, and leaving behind no permanent chemical phases on the graphite surface. ${ }^{69}$

disassembled accordingly as in electrochemical double layer capacitors, restoring the original electrolyte bulk and interfacial structures.

Although this concept of a dynamic interphase is still in its infancy and needs more verification and exploration, the potential behind this highly original concept is worth further exploration. ${ }^{70}$

### 17.7 New Characterization Techniques

As Winter said in his now famous quotation, the interphases are "the most important and the least understood" component in advanced batteries. ${ }^{71}$ The accurate characterization of interphases, especially in their in situ and operando states, has always been, and still is, very difficult. For a very long time, most of the fundamental knowledge about interphases has been based on limited information gathered using traditional means of characterization. Thanks to the significant advances made during the past three decades in characterization and computer simulation techniques, we now can peer into the once elusive interphases at the atomic length scale and picosecond time scale.

Many of these "new" characterization techniques actually involve the innovative use of existing techniques assisted by equipment modifications and computation, such as the mapping of the ion solva- tion sheath structure by electrospray ionization mass spectrometry (ESI-MS) (Figure 12.3), ${ }^{72}$ quantification of the change in multinuclei chemical shifts in NMR spectroscopy to determine which solvent molecule and which site in that solvent molecule are preferentially interacting with working ions, ${ }^{73}$ measurement of relative solvation power series for electrolyte solvents by NMR diffusion-ordered spectroscopy
(DOSY) (Table 12.1), ${ }^{74}$ the weighing of mass changes during the interphase formation stage using the electrochemical quartz crystal microbalance (EQCM) technique, ${ }^{75}$ the in situ mapping of ion solvation, interfacial and interphasial processes using liquid secondary ion mass spectrometry (LSIMS), ${ }^{76}$ the various electron microscope techniques using either in situ/operando or cryogenic attachments, ${ }^{77,78}$ etc.

To shed further light on interphases, more novel characterization techniques, especially those operational under in situ/operando conditions and those with extremely high spatial and temporal resolution, are urgently needed. Although many advanced characterization tools have been introduced in other areas, such as chemistry, catalysis and biology, their application to electrolytes and interphases is still in the development stage. An example of such tools is cryogenic electron microscopy, the extra low dosage electron beam of which enables it to image and analyze extremely reactive species such as $\mathrm{Li}^{0} .^{79-81}$ On the other hand, the tools that directly probe and quantify the electrolytes and interphases are still insufficient. Given the non-crystalline and fast ion dynamics nature of typical electrolytes and interphases, spectroscopic methods with high chemical sensitivity and total scattering for local structure are especially desired, as they are tolerant towards longrange disordered arrangements and capture the complexities of the electrolytes and interphases at a statistical length scale. A comprehensive understanding of the solvation structure in electrolytes, the associated interphase chemistry and its distribution along 2D and 3D length scales, and also how the chemistry evolves during electrochemical processes, could be achieved based on large data sets collected using a combination of a variety of techniques, e.g. liquid and solid NMR spectroscopy, differential pair distribution function (d-PDF) analysis based on X-ray or neutron scattering using large-scale facilities such as a synchrotron, and cryogenic analytical electron microscopy equipped with tomography and electron energy-loss spectroscopy. Finally, the assistance of computational simulations, ML and AI will prove to be critical to interpret and rationalize the unprecedented data sets collected using these advanced characterization methods.

### 17.8 Computer Simulations

As highly powerful supercomputing facilities become more accessible than ever, and equally powerful algorithms are developed, complicated processes in the electrolyte bulk and interfaces can now be modeled with unprecedented accuracy. Computational methods no
longer just play the role of verifying or explaining experimental observations, but are now capable of predicting properties and designing new structures and materials. ${ }^{82-85}$

First-principles quantum chemistry and density functional theory (DFT) calculations and molecular dynamics (MD) simulations using DFT or non-reactive force fields enable us to screen huge numbers of molecules with various structures and pre-select them according to their thermodynamic oxidative and reductive stabilities without carrying out laborious experiments. They also allow us to predict ion mobility, diffusivity and conductivity in highly intercorrelated electrolyte systems such as ionic liquids and super-concentrated and solid-state electrolytes. The molecular-scale insight into ion correlations and transport informs properties at the continuum scale in the Stefan-Maxwell formalism, providing a basis for developing electrolytes with enhanced ion and mass transport properties. Recently developed reactive and non-reactive force fields, together with advances in DFT and semiempirical methods, further make it possible to understand the elusive interfacial and interphasial processes, to predict chemical and electrochemical reactions and to identify the most favored materials and molecular structures with targeted properties, based on the huge databases constructed. These approaches have led to the development of infrastructures and associated databases that grant easy provision of electrolyte and interphase information to the wider community. With the increased interest in automated high-throughput experimentation, the so called "robotic laboratories", these computational screening approaches are now aided by large volumes of experimental data, lending themselves to analysis using ML approaches. More and more calculation efforts have crossed the limits beyond thermodynamic calculations into predicting the kinetics of ion transport and charge transfer, or predicting the cascade of reactions that occur at interfaces leading to the formation of interphases. AI and ML methods thrive on the unprecedented scale of data now available for algorithm training, and forge tighter coupling between experimental methods and calculations. These computation tools are destined to grow into leading roles in all these endeavors. An imminent revolution in computational prediction and design of electrolyte materials is almost visible on the horizon.

### 17.8.1 Molecular Simulations

Computer simulations, no matter whether based on classical molecular dynamics (MD) or quantum mechanics (QM), seek to minimize the energy of the system. Each method looks at a system
consisting of a number of particles, and samples the phase space of their configurations distributed at an equilibrium state corresponding to a particular temperature. To attain such equilibrium, interaction energies are established among the particles, which can be obtained either from solution of the Schrödinger equation, density functional approximations or fits to quantum chemistry and/ or experimental results. Phase-space sampling could be done via Monte Carlo (MC) or MD simulations. In the latter, a trajectory of molecular motion is created, which allows the extraction of linear transport coefficients via regression of equilibrium fluctuations. Alternatively, transport properties could also be extracted from non-equilibrium MD simulations by measuring the response to an externally applied field.

Energy minimization is the core principle of simulations. Consider a box containing a number $(N)$ of particles, with each particle governed by certain laws of interactions, be they Coulomb, van der Waals, dipole-dipole, gravitational, etc. These $N$ particles are then set off in any configuration and move in a random manner. For each move of each particle, an examination is conducted to see whether the move decreases the energy of the particle. If not, then the move is considered as not contributing to the final equilibrium of the system; if it does, then the move is accepted with a certain probability depending on the energy difference between the initial and final configurations and temperature, while a subsequent step is allowed. Repeating these steps a sufficiently large number of times, when the energy of the particles can no longer be reduced then the system is considered to have reached the final equilibrium state that represents accurate sampling of equilibrium configurations at this particular temperature. The collective behaviors of these particles at equilibrium, i.e. their velocity, location, distribution and energy, determine the properties of the system.

A few key factors dictate whether the properties thus predicted would be accurate: the number of particles, the time scale of the calculation and the laws that govern the interaction among particles. The first two require computing power and the last depends on the force fields established to govern the interactions among the particles or quality of the density functions.

In early classical MC and MD simulations, the well-known Len-nard-Jones 6-12 equation was used to describe the interaction energies $\left(U_{i j}\right)$ between two particles $i$ and $j$ in the electrolyte:

$$
U_{i j}=-\frac{A}{r^{6}}+\frac{B}{r^{12}}
$$

where $r$ is the distance between the two particles and $A$ and $B$ are constants determined by the nature of the forces or energies that govern the interactions between the particles. These two terms represent attractive and repulsive forces between the particles as a function of their relative distance.

The basic assumption adopted in the classical MC and MD simulations is that the Coulombic interaction dominates the interparticle potential energies at distances comparable to and longer than the equilibrium distance ( $a_{i j}$ ):

$$
U_{i j}=-\frac{z_{i} z_{j} e_{0}^{2}}{\varepsilon}
$$

while at distances much shorter than $a_{i j}$, the strong repulsion between the two particles keeps them apart:

$$
U_{i j}=\infty
$$

At equilibrium, the attractive and repulsive forces balance each other out, and the system of the two particles realizes the minimum energy between them (Figure 17.4). Since the box contains $N$ particles, interaction energies between all possible pairs should be considered, and the collective minimum energy should reflect the equilibrium state of the whole system:

![](https://cdn.mathpix.com/cropped/2025_10_16_c9f804f118ee3f949b1eg-752.jpg?height=640&width=797&top_left_y=1410&top_left_x=369)
Figure 17.4 The Lennard-Jones potential relation between two particles as a function of the distances between them.

$$
U_{\text {pair }}=\sum_{i} \sum_{j}\left[-\frac{A_{i j}}{r_{i j}{ }^{6}}+\frac{B_{i j}}{r_{i j}{ }^{12}}\right]
$$

It is important to realize that this treatment of molecular interactions using Lennard-Jones and Coulombic terms is oversimplified for ionic systems. Additional terms such as polarization, improved electrostatics via inclusion of dipoles, quadrupoles, high-order dispersion terms and damping of interactions at short range are often added to improve further the description of intermolecular energies.

Of course, as mentioned in Section 4.1, the precise treatment of each particle pair in the box is in fact a multi-body problem, no matter whether the force is described by Coulombic or Lennard-Jones relations, which does not have an analytical solution unless approximations are made. The most popular approximation is the so-called "nearest neighbor only approximation", which ignores the long-range Coulombic interactions between particles.

The more popular molecular dynamics (MD) simulations take more into account than just potential energies. In the box containing many particles, a force is applied on each particle, and the random movement of these particles is set off (Figure 17.5). Now all the quantities from classical Newtonian mechanics can be calculated, such as velocity, coordinates, momentum and energy exchange during each collision, at a time interval of every a few femtoseconds ( $10^{-15} \mathrm{~s}$ ). Each individual particle is assumed to be an ideal mass point that obeys Newton's second law:

$$
\boldsymbol{F}=m \boldsymbol{a}
$$

where $\boldsymbol{a}$ is the acceleration, which can be related to the velocity by

$$
a=\frac{\mathrm{d} v}{\mathrm{~d} t}=\frac{\mathrm{d}^{2} \mathrm{~s}}{\mathrm{~d} t^{2}}
$$

while the force $\boldsymbol{F}$ is related to the interparticle potential energy by

$$
\boldsymbol{F}=-\frac{\mathrm{d} \psi}{\mathrm{~d} x}
$$

These quantities of energy, force, coordinates and velocity can all be related to each other via

$$
-\frac{\mathrm{d} \psi}{\mathrm{~d} x}=m \frac{\mathrm{~d} v}{\mathrm{~d} t}=m \frac{\mathrm{~d}^{2} \mathrm{~s}}{\mathrm{~d} t^{2}}
$$

![](https://cdn.mathpix.com/cropped/2025_10_16_c9f804f118ee3f949b1eg-754.jpg?height=816&width=852&top_left_y=222&top_left_x=341)
Figure 17.5 In MD simulations, each particle is considered an ideal mass point, and a set of force fields is established to govern the interaction between these particles. Their collective behavior at equilibrium reflects the properties of the system.

Unlike MC, classical MD simulations integrate the classical Newton equations of motion, producing a simulation trajectory, i.e. displacements of atoms versus time. In the box containing solvent, cations and anions, a force on each atom at time $t$ is calculated from the negative gradient of intermolecular energy according to eqn (17.6) and (17.7), yielding acceleration, which is then used together with velocity to determine a new position of particles at a time $t+\mathrm{d} t$. In order to yield stable integration of equations of motion, the simulation time step $\mathrm{d} t$ should be an order of the magnitude smaller than the period of the fastest motion, which is often the vibration of bonds, on the order of a fraction of a picosecond ( $10^{-12} \mathrm{~s}$ ) or a few picoseconds if vibrations are restricted.

In theory, provided that the potential energy and the initial coordinates of the particles are known, the evolution of these quantities with time can be derived from the above equations. Of course, this is only the underlying principle, and the accuracy of actual predictions depends on both the accuracy of molecular interactions via the fitted molecular terms such as repulsion, dispersion, electrostatic (or DFT
functional for the DFT-based MD simulations) and ability to sample the phase space adequately so that equilibrium structural and transport properties from simulation trajectories can be extracted. While longer trajectories lead to improved sampling and smaller statistical uncertainty, as boundary conditions are applied in simulations, molecules inevitably interact with their images via a periodic boundary, leading to additional artifacts. The actual execution of the calculations is therefore very complicated, and depends on the force fields established to govern the forces and energies between the particles, while the box size and the time scale together determine how accurate the calculations could be.

Numerous force fields have been developed that are either commercially available or available in open sources, the most commonly used of which include Optimized Potentials for Liquid Simulations (OPLS), Chemistry at Harvard Macromolecular Mechanics (CHARMM), Assisted Model Building with Energy Refinement (AMBER), All Atom (AA), Groningen Molecular Simulation (GROMOS) and Condensed Phase Optimized Molecular Potentials for Atomistic Simulation Studies (COMPASS). The selection of the right force fields dictates whether the calculation results could be accurate enough to represent reality.

Differing from classical MD simulations, $a b$ initio or DFT-based molecular dynamics is independent of force fields. Instead it relies on the solution of the Schrödinger equation and hence generates the interaction potential surfaces for particles at the basic quantum mechanics level. Based on QM calculations, often assisted by the Born-Oppenheimer approximation, Newtonian equations, eqn (17.5)-(17.8), are subsequently applied to calculate the trajectories of the particles. DFTbased Born-Oppenheimer MD is capable of predicting electrochemical reactions in addition to structural and transport properties, but the corresponding calculations are computationally much more expensive. Its extensive application to specific electrolyte and interphase problems relies on the advances in supercomputing infrastructure and capabilities. Meanwhile, the emerging ML methods have been more and more combined with classical and $a b$ initio molecular dynamics, making these approaches more affordable and more accurate.

### 17.8.2 Prediction of Properties and Performances

Nowadays, the calculation via MD simulations of thermodynamic, structural and bulk properties such as density, viscosity, thermal capability, structure, etc., has become fairly mature. For example, at equilibrium, when the particle distribution is accurately sampled at a

![](https://cdn.mathpix.com/cropped/2025_10_16_c9f804f118ee3f949b1eg-756.jpg?height=525&width=593&top_left_y=227&top_left_x=472)
Figure 17.6 The radial distribution function of various oxygen atoms from EC and DMC and the fluorine atom from the anion $\mathrm{PF}_{6}{ }^{-}$around a central $\mathrm{Li}^{+}$. One can see that the solvation sheath is dominated by EC in its first layer, i.e. primary solvation sheath. The inset reflects this solvation sheath structure. Reconstructed based on data from ref. 87.

particular temperature, one could extract reliable information regarding the ion solvation sheath structure from the radial distribution function, as shown in Figure 17.6. ${ }^{84}$

With correct force fields and models, MD simulations can also make fairly mature and reliable predictions about transport properties such as ion conductivity, diffusivity and mobility directly from the calculation of the mean square distance traveled by ions or solvent molecules during their random walk. Challenges remain with the simulation of the electrode/electrolyte interfacial structure, the prediction of interfacial charge transfer and the cascade of reactions that eventually lead to the formation of interphases. Studies by Borodin, ${ }^{92}$ Balbuena, ${ }^{93}$ Persson ${ }^{94}$ and their colleagues, respectively, addressed these challenges, and brought MD simulations into the new realms of predicting and designing new electrolytes and interphases. In particular, the emerging ML techniques have been trained and applied to predict comprehensive decomposition pathways, which allows one to bridge the atomic and microscopic states with macroscopic properties and their performances in devices.

### 17.8.3 Computational Design of Materials

With computational power undergoing rapid growth, the use of data mining coupled with neural network optimizations of ML has also been applied in the rational design of new materials, especially regarding
the structures of new electrode materials and solid electrolyte materials. Calculation-driven designs for the latter have been seen recently in the development of nudged elastic band (NEB) calculations, ${ }^{86}$ which are especially effective in predicting $\mathrm{Li}^{+}$conduction in newly proposed solid-state materials via the calculation of the activation barrier of ion transfer throughout the material's structure. This computational method led to the understanding of the anion arrangement/packing in the resulting $\mathrm{Li}^{+}$transfer properties, a criterion now used to screen large numbers of compounds from a crystal structural database and narrowed down to a handful of materials that are predicted to exhibit the desired properties. This approach correctly identified $\mathrm{Li}_{10} \mathrm{GeP}_{2} \mathrm{~S}_{12}$, $\beta-\mathrm{Li}_{3} \mathrm{PS}_{4}$ and $\mathrm{Li}_{7} \mathrm{P}_{3} \mathrm{~S}_{11}$, among others, as $\mathrm{Li}^{+}$superconductors, which was verified by experiments. Similarly, a data mining-driven ML process was adopted by Ceder and colleagues, who predicted and experimentally validated a series of $\mathrm{Li}^{+}$and $\mathrm{Na}^{+}$superconductors. ${ }^{95}$

It is expected that more discoveries of new materials in the future will be guided by simulation-based material prediction studies.

## References

1. The energy density numbers of lithium-ion batteries are so dynamic that almost any literature data are outdated. The most updated source is from the U. S. Department of Energy, Vehicle Technologies Annual Merit Review, 21-23 June 2022, https://www.energy.gov/eere/vehicles/vehicle-technologies-annual-merit-review.
2. T. Nagaura and K. Tozawa, Lithium Ion Rechargeable Battery, Prog. Batteries Sol. Cells, 1990, 9, 209-217.
3. L. Trahey, F. R. Brushett, N. P. Balsara, G. Ceder, L. Cheng, Y. M. Chiang, N. T. Hahn, B. J. Ingram, S. D. Minteer, J. S. Moore, K. T. Mueller, L. F. Nazar, K. A. Persson, D. J. Siegel, K. Xu, K. R. Zavadil, V. Srinivasan and G. W. Crabtree, Energy storage emerging: A perspective from the Joint Center for Energy Storage Research, Proc. Natl. Acad. Sci. U. S. A., 2020, 117, 12550-12557.
4. K. Xu, Non-aqueous liquid electrolytes for lithium-based rechargeable batteries, Chem. Rev., 2004, 104, 4303-4417.
5. K. Xu, Electrolytes and interphases in Li-ion batteries and beyond, Chem. Rev., 2014, 114, 11503-11618.
6. M. Li, C. Wang, Z. Chen, K. Xu and J. Lu, New Concepts in Electrolytes, Chem. Rev., 2020, 120, 6783-6819.
7. K. Xu, Y. Lam, S. Zhang, T. R. Jow and T. Curtis, Solvation Sheath of $\mathrm{Li}^{+}$in Non-aqueous Electrolytes and Its Implication of Graphite/Electrolyte Interface Chemistry, J. Phys. Chem. C, 2007, 111, 7411-7421.
8. K. Xu, A. v. Cresce and U. Lee, Differentiating contributions to "ion transfer" bar- rier from interphasial resistance and $\mathrm{Li}^{+}$desolvation at electrolyte/graphite interface, Langmuir, 2010, 26, 11538-11543.
9. A. v. Cresce and K. Xu, Preferential solvation of $\mathrm{Li}^{+}$directs formation of interphase on graphitic anode, Electrochem. Solid-State Lett., 2011, 196, 3906-3910.
10. O. Borodin, X. Ren, J. Vatamanu, A. v. W. Cresce, J. Knap and K. Xu, Modeling insight into battery electrolyte, electrochemical stability and interfacial structure, Acc. Chem. Res., 2017, 50, 2886-2894.

[^0]:    Electrolytes, Interfaces and Interphases: Fundamentals and Applications in Batteries By Kang Xu
    © Kang Xu 2023
    Published by the Royal Society of Chemistry, www.rsc.org

[^1]:    Electrolytes, Interfaces and Interphases: Fundamentals and Applications in Batteries By Kang Xu
    © Kang Xu 2023
    Published by the Royal Society of Chemistry, www.rsc.org

[^2]:    Electrolytes, Interfaces and Interphases: Fundamentals and Applications in Batteries By Kang Xu
    © Kang Xu 2023
    Published by the Royal Society of Chemistry, www.rsc.org

[^3]:    Electrolytes, Interfaces and Interphases: Fundamentals and Applications in Batteries By Kang Xu
    © Kang Xu 2023
    Published by the Royal Society of Chemistry, www.rsc.org

[^4]:    "close ion pairs", until "aggregates and networks". In discrete solvated ions, each solvation sheath consists of three layers, the primary and the secondary solvation sheaths and the bulk free solvent, whereas in a super-concentrated electrolyte the solvation sheath is no longer discernible owing to the insufficiency of solvent molecules and the presence of anions in the close vicinity of the central cation. The intermediate states between these two extremes represent the most frequently encountered liquid structures of the electrolytes in actual electrochemical devices.

[^5]:    Electrolytes, Interfaces and Interphases: Fundamentals and Applications in Batteries By Kang Xu
    © Kang Xu 2023
    Published by the Royal Society of Chemistry, www.rsc.org

[^6]:    Electrolytes, Interfaces and Interphases: Fundamentals and Applications in Batteries By Kang Xu
    © Kang Xu 2023
    Published by the Royal Society of Chemistry, www.rsc.org

[^7]:    Electrolytes, Interfaces and Interphases: Fundamentals and Applications in Batteries By Kang Xu
    © Kang Xu 2023
    Published by the Royal Society of Chemistry, www.rsc.org

[^8]:    Electrolytes, Interfaces and Interphases: Fundamentals and Applications in Batteries By Kang Xu
    © Kang Xu 2023
    Published by the Royal Society of Chemistry, www.rsc.org

[^9]:    Electrolytes, Interfaces and Interphases: Fundamentals and Applications in Batteries By Kang Xu
    © Kang Xu 2023
    Published by the Royal Society of Chemistry, www.rsc.org

[^10]:    Electrolytes, Interfaces and Interphases: Fundamentals and Applications in Batteries By Kang Xu
    © Kang Xu 2023
    Published by the Royal Society of Chemistry, www.rsc.org

[^11]:    ${ }^{\text {a }}$ Decomposition without melting.
    ${ }^{\mathrm{b}}$ At room temperature ( $25^{\circ} \mathrm{C}$ ), in EC/DMC (50:50).
    ${ }^{\mathrm{c}}$ Determined by voltammetry scans without taking interphase-formation into account.

[^12]:    Electrolytes, Interfaces and Interphases: Fundamentals and Applications in Batteries By Kang Xu
    © Kang Xu 2023
    Published by the Royal Society of Chemistry, www.rsc.org

[^13]:    Electrolytes, Interfaces and Interphases: Fundamentals and Applications in Batteries By Kang Xu
    © Kang Xu 2023
    Published by the Royal Society of Chemistry, www.rsc.org

[^14]:    ${ }^{\mathrm{a}}$ Note that the solvation powers for esters and ethers were referenced against EMC and DOL, respectively, therefore the data for those two classes of solvents are not directly comparable.
    ${ }^{\mathrm{b}} \mathrm{M} t \mathrm{BE}$ : methyl tert-butyl ether.
    ${ }^{\mathrm{c}}$ TTE: 1,1,2,2-tetrafluoro-3-(1,1,2,2-tetrafluoroethoxy)propane.
    ${ }^{\mathrm{d}}$ BTFE: 1,1,1-trifluoro-2-(2,2,2-trifluoroethoxy)ethane.

[^15]:    Electrolytes, Interfaces and Interphases: Fundamentals and Applications in Batteries By Kang Xu
    © Kang Xu 2023
    Published by the Royal Society of Chemistry, www.rsc.org

[^16]:    Electrolytes, Interfaces and Interphases: Fundamentals and Applications in Batteries By Kang Xu
    © Kang Xu 2023
    Published by the Royal Society of Chemistry, www.rsc.org

[^17]:    ${ }^{\text {a }}$ Rigorously defined transference number against solvent reference frame as determined by Newman concentrated solution theory (to be discussed in Section 14.4). Sources: (1) ref. 33; (2) ref. 34.
    ${ }^{\mathrm{b}}$ Salt:EO ratio 1:8. Measured at $120^{\circ} \mathrm{C}$. Source: ref. 13.
    ${ }^{\mathrm{c}}$ Salt:EO ratio 8-120. Source: ref. 16.
    ${ }^{\mathrm{d}}$ Concentration 0.5-2.5 M. Source: ref. 17.
    ${ }^{\mathrm{e}}$ Salt:EO ratio 1:4.5. Measured at $80^{\circ}$ C. Source: ref. 18.
    ${ }^{\mathrm{f}}$ Salt: solvent ratio ranging between $1: 1$ to $1: 2$. Source: ref. 23.
    ${ }^{\text {s }}$ Salt: solvent ratio 1:1. Source: ref. 23.

[^18]:    Electrolytes, Interfaces and Interphases: Fundamentals and Applications in Batteries By Kang Xu
    © Kang Xu 2023
    Published by the Royal Society of Chemistry, www.rsc.org

[^19]:    Electrolytes, Interfaces and Interphases: Fundamentals and Applications in Batteries By Kang Xu
    © Kang Xu 2023
    Published by the Royal Society of Chemistry, www.rsc.org

[^20]:    ${ }^{\text {a }}$ Source: BTFE, ref. 78; (2) TTE, ref. 79; (3) TFEO, ref. 80.
    ${ }^{\mathrm{b}}$ Ratio of fluorine to hydrogen in the molecule.

[^21]:    ${ }^{\text {a }}$ Source: ref. 77.
    ${ }^{\mathrm{b}}$ Source: ref. 54.
    ${ }^{\text {c }}$ The self-diffusion coefficient if $\mathrm{Li}^{+}$adopts the maximized non-stoichiometric coordination state as depicted in Figure 16.6.
    ${ }^{\mathrm{d}}$ Calculated from ref. 77.
    ${ }^{\mathrm{e}}$ Calculated from ref. 54.

[^22]:    Electrolytes, Interfaces and Interphases: Fundamentals and Applications in Batteries By Kang Xu
    © Kang Xu 2023
    Published by the Royal Society of Chemistry, www.rsc.org
