Repository: cunyu-liu/electrolyte_ailab

File: fine-tune/pdf-md/mineru_review_output/[正极] nc-2020-A reflection on lithium-ion battery cathode chemistry/6581adfa-ab18-4d3b-8089-cfb292876be2_content_list.json (part 1 of 2)
[
    {
        "type": "text",
        "text": "A reflection on lithium-ion battery cathode chemistry",
        "text_level": 1,
        "bbox": [
            68,
            212,
            800,
            280
        ],
        "page_idx": 0
    },
    {
        "type": "text",
        "text": "Arumugam Manthiram",
        "bbox": [
            68,
            290,
            292,
            309
        ],
        "page_idx": 0
    },
    {
        "type": "text",
        "text": "Lithium-ion batteries have aided the portable electronics revolution for nearly three decades. They are now enabling vehicle electrification and beginning to enter the utility industry. The emergence and dominance of lithium-ion batteries are due to their higher energy density compared to other rechargeable battery systems, enabled by the design and development of high-energy density electrode materials. Basic science research, involving solid-state chemistry and physics, has been at the center of this endeavor, particularly during the 1970s and 1980s. With the award of the 2019 Nobel Prize in Chemistry to the development of lithium-ion batteries, it is enlightening to look back at the evolution of the cathode chemistry that made the modern lithium-ion technology feasible. This review article provides a reflection on how fundamental studies have facilitated the discovery, optimization, and rational design of three major categories of oxide cathodes for lithium-ion batteries, and a personal perspective on the future of this important area.",
        "bbox": [
            67,
            360,
            690,
            571
        ],
        "page_idx": 0
    },
    {
        "type": "text",
        "text": "Lithium-ion batteries have become an integral part of our daily life, powering the cellphones and laptops that have revolutionized the modern society<sup>1-3</sup>. They are now on the verge of transforming the transportation sector with electric cars, buses, and bikes. They are also anticipated to be critical for enabling a widespread replacement of fossil-fuel-based power generation with renewable energy sources like solar and wind, providing a cleaner, more sustainable planet. The award of the 2019 Nobel Prize in Chemistry to John Goodenough, Stanley Whittingham, and Akira Yoshino emboldens this assertion.",
        "bbox": [
            67,
            599,
            685,
            695
        ],
        "page_idx": 0
    },
    {
        "type": "text",
        "text": "The development of lithium-ion battery technology to date is the result of a concerted effort on basic solid-state chemistry of materials for nearly half a century now. Discovery of new materials and a deepening of our fundamental understanding of their structure-composition-performance relationships have played a major role in advancing the field. Among the various components involved in a lithium-ion cell, the cathodes (positive electrodes) currently limit the energy density and dominate the battery cost. It is interesting to realize that all the three leading oxide cathode chemistries (layered, spinel, and polyanion families) currently in use originated from John Goodenough's group at the University of Oxford in England and at the University of Texas at Austin (UT Austin) in the United States. It is timely to take a deep look and reflect on the evolution of lithium-ion battery cathode chemistry, which is the purpose of this review article. The article will serve as an embodiment of how collective contributions of young and experienced minds can work together to deliver wonders in science and technology, inspiring new generations to make discoveries through basic science research.",
        "bbox": [
            65,
            696,
            687,
            883
        ],
        "page_idx": 0
    },
    {
        "type": "header",
        "text": "nature COMMUNICATIONS",
        "bbox": [
            53,
            21,
            539,
            94
        ],
        "page_idx": 0
    },
    {
        "type": "header",
        "text": "REVIEW ARTICLE",
        "bbox": [
            68,
            159,
            250,
            179
        ],
        "page_idx": 0
    },
    {
        "type": "header",
        "text": "https://doi.org/10.1038/s41467-020-15355-0",
        "bbox": [
            73,
            189,
            351,
            204
        ],
        "page_idx": 0
    },
    {
        "type": "header",
        "text": "OPEN",
        "bbox": [
            391,
            187,
            445,
            202
        ],
        "page_idx": 0
    },
    {
        "type": "header",
        "text": "#",
        "bbox": [
            806,
            159,
            828,
            175
        ],
        "page_idx": 0
    },
    {
        "type": "header",
        "text": "Check for updates",
        "bbox": [
            833,
            162,
            922,
            173
        ],
        "page_idx": 0
    },
    {
        "type": "footer",
        "text": "<sup>1</sup>Materials Science and Engineering Program & Texas Materials Institute, University of Texas at Austin, Austin, TX 78712, USA. <sup>®</sup>email: manth@austin.utexas.edu",
        "bbox": [
            67,
            929,
            927,
            945
        ],
        "page_idx": 0
    },
    {
        "type": "footer",
        "text": "NATURE COMMUNICATIONS | (2020)11:1550 | https://doi.org/10.1038/s41467-020-15355-0 | www.nature.com/naturecommunications",
        "bbox": [
            68,
            957,
            724,
            969
        ],
        "page_idx": 0
    },
    {
        "type": "page_number",
        "text": "1",
        "bbox": [
            917,
            957,
            927,
            968
        ],
        "page_idx": 0
    },
    {
        "type": "text",
        "text": "The birth of rechargeable lithium batteries",
        "text_level": 1,
        "bbox": [
            67,
            61,
            369,
            74
        ],
        "page_idx": 1
    },
    {
        "type": "text",
        "text": "Intercalation chemistry involving reactions between guest molecules or ions with solid hosts has been known for nearly 180 years $^{4}$ . Schaufault was the first to show the intercalation of sulfate ions into graphite in 1841. However, the interest in intercalation materials became prominent only in the 1960s, particularly with respect to altering the electronic and optical properties of materials through guest ion intercalation $^{5-7}$ . A few transition-metal disulfides  $\\mathrm{MS}_2$  as well as oxides such as  $\\mathrm{WO}_3$  were investigated by intercalating  $\\mathrm{A} = \\mathrm{H}^{+}$ ,  $\\mathrm{Li}^{+}$ , and  $\\mathrm{Na}^{+}$ ions $^{4}$ . For instance, the intercalation of these monovalent ions into  $\\mathrm{WO}_3$  to produce  $\\mathrm{A}_x\\mathrm{WO}_3$  altered the electronic conductivity from insulator to semiconductor to metallic depending on the value of  $x$ . These intercalation reactions were also accompanied with structural changes with rich crystal chemistry.",
        "bbox": [
            65,
            75,
            490,
            248
        ],
        "page_idx": 1
    },
    {
        "type": "text",
        "text": "With the chemical intercalation reactions on metal disulfides in place, Whittingham demonstrated the first rechargeable lithium battery at Exxon Corporation in the United States with a  $\\mathrm{TiS}_2$  cathode, a lithium-metal anode, and a liquid electrolyte in which a lithium salt like  $\\mathrm{LiClO_4}$  was dissolved in an organic solvent like dimethoxyethane (glyme) and tetrahydrofuran (THF). The Li $\\mathrm{TiS}_2$  cell displayed a discharge voltage of  $< 2.5\\mathrm{V}$  with good reversibility for one lithium per  $\\mathrm{TiS}_2$  molecule. Following the demonstration with  $\\mathrm{TiS}_2$ , a number of metal dichalcogenides were investigated by various groups as electrode materials for lithium batteries. However, there were two major issues. First, the cell voltage was limited to  $< 2.5\\mathrm{V}$ , limiting the energy density. Second, dendrite growth on lithium-metal anodes during cell cycling caused internal shorting and presented a fire hazard. In fact, there were attempts to put cells consisting of sulfide cathodes and lithium-metal anodes into market, but they were then abandoned due to safety issues[9,10].",
        "bbox": [
            65,
            249,
            489,
            476
        ],
        "page_idx": 1
    },
    {
        "type": "text",
        "text": "The discovery of oxide cathodes",
        "text_level": 1,
        "bbox": [
            67,
            502,
            297,
            515
        ],
        "page_idx": 1
    },
    {
        "type": "text",
        "text": "With an aim to increase the cell voltage and to develop cathodes with lithium already in them, Goodenough's group began to explore oxide cathodes in the 1980s at the University of Oxford in England. The cell voltage is determined by the energy difference between the redox energies of the anode and the cathode. This means that the cathode energy should lie as low as possible and the anode energy should lie as high as possible, which implies that the cathode would require the stabilization of higher oxidation states with a lower-lying energy band while the anode would require the stabilization of lower oxidation states with a higher-lying energy band. Therefore, the question is how to access the lower-lying energy band of a metal ion with high enough oxidation states in a material so that the cell voltage can be increased. After three decades of fundamental research between 1950 and 1980 on the properties of materials, particularly transition-metal oxides[1], Goodenough utilized the basic understanding that the top of the  $\\mathrm{S}^{2 - }:\\mathrm{3p}$  band lies at a higher energy than the top of the  $\\mathrm{O}^{2 - }:\\mathrm{2p}$  band to design oxide cathodes (Fig. 1). This means that the access to lower-lying energy bands with higher oxidation states such as  $\\mathrm{Co}^{3 + /4 + }$  and hence the higher cell voltage will be limited by the top of the  $\\mathrm{S}^{2 - }:\\mathrm{3p}$  band, and attempts to lower the cathode redox energy by accessing higher oxidation states in a sulfide will result in an oxidation of  $\\mathrm{S}^{2 - }$  ions to molecular disulfide ions  $(\\mathrm{S}_2)^{2 - }$ . In contrast, in an oxide, the cathode redox energy can be significantly lowered by accessing lower-lying energy bands such as  $\\mathrm{Co}^{3 + /4 + }$  and hence the cell voltage can be increased to as high as  $4\\mathrm{V}$  as the top of the  $\\mathrm{O}^{2 - }:\\mathrm{2p}$  band lies at a lower energy compared to the top of the  $\\mathrm{S}^{2 - }:\\mathrm{3p}$  band.",
        "bbox": [
            65,
            515,
            489,
            890
        ],
        "page_idx": 1
    },
    {
        "type": "text",
        "text": "This basic idea led to the discovery of three classes of oxide cathodes by Goodenough's group in the 1980s, involving three visiting scientists from three different parts of the world, including Koichi Mizushima from Japan who worked on the",
        "bbox": [
            65,
            890,
            490,
            945
        ],
        "page_idx": 1
    },
    {
        "type": "image",
        "img_path": "images/a7408505b08bcfbb346481c0086b9d19be83f8f4834ba42aa035578a357aa79e.jpg",
        "image_caption": [
            "Fig. 1 Positions of the redox energies relative to the top of the anion: p bands. The top of the  $S^{2-}:3p$  band lying at a higher energy limits the cell voltage to  $< 2.5\\mathrm{V}$  with a sulfide cathode. In contrast, the top of the  $O^{2-}:2p$  band lying at a lower energy enables access to lower-lying energy bands with higher oxidation states and increases the cell voltage substantially to  $\\sim 4\\mathrm{V}$ ."
        ],
        "image_footnote": [],
        "bbox": [
            517,
            62,
            915,
            294
        ],
        "page_idx": 1
    },
    {
        "type": "text",
        "text": "layered oxide cathodes, Michael Thackeray from South Africa who worked on the spinel oxide cathodes, and Arumugam Manthiram from India who worked on the polyanion cathodes (Fig. 2). The three visiting scientists began to work with Goodenough in the 1980s and became part of a larger endeavor that has impacted the society enormously. The three of them had no overlap in Goodenough's group. Mizushima came to work on layered oxide cathodes and left, Thackeray came to work on spinel oxide cathodes and left, and Manthiram came to work on polyanion oxide cathodes, but continued from the University of Oxford to the University of Texas at Austin. The sections below will briefly discuss the discovery of the three classes of oxide cathodes in the 1980s from a solid-state chemistry and physics perspective, which remain as the sole practical cathode classes for lithium-ion batteries. The layered and polyanion classes also serve as the basis for sodium-ion battery cathodes.",
        "bbox": [
            502,
            393,
            927,
            609
        ],
        "page_idx": 1
    },
    {
        "type": "text",
        "text": "Cathode class I: layered oxides",
        "text_level": 1,
        "bbox": [
            504,
            636,
            724,
            649
        ],
        "page_idx": 1
    },
    {
        "type": "text",
        "text": "The first oxide cathode investigated is the layered  $\\mathrm{LiCoO_2}$  (Fig. 2), in which the monovalent  $\\mathrm{Li^{+}}$  and trivalent  $\\mathrm{Co}^{3 + }$  ions are ordered on the alternate (111) planes of the rock salt structure with a cubic close-packed array of oxide ions[12]: this structure is referred to as the O3 structure. The large charge and size differences between  $\\mathrm{Li^{+}}$  and  $\\mathrm{Co}^{3 + }$  ions lead to good cation ordering, which is critical to support fast two-dimensional lithium-ion diffusion and conductivity in the lithium plane. The lithium-ion conduction in the lithium plane occurs from one octahedral site to another via a neighboring tetrahedral void that shares faces with three octahedra within the lithium layer as it offers the lowest energy barrier (Fig. 3a). With a good cation ordering, the direct Co-Co interaction across the shared octahedral edges in the cobalt plane facilitates good electronic conductivity as well; in fact,  $\\mathrm{Li}_{1 - x}\\mathrm{CoO}_2$  becomes metallic on charging due to the introduction of holes into the low-spin  $\\mathrm{Co}^{3 + /4 + }$ :  $\\mathfrak{t}_{2\\mathrm{g}}^{6 - x}$  band[13,14]. The good structural stability along with high electrical and lithium-ion conductivity offers fast charge-discharge characteristics with good reversibility. With these features,  $\\mathrm{LiCoO_2}$  remains as one of the best cathodes to date with a high operating voltage of  $\\sim 4\\mathrm{V}$ . The  $\\mathrm{LiCoO_2}$  cathode solved two major challenges associated with the sulfide cathodes pursued in the 1970s. It enabled not only a substantial increase in the",
        "bbox": [
            502,
            650,
            927,
            945
        ],
        "page_idx": 1
    },
    {
        "type": "header",
        "text": "REVIEW ARTICLE",
        "bbox": [
            70,
            17,
            265,
            35
        ],
        "page_idx": 1
    },
    {
        "type": "header",
        "text": "NATURE COMMUNICATIONS | https://doi.org/10.1038/s41467-020-15355-0",
        "bbox": [
            477,
            23,
            927,
            35
        ],
        "page_idx": 1
    },
    {
        "type": "page_number",
        "text": "2",
        "bbox": [
            70,
            957,
            80,
            966
        ],
        "page_idx": 1
    },
    {
        "type": "footer",
        "text": "NATURE COMMUNICATIONS | (2020)11:1550 | https://doi.org/10.1038/s41467-020-15355-0 | www.nature.com/naturecommunications",
        "bbox": [
            174,
            957,
            831,
            969
        ],
        "page_idx": 1
    },
    {
        "type": "image",
        "img_path": "images/20ba4a2d4b515077a7c533d937317b9f8622a4387f8e3ea1c0431eeb9b899575.jpg",
        "image_caption": [
            "Fig. 2 Discovery of three classes of oxide cathodes in the 1980s. Layered  $\\mathrm{LiCoO}_2$  with octahedral-site lithium ions offered an increase in the cell voltage from  $< 2.5\\mathrm{V}$  in  $\\mathrm{TiS}_2$  to  $-4\\mathrm{V}$ . Spinel  $\\mathrm{LiMn}_2\\mathrm{O}_4$  with tetrahedral-site lithium ions offered an increase in cell voltage from  $3\\mathrm{V}$  for octahedral-site lithium ions with  $\\mathrm{Mn}^{3+ / 4+}$  couple to  $-4\\mathrm{V}$ , with an accompanying cost reduction. Polyanion oxide  $\\mathrm{Li}_x\\mathrm{Fe}_2(\\mathrm{SO}_4)_3$  offered yet another way to increase the cell voltage through inductive effect from  $< 2.5\\mathrm{V}$  in a simple oxide like  $\\mathrm{Fe}_2\\mathrm{O}_3$  to  $3.6\\mathrm{V}$ , with a further reduction in cost and improved thermal stability and safety. Oxford and UT Austin, refer, respectively, to the University of Oxford and the University of Texas at Austin."
        ],
        "image_footnote": [],
        "bbox": [
            221,
            60,
            776,
            365
        ],
        "page_idx": 2
    },
    {
        "type": "image",
        "img_path": "images/69a3e81627ec14d6b870590f6ebd13d66b99ee577c5303f742b8c262df170d10.jpg",
        "image_caption": [
            "Fig. 3 Lithium-diffusion pathways with lower energy barriers in close-packed oxides. a Two-dimensional lithium diffusion from one octahedral site to another octahedral site in the lithium plane through a neighboring empty tetrahedral site in the O3 layered  $\\mathrm{LiMO}_2$  cathodes. b Three-dimensional lithium diffusion from one 8a tetrahedral site to another 8a tetrahedral site through a neighboring empty 16c octahedral site in the spinel cathodes."
        ],
        "image_footnote": [],
        "bbox": [
            221,
            462,
            519,
            625
        ],
        "page_idx": 2
    },
    {
        "type": "image",
        "img_path": "images/d465786967018c533173f08ed82317102cb16073a43d1c90ce00d9b406050c21.jpg",
        "image_caption": [],
        "image_footnote": [],
        "bbox": [
            531,
            459,
            776,
            622
        ],
        "page_idx": 2
    },
    {
        "type": "text",
        "text": "operating voltage from  $< 2.5\\mathrm{V}$  to  $\\sim 4\\mathrm{V}$  but also the assembly of a cell without the need to employ a metallic lithium anode. As the as-synthesized cathode contained lithium, a lithium-free anode like graphite can be paired with  $\\mathrm{LiCoO_2}$  to give the modern-day lithium-ion cell. However, the  $\\mathrm{Co}^{3 + / 4 + }$  band overlaps with the top of the  $\\mathrm{O}^{2 - }:2\\mathrm{p}$  band as seen in Fig. 1, which leads to a release of oxygen from the crystal lattice on charging more than  $50\\%$  with  $(1 - x) < 0.5$  in the  $\\mathrm{Li}_{1 - x}\\mathrm{CoO}_2$  cathode[15,16]. Therefore, despite good electrochemical performance, the practical capacity of  $\\mathrm{LiCoO_2}$  is limited to  $\\sim 140\\mathrm{mA}\\mathrm{h}\\mathrm{g}^{-1}$ .",
        "bbox": [
            67,
            691,
            490,
            824
        ],
        "page_idx": 2
    },
    {
        "type": "text",
        "text": "Following  $\\mathrm{LiCoO_2}$ , a number of layered  $\\mathrm{LiMO}_2$  oxides have been investigated over the years where  $\\mathbf{M} = 3\\mathbf{d}$  transition metals (Table 1). Some of them can be directly synthesized by direct high-temperature reactions as indicated by \"yes\" in Table 1. Although both  $\\mathrm{LiMnO_2}$  and  $\\mathrm{LiFeO_2}$  do not crystallize in the O3 structure when synthesized by high-temperature reactions, they could be obtained by ion-exchanging the sodium analogues  $(\\mathrm{NaMO}_2)$  with lithium salts[17]. Among them, the  $\\mathrm{M} = \\mathrm{V}$ , Mn, and",
        "bbox": [
            67,
            824,
            490,
            933
        ],
        "page_idx": 2
    },
    {
        "type": "table",
        "img_path": "images/b3e760297639d41ee1cc187c96380f154bfee9530b6ce8491fe20782fd4baa14.jpg",
        "table_caption": [],
        "table_footnote": [],
        "table_body": "<table><tr><td colspan=\"10\">Table 1 LiMO2 oxides crystallizing in the O3 layered structure of LiCoO2.</td></tr><tr><td>M3+ ion</td><td>Sc</td><td>Ti</td><td>V</td><td>Cr</td><td>Mn</td><td>Fe</td><td>Co</td><td>Ni</td><td>Cu</td></tr><tr><td>LiMO2</td><td>No</td><td>Yes</td><td>Yes</td><td>Yes</td><td>No</td><td>No</td><td>Yes</td><td>Yes</td><td>No</td></tr></table>",
        "bbox": [
            509,
            694,
            927,
            781
        ],
        "page_idx": 2
    },
    {
        "type": "text",
        "text": "Fe members suffer from layered to spinel transitions or other structural changes during charge-discharge $^{17,18}$  due to a low octahedral-site stabilization energy (OSSE) (Table 2), so they are not good cathodes.  $\\mathrm{LiTiO_2}$  operates at a lower voltage of  $\\sim 1.5\\mathrm{V}$  so it is not suitable as a cathode (Fig. 1). In addition, it is rather tedious to synthesize it with lower-valent  $\\mathrm{Ti}^{3+}$ .  $\\mathrm{LiCrO_2}$  is difficult to charge as it displays a large polarization with an increase in charge voltage.  $\\mathrm{LiNiO_2}$  is also difficult to synthesize as a well-ordered material, unlike  $\\mathrm{LiCoO_2}$ , as  $\\mathrm{Ni}^{3+}$  tends to be reduced to",
        "bbox": [
            502,
            813,
            927,
            934
        ],
        "page_idx": 2
    },
    {
        "type": "header",
        "text": "NATURE COMMUNICATIONS | https://doi.org/10.1038/s41467-020-15355-0",
        "bbox": [
            68,
            23,
            519,
            35
        ],
        "page_idx": 2
    },
    {
        "type": "header",
        "text": "REVIEW ARTICLE",
        "bbox": [
            731,
            17,
            927,
            35
        ],
        "page_idx": 2
    },
    {
        "type": "footer",
        "text": "NATURE COMMUNICATIONS | (2020)11:1550 | https://doi.org/10.1038/s41467-020-15355-0 | www.nature.com/naturecommunications",
        "bbox": [
            68,
            957,
            724,
            969
        ],
        "page_idx": 2
    },
    {
        "type": "page_number",
        "text": "3",
        "bbox": [
            915,
            957,
            927,
            968
        ],
        "page_idx": 2
    },
    {
        "type": "table",
        "img_path": "images/a1eb1bb1e2f7fd7fb6b6ae008752d2c94c79cea80b79b49987f0bff20744ebd0.jpg",
        "table_caption": [],
        "table_footnote": [],
        "table_body": "<table><tr><td colspan=\"4\">Table 2 Comparison of the crystal field stabilization energies (CFSE) of the transition-metal ions M3+ in NMC cathodes.</td></tr><tr><td>Ion</td><td>Octahedral CFSea</td><td>Tetrahedral CFSeb</td><td>Octahedral-site stabilization energy (OSSE)c</td></tr><tr><td>Mn3+: d4</td><td>t23e1: -0.6 Δo</td><td>e2t22: -0.18 Δo</td><td>-0.42 Δo</td></tr><tr><td>Ni3+: d7</td><td>t26e1: -1.88 Δo</td><td>e4t23: -0.53 Δo</td><td>-1.35 Δo</td></tr><tr><td>Co3+: d6</td><td>t26e0: -2.4 Δo</td><td>e3t23: -0.27 Δo</td><td>-2.13 Δo</td></tr><tr><td colspan=\"4\">aΔoRefers to octahedral-site splitting; for simplicity, the pairing energies are ignored. \nbTetrahedral splitting Δt was converted to octahedral splitting by the relation Δt=0.44 Δo. \ncOSSE = octahedral CFSE – tetrahedral CFSE.</td></tr></table>",
        "bbox": [
            68,
            57,
            489,
            244
        ],
        "page_idx": 3
    },
    {
        "type": "table",
        "img_path": "images/9bb179d8654952cf4259baed1b8997cd88dab7b4e18af803ab2e046e730f3bc3.jpg",
        "table_caption": [],
        "table_footnote": [],
        "table_body": "<table><tr><td colspan=\"2\">Table 3 Comparison of the characteristics of Mn, Co, and Ni in NMC cathodes.</td></tr><tr><td>Parameter</td><td>Trend</td></tr><tr><td>Chemical stability</td><td>Mn &gt; Ni &gt; Co</td></tr><tr><td>Structural stability</td><td>Co &gt; Ni &gt; Mn</td></tr><tr><td>Electrical conductivity</td><td>Co &gt; Ni &gt; Mn</td></tr><tr><td>Abundance</td><td>Mn &gt; Ni &gt; Co</td></tr><tr><td>Environmental benignity</td><td>Mn &gt; Ni &gt; Co</td></tr></table>",
        "bbox": [
            68,
            269,
            489,
            407
        ],
        "page_idx": 3
    },
    {
        "type": "text",
        "text": "$\\mathrm{Ni}^{2+}$  and result in  $\\mathrm{Li}_{1 - y}\\mathrm{Ni}_{1 + y}\\mathrm{O}_2$  at the high-temperature synthesis conditions of  $700 - 800^{\\circ}\\mathrm{C}$ , accompanied by a volatilization of some lithium from the reaction mixture[19,20].",
        "bbox": [
            65,
            421,
            490,
            462
        ],
        "page_idx": 3
    },
    {
        "type": "text",
        "text": "The high cost and limited capacity of  $\\mathrm{LiCoO}_2$  have, however, been driving the substitution of cobalt with Mn and Ni during the past couple of decades to give  $\\mathrm{LiNi}_{1 - y - z}\\mathrm{Mn}_y\\mathrm{Co}_z\\mathrm{O}_2$  (NMC). The question is why use NMC with three transition-metal ions. In NMC,  $\\mathrm{Mn}^{3 + }$  tends to get oxidized during synthesis to  $\\mathrm{Mn}^{4 + }$  by reducing  $\\mathrm{Ni}^{3 + }$  to  $\\mathrm{Ni}^{2 + }$  as the  $\\mathrm{Mn}^{3 + / 4 + }$  band lies above the  $\\mathrm{Ni}^{2 + / 3 + }$  band. Thus,  $\\mathrm{Mn}^{4 + }$  helps the incorporation of Ni as a stable  $\\mathrm{Ni}^{2 + }$  into NMC and serves as a structural stabilizer without participating in the charge-discharge process. In NMC, each transition-metal ion has its own advantages and disadvantages (Table 3). The two major factors are chemical stability and structural stability, in which Co and Mn are diametrically opposite to each other. Since the  $\\mathrm{Mn}^{3 + / 4 + }$  band lies well above the top of the  $\\mathrm{O}^{2 - }{:}2\\mathrm{p}$  band (Fig. 1), Mn does not suffer from any chemical instability involving oxygen release from the lattice in contrast to Co as the  $\\mathrm{Co}^{3 + / 4 + }$  band overlaps with the top of the  $\\mathrm{O}^{2 - }{:}2\\mathrm{p}$  band. On the other hand, Mn suffers from structural instability as it can readily migrate from the octahedral sites in the transition-metal plane to the octahedral sites in the lithium plane through a neighboring tetrahedral site due to the smaller OSSE as seen in Table 2, resulting in a layered to spinel transition and accompanying voltage decay during cycling. In contrast, Co enjoys good structural stability without such cation migration due to the large OSSE. In addition to the above two critical differences,  $\\mathrm{Co}^{3 + / 4 + }$  becomes metallic on charging due to the partially filled  $\\mathfrak{t}_{2\\mathrm{g}}$  orbitals interacting along the shared edges[13,14], while  $\\mathrm{Mn}^{4 + }$  remains semiconducting. Also, Mn is abundant and environmentally benign compared to Co. Interestingly, Ni lies in between Mn and Co in all the five criteria in Table 3 as (i) the  $\\mathrm{Ni}^{3 + / 4 + }$  band barely touches the top of the  $\\mathrm{O}^{2 - }{:}2\\mathrm{p}$  band so that  $\\mathrm{Ni}^{3 + }$  can be charged all the way to  $\\mathrm{Ni}^{4 + }$  without the removal of electron density from the  $\\mathrm{O}^{2 - }{:}2\\mathrm{p}$  band and loss of oxygen from the lattice and (ii)  $\\mathrm{Ni}^{3 + }$  exhibits an OSSE value intermediate between those of  $\\mathrm{Mn}^{3 + }$  and  $\\mathrm{Co}^{3 + }$ , offering reasonably good structural stability. That is why the trend is to progressively increase the Ni content and decrease the",
        "bbox": [
            72,
            462,
            492,
            945
        ],
        "page_idx": 3
    },
    {
        "type": "text",
        "text": "Co content in NMC so that the capacity can be increased while lowering the cost. This will be discussed further below.",
        "bbox": [
            502,
            60,
            927,
            89
        ],
        "page_idx": 3
    },
    {
        "type": "text",
        "text": "Cathode class II: spinel oxides",
        "text_level": 1,
        "bbox": [
            504,
            113,
            721,
            127
        ],
        "page_idx": 3
    },
    {
        "type": "text",
        "text": "With a prior demonstration of lithium insertion into magnetite  $(\\mathrm{Fe}_3\\mathrm{O}_4)$  crystallizing in the spinel structure by Thackeray in South Africa[21], the second class of cathode discovered is the spinel  $\\mathrm{LiMn_2O_4}$  at the University of Oxford (Fig. 2), in which the  $\\mathrm{Mn}^{3 + / 4 + }$  ions occupy the 16d octahedral sites and the  $\\mathrm{Li^{+}}$  ions occupy the 8a tetrahedral sites of the spinel framework with a cubic close-packed array of oxide-ions[22]. The stable  $[\\mathrm{Mn}_2]_{16\\mathrm{d}}\\mathrm{O}_4$  framework with edge-shared octahedra offers a three-dimensional lithium-ion diffusion pathway with fast lithium-ion conductivity. The lithium-ion conduction occurs from one 8a tetrahedral site to another 8a tetrahedral site via a neighboring empty 16c octahedral site as it offers the lowest energy barrier (Fig. 3b). The direct Mn-Mn interaction across the shared  $\\mathrm{MnO}_6$  octahedral edges as in  $\\mathrm{LiCoO_2}$  with mixed-valent high-spin  $\\mathrm{Mn}^{3 + / 4 + }:\\mathrm{t}_{2\\mathrm{g}}^3\\mathrm{e_g}^{1 - x}$  in  $(\\mathrm{Li}_{1 - x})_{8\\mathrm{a}}[\\mathrm{Mn}_2]_{16\\mathrm{d}}\\mathrm{O}_4$  facilitates good hopping electronic conduction, but it remains as a small-polaron semiconductor during the charge-discharge process, unlike  $\\mathrm{Li}_{1 - x}\\mathrm{CoO}_2$ . The good three-dimensional structural stability along with high electrical and lithium-ion conductivity offers even faster charge-discharge characteristics for  $\\mathrm{Li}_{1 - x}\\mathrm{Mn}_2\\mathrm{O}_4$  with good reversibility compared to  $\\mathrm{LiCoO_2}$ . The insertion/extraction of lithium into/from the tetrahedral sites with a deep site energy in  $\\mathrm{Li}_{1 - x}\\mathrm{Mn}_2\\mathrm{O}_4$  offers a high operating voltage of  $4\\mathrm{V}$  with a practical capacity of  $<  130\\mathrm{mA h g^{-1}}$  as close to one lithium per two Mn ions can be reversibly extracted from the tetrahedral sites.",
        "bbox": [
            502,
            129,
            927,
            462
        ],
        "page_idx": 3
    },
    {
        "type": "text",
        "text": "Interestingly, an additional lithium can be inserted into the empty 16c octahedral sites at  $3\\mathrm{V}$  to form the lithiated spinel  $\\left[\\mathrm{Li}_{2}\\right]_{16\\mathrm{c}}\\left[\\mathrm{Mn}_{2}\\right]_{16\\mathrm{d}}\\mathrm{O}_{4}$  that is accompanied by a spontaneous displacement of the already existing 8a tetrahedral-site lithium ions into the empty 16c octahedral sites. It is interesting to note that the operating voltage drops by  $1\\mathrm{V}$  on going from a tetrahedral-site to octahedral-site lithium, despite the same  $\\mathrm{Mn}^{3+/4+}$  redox couple. This illustrates the significant role of site energy in addition to electron transfer in controlling the voltage in solids, unlike in solutions where no site energy contribution is involved. However, the accompanying Jahn-Teller distortion caused by a single  $\\mathbf{e}_{\\mathrm{g}}$  electron in  $\\mathrm{Mn}^{3+}:t_{2\\mathrm{g}}^{3}\\mathbf{e}_{\\mathrm{g}}^{1}$  in  $\\left[\\mathrm{Li}_{2}\\right]_{16\\mathrm{c}}\\left[\\mathrm{Mn}_{2}\\right]_{16\\mathrm{d}}\\mathrm{O}_{4}$  causes a cubic to tetragonal phase transition with a two-phase reaction involving a large instantaneous  $c/a$  ratio and volume changes[23]. Therefore, the capacity in the  $3\\mathrm{V}$  region could not be utilized in practical cells.",
        "bbox": [
            502,
            462,
            927,
            676
        ],
        "page_idx": 3
    },
    {
        "type": "text",
        "text": "One important advantage on going from  $\\mathrm{LiCoO_2}$  to  $\\mathrm{LiMn}_2\\mathrm{O}_4$  is the significant reduction in cost as Mn is two orders of magnitude lower in cost than Co. However, one critical issue with  $\\mathrm{LiMn}_2\\mathrm{O}_4$  is the dissolution of Mn from the lattice into the electrolyte in presence of trace amounts (ppm levels) of  $\\mathrm{H^{+}}$  ions (acidity) in the electrolyte[24,25] due to the well-known disproportionation of  $\\mathrm{Mn}^{3 + }$  to  $\\mathrm{Mn}^{4 + }$  and  $\\mathrm{Mn}^{2 + }$  in acid[26]. During such a disproportionation,  $\\mathrm{Mn}^{4 + }$  is retained in the solid and  $\\mathrm{Mn}^{2 + }$  is leached out into the solution. In addition to degrading the cathode, the Mn dissolution and its migration to the anode severely poison the graphite anode and limit the cycle life of lithium-ion cells[27]. Interestingly, substituting a small amount of lithium (e.g., 5 atom %) for Mn in  $\\mathrm{LiMn}_2\\mathrm{O}_4$  perturbs the long-range Mn-Mn interaction/contact, frustrates the  $\\mathrm{Mn}^{3 + }$  disproportionation reaction, reduces Mn dissolution, and thereby improves the cyclability.",
        "bbox": [
            502,
            677,
            927,
            890
        ],
        "page_idx": 3
    },
    {
        "type": "text",
        "text": "Unfortunately,  $\\mathrm{LiM}_2\\mathrm{O}_4$  spinel oxides are known only with  $\\mathbf{M} =$  Ti, V, and Mn, unlike the layered  $\\mathrm{LiMO}_2$  oxides (Table 4). This is because of the difficulty of stabilizing the highly oxidized  $\\mathrm{M}^{3 + / 4 + }$  oxidation states by conventional high-temperature synthesis.",
        "bbox": [
            502,
            890,
            927,
            945
        ],
        "page_idx": 3
    },
    {
        "type": "header",
        "text": "REVIEW ARTICLE",
        "bbox": [
            70,
            17,
            265,
            35
        ],
        "page_idx": 3
    },
    {
        "type": "header",
        "text": "NATURE COMMUNICATIONS | https://doi.org/10.1038/s41467-020-15355-0",
        "bbox": [
            477,
            23,
            927,
            35
        ],
        "page_idx": 3
    },
    {
        "type": "page_number",
        "text": "4",
        "bbox": [
            70,
            957,
            82,
            966
        ],
        "page_idx": 3
    },
    {
        "type": "footer",
        "text": "NATURE COMMUNICATIONS | (2020)11:1550 | https://doi.org/10.1038/s41467-020-15355-0 | www.nature.com/naturecommunications",
        "bbox": [
            174,
            957,
            831,
            969
        ],
        "page_idx": 3
    },
    {
        "type": "table",
        "img_path": "images/cd9198ba8592fd950e05a6a0acdddf9e3a1733631b6282db55b10f2eaa2c4b72.jpg",
        "table_caption": [],
        "table_footnote": [],
        "table_body": "<table><tr><td colspan=\"10\">Table 4 LiM2O4 oxides crystallizing in the spinel structure.</td></tr><tr><td>M3+/4+</td><td>Sc</td><td>Ti</td><td>V</td><td>Cr</td><td>Mn</td><td>Fe</td><td>Co</td><td>Ni</td><td>Cu</td></tr><tr><td>LiM2O4</td><td>No</td><td>Yes</td><td>Yes</td><td>No</td><td>Yes</td><td>No</td><td>No</td><td>No</td><td>No</td></tr></table>",
        "bbox": [
            72,
            57,
            489,
            132
        ],
        "page_idx": 4
    },
    {
        "type": "text",
        "text": "Among the known three spinel oxides,  $\\mathrm{LiTi_2O_4}$  operates around  $1.5\\mathrm{V}$ , so it is not a suitable cathode. Nor is  $\\mathrm{LiV}_2\\mathrm{O}_4$  a practical choice since it suffers from structural changes and a lower voltage of around  $3\\mathrm{V}^{28}$ . There have been efforts to prepare both  $\\mathrm{LiCo_2O_4}$  and  $\\mathrm{LiNi_2O_4}$  spinel oxides by chemically extracting  $50\\%$  lithium, respectively, from  $\\mathrm{LiCoO_2}$  and  $\\mathrm{LiNiO_2}$  to obtain  $\\mathrm{Li_{0.5}CoO_2}$  and  $\\mathrm{Li_{0.5}NiO_2}$ , followed by calcining them at moderate temperatures of  $200 - 400^{\\circ}\\mathrm{C}$  to transform the layered phase to spinel phase[19,29-31]. However, such attempts result in either incomplete transformation at low enough temperatures or loss of oxygen and formation of a mixture of spinel-like phases and reduced  $\\mathrm{Co_3O_4}$  or NiO phases due to the instability of  $\\mathrm{Co}^{3 + / 4 + }$  and  $\\mathrm{Ni}^{3 + / 4 + }$  at high enough temperatures. Such spinel-like phases also exhibit poor electrochemical performance due to a lack of well-formed crystalline spinel phases. Another approach has been to partially substitute Mn with other ions like Cr, Co, and Ni. One example is  $\\mathrm{LiMn_{1.5}Ni_{0.5}O_4}$  spinel[32,33], in which Mn exists as  $\\mathrm{Mn}^{4 + }$  and Ni exists as  $\\mathrm{Ni}^{2 + }$  as in NMC cathodes. With  $\\mathrm{Ni}^{2 + / 3 + }$  and  $\\mathrm{Ni}^{3 + / 4 + }$  couples and tetrahedral-site lithium ions,  $\\mathrm{LiMn_{1.5}Ni_{0.5}O_4}$  operates at  $\\sim 4.7\\mathrm{V}$  with a reversible capacity of  ${\\sim}135\\mathrm{mA h g^{-1}}$ . However,  $\\mathrm{LiMn_{1.5}Ni_{0.5}O_4}$  spinel suffers from capacity fade due to the lack of suitable electrolyte that can be stable at such high voltages.",
        "bbox": [
            67,
            145,
            492,
            443
        ],
        "page_idx": 4
    },
    {
        "type": "text",
        "text": "Cathode class III: polyanion oxides",
        "text_level": 1,
        "bbox": [
            67,
            462,
            314,
            475
        ],
        "page_idx": 4
    },
    {
        "type": "text",
        "text": "Departing from the previous two simple oxide classes of cathodes, the third class of cathode investigated is the polyanion oxides. Based on Manthiram's Ph.D. dissertation work in India on the hydrogen reduction of the polyanion oxides  $\\mathrm{Ln_2(MoO_4)_3}$ $(\\mathrm{Ln} =$  lanthanide and Y) to obtain lower-valent  $\\mathrm{Mo^{4 + }}$  oxides34  $\\mathrm{Ln_2(MoO_3)_3}$ , analogous polyanion oxides  $\\mathrm{Fe_2(MoO_4)_3}$  and  $\\mathrm{Fe_2(WO_4)_3}$  were prepared by Manthiram, crystallizing in a NASICON-related framework structure (Fig. 2). These polyanion oxides were found to undergo reversible insertion/extraction of two lithium ions per formula unit to give  $\\mathrm{Li_2Fe_2(MoO_4)_3}$  or  $\\mathrm{Li_2Fe_2(WO_4)_3}$  both by chemical and electrochemical methods35. Interestingly, both  $\\mathrm{Fe_2(MoO_4)_3}$  and  $\\mathrm{Fe_2(WO_4)_3}$  exhibited a flat discharge voltage of  $3\\mathrm{V}$ , which was significantly higher than that seen with simple oxides like  $\\mathrm{Fe_2O_3}$  or  $\\mathrm{Fe_3O_4}$ $(<  2.5\\mathrm{V})$  operating with the same  $\\mathrm{Fe^{2 + } / 3 + }$  redox couple21. Motivated by the increase in voltage on going from a simple oxide to a polyanion oxide,  $\\mathrm{Fe_2(SO_4)_3}$  having the same structure as  $\\mathrm{Fe_2(MoO_4)_3}$  was then investigated36. Surprisingly,  $\\mathrm{Fe_2(SO_4)_3}$  displayed a much higher flat discharge voltage of  $3.6\\mathrm{V}$ .",
        "bbox": [
            65,
            476,
            490,
            731
        ],
        "page_idx": 4
    },
    {
        "type": "text",
