Repository: cunyu-liu/electrolyte_ailab

File: fine-tune/pdf-md/mineru_review_output/[电解液] Science-2022-Designing better electrolytes/e46ecede-6768-417e-b933-782e556691c4_model.json (part 1 of 3)
[
    [
        {
            "type": "header",
            "bbox": [
                0.06,
                0.026,
                0.147,
                0.038
            ],
            "angle": 0,
            "content": "RESEARCH"
        },
        {
            "type": "title",
            "bbox": [
                0.065,
                0.068,
                0.262,
                0.088
            ],
            "angle": 0,
            "content": "REVIEW SUMMARY"
        },
        {
            "type": "title",
            "bbox": [
                0.059,
                0.103,
                0.148,
                0.117
            ],
            "angle": 0,
            "content": "BATTERIES"
        },
        {
            "type": "title",
            "bbox": [
                0.059,
                0.122,
                0.374,
                0.149
            ],
            "angle": 0,
            "content": "Designing better electrolytes"
        },
        {
            "type": "text",
            "bbox": [
                0.058,
                0.158,
                0.338,
                0.173
            ],
            "angle": 0,
            "content": "Y. Shirley Meng*, Venkat Srinivasan*, Kang Xu*"
        },
        {
            "type": "text",
            "bbox": [
                0.058,
                0.2,
                0.343,
                0.451
            ],
            "angle": 0,
            "content": "BACKGROUND: The electrolyte is an indispensable component in every electrochemical device, including lithium-ion batteries (LIBs). It physically segregates two electrodes from direct electron transfer while allowing working ions to transport both charges and masses across the cell so that the cell reactions can proceed sustainably. Whether powering our phones, driving our vehicles, or harvesting the intermittent energy from solar and wind farms, electrolytes in these LIBs determine how fast and how many times our devices can be recharged or how efficiently energy can be captured and stored over the grid. Occasionally, when an LIB is pushed away from the designed electrochemistry pathways by various factors such as excessive heat, mechanical mutilation, or internal short circuits induced under ex"
        },
        {
            "type": "text",
            "bbox": [
                0.356,
                0.2,
                0.641,
                0.241
            ],
            "angle": 0,
            "content": "treme charging conditions, electrolytes are also responsible for the fire and explosion accidents that we read about in the news."
        },
        {
            "type": "text",
            "bbox": [
                0.356,
                0.242,
                0.641,
                0.395
            ],
            "angle": 0,
            "content": "The electrolyte is the most unique component in a battery. Because it must physically interface with every other component, it is obligated to satisfy numerous constraints simultaneously, including rapidly transporting ions and masses, effectively insulating electrons, and maintaining stability toward the strongly oxidative cathode and strongly reductive anode. Historically, the electrolyte-anode interfacing was the last piece of the puzzle to complete modern LIB chemistry."
        },
        {
            "type": "text",
            "bbox": [
                0.356,
                0.408,
                0.641,
                0.451
            ],
            "angle": 0,
            "content": "ADVANCES: The commercial success of LIBs has attracted intense interest and investments in electrolyte research, which led to"
        },
        {
            "type": "image",
            "bbox": [
                0.102,
                0.469,
                0.615,
                0.842
            ],
            "angle": 0,
            "content": null
        },
        {
            "type": "text",
            "bbox": [
                0.057,
                0.851,
                0.641,
                0.948
            ],
            "angle": 0,
            "content": "Electrolytes and the associated interphases play the central role in supporting diversified battery chemistries. On the anode side (left), the electrolyte must form an interphase that prevents graphitic anode from exfoliation, tolerates the drastic volume changes of a silicon electrode, and suppresses the growth of a dendritic form of lithium metal. On the cathode side (right), an interphase is critical in preventing the irreversible reactions with electrolytes, maintaining the lattice structure of transition metal oxides, suppressing the cross-cell shuttling of polysulfide species, and assisting the complicated triphasial reactions of an air-cathode. In all of these scenarios, interphases must enable ionic transport while insulating electronic transport."
        },
        {
            "type": "text",
            "bbox": [
                0.656,
                0.062,
                0.941,
                0.492
            ],
            "angle": 0,
            "content": "the identification of interphases as the key component responsible for the stable and reversible operations of cathode and anode materials far beyond the thermodynamic stability limits of any known electrolyte. These interphases, often with nanometer thickness, are formed by electrolytes in a self-limiting decomposition process, and they ensure fast rates of charging and discharging, maximum voltage, and reversibility of LIBs. In the past three decades, the chemistry, morphology, and formation mechanisms of interphases have been thoroughly investigated. Researchers have learned how such interphases are structured and what key ingredients they comprise and, most importantly, how to tailor them using electrolyte engineering. Today, it is widely accepted that designing better electrolytes also implies designing the associated interphases for the electrode materials. Although the accurate prediction of interphasial chemistry remains difficult, and key fundamental properties of interphases such as the rate and mechanism of ion transport across interphases are still unknown, the structure of the ion solvation sheath has been identified as an effective tool that directs the formation process of interphases. Such knowledge has been driving a series of new electrolyte concepts for emerging battery chemistries."
        },
        {
            "type": "text",
            "bbox": [
                0.656,
                0.504,
                0.941,
                0.838
            ],
            "angle": 0,
            "content": "OUTLOOK: Efforts are being made to develop battery chemistries that promise high energy density, rapid charging, low cost, high sustainability, and independence from elements or materials of high geopolitical or ethical risks. Each individual chemistry may demand a unique electrolyte and corresponding interphase, but a few universal trends emerge: (i) a superconcentration of salts is used to leverage unusual properties arising from the altered ion-solvation structures; (ii) both polymeric and inorganic materials are used to solidify electrolytes so that the aggressive lithium-metal anode can be harnessed with higher safety; (iii) efforts are made to identify the most effective interphasal ingredients so that an interphase of singular composition can be designed and artificially applied; (iv) liquefied gaseous components are used to expand the low-temperature limits of conventional electrolytes; and (v) unusual electrochemical behaviors are explored by confining ion-solvation sheaths in nano- or sub-nano environments."
        },
        {
            "type": "page_footnote",
            "bbox": [
                0.656,
                0.854,
                0.935,
                0.865
            ],
            "angle": 0,
            "content": "The list of author affiliations is available in the full article online."
        },
        {
            "type": "page_footnote",
            "bbox": [
                0.657,
                0.866,
                0.934,
                0.887
            ],
            "angle": 0,
            "content": "*Email: conrad.k.xu.civ@army.mil (K.X.); vsrinivasan@anyl.gov (V.S.); shirleymeng@anyl.gov (Y.S.M.)"
        },
        {
            "type": "page_footnote",
            "bbox": [
                0.657,
                0.887,
                0.935,
                0.908
            ],
            "angle": 0,
            "content": "Cite this article as Y. S. Meng et al., Science 378, eabq3750 (2022). DOI: 10.1126/science.abq3750"
        },
        {
            "type": "image",
            "bbox": [
                0.657,
                0.921,
                0.69,
                0.946
            ],
            "angle": 0,
            "content": null
        },
        {
            "type": "text",
            "bbox": [
                0.695,
                0.92,
                0.896,
                0.932
            ],
            "angle": 0,
            "content": "READ THE FULL ARTICLE AT"
        },
        {
            "type": "text",
            "bbox": [
                0.695,
                0.934,
                0.917,
                0.947
            ],
            "angle": 0,
            "content": "https://doi.org/10.1126/science.abq3750"
        },
        {
            "type": "footer",
            "bbox": [
                0.059,
                0.969,
                0.362,
                0.98
            ],
            "angle": 0,
            "content": "Meng et al., Science 378, 1065 (2022) 9 December 2022"
        },
        {
            "type": "page_number",
            "bbox": [
                0.902,
                0.969,
                0.939,
                0.979
            ],
            "angle": 0,
            "content": "1 of 1"
        },
        {
            "type": "aside_text",
            "bbox": [
                0.946,
                0.306,
                0.965,
                0.691
            ],
            "angle": 270,
            "content": "20 91 aaeaae e anaee annn ennnn ennnn ennnn ennnn ennnn ennnn ennnn ennnn ennnn ennnn ennnn ennnn ennnn ennnn ennnn ennnn ennnn ennnn ennnn ennnn ennnn ennnn ennnn ennnn ennnn ennnn ennnn ennnn ennnn ennnn ennnn ennnn ennnn ennn n"
        }
    ],
    [
        {
            "type": "header",
            "bbox": [
                0.06,
                0.026,
                0.147,
                0.038
            ],
            "angle": 0,
            "content": "RESEARCH"
        },
        {
            "type": "title",
            "bbox": [
                0.065,
                0.068,
                0.152,
                0.088
            ],
            "angle": 0,
            "content": "REVIEW"
        },
        {
            "type": "title",
            "bbox": [
                0.06,
                0.104,
                0.146,
                0.117
            ],
            "angle": 0,
            "content": "BATTERIES"
        },
        {
            "type": "title",
            "bbox": [
                0.06,
                0.122,
                0.374,
                0.149
            ],
            "angle": 0,
            "content": "Designing better electrolytes"
        },
        {
            "type": "text",
            "bbox": [
                0.058,
                0.157,
                0.375,
                0.173
            ],
            "angle": 0,
            "content": "Y. Shirley Meng\\(^{1,2*}\\), Venkat Srinivasan\\(^{2,3*}\\), Kang Xu\\(^{3,4*}\\)"
        },
        {
            "type": "text",
            "bbox": [
                0.056,
                0.186,
                0.64,
                0.326
            ],
            "angle": 0,
            "content": "Electrolytes and the associated interphases constitute the critical components to support the emerging battery chemistries that promise tantalizing energy but involve drastic phase and structure complications. Designing better electrolytes and interphases holds the key to the success of these batteries. As the only component that interfaces with every other component in the device, an electrolyte must satisfy multiple criteria simultaneously. These include transporting ions while insulating electrons between the electrodes and maintaining stability against electrodes of extreme chemical natures: the strongly oxidative cathode and the strongly reductive anode. In most advanced batteries, the two electrodes operate at potentials far beyond the thermodynamic stability limits of electrolytes, so the stability therein has to be realized kinetically through an interphase formed from the sacrificial reactions between electrolyte and electrodes."
        },
        {
            "type": "text",
            "bbox": [
                0.056,
                0.353,
                0.34,
                0.684
            ],
            "angle": 0,
            "content": "All electrochemical energy devices (fuel cells, batteries, and supercapacitors) operate by separating charges \\((I)\\), and the electrolyte is the indispensable component to enforce such charge separation (2, 3). The electrolyte physically segregates two electrodes from direct electron transfer while allowing working ions to transport both charge and mass across the cell so that the cell's reactions can proceed sustainably. In a rechargeable battery, a qualified electrolyte not only conducts ions while insulating electrons (a property combination known as \"electrolyte nature\"), but also must remain inert to the cell reactions. The electrolyte dictates how fast the cell reaction can proceed (power density) and how many times a battery can be charged and discharged (reversibility). Although an electrolyte does not directly determine the energy of a battery (which is instead dictated by both electrodes), it does so indirectly by allowing or disallowing an electrode depending on whether electrochemical stability can be achieved between it and the electrolyte."
        },
        {
            "type": "text",
            "bbox": [
                0.056,
                0.685,
                0.34,
                0.81
            ],
            "angle": 0,
            "content": "To maximize energy density, the electrodes in advanced batteries are often pushed to operate at extreme potentials, where no known electrolyte is thermodynamically stable. In advanced batteries such as lithium-ion batteries (LIBs), the stability between the electrolyte and electrodes (and consequently the reversibility of the battery) must be achieved kinetically. Thus, trace amounts of electrolytes are"
        },
        {
            "type": "text",
            "bbox": [
                0.356,
                0.352,
                0.64,
                0.919
            ],
            "angle": 0,
            "content": "sacrificially decomposed, and their solid products are deposited on the electrode surfaces, forming a protection against further decomposition. This protection layer in batteries is called \"interphase\" (4). Interphase formed in this self-limiting manner is almost always identified on anode surfaces in LIBs, where it is referred to as a solid electrolyte interphase (SEI). When interphase occurs on a cathode surface, it is known as a cathode electrolyte interphase (CEI) (5), which is less definitive and complicated by several factors (3). First, most transition-metal oxide cathode materials already carry a native passivation layer of \\(\\mathrm{Li}_2\\mathrm{CO}_3\\), which in turn reacts with acidic electrolytes in the battery environment through pure chemical pathways. Second, further evolution occurs through electrochemical pathway, leading to eventual CEI chemistry. Finally, the surface of the cathode material might also be involved in the evolution, creating an intermediate phase and thus smearing the clear definition of where CEI starts. Nevertheless, the electrolytes and interphasial chemistries are closely associated. Because the electrolyte is the only component in a battery that is in contact with every other component, designing better electrolytes implies tailoring and balancing a host of properties, ranging from bulk (e.g., ion solvation and transport and extended liquid structure) to interfacial structure and stability (e.g., preferential assembly and orientation of ions and molecules at Helmholtz planes and corrosion suppression) to interphasial chemistry and morphology. Although the irreversible reactions leading to interphase formation mainly occur during the initial activation cycles of batteries, the interphases thus formed will dictate the power, energy, and reversibility of the battery during its entire service life."
        },
        {
            "type": "text",
            "bbox": [
                0.357,
                0.92,
                0.64,
                0.948
            ],
            "angle": 0,
            "content": "Differing from the two-dimensional interface in classical electrochemistry, interphase"
        },
        {
            "type": "text",
            "bbox": [
                0.655,
                0.062,
                0.94,
                0.187
            ],
            "angle": 0,
            "content": "constitutes an independent, three-dimensional existence with special chemistry and morphology. With nanometer thickness (\\(\\sim 2\\) to \\(20~\\mathrm{nm}\\)) and extremely high sensitivity, interphases have been the least understood component in rechargeable batteries until recently, when various advanced characterization and computational techniques were developed to shed light on this critical component (6)."
        },
        {
            "type": "title",
            "bbox": [
                0.657,
                0.197,
                0.83,
                0.21
            ],
            "angle": 0,
            "content": "LIBs enabled by interphases"
        },
        {
            "type": "text",
            "bbox": [
                0.655,
                0.214,
                0.94,
                0.643
            ],
            "angle": 0,
            "content": "The energy density and rechargeability of LIBs rely on interphases (Fig. 1) (3). Because the potential of a graphitic anode in a LIB (\\(\\sim 0.01\\mathrm{V}\\) versus Li) resides far beyond the thermodynamic stability window of the electrolyte, as marked by the highest occupied molecular orbitals (HOMOs) and lowest unoccupied molecular orbitals (LUMOs), the reversible lithiation/de-lithiation chemistry relies on the protection from interphases (7). The electrolytes used in state-of-the-art LIBs vary with manufacturers and the cathode chemistry used; however, they almost exclusively follow a skeleton composition consisting of lithium hexafluorophosphate \\((\\mathrm{LiPF}_6)\\) dissolved in a mixture of carbonate ester solvents, which is the result of balancing the requirements from every battery component (8), especially the graphitic anode at low potential (\\(\\sim 0.01\\mathrm{V}\\) versus \\(\\mathrm{Li^{+} / Li}\\)) and transition-metal oxides or phosphates cathodes at high potential (\\(\\sim 3.5\\) to \\(4.5\\mathrm{V}\\) versus \\(\\mathrm{Li^{+} / Li}\\)). It is now widely accepted that the SEI in LIBs mainly comes from the reductive decomposition of carbonate solvents and salt anions. These species are usually arranged in stratified structures, with the innermost layer being more inorganic (LiF and \\(\\mathrm{Li}_2\\mathrm{O}\\)) and the outer layer more organic (semicarbonates, oxalates, alkoxides, and polymers). Of special interest is the unbalanced contribution to SEI chemistry from one particular solvent, ethylene carbonate (EC) (9)."
        },
        {
            "type": "text",
            "bbox": [
                0.655,
                0.643,
                0.94,
                0.905
            ],
            "angle": 0,
            "content": "On the basis of numerous ex situ or in situ/ in operando characterizations, the solvation sheath structure of \\(\\mathrm{Li^{+}}\\) has been identified as being a key factor in SEI chemistry (9-11). In the very first cycle, as the negatively charged anode attracts the solvated \\(\\mathrm{Li^{+}}\\) to its surface, it is the solvent molecules in the solvation sheath that initially experience reductive decomposition, thus becoming the precursors of the nascent SEI. EC happens to be the solvent that preferentially solvates \\(\\mathrm{Li^{+}}\\). It is such solvation-interphase correlation that makes EC a preferred SEI contributor (9, 12, 13). Although the semicarbonate produced by EC decomposition constitutes the main SEI ingredient, recent studies have found that the nascent interphase can be electrochemically oxidizable (14), whereas long-term cycling turns it into monocarbonate (15)."
        },
        {
            "type": "text",
            "bbox": [
                0.656,
                0.906,
                0.94,
                0.948
            ],
            "angle": 0,
            "content": "The capability of EC in strongly solvating \\(\\mathrm{Li^{+}}\\) and in forming a protective interphase on a graphitic anode make it almost an indispensable"
        },
        {
            "type": "page_footnote",
            "bbox": [
                0.058,
                0.829,
                0.331,
                0.948
            ],
            "angle": 0,
            "content": "\\(^{1}\\)Pritzker School of Molecular Engineering, The University of Chicago, Chicago, IL 60637, USA. \\(^{2}\\)Argonne Collaborative Center for Energy Storage Science (ACCESS), Argonne National Laboratory, Lemont, IL 60439, USA. \\(^{3}\\)Joint Center for Energy Storage Research (JCESR), Argonne National Laboratory, Lemont, IL 60439, USA. \\(^{4}\\)Battery Science Branch, Energy Science Division, US Army Combat Capabilities Development Command (CCDC) Research Laboratory, Adelphi Laboratory Center, MD 20783, USA. \\(^{\\ast}\\)Email: conrad.k.xu.civ@army.mil (K.X.); vsrinivasan@anl.gov (V.S.); shirleymeng@anl.gov (Y.S.M.)"
        },
        {
            "type": "footer",
            "bbox": [
                0.059,
                0.969,
                0.387,
                0.98
            ],
            "angle": 0,
            "content": "Meng et al., Science 378, eabq3750 (2022) 9 December 2022"
        },
        {
            "type": "page_number",
            "bbox": [
                0.9,
                0.968,
                0.939,
                0.979
            ],
            "angle": 0,
            "content": "1 of 8"
        },
        {
            "type": "aside_text",
            "bbox": [
                0.945,
                0.307,
                0.965,
                0.691
            ],
            "angle": 90,
            "content": "Downloaded from https://www.science.org at Tsinghua University on December 16, 2025"
        }
    ],
    [
        {
            "type": "header",
            "bbox": [
                0.06,
                0.026,
                0.226,
                0.038
            ],
            "angle": 0,
            "content": "RESEARCH | REVIEW"
        },
        {
            "type": "image",
            "bbox": [
                0.058,
                0.061,
                0.34,
                0.392
            ],
            "angle": 0,
            "content": null
        },
        {
            "type": "image_caption",
            "bbox": [
                0.057,
                0.401,
                0.334,
                0.512
            ],
            "angle": 0,
            "content": "Fig. 1. How electrolytes work. The electrolyte must conduct ions, insulate electrons, and remain stable while simultaneously interfacing with all battery components. Substantial challenges arise when the cathode and anode operate at potentials beyond the region enclosed between LUMOs and HOMOs, where interphases must be formed to ensure the reversibility of the cell chemistry."
        },
        {
            "type": "text",
            "bbox": [
                0.057,
                0.546,
                0.34,
                0.767
            ],
            "angle": 0,
            "content": "electrolyte component in all LIBs. However, the prevalent presence of EC in electrolytes also causes poor low-temperature performance and sluggish charging rates of LIBs because of its high melting point \\((36.5^{\\circ}\\mathrm{C})\\), high viscosity \\((2.0~\\mathrm{cP}\\) at \\(25^{\\circ}\\mathrm{C})\\), and strong coordination with \\(\\mathrm{Li^{+}}\\). Efforts have been made in recent years to replace EC with EC-free electrolytes based on acyclic carbonate such as ethylemethyl carbonate (melting point \\(-53^{\\circ}\\mathrm{C}\\) and viscosity \\(0.65~\\mathrm{cP}\\) at \\(25^{\\circ}\\mathrm{C}\\)) as the main solvent. When used in presence of fluoroethylene carbonate as a SEI-forming additive, this EC-free electrolyte could maintain most of the merits of EC-based electrolytes while circumventing the disadvantages (16, 17)."
        },
        {
            "type": "text",
            "bbox": [
                0.057,
                0.768,
                0.342,
                0.948
            ],
            "angle": 0,
            "content": "Compared with SEI, there has been much less understanding about CEI. In certain cases, even the existence of CEI has been debated (18). Although studies show that conventional electrolytes could support cell operations up to \\(5.6\\mathrm{V}\\) under certain conditions (19), in cells that must withstand long-term cycling, the need for a CEI is still fundamentally driven by the mismatch of thermodynamic factors (Fig. 1). Unlike SEIs, which fully cover an anode, the depositions on the cathode surface, mostly inorganic fluorides and oxides, have often been found to be scattered and discontinuous, raising"
        },
        {
            "type": "text",
            "bbox": [
                0.356,
                0.062,
                0.643,
                0.269
            ],
            "angle": 0,
            "content": "suspicion about whether they indeed function as protection (20). This was partially because the operating potentials of most cathode materials used in LIBs \\((< 4.2\\mathrm{V})\\) do not deviate too far from the limits allowed by electrolyte HOMOs \\((\\sim 4.0\\mathrm{V})\\), but also because CEI chemistry is much more complicated. It involves not only electrolyte but also the decomposition and phase transformation of the cathode itself, thus causing the problem of defining where the interphase should start and end. However, with the development and commercial adoption of various high-voltage \\((>4.5\\mathrm{V})\\) cathode materials in LIBs, the necessity for CEI is no longer questionable, just like SEI (21)."
        },
        {
            "type": "text",
            "bbox": [
                0.356,
                0.269,
                0.643,
                0.422
            ],
            "angle": 0,
            "content": "Researchers have reached a consensus that electrolyte and interphase are convoluted, and that the solvation structure for \\(\\mathrm{Li^{+}}\\) (or any other cations essential to the cell chemistry, such as \\(\\mathrm{Na^{+}}\\), \\(\\mathrm{Mg}^{2+}\\), \\(\\mathrm{Ca}^{2+}\\), and \\(\\mathrm{Zn}^{2+}\\)) is of vital importance when designing new electrolyte systems (22). The most direct fruition of the solvation-interphase correlation is perhaps the superconcentration concepts that led to diversified new electrolyte systems, including water-in-salt electrolytes (WiSEs) (23-25)."
        },
        {
            "type": "title",
            "bbox": [
                0.357,
                0.432,
                0.615,
                0.46
            ],
            "angle": 0,
            "content": "Designing electrolytes and interphases for emerging battery chemistries"
        },
        {
            "type": "text",
            "bbox": [
                0.356,
                0.463,
                0.641,
                0.684
            ],
            "angle": 0,
            "content": "In an era where LIB has become a mature technology, emerging battery chemistries promising either extremely high energy or power or low cost and high sustainability are being actively pursued. Alternative working ions such as \\(\\mathrm{Na^{+}}\\) (26), \\(\\mathrm{K}^{+}\\) (27), \\(\\mathrm{Mg}^{2+}\\) (28), \\(\\mathrm{Ca}^{2+}\\) (29), and even \\(\\mathrm{Al}^{3+}\\) (30) are also under consideration. To support these more energetic and much more aggressive chemistries that either operate at extreme potentials with drastic morphological and volume changes (\\(\\mathrm{Li}^{0}\\) and Si), or involve extremely reactive surfaces (\\(\\mathrm{Li}^{0}\\) and air cathodes), or rely on working ions difficult to move (\\(\\mathrm{Mg}^{2+}\\), \\(\\mathrm{Ca}^{2+}\\), and \\(\\mathrm{Zn}^{2+}\\)), the designing of electrolytes and the associated interphases must address different challenges."
        },
        {
            "type": "text",
            "bbox": [
                0.356,
                0.685,
                0.641,
                0.948
            ],
            "angle": 0,
            "content": "On the anode side, Si is gradually replacing graphite as anode host for \\(\\mathrm{Li^{+}}\\), which theoretically could provide 10 times higher specific capacity than graphite. However, the many-fold volume change of Si accompanying such high capacity presents severe challenges to the electrolyte and the associated SEI, which must withstand not only the low potential of Si (\\(\\sim 0.5\\mathrm{V}\\) vs. \\(\\mathrm{Li^{0}}\\)) but also the mechanical stress and incessant exposure to new Si surfaces (31). Although making Si nanosized or embedding it in carbonaceous matrices could relieve the stress and fragmentation (32), fluorinated solvents such as fluoroethylene carbonate and the highly fluorinated salt anion fluorosulfonyl imide have also been found to stabilize Si effectively, leading to highly fluorinated SEIs containing LiF and organic fluorides that help to prevent Si fragmentation (33)."
        },
        {
            "type": "text",
            "bbox": [
                0.655,
                0.062,
                0.941,
                0.449
            ],
            "angle": 0,
            "content": "Much more severe challenges are associated with lithium-metal \\((\\mathrm{Li}^{0})\\) anodes, which are being revisited as the ultimate anode material because of their energy density (34). The promised high energy of \\(\\mathrm{Li}^{0}\\) is accompanied by extreme reactivity, which is associated with excessive and incessant interphase growth, leading to both low efficiency of the \\(\\mathrm{Li}^{0}\\) electrode and dangerous morphologies such as dendritic and dead \\(\\mathrm{Li}^{0}\\). Identifying an electrolyte with effective SEI chemistry has become a heavily invested research direction, with the goal that \\(\\mathrm{Li}^{0}\\) deposition could proceed homogeneously at high Coulombic efficiency \\((\\mathrm{CE\\%})\\). It is of special importance to circumvent fractal-like, long-aspect-ratio crystals (Fig. 2), which could either penetrate the cell and create an internal short circuit or be easily cut off near the roots and form highly dangerous dead \\(\\mathrm{Li}^{0}\\) (35). The best electrolytes identified so far are based on fluorinated ether molecules rather than esters, which can achieve \\(\\mathrm{CE\\%}\\) as high as \\(99.9\\%\\) and suppress dangerous \\(\\mathrm{Li}^{0}\\) morphologies during long cycling (36). The improved \\(\\mathrm{Li}^{0}\\) reversibility from such general fluorination of both electrolyte composition and interphasial chemistry has been attributed to the high surface energy for \\(\\mathrm{Li}^{0}\\) to nucleate on the LiF."
        },
        {
            "type": "text",
            "bbox": [
                0.656,
                0.45,
                0.94,
                0.491
            ],
            "angle": 0,
            "content": "Metals corresponding to multivalent cations \\(\\mathrm{(Mg^{2 + },Ca^{2 + },Zn^{2 + }}\\) and even \\(\\mathrm{Al}^{3 + }\\) are of high interest as possible anode materials with the"
        },
        {
            "type": "image",
            "bbox": [
                0.658,
                0.518,
                0.94,
                0.744
            ],
            "angle": 0,
            "content": null
        },
        {
            "type": "image_caption",
            "bbox": [
                0.655,
                0.753,
                0.941,
                0.948
            ],
            "angle": 0,
            "content": "Fig. 2. The challenge of the \\(\\mathsf{Li}^0\\) anode. Designing an electrolyte and the associated SEI to eliminate dangerous morphologies of dendritic and dead \\(\\mathsf{Li}^0\\) is the key to enabling rechargeable lithium-metal batteries. Top: an inhomogeneous SEI encourages the growth of dendritic \\(\\mathsf{Li}^0\\) at spots that are more conductive to \\(\\mathsf{Li}^+\\), whereas dissolution near the root of the dendrite results in dead \\(\\mathsf{Li}^0\\) that is electrically isolated from the current collector. Middle and bottom: designing better electrolytes and interphases guides the growth of dense \\(\\mathsf{Li}^0\\) so that crystals of low aspect ratios are preferred, which means that they stay electrically attached during repeated plating and stripping."
        },
        {
            "type": "aside_text",
            "bbox": [
                0.946,
                0.306,
                0.965,
                0.691
            ],
            "angle": 90,
            "content": "Downloaded from https://www.science.org at Tsinghua University on December 16, 2025"
        },
        {
            "type": "footer",
            "bbox": [
                0.059,
                0.969,
                0.387,
                0.98
            ],
            "angle": 0,
            "content": "Meng et al., Science 378, eabq3750 (2022) 9 December 2022"
        },
        {
            "type": "page_number",
            "bbox": [
                0.899,
                0.968,
                0.939,
                0.979
            ],
            "angle": 0,
            "content": "2 of 8"
        }
    ],
    [
        {
            "type": "header",
            "bbox": [
                0.06,
                0.026,
                0.225,
                0.038
            ],
            "angle": 0,
            "content": "RESEARCH | REVIEW"
        },
        {
            "type": "image",
            "bbox": [
                0.06,
                0.061,
                0.638,
                0.379
            ],
            "angle": 0,
            "content": null
        },
        {
            "type": "image_caption",
            "bbox": [
                0.057,
                0.385,
                0.641,
                0.441
            ],
            "angle": 0,
            "content": "Fig. 3. Emerging conversion-reaction battery chemistries. Both iron fluorides (top) and sulfur (bottom) rely on drastic structure breaking and structure reforming to deliver high capacities and energy densities, but their reversibility encounters severe difficulty because it is almost impossible to completely restore the original structure, and the active materials generated could be soluble in electrolytes and leave electrode bulk."
        },
        {
            "type": "text",
            "bbox": [
                0.062,
                0.464,
                0.342,
                0.849
            ],
            "angle": 0,
            "content": "expectation that multiple electrons involved in their reactions would favor the specific capacity (28-30, 37). However, the Coulombic force exerted by these multivalent cations on their environments (counterions, solvent molecules in bulk electrolyte, polyanions in lattice structure, or coordination sites in interphases) is so intense that either the multivalent salts have limited solubility in the electrolytes or the solvent molecules are so strongly bound to the multivalent ion that there is the possibility of their being electrostatically decomposed (38). Thus, desolvation at interphases becomes impossible or the multivalent cations are not able to travel across the interphases at all (37, 39). Electrolyte design must resolve these problems, with the aim of forming (i) weakly coordinated electrolytes so that the cations are less solvated and the desolvation energy barrier could be more easily overcome, (ii) reduction-resistant electrolytes using various hydrides and organometallic Grignard reagents so that no SEI forms, or (iii) superconcentrated electrolytes in which networked anion clusters could assist in liberating cations for movement. Unlike LIB electrolytes, ethers rather than esters are exclusively favored here because of the intrinsic reactivity of the latter with these metals."
        },
        {
            "type": "text",
            "bbox": [
                0.057,
                0.851,
                0.341,
                0.948
            ],
            "angle": 0,
            "content": "However, regardless of whether they are based on hydrides, Grignard reagents, or ethers, these reduction-resistant electrolytes raise new issues on the cathode side because they are all vulnerable against oxidation. Therefore, it remains to be seen whether these electrolytes can withstand the high voltage of multivalent cathode"
        },
        {
            "type": "text",
            "bbox": [
                0.356,
                0.463,
                0.64,
                0.546
            ],
            "angle": 0,
            "content": "materials, which are still under development themselves. Prior experience with LIBs teaches us that the best approach to resolving such convoluted interests from the anode, cathode, and bulk electrolyte is an interphase that can effectively decouple them (40)."
        },
        {
            "type": "text",
            "bbox": [
                0.356,
                0.547,
                0.64,
                0.878
            ],
            "angle": 0,
            "content": "Among all multivalent cation chemistries that still largely remain remote from practical applications, Zn stands out as an exception. As the anode material in Alessandro Volta's first battery in 1799, Zn chemistries have powered us from the Industrial Revolution into the modern era, and they are still being used in the alkaline batteries available from drugstores. Zn reduction/oxidation potential sits at a moderate value \\((-0.76\\mathrm{V}\\) versus standard hydrogen potential) that allows for aqueous electrolytes; however, its poor reversibility has rendered these batteries essentially nonrechargeable. This situation has witnessed improvements in the past 5 years (41), when \\(\\mathrm{Zn^{0}}\\) reversibility has progressed toward practical application, aided by advances in understanding \\(\\mathrm{Li^{0}}\\) anode reversibility (42). The missing piece of a rechargeable Zn battery is a viable low-cost cathode material that could provide high reversibility and high capacity with Zn. The most promising candidates include air cathodes that use oxygen from the ambient air (43) and various intercalation hosts for \\(\\mathrm{Zn^{2 + }}\\) (44)."
        },
        {
            "type": "text",
            "bbox": [
                0.356,
                0.879,
                0.64,
                0.948
            ],
