Repository: cunyu-liu/electrolyte_ailab

File: fine-tune/pdf-md/mineru_review_output/[电池] NRM-2016-Promise and reality of post-lithium-ion batteries with high energy densities/full.md (part 1 of 3)
# Promise and reality of post-lithium-ion batteries with high energy densities

Jang Wook Choi<sup>1</sup> and Doron Aurbach<sup>2</sup>

Abstract | Energy density is the main property of rechargeable batteries that has driven the entire technology forward in past decades. Lithium-ion batteries (LIBs) now surpass other, previously competitive battery types (for example, lead-acid and nickel metal hydride) but still require extensive further improvement to, in particular, extend the operation hours of mobile IT devices and the driving milestones of all-electric vehicles. In this Review, we present a critical overview of a wide range of post-LIB materials and systems that could have a pivotal role in meeting such demands. We divide battery systems into two categories: near-term and long-term technologies. To provide a realistic and balanced perspective, we describe the operating principles and remaining issues of each post-LIB technology, and also evaluate these materials under commercial cell configurations.

What characteristics define a good rechargeable battery? Although properties such as rate capability, cost, cycle life and temperature tolerance must be taken into consideration in any evaluation of a rechargeable battery $^{1,2}$ , it is the improvement in energy density that has primarily driven the overall technological progress over the past 150 years — from lead-acid cells in the 1850s, nickel-cadmium cells in the 1890s and nickel metal hydride cells in the 1960s to, finally, lithium-ion batteries (LIBs) in the present day.

In the current era of LIBs, there is an ever-growing demand for even higher energy densities to power mobile IT devices with increased power consumption and to extend the driving range of electric vehicles. The growth of the global electric vehicle market has been slower than initially predicted about 5 years ago<sup>3</sup>, which reflects the challenge that the battery industry faces: customers react very sensitively to the driving range (and thus the energy density) and price of electric vehicles. Because the energy density of a rechargeable battery is determined mainly by the specific capacities and operating voltages of the anode and the cathode, active materials have been the main focus of research in recent years. Other cell components, including separators, binders, outer cases and, to some extent, the major components of the electrolyte solution (that is, solvent and salt), have little room for further improvement. In other words, a dramatic increase in the energy density requires new redox chemistries between charge-carrier ions and host materials beyond the conventional 'intercalation' mechanisms<sup>4</sup>. Intercalation-based materials have a relatively small number of crystallographic sites for storing charge-carrier ions,

leading to limited energy densities. For this reason, the electrodes that operate on the basis of distinct solid-state reactions, such as alloying and conversion, or that use gas-phase reactants have encountered growing interest owing to the likelihood that they will surpass the energy densities of intercalation-based electrodes.

New chemistries for charge-carrier ion storage serve as the basis for 'beyond intercalation' or so-called postLIBs $^{5-7}$ . The systems governed by these new chemistries offer higher theoretical energy densities, and this benefit is usually translated to, at least, the initial cycles in experimental testing. It is becoming increasingly evident that the short lifetime is a serious problem of post-LIB systems. Indeed, the main technological challenge associated with these systems is overcoming their inferior reversibility. The main factors responsible for the low reversibility are instabilities during the phase transition of active materials and/or uncontrolled reactions at the electrode/electrolyte interface; this implies that the electrode structures and electrolyte solutions should be developed and optimized as integrated systems to enable the realization of post-LIBs.

In this Review, we discuss a wide range of promising post-LIBs, focusing on their advantages and remaining challenges with respect to their governing chemistries. To construct an organized portfolio, we classify them into two distinct categories: near-term and long-term technologies. Near-term technologies have already been partially introduced in commercial products or are expected to mature within the next 5 years, and long-term technologies require at least 5 more years of fundamental research to become commercially viable. One

<sup>1</sup>Graduate School of Energy, Environment, Water, and Sustainability (EEWS) and KAIST Institute NanoCentury, Korea Advanced Institute of Science and Technology (KAIST), 291 Daehak-ro, Yuseong-gu, Daejeon 305-701, Republic of Korea.  
<sup>2</sup>Department of Chemistry and Bar-Ilan Institute of Nanotechnology and Advanced Materials, Bar-Ilan University, Ramat-Gan 5290002, Israel.

jangwookchoi@kaist.ac.kr; Doron.Aurbach@bju.ac.il

Article number: 16013  
doi:10.1038/natrevmats.2016.13  
Published online 31 Mar 2016

![](images/fe97edc2d88fb2fe1acf192d808233e166f59078543e40f9b6a1a16440026303.jpg)  
a Cylindrical

![](images/c0a4f2e66e902742bf2418e8f8fd2bfbf242cd82f6ae1b301d8090076383b956.jpg)  
b Prismatic

![](images/c74c92a03db31a2894c080ce68ae98f248ec40b60dcf406bf982954526114e36.jpg)  
C Pouch  
Figure 1 | Three representative commercial cell structures. a | Cylindrical-type cell. b | Prismatic-type cell. c | Pouch-type cell. The pouch dimensions are denoted, along with the internal configuration for  $n$  anode-separator-cathode stacks. Images are based on cells provided by SK Innovation.

of the main purposes of this Review is to draw a realistic and critical picture of the extent to which the energy density in commercial cells can be improved through the use of post-LIBs compared with existing LIBs. This analysis is important because the energy-density evaluations presented in many previous literature sources are based on gravimetric capacities of active materials that exclude other dead-volume and dead-weight components, and therefore overestimate the energy densities of post-LIBs. Rather than detail all advancements for each class of post-LIB, we focus on crucial technological issues that may have a strong impact on the practical energy densities of these systems.

# Commercial cell configurations

Before addressing each of the various post-LIBs, we first discuss the different structures of commercial cells. In large-scale applications (for example, in electric vehicles), a certain number of cells are packed into a module. The design of the modules depends largely on the size and shape of the products, as well as their interconnecting circuits, safety and temperature control aspects. We restrict the scope of this Review to the material properties and behaviour at the single-cell level.

Current commercial cells adopt three cell types: cylindrical, prismatic and pouch (FIG. 1). Cylindrical cells in most products (including those used for Tesla Motors' vehicles) follow a standard model in terms of size — namely, the 18650 cell. Typical 18650 cells in commercial LIB products hold volumetric energy densities of  $600 - 650\mathrm{Wh}\mathrm{l}^{-1}$ , which are  $\sim 20\%$  higher than those of their prismatic and pouch counterparts[10,11] because a stacked cell assembly in a cylindrical cell is wound with a higher tension. The energy density of battery systems can be compared on a gravimetric or volumetric basis. It seems that for many practical systems, the volumetric aspect is more important, because most battery packs are designed according to the available volume. Despite the higher energy densities of cylindrical cells, prismatic and pouch cells are adopted for a wide range of applications owing to their smaller dead volumes on the module level and higher degrees of design freedom; in contrast to cylindrical cells, the size of prismatic and pouch cells is easily customized for the final product. Hence, we took

the pouch cell as a common platform to examine the volumetric energy densities of selected battery systems and used the specific volumetric energy densities as the basis for comparison.

As depicted in FIG. 1c, fixed dimensions of  $300\mathrm{mm}$  (length)  $\times 100\mathrm{mm}$  (width)  $\times 10\mathrm{mm}$  (thickness) are used by benchmarking a product of one battery manufacturer (SK Innovation). Inside this prototype cell,  $n$  anode-separator-cathode stacks are incorporated to occupy the given pouch thickness, with both sides of each current collector, except the outermost stacks, coated with electrode films. In this commercial pouch setting, a conventional  $\mathrm{LiCoO}_2$ -graphite cell delivers  $491\mathrm{Wh}1^{-1}$  (Supplementary information S1 (table)), which is in the range of many current commercial products. We evaluated other post-LIBs under an identical cell configuration.

# Near-term technologies

The active materials in this category of post-LIBs have been developed to a level that enables their partial use in the electrodes of current commercial products. Research on these active materials is ongoing to increase their content in the electrodes of the corresponding post-LIB cells.

Silicon anodes. Natural and artificial graphite have long been the main anode-active materials in  $\mathrm{LIBs}^{12,13}$  and serve as a universal reference in evaluating new materials. Among many higher-specific-capacity alternatives to graphite that are under investigation, Si is one of the most promising anode materials because of its superior theoretical capacity  $(>4,000\mathrm{mAhg^{-1}})$  and attractive operating voltage  $(\sim 0.3\mathrm{V}$  versus  $\mathrm{Li / Li^{+})^{14 - 17}}$  . Since the early work conducted at Argonne National Laboratory  $^{18}$  and General Motors  $^{19,20}$  in the 1970s, considerable research efforts have focused on overcoming the key failure modes in the cyclability that originate from the huge volume change of Si upon lithiation-delithiation (FIG. 2a). Progress in this area has been made using smart electrode structures  $^{21 - 26}$  and binder designs  $^{27 - 37}$  ,whereby the issues of pulverization of the active material and peeling-off of the electrode active mass can be simultaneously resolved. Another critical problem of Si electrodes is the formation of unstable passivation layers. In practice, when the

![](images/a2b3d5321509110e117a0e2130abe2e3a819915380aa6bf3f373c724d4085be6.jpg)  
a

![](images/2bc46e02dbef37c0484acbd43a9148f4b4d4287e0ed69b3ca282578915f7d44d.jpg)  
b

![](images/fe595e441166d0a143f5387e15e1a915e747279fe4fe703f00b9782f585a8de6.jpg)  
C

![](images/99c355d7dc554f9894c877d1511bbffef87f2c9ae02a295df12248be6bb21a6e.jpg)  
d

![](images/241a65dbc4f6a4cf83f970c77b5cc83d10f925fd74c3afcf5d26d51df5876e27.jpg)  
e

# Non-covalent bond

- van der Waals force  
Hydrogen bonding OH, COOH, NHx  
- Ion-dipole interaction  $\cdots\mathrm{COO}^{-}\cdots\mathrm{Me}^{+}$

# Covalent bond

Amide bond Ester bond

![](images/9a3550197440e252877ee1062fe1a68cc9a6d26d5354ea7af11296d8f5ef120b.jpg)

![](images/f16947a45058daa56862080b147ae687e98c560165480be7baa56bc629804275.jpg)  
Figure 2 | Electrode structures and binder designs for Si anodes. a | Main degradation mechanisms of Si anodes originating from the large volume expansion of Si during lithiation. b | Various morphologies of Si-active materials and their composites. c | Reversible lithiation-delithiation process of  $\mathrm{SiO}_x$ . d | Prelithiation of Si anodes via a solution process and an electrochemical process. e | Various binder concepts for Si anodes. SEI, solid electrolyte interphase.

electrode volume fluctuates drastically, it is very difficult to develop a stable solid electrolyte interphase (SEI), which serves as a protecting film on the electrode surface. This interfacial issue can be largely resolved by a judicious selection of electrolyte solution $^{38-41}$ .

From the viewpoint of electrode structure, composites[21-26] that buffer the volume expansion of Si through conductive nanoporous structures are remarkable; they demonstrate greatly enhanced cyclability compared

with those simply based on bare Si nanomaterials. These composite components include porous carbon $^{21,24,25}$ , graphene $^{26}$ , tubular templates $^{23}$  and other semiconducting materials $^{22}$  with similar morphologies (FIG. 2b). Despite the significantly improved cyclability based on these structural designs, the industry has instead adopted the silicon monoxide phase  $(\mathrm{SiO}_x, x \approx 1)$  as the first Si-based commercial anode material (FIG. 2c), because these materials can be produced in massive

quantities in both gas-phase $^{42,43}$  and solution-based $^{44}$  processes, and are also available at a reasonable price (approximately US$100 per kg versus $10–20 per kg of graphite) and with reliable quality. However, SiO $_x$  is used in a blended form with graphite, but its content is typically less than 5 wt%, which reflects the infancy of Si anode technology. The main challenge associated with SiO $_x$  is its poor initial Coulombic efficiency (ICE), which reaches only 50–60% $^{45}$  without a carbon surface coating. This low efficiency leads to an excessive loading of the cathode material and, therefore, to a sacrifice in the energy density of the entire cell. A more fundamental difficulty in designing an active Si structure is simultaneously attaining long-term cyclability and high ICE, because these two attributes require contradictory material features: the buffering matrices and porous structures implemented to accommodate the volume change of Si and thus achieve long-term cyclability are detrimental to the ICE because of increased Li-ion trapping and interfacial reactions. In this context, recent attempts to prelithiate Si-containing anodes using solution $^{46}$  or electrochemical processes $^{47,48}$  (FIG. 2d) could become very useful. Such approaches orthogonally address the ICE problem without impairing the long-term cyclability.

Polymeric binders have proved to be effective in enhancing the cyclability of Si electrodes. Conventional polyvinylidene difluoride (PVDF) has been replaced by new binders (FIG. 2e), such as polymers with crosslinked chains $^{27,28}$ , self-healing polymeric matrices $^{29,30}$ , carbohydrate-based polymers $^{31-35}$  and electronically conducting polymers $^{36,37}$ . These new binders are effective in maintaining the electrode structure during the repeated volume change of Si, mainly via 3D interchain interactions. The remaining objectives in binder research are: first, to preserve the new binder functions at a lower binder content comparable to the present industrial conditions  $(<5\mathrm{wt}\%)$ ; second, to develop hybrid polymers that bind Si and graphite (or other carbonaceous materials) simultaneously; and, last, to optimize binder functionalities in such a way that the binding affinity with Si is increased, but Li-ion trapping is minimized for high Coulombic efficiency. In particular, supramolecular chemistry that can incorporate non-covalent interactions (such as hydrogen bonding, ion-dipole and  $\pi-\pi$  interactions) is expected to be a useful tool in tuning network properties between polymers and active particles $^{28}$ .

Using the pouch cell configuration in FIG. 1c and pairing it with  $\mathrm{LiNi}_{0.8}\mathrm{Co}_{0.1}\mathrm{Mn}_{0.1}\mathrm{O}_2$  electrodes as representative high-capacity cathodes (see the next section), a  $50\%$  replacement of graphite with a commercial  $\mathrm{SiO}_x$  is predicted to increase the energy density by  $7.6\%$ , from 513 Wh  $\mathrm{l}^{-1}$  (Supplementary information S2 (table)) to 552 Wh  $\mathrm{l}^{-1}$  (Supplementary information S3 (table)), when  $110\%$  swelling (the average observed[49,50] value between graphite and  $\mathrm{SiO}_x$ ) is postulated for the composite anodes. Prelithiation of  $\mathrm{SiO}_x$  may increase the energy density further to 628 Wh  $\mathrm{l}^{-1}$  (Supplementary information S4 (table)) through lowering the cathode loading by balancing the capacities of both electrodes. If only  $50\%$  swelling is assumed, the energy density of cells with prelithiated  $\mathrm{SiO}_x$ -based anodes can increase further

to  $710\mathrm{Wh}1^{-1}$  (Supplementary information S4 (table)). These comparative energy-density values demonstrate that achieving high ICE and suppressing electrode swelling are very important for utilizing the high intrinsic capacity of Si to attain high volumetric energy density.

Layered nickel-rich and lithium- and manganese-rich cathode materials. The next emerging cathode materials in the field of LIBs are Ni-rich and Li- and Mn-rich layered materials, the origins of which can be traced to the early works by the Dahn $^{51}$  and Thackeray $^{52}$  groups, respectively. They are the successive generation of their long-standing layered counterparts,  $\mathrm{LiCoO}_2$  ( $\sim 145\mathrm{mAhg^{-1}}$ ) and  $\mathrm{LiNi}_{1/3}\mathrm{Co}_{1/3}\mathrm{Mn}_{1/3}\mathrm{O}_2$  ( $\sim 153\mathrm{mAhg^{-1}}$ ^{53}). In fact, Ni-rich materials are already partially included in commercial products $^{54}$ , with  $\mathrm{LiNi}_{0.8}\mathrm{Co}_{0.15}\mathrm{Al}_{0.05}\mathrm{O}_2$  being a representative example $^{55}$ . In addition, on the basis that layered transition metal (TM) oxides with Mn have advantages in terms of safety and rate capability, there have been attempts $^{56}$  to develop Ni-rich  $\mathrm{LiNi}_x\mathrm{Mn}_y\mathrm{Co}_z\mathrm{O}_2$  ( $x + y + z = 1$ ) layered cathode materials in which  $x > 0.6$ . All of these layered materials have a common host structure in which Li and TM slabs are alternately repeated in the overall cubic close-packed (ccp) frame of O atoms, and Li and TM ions are positioned at the octahedral sites in the corresponding slabs (FIG. 3a). In addition to this underlying host structure, in the Ni-rich and Li- and Mn-rich phases, there is well-known Li-TM mixing and secondary phases scattered throughout each particle, respectively (FIG. 3a, right). Compared with their conventional layered analogues, the Ni-rich phases raise the specific capacity owing to their electronic structures, as with  $\mathrm{LiNiO}_2$ ; in contrast to  $\mathrm{LiCoO}_2$ , the  $e_{\mathrm{g}}$  energy band of  $\mathrm{LiNiO}_2$  does not overlap with the  $\mathrm{O}_{2p}$  band $^{57}$ , allowing a higher degree of charging without perturbing the  $\mathrm{O}_2$  framework. In the case of Li- and Mn-rich phases, the increased capacity originates from the presence of  $\mathrm{Li}_2\mathrm{MnO}_3$  (in addition to an active  $\mathrm{LiMO}_2$  layered phase), which is activated in the first charge during Li extraction and  $\mathrm{O}_2$  evolution $^{58}$ . This activation, achieved at a potential of  $>4.7\mathrm{V}$ , can provide Li- and Mn-rich layered cathode materials with a gravimetric capacity higher than  $250\mathrm{mAhg^{-1}}$ . The representative voltage profiles in the first cycle for these two types of material $^{59,60}$  are displayed in FIG. 3b.

Despite their enhanced capacity, these two emerging layered materials often encounter capacity fading during cycling, arising mainly from common detrimental structural and surface changes. Upon Li-ion extraction during charging, both layered materials tend to transform to the more thermodynamically stable spinel-like phases[56]. Crystallographically, this spontaneous transition is initiated by the preferential migration of TMs to the octahedral sites in the Li slabs (also known as Li-TM mixing; FIG. 3c) and results in a drop in both the voltage profile[61] (FIG. 3d) and the capacity during discharge. The structural instability is also caused by an unstable interface; TMs from the Ni-rich and Li- and Mn-rich phases are known to dissolve[57], generating irreversible and inactive interfacial compounds. In addition, the surface interactions of these nucleophilic and basic

![](images/613c389d0b2e7e9bf38c4c27099ebb7595564872d70944e75007a07ad89b5000.jpg)  
a

![](images/0afd9f4da0f87e6680bc57b143eac857627e56e36afdd15a3ccb93172c93105a.jpg)

![](images/be976397e8883d407d763446722785fd56d684be52d1f47164adb54ff7857e3a.jpg)  
b

![](images/99aa7d5726baa76a294ca9a10216aa5c8da60b55029e797812846aec53b2a572.jpg)  
C  
d

![](images/a13fbea2b45271a665d38c43fa1fdd10afeb9f329ba917faf2b8ccb2dd0828d9.jpg)  
Figure 3 | Structures and electrochemical voltage profiles of advanced layered cathode materials. a | Crystal structures of  $\mathrm{LiMO}_2$  ( $M = Ni$ , Co or Mn) and its Li- and Mn-rich derivative  $x\mathrm{Li}_2\mathrm{MnO}_2 - (1 - x)\mathrm{LiMO}_2$  ( $M = Ni$ , Co or Mn). b | Voltage profiles of a Li/Li $[\mathrm{Ni}_{0.6}\mathrm{Co}_{0.2}\mathrm{Mn}_{0.2}]\mathrm{O}_2$  cell and a Li/0.3 $\mathrm{Li}_2\mathrm{MnO}_3$ :0.7 $\mathrm{Li}$ [ $\mathrm{Ni}_{1/3}\mathrm{Co}_{1/3}\mathrm{Mn}_{1/3}]\mathrm{O}_2$  cell cycled between 3.0 and 4.3 V, and 2.0 and 4.6 V, respectively, at room temperature. c | Layered-to-spinel transformation upon charging. d | Voltage profile for the continued cycling between 2.0 and 4.6 V in a Li- and Mn-rich cathode material ( $x\mathrm{Li}$ [ $\mathrm{Li}_{1/3}\mathrm{Mn}_{2/3}]\mathrm{O}_2$ :1-x)  $\mathrm{LiMn}_{1/3}\mathrm{Ni}_{1/3}\mathrm{Co}_{1/3}\mathrm{O}_2$  ( $x = 0.6$ ) owing to the layered-to-spinel transition. TM, transition metal. Panel b is adapted with permission from REF. 59, American Chemical Society; and is adapted from REF. 60, reproduced by permission of the Electrochemical Society. Panel d is adapted from REF. 61, reproduced by permission of the Electrochemical Society.

cathode materials with solution species (acidic moieties such as HF,  $\mathrm{PF}_5$  and electrophilic alkyl carbonates) form resistive surface films that increase the electrode impedance $^{62}$ . Some strategies, including TM doping $^{63-65}$ , surface coating with  $\mathrm{AlF}_3$  (REF. 66),  $\mathrm{Al}_2\mathrm{O}_3$  (REFS 67,68),  $\mathrm{AlPO_4}$  (REFS 69,70), carbon $^{71}$  and  $\mathrm{TiO}_2$  (REFS 72,73), implementation of spinel phases near the surface region $^{74,75}$  and the incorporation of concentration gradient structures $^{76}$ , have been reported to be effective in addressing the failure mechanisms. Nonetheless, research is expected to continue in the pursuit of more robust solutions, but progress may not be easy because performance fading originates from thermodynamically favoured phase-transition processes. Between these two classes of layered materials, realistic solutions based on cost-effective approaches are less available for Li- and Mn-rich layered materials, leading to relatively slower progress towards commercialization.

With graphite used as an anode-active material, the replacement of traditional  $\mathrm{LiCoO_2}$  with  $\mathrm{LiNi_{0.8}Co_{0.1}Mn_{0.1}O_2}$  or  $\mathrm{Li}_{1.19}\mathrm{Mn}_{0.54}\mathrm{Ni}_{0.13}\mathrm{Co}_{0.12}\mathrm{Ru}_{0.01}\mathrm{O}_2$  results in a moderate increase in energy density from 491 Wh  $\mathrm{l}^{-1}$  to 513 and  $524\mathrm{Whl^{-1}}$  (4.4% and 6.7% increases), respectively (Supplementary information S1,S2 (tables); Supplementary information S5 (table)). The increase in volumetric energy density is smaller than expected based on the higher gravimetric capacity of these materials owing to the lower density

$(3.0 - 3.3\mathrm{gcm}^{-3}$  versus  $4.0\mathrm{gcm}^{-3}$  for  $\mathrm{LiCoO}_2)$  of active material in the fabricated electrodes. This result guides us towards another useful research direction for Ni-rich and Li- and Mn-rich cathode materials: increasing the density of the active powder and the electrode film. In addition, the volumetric energy density increases to 552 and 661 Wh  $\mathrm{l}^{-1}$ , respectively, when  $50\mathrm{wt}\%$  of graphite is replaced by  $\mathrm{SiO}_x$  (Supplementary information S1-S3,S5 (tables); Supplementary information S6 (table)).

# Long-term technologies

The active materials in this category of post-LIBs have the potential to increase the energy density more significantly. However, their reversible operation, which is essential for long-term cyclability, is not fully guaranteed and requires fundamental research to understand the properties and behaviour of the electrodes and electrode/ electrolyte interfaces.

The lithium-metal anode. Since Whittingham et al.[77] demonstrated the  $\mathrm{Li - TiS_2}$  system, Li metal has been considered as one of the most ideal anodes in LIBs owing to its high theoretical capacity  $(3,860\mathrm{mAhg^{-1}})$  and low redox potential[78,79]. However, severe surface dendrite formation causes poor interfacial stability and safety issues. More than 15 years ago, it was concluded that Li metal was not a suitable anode material in rechargeable batteries[80]. Nevertheless, in recent

![](images/b0b740833a47b6f54c481f4aef37553300eebfb9129aea5ab2871df93217276f.jpg)  
a

![](images/fe98cfac00eaf2670ad507e4eb821baa2460ebf661b13db388635920e71032fb.jpg)  
b Approach 1

![](images/8648dae6e666c8c2701ea4cd88887334e574ffe4bb517d065bb21f4e3d2dc5a1.jpg)  
Approach 3  
Figure 4 | Failure and remedies of Li-metal anodes. a | Failure mechanism of Li-metal anodes. b | Approaches to minimize Li-dendrite growth and improve the interfacial stability: approach 1, surface coating with glass or composite; approach 2, surface coating with thin carbon or graphene layers; approach 3, uniform Li-ion flux; approach 4, adding  $\mathrm{Cs^{+}}$  to the electrolyte; approach 5, incorporating 3D patterns or using Li-metal powder. SEI, solid electrolyte interphase.

![](images/e6f994d20b573120fc65b60bb41ea00e01c73984e86a7569fe7c5c9ee03eaca2.jpg)  
Approach 4  
Approach 5

![](images/c8ea012006eebd588e04b7dca85f5258d8cfb5984ab4863d296ee440185441f3.jpg)

![](images/0a0aad0fc3d0d32a1400f8e0f374539fb15361afd785d8e6294942254499c170.jpg)

years, the community has seen a renaissance in research and development efforts aimed at using metallic Li in high-energy-density rechargeable batteries. Dendrite growth is very difficult to prevent because it can be initiated from nanoscale roughness on the surface; incoming Li ions are preferentially deposited at relatively sharp tips and protruding morphologies of the innate Li-metal surface (FIG. 4a). Various coating materials, including glasses $^{81,82}$  and composites $^{83}$  (approach 1 in FIG. 4b) were reported to suppress dendrite growth to a great extent by exerting pressure against the surface and blocking the space that is open for further dendrite growth. As a distinct coating scheme, thin carbon $^{84}$  and graphene layers $^{85}$  that separate SEI layers from dendrite growth have recently been reported to improve charge-discharge efficiency by restricting electrolyte decomposition above the coating layers (approach 2 in FIG. 4b). Other approaches $^{86,87}$  have also been developed to make Li-ion flux more uniform over the Li-metal surface (approach 3 in FIG. 4b), because uniform flux can prevent local increases in Li-ion concentration, which is essential for dendrite growth. Coating the separators with materials that possess good wetting capability (by the electrolyte solutions) is a well-known strategy in this direction $^{86}$ . Electrolyte solutions containing functional additives have also proved to be effective. In addition to small-molecule-based additives $^{88-90}$ , additives that function on the basis of electrostatic interactions with Li ions were recently discovered $^{91}$ ;  $\mathrm{Cs^{+}}$ ions at low concentrations (approach 4 in FIG. 4b) remain positively charged and repel incoming Li ions from sharp tips, which causes the surface morphology to be more rounded. Finally, strategies (approach 5 in FIG. 4b) that incorporate 3D patterning $^{92}$  or use Li-metal powder $^{93}$  are also valid, because the increased effective surface area by the 3D morphology dissipates the electron density at the given areal current density.

To evaluate the volumetric energy density, cases with and without the swelling of the Li-metal anode were considered (Supplementary information S7 (table); Supplementary information S8 (table)). The separator thickness was also varied to include

reasonable amounts of extra electrolyte solution, because it is essential to compensate for the consumption of the electrolyte solution at the Li-metal interface. When  $100\%$  swelling is assumed, the energy density ranges from 650 to  $764\mathrm{Wh}\mathrm{l}^{-1}$  upon pairing with  $\mathrm{LiNi_{0.8}Co_{0.1}Mn_{0.1}O_2}$  (Supplementary information S7 (table)), corresponding to a  $32.0 - 55.6\%$  improvement compared with the  $\mathrm{LiCoO}_2$  -graphite reference. These values rise further to  $743 - 890\mathrm{Wh}\mathrm{l}^{-1}$  (Supplementary information S8 (table)) if no swelling is assumed for the Li-metal anode, which demonstrates that stabilizing the Li-metal anode interface can considerably improve the energy density. Despite these promising energy densities, the commercial success of Li-metal anodes is still not guaranteed because none of the existing solutions meets the commercial standards in terms of electrochemical performance and large-scale processing.

Lithium-sulfur batteries. Sulfur is one of the most promising active materials because of its high theoretical capacity  $(1,675\mathrm{mAhg}^{-1})$  , low cost and natural abundance. Li-S batteries were first conceptualized by Mallory P. R. & Co in the 1960s and electrochemically demonstrated by Rauh et al.95 in the 1970s but were later abandoned. Intensive research and development was recently renewed because of the increasing demand for high-energy-density power sources96-99. Indeed, following the initial commercial effort by Poly Plus, Sion Power Corporation has launched commercial Li-S products targeting unmanned vehicle systems and military communication applications. Remarkably, the problem of polysulfide dissolution into most electrolytes, which leads to a shuttling process involving the Li-metal anode, has been largely addressed using two approaches.

The first approach is to passivate the Li-metal anode using electrolyte solutions containing active agents, such as lithium nitrate  $(\mathrm{LiNO}_3)$ , which react on the Li-metal anode to form a film on the surface that blocks facile electron transfer[97]. The second approach is to use smart composite electrode structures in which elemental sulfur is encapsulated by conductive porous materials and

![](images/0ce80b98ea59b9d9f2a64827420dd3a9b438c7c5c0323ca4aa5a272bca7b4726.jpg)

![](images/b001ecf3c0a08c4728436b907c5d2bb705bb17045e6d69e2273061837942c775.jpg)

![](images/c05bf8557f7bfe072901c6ed2b5c2a0953e3ddd64cfbac09391f351c1892e2a7.jpg)

![](images/6499408fd3fd56c02b7c1752d991df0fc3b4b18bd59e36579847750a9134bc2e.jpg)

![](images/8c8b66d6ebeeb42a16b0216713a6a1e0a41b95d64045c17f899814c97b3a6b07.jpg)

![](images/89617d2d723b460e34d45a2b7a133ca4a18a0e613b9f4a31185cec9ffe1fbbf0.jpg)

![](images/a018d093072b3714a8053544fa631b64ee0601cd953da116152878ddac686cb1.jpg)

![](images/9f0cec939fe1f79bbde4fcc06f8bdbbe820a6ea7ed2131b29c3d7cc4c06e080d.jpg)  
Figure 5 | Various sulfur cathodes in Li-S batteries. a | Schematic illustration of representative electrode structures: structure 1, sulfur encapsulated by conductive porous materials or nanoassemblies; structure 2, sulfur encapsulated in activated carbon fibres; structure 3, sulfur confined in small pores; structure 4, sulfur conjugated to polymer backbones or organic moieties; structure 5, using solid or solid-like electrolytes; structure 6, developing a solid electrolyte interphase (SEI) protecting film. b | Corresponding discharge-charge (left and right panels, respectively) profiles of the structures in panel a. Poly(S-r-DIB), poly(sulfur-random-1,3-diisopropenylbenzene); PS, polysulfide.

![](images/19ccd8aba98316c160dcb82158ea3fdbe5357bd7ab01ad6c682624b69f9ff05c.jpg)

nanoassemblies $^{100}$  (structure 1 in FIG. 5). Effective sulfur-carbon cathodes have been demonstrated in which sulfur is encapsulated in activated carbon fibres (structure 2 in FIG. 5) $^{101}$ . These two approaches also resolve the issue of the poor electronic conductivity  $(\sim 10^{-30}\mathrm{Scm}^{-1})$  of sulfur. The incorporation of metal oxides $^{102}$  and nitrogen doping $^{103}$  in carbon backbones provide additional help for suppressing polysulfide dissolution because they have atomic configurations that enable a strong binding affinity to lithium polysulfides. In addition to simple encapsulating structures, polysulfide dissolution can be circumvented using chemical approaches; sulfur can exist in the form of short linear chains when confined in small pores $^{104}$  (structure 3 in FIG. 5), or conjugated to polymer backbones $^{105}$  or organic moieties $^{106}$  (structure 4 in FIG. 5). Soluble long-chain polysulfides can also be avoided by using solid $^{107-111}$  or solid-like $^{112-115}$  electrolytes (structure 5 in FIG. 5), because the formation of the long-chain polysulfides is accompanied by the dissolution of  $\mathbf{S}_8$  at the solid/liquid biphasic interface $^{116}$ , which is absent in solid electrolytes. The disappearance

of the high-voltage plateau near  $2.4\mathrm{V}$  in structures 3-5 in FIG. 5 is another indication of the elimination of soluble long-chain polysulfides.

In addition to the structures described above, great interest lies in encapsulating sulfur at high content  $(>60\mathrm{wt}\%)$  in activated carbons possessing wide pores to form an SEI-type protecting film on the surface of the composite sulfur-carbon cathodes[17,118], as is schematically shown in structure 6 in FIG. 5. Using this approach, all redox reactions of the sulfur cathodes take place in a quasi-solid manner confined in the composite structure. The detrimental shuttle mechanism is thereby avoided, and it is possible to even use electrophilic carbonate solutions.

The energy density of Li-S cells should be carefully assessed, because their volumetric energy density is often neglected to emphasize the superior gravimetric capacity of sulfur. When free-standing carbon nanotube-sulfur electrodes[119] (with a sulfur content of  $54\mathrm{wt}\%$ ) are used as prototypes and the excess Li amount in the anodes is varied from  $0\%$  to  $100\%$  in terms of the capacity, the energy

density ranges from 283 to  $314\mathrm{Wh}\mathrm{l}^{-1}$  (Supplementary information S9 (table)), which, surprisingly, is even smaller than that of  $\mathrm{LiCoO}_2$  -graphite LIBs (Supplementary information S1 (table)). These values, which were smaller than expected, are attributed to the low electrode density of most plausible composite sulfur electrodes, which leads to a relatively small stack number within a given volume. If we consider a case in which sulfur occupies  $80\mathrm{wt}\%$  of the electrode without a binder and void space, the theoretical energy density of the full cell can reach  $867\mathrm{Wh}\mathrm{l}^{-1}$  without an excess of Li; this reconfirms the importance of densifying composite sulfur electrodes for practical use. This evaluation demonstrates that for Li-S cells to be competitive, strategies to increase the sulfur-cathode density, such as roll pressing and high-content sulfur design, are crucial. Thus, future research should be aimed at developing high-density electrode designs that simultaneously alleviate polysulfide dissolution. The reversibility of the Li-metal anode also has an important role, because it is desirable to minimize excess Li loading. Even with the aforementioned advanced approaches, using Li anodes is still likely to significantly limit the cycle lives of practical batteries. Alternative strategies for replacing Li metal with more reversible anodes, such as hard carbons or Si, would, in turn, sacrifice the energy density considerably. Hence, Li-S batteries may be better targeted to specific applications for which gravimetric-specific energy is critical and limited cyclability is tolerable. In addition to improving the energy density and cycling performance, certain processing issues for large-scale manufacturing need to be carefully addressed. In particular, ether-based solvents that are highly volatile could make it difficult to maintain a constant viscosity of the slurry throughout processing. In this regard, less volatile solvents are preferable and are a good direction for future research.

Metal-oxygen battery systems. Secondary  $\mathrm{Li - O_2}$  batteries were first demonstrated by Abraham et al.[120] in the 1990s, and  $\mathrm{Zn - O_2}$  batteries were developed[121,122] earlier, in the 1970s. The use of  $\mathrm{O_2}$  molecules from the air as an active material, instead of solid materials, promises a drastic improvement in the energy density, which has renewed interest in this direction. However, poor reversibility remains a problem in most metal-oxygen cells, and the charge-discharge efficiency in each cycle and long-term cyclability in most cells are far inferior to those of LIBs. Both  $\mathrm{Li - O_2}$  and  $\mathrm{Zn - O_2}$  systems share the same drawbacks: irreversible discharge products, electrolyte evaporation, and water and oxygen attack at the metal surface.

$\mathrm{Li - O_2}$  cells operate in both aqueous and non-aqueous electrolytes on the basis of two governing reactions[5,120,123]:  $2\mathrm{Li^{+}} + 2\mathrm{e^{-}} + 1 / 2\mathrm{O_{2}} + \mathrm{H_{2}O}\rightarrow 2\mathrm{LiOH}$ ,  $3.45\mathrm{V}$  (aqueous) and  $2\mathrm{Li^{+}} + 2\mathrm{e^{-}} + \mathrm{O_{2}}\rightarrow \mathrm{Li_{2}O_{2}}$ ,  $2.96\mathrm{V}$  (non-aqueous). In the aqueous operation (FIG. 6a), the discharging process produces a soluble product, LiOH, which prevents the air cathode from clogging and reaching high overpotentials. However, LiOH does not readily decompose during charging and can also precipitate[5,123] above  $\sim 5\mathrm{M}$  which impairs the energy density and cyclability. More

importantly, the incompatibility of aqueous media with Li metal requires a surface coating $^{5,124}$  of, for example, LISICON  $(\mathrm{LiM}_2(\mathrm{PO}_4)_3$ ,  $\mathrm{Li}_{1 + x + y}\mathrm{Al}_x\mathrm{Ti}_{2 - x}\mathrm{Si}_y\mathrm{P}_{3 - y}\mathrm{O}_{12})^{5,124 - 127}$ . Moreover, the surface-coating layers do not usually provide long-term protection from Li-dendrite formation and pH variation, and eventually lead to a rate-performance penalty $^{123}$ . Because of these fundamental and technical reasons, more attention has been directed to non-aqueous  $\mathrm{Li - O_2}$  cells (FIG. 6b) in recent years.

A major challenge for non-aqueous  $\mathrm{Li - O_2}$  cells lies in improving the reversibility in each cycle. To achieve this, two main approaches are applied: first, increasing the decomposition efficiency of the main discharge product[123,128],  $\mathrm{Li}_2\mathrm{O}_2$  and, second, avoiding unwanted side reactions[5,129-131], which give rise to compounds that reduce the reversibility. In the early stages of research using the first approach, the community concentrated on the development of cathode catalysts with diverse metal[128,132-135] and metal-oxide[136-138] nanostructures. However, identifying functional catalysts remains a challenge, and their effects are easily concealed because the charging efficiency is largely affected by the preceding discharging products and conditions[139-141]; that is, the amount of side products, crystallinity and morphology of  $\mathrm{Li}_2\mathrm{O}_2$  the degree of discharge and the current density.
