Repository: cunyu-liu/electrolyte_ailab

File: fine-tune/pdf-md/mineru_review_output/[电网] CR-2022-Rechargeable Batteries for Grid Scale Energy Storage/full.md (part 1 of 19)
# Rechargeable Batteries for Grid Scale Energy Storage

Zhengxin Zhu, $^{\nabla}$  Taoli Jiang, $^{\nabla}$  Mohsin Ali, $^{\nabla}$  Yahan Meng, Yang Jin, Yi Cui, and Wei Chen*

![](images/537b590597916853fcaad81337f0ff978b8a40566600dd513e8f5f811eb766f7.jpg)

Cite This: Chem. Rev. 2022, 122, 16610-16751

![](images/4745c56b1611ff444796c95870eef6525438f0404d1c811410171cb6a57558b7.jpg)

Read Online

ACCESS

![](images/029c5d2cd5f0bbcdd1982c5474bea9860666aed6b83c0367a3facd4c5500c11b.jpg)

Metrics & More

![](images/090f713f927d90268d4ab2da34cafb7fa9bcb3e237865c4ae46a4260057b1975.jpg)

Article Recommendations

ABSTRACT: Ever-increasing global energy consumption has driven the development of renewable energy technologies to reduce greenhouse gas emissions and air pollution. Battery energy storage systems (BESS) with high electrochemical performance are critical for enabling renewable yet intermittent sources of energy such as solar and wind. In recent years, numerous new battery technologies have been achieved and showed great potential for grid scale energy storage (GSES) applications. However, their practical applications have been greatly impeded due to the gap between the breakthroughs achieved in research laboratories and the industrial applications. In addition, various complex applications call for different battery performances. Matching of diverse batteries to various applications is required to promote practical energy storage research achievement. This review provides in-

depth discussion and comprehensive consideration in the battery research field for GSES. The overall requirements of battery technologies for practical applications with key parameters are systematically analyzed by generating standards and measures for GSES. We also discuss recent progress and existing challenges for some representative battery technologies with great promise for GSES, including metal-ion batteries, lead-acid batteries, molten-salt batteries, alkaline batteries, redox-flow batteries, metal-air batteries, and hydrogen-gas batteries. Moreover, we emphasize the importance of bringing emerging battery technologies from academia to industry. Our perspectives on the future development of batteries for GSES applications are provided.

![](images/d8156a41454aaa76a05ed13a3263b8ea9357eccf1270cbfdb540357907c5d2db.jpg)

# CONTENTS

1. Introduction

16611

1.1. Current Situation and Future Development Trends of Global Electricity  
1.2. Developing Renewable Sources for the Electrical Grid  
1.3. Development Status of EESSs for the Electrical Grid  
1.4. Significance of Rechargeable Battery Technologies for the Electrical Grid

2. General Guidelines for Battery Technologies for Grid Scale Energy Storage

2.1. Key Requirements of Battery Technologies for GSES  
2.2. Gap between Academia and Industry in Batteries for GSES  
2.3. Scenarios for Batteries in GSES  
2.4. Promising Battery Technologies for GSES

3. Metal-Ion Batteries

16619

3.1. Current Lithium-Ion Batteries in GSES  
3.2. Future Lithium Battery Chemistry for GSES  
3.3. Aqueous Lithium-Ion Batteries 3.3.1. Electrode Materials for ALIBs  
3.3.2. Electrolytes for ALIBs 3.4. Sodium-Ion Batteries  
3.4.1. Anode Materials for SIBs  
3.4.2. Cathode Materials for SIBs  
3.5. Potassium-Ion Batteries

3.5.1. Anode Materials for PIBs 16635  
3.5.2.Cathode Materials for PIBs 16636

3.6.Zinc-Ion Batteries 16638

3.6.1. Mn-Based Cathodes for ZIBs 16638  
3.6.2. V-Based Cathodes for ZIBs 16641

3.7. Magnesium-Ion Batteries 16644

3.7.1. Anode Materials for MglBs 16645  
3.7.2. Cathode Materials for MglBs 16646

3.8. Aluminum-Ion Batteries 16647

3.8.1. Electrolytes for AIBs 16647  
3.8.2.Cathode Materials for AIBs 16647

3.9. Summary and Future Perspective for MIBs 16649

4. Lead-Acid Batteries 16649

4.1.Brief History of LABs 16649

4.2. Lead-Carbon Batteries 16650

4.2.1. Carbon as Additives 16651  
4.2.2. Carbon as Current Collectors 16651  
4.2.3. Lead-Acid Ultrabatteries 16654  
4.2.4. Carbon as Anodes 16655

4.3.Soluble Lead-Acid Flow Batteries 16658  
4.4. Summary and Future Perspectives for LABs 16658

Received: April 30, 2022

Published: September 23, 2022

![](images/eeb888bfdb3dfca5449fbee2bdfbe6c1705cabc40809c9da968af2acb4536e35.jpg)

5.Molten Salt Batteries 16659

5.1.Introduction 16659  
5.2. Traditional Na-S Batteries 16660  
5.3. IT Na-S Batteries 16663  
5.4.ZEBRA Batteries 16664  
5.5. Liquid-Metal Batteries 16666  
5.6. Solid Electrolyte Based Liquid Lithium Batteries 16671  
5.7. Safety and Other Aspects of Molten Salt Batteries 16673

6. Alkaline Batteries 16674

6.1.Introduction 16674  
6.2. Ni-Cd Batteries 16674  
6.3. Ni-MH Batteries 16674  
6.4.Ni-Fe Batteries 16677  
6.5.Ni-Zn Batteries 16678  
6.6. Summary and Future Perspectives for Alkaline Batteries 16679

7. Redox-Flow Batteries 16679

7.1. Conventional RFBs 16680

7.1.1.Iron-Chromium RFBs 16680  
7.1.2.Zinc-Bromine RFBs 16680  
7.1.3. All Vanadium RFBs 16681

7.2. Recent Developments in RFBs 16682

7.2.1. Electrodes 16682  
7.2.2.Membranes 16685  
7.2.3. Electrolytes 16688  
7.2.4.Novel RFBs 16698

7.3. Summary and Future Perspective for RFBs 16698

8.Metal-Air Batteries 16698  
8.1.Introduction 16698  
8.2.Zinc-Air Batteries 16700

8.2.1. Air Cathode Electrocatalysts in Zn-Air Batteries 16702  
8.2.2. Electrolyte Advancement in Zn-Air Batteries 16706  
8.2.3. Architecture and Electrochemistry of Zn Anode 16707  
8.2.4. Emerging Technologies for Zn-Air Batteries 16709  
8.2.5. Applications of Zn-Air Batteries 16710

8.3. Other Aqueous MABs 16711

8.3.1. Al-Air Batteries 16711  
8.3.2.Mg-Air Batteries 16713

8.4. Summary and Future Perspectives for MABs 16714

9. Hydrogen Gas Batteries 16715

9.1. The Working Principle of HGBs 16715  
9.2. The Development of HGBs 16716

9.2.1. Traditional  $\mathrm{Ni - H_2}$  Battery 16716  
9.2.2. Low-Cost Ni-H $_2$  Battery 16717  
9.2.3. Mn-H<sub>2</sub> Battery 16720  
9.2.4. Lithium Intercalation Compound-H $_2$  Battery 16720  
9.2.5. Prussian Blue Analogue-H $_2$  Battery 16721  
9.2.6. Fe-H<sub>2</sub> Battery 16723  
9.2.7. Other HGBs 16724

9.3. Summary and Future Perspectives for HGBs 16726

10. Summary and Perspective 16728

10.1. Comparison and Potential of Battery Energy Storage Technologies 16728  
10.2. Future Development of Grid Scale Battery Systems 16729

10.3. Integrated Approaches for Grid Scale

Battery Systems 16730

Author Information 16730

Corresponding Author 16730  
Authors 16730  
Author Contributions 16730  
Notes 16730  
Biographies 16730

Acknowledgments 16731  
Abbreviations 16731  
References 16733

# 1. INTRODUCTION

# 1.1. Current Situation and Future Development Trends of Global Electricity

The rampant demand for electricity has been a consequence of increased industrial development, arising from the escalating worldwide utilization of electronic appliances, electric vehicles, air conditioners, and so on. According to the International Energy Agency (IEA) and Enerdata, the consumption of global electricity has accelerated at a whopping rate of  $\sim 3.5\%$  in the past decade, reaching above 22 000 TWh in 2018, and its generation capacity has surpassed 25 000 TWh. Currently, coal is the largest non-renewable energy source contributing up to  $38\%$  of electricity generation, followed by natural gas  $(23\%)$  and oil  $(3\%)$ . In contrast, renewable energy sources account for considerably small percentages for hydropower  $(17\%)$ , wind energy  $(5\%)$ , and solar energy  $(2\%)$  (Figure 1a). Apropos nonrenewable sources, the calculation of energy reserves-to-production  $(\mathrm{R / P})$  ratio has shown that the global oil reserves in 2018 accounted for 50 years of current electricity production, with the highest and lowest R/P ratios for South and Central America (136 years) and Europe (11 years), respectively. Similarly, gas reserves in 2018 amounted to 50.9 years of present production, with leading R/P ratios for Middle East (109.9 years) and Commonwealth of Independent States (CIS, 75.6 years). As for coal reserves, they amounted to 132 years of existing energy production capacity with North America (342 years) and CIS (329 years) having the highest R/P ratios.

The uneven geographical distribution of fossil fuels is one of the main obstacles hindering sustainable future power generation.[5,6] Another major concern arising from fossil fuel-based energy generation is the exponential rise in carbon footprint, which is a consequence of harmful byproducts that are released into the atmosphere during fossil fuel consumption.[7] For instance, sulfur dioxide, nitrogen oxides, carbon dioxide  $(\mathrm{CO}_{2})$ , and a variety of heavy metal particulates can lead to water, air, and soil pollution as well as global warming.[8,9] It is imperative to point out that human activities alone are speculated to have contributed to about  $1.0~^\circ \mathrm{C}$  more global warming compared to the preindustrial levels. If continued at the current rate, the global temperature is estimated to increase up to  $1.5~^\circ \mathrm{C}$  between 2030 and 2052.[10,11] The United Nations Climate Change Conference in Paris (2015) has set the framework for a rapid global shift to a renewable energy system, ensuring a realistic solution to achieve sustainable development and avoid catastrophic climate change. In this regard, solar and wind are sought as clean, abundant, and widely distributed renewable energy resources.[12] The widespread installation of large-scale and high-capacity renewable energy generation units is projected to provide  $86\%$  of the global electricity supply by 2030.

![](images/0af1edca5d65de7d11a8b167b3638db781dc23ca0cf0540b5c288f0cc8790028.jpg)  
Figure 1. Current status of power consumption/production and future development trends for global power production. (a) Global power generation mix in 2018. (b) Global electricity generation mix (TWh/year) and power generation installed capacity (GW), 2016-2050. Reproduced with permission from ref 3. Copyright 2019 International Renewable Energy Agency.

![](images/e40d42519ee54053305abf9caa5511bb27189366ddf19d902a565aa0e6dbdbe6.jpg)

![](images/dd7c1990d86af69dc2132fe17adcd567971a99e682b2beae7fd735f7c83c676e.jpg)

![](images/149569ce86f36cceaf06bd92fd73aac106b7479b823b0e11a3f064b17a707738.jpg)

![](images/48a37510793b4ce03030c536c802f0588f746d86bb90058ad9eb9d9038fc02c8.jpg)

![](images/3739670899ec47e8a98788a7084c6986e6b6cf1cc80d0b81b20b564c7057fc1f.jpg)  
Figure 2. Intermittent nature and uneven geographical distribution of wind and solar energy power sources. (a) Change in total installed capacity of solar energy, 2011-2021 (Data from International Renewable Energy Agency). (b) Change in total installed capacity of wind energy, 2011-2021 (Data from International Renewable Energy Agency). (c) Weekly and (d) monthly duration of average wind and solar energy in the U.K. during 2018-2020 (Data from G.B. National Grid Status).

![](images/79410ac5ca792ddedfc75c214d85b7f7b5b7d3f0a358b4e3cc7410badeb2d889.jpg)

2050, with solar photovoltaic (PV) and wind sources accounting for  $58\%$  (Figure 1b). Within the stipulated time frame, equal

![](images/4709538358c497bb9eb7c6ea1fd0c6175f78ddfc5abe249140361ad7790667f6.jpg)  
a

![](images/cc8a0c375f4485dce2eeebec45d43d300e5d8bb06c8445299a5766b4c2ae31b3.jpg)  
b  
Figure 3. Development and characteristics of various GSES systems. (a) Timeline of key stages in the development of various GSES technologies. (b) Most cost-efficient technologies for the energy storage scenarios based on their respective characteristics.

emphasis has been laid on phasing out coal-fired power generation altogether, thereby eliminating the largest root cause of  $\mathrm{CO}_{2}$  emissions.

# 1.2. Developing Renewable Sources for the Electrical Grid

The market share of renewable energy sources in the global power generation marketplace has grown dramatically since 2011, which is ascribed to the recent development and dissemination of wind and solar PV technologies, as supported by set climate policies. $^{13}$  For instance, the globally installed solar PV generation capacity has jumped from 72 GW in 2011 to 585 GW in 2021 (Figure 2a). $^{14}$  Similarly, the worldwide onshore and offshore wind generation capacities have experienced an upward spike from 216 GW in 2010 to 769 GW in 2021, as shown in Figure 2b. $^{15}$  Therefore, the convenience of scaling up and increasingly competitive supply chains have rendered solar and

wind power generation technologies inexpensive and hence economical in the past decade. For example, the cost of electricity from utility-scale solar PV has declined by  $13\%$  in 2019 based on year-on-year development, reaching  $\$0.068$ kWh $^{-1}$  in the United States. $^{15}$  Furthermore, for projects commissioned in 2019, the overall weighted-average levelized cost of electricity computed for both onshore and offshore wind power generation technologies has declined by  $9\%$  on a year-on-year basis, reaching  $\$0.053$ kWh $^{-1}$  and  $\$0.115$ kWh $^{-1}$ , respectively. $^{15}$

However, solar and wind are not constant and hence are unreliable power sources owing to their intermittent nature, which is at odds with continuous demands. The voltage and frequency of wind power are heavily dependent on instantaneous transitions in weather and seasons. Similarly, solar power is generated only during the daytime and also varies with the

Table 1. Characteristics of Various Energy Storage Devices  

<table><tr><td>technology</td><td>total project cost (USD kWh-1)</td><td>lifetime (years/cycles)</td><td>EE (%)</td><td>self-discharge</td><td>MW deployed (global)</td></tr><tr><td>PSH</td><td>100–200</td><td>30–60 years</td><td>65–80</td><td>very low</td><td>169557</td></tr><tr><td>CAES</td><td>100–250</td><td>20–40 years</td><td>40–70</td><td>high</td><td>407</td></tr><tr><td>flywheels</td><td>4000–12000</td><td>15–20 years</td><td>80–90</td><td>very high</td><td>931</td></tr><tr><td>redox-flow battery</td><td>500–1200</td><td>12000–14000 cycles</td><td>60–85</td><td>low</td><td>72</td></tr><tr><td>Li-ion battery</td><td>200–500</td><td>1000–10000 cycles</td><td>85–95</td><td>low</td><td>1629</td></tr><tr><td>Na-S battery</td><td>500–1200</td><td>2000–4500 cycles</td><td>75–90</td><td>very low</td><td>189</td></tr><tr><td>lead-acid battery</td><td>100–600</td><td>200–2500 cycles</td><td>70–80</td><td>medium</td><td>75</td></tr></table>

intensity of solar radiation and seasons. Figure 2c,d illustrates the weekly and monthly distribution of solar and wind energy, respectively, in United Kingdom,[16] showing their inconsistencies with electricity demands. Furthermore, it is evident that solar energy production achieves higher values in the summer, whereas the wind generation reaches its summit during the winter. For example, wind sources are concentrated in the midwest regions, while the solar radiations are dominant in southwest regions in the United States.[17,18]

The traditional complex power distribution grid system requires a series of auxiliary services to ensure its stable and reliable operation. Simultaneously, numerous energy storage systems are also needed to balance electricity generation and demand in real time.[19] In addition, due to uncertain fluctuations in electricity demand, the flexibility of such systems and services, which enables grid operators to respond to unexpected rise in demand or loss in supply, is of paramount importance.[20] In modern power systems, existing solar and wind power plants still have limited impact on grid systems. However, with the exponential growth of renewable sources in the next 30 years, a grid with insufficient energy storage would cause sharp fluctuations ranging from seconds to hours or even longer durations, which in turn may damage the grid and consequently interrupt the continuous power supply and consumption. Therefore, substantial efforts are being devoted to the development of effective electrical energy storage systems (EESSs) to compensate for the inflexible features of the grids.[21]

# 1.3. Development Status of EESSs for the Electrical Grid

Since the invention of the lead-acid battery (LAB) in 1859 followed by its integration into electrical grids in the 1880s, various types of EESSs for grid scale energy storage (GSES) have been continuously deployed.[22,23] Figure 3a displays a timeline of key stages in the development of various GSES systems. In addition to pumped storage hydropower (PSH), most energy storage technologies still have many limited applications. Although several technologies have been studied for a long time, they are still far from meeting the requirements of GSES. The characteristics of major deployed energy storage technologies are further summarized in Table 1, including PSH,[24] compressed air energy storage (CAES),[25] flywheels,[26] hydrogen energy,[27] thermal energy storage (TES),[28] rechargeable batteries,[29] and so forth. According to the requirements of energy storage scenarios for installing capacity and operation frequency, it can be generally divided into uninterruptible power supply (UPS), seasonal storage, frequency regulation, integration of renewable energy, household energy storage, and electric energy time shift. Figure 3b shows the most cost-efficient current technologies for energy storage scenarios based on their respective characteristics.[30] It is evident that rechargeable batteries with highly flexible and wide energy storage ranges have utility for short-, medium- and long-term storage applications.[21]

As the primary grid-scale storage technology, PSH has the potential to deploy energy storage with a massive power capacity approaching up to 170 GW, which accounts for  $\sim 96\%$  of worldwide energy storage. Such a system stores energy by pumping water between two reservoirs located at varying heights. The stored gravitational potential energy depends on the water volume stored in the upper reservoir and the height difference between reservoirs. Previously, PSH has been widely utilized for high power rating ( $>10\mathrm{MW}$ ) in medium- and long-term storage, exhibiting complete discharge times from several hours to a few days at a low rate of  $\sim 2\%$  per day. The currently well-established PSH plants are more technically mature for providing extensive operational experience. In general, the energy efficiencies (EEs) of PSH range between  $65\%$  and  $80\%$ , and they have an extensive lifetime spanning over a period of 50 years, which upon major refurbishment can be further extended. Regardless, the PSH systems offer potential downsides in terms of the geographic and hydrological restrictions, low energy density, long construction period, and high initial capital expense. Consequently, traditional PSH energy storage systems are gradually being replaced with the increased penetration of variable renewable energy (VRE) in small- and medium-scale wind and solar PV based electricity distribution facilities.

Apropos CAES systems, the energy is stored in the form of compressed air (potential elastic energy) in a large-volume reservoir while power is directed toward an electric motor that drives a series of compressors for storing energy to charge the CAES system.[32] Upon retaining heat from the air pressure, this system can achieve up to  $70\%$  EE, which otherwise falls within the range of  $42 - 55\%$ .[33] Despite their use for high power rating with medium- and long-term energy storage and widespread attention, only a handful number of large-scale plants have been successfully integrated into the grid. In this regard, the stringent geographical requirements, high self-discharge, and low EE are to blame.[34]

In contrast to PSH and CAES systems, flywheels constitute electromechanical energy storage for a short duration of only a few minutes, rendering them suitable for short-term storage applications. Concerning flywheels, a variable frequency motor is harnessed for electrical to kinetic energy conversion. The biggest advantage of flywheels is their ability to offer superior cycling life and fast response times, which are highly sought after in certain critical applications.

A TES system mainly gains thermal energy from renewables and waste heat, which can reduce the dependence from heat and cold production to the grid, release its capacity and improve the flexibility.[35] In addition, TES can reduce the volatility from renewable energy to the power grid through the conversion between electricity and thermal energy.[36] However, currently, the high cost and stability of storage materials are the major challenges to grid application.[37]

![](images/548bc273f25704216e6e6b187b0553053355d324a2a7f2407cae1431dc2c0971.jpg)  
a  
Figure 4. (a) Annual additions of PSH in the United States during 1960-2017. (b) Annual additions of large-scale battery storage capacity during 2003-2018. Courtesy of U.S. Energy Information Administration.

![](images/b75498e8b20cb2d0337b1cb57f3602f526e01525933f617dc7223da133569a5b.jpg)  
b

![](images/3b383ffb982c8ed4f10d756c48b40e786b475ef6827a51e2a09ea9a9d69f65e4.jpg)  
Figure 5. Some standard requirements of BESS and the performance radar chart of existing BESS technologies (8-level represents meeting relevant benchmark requirements).

![](images/b8a6bda28e96aab08fcb6b96647ecc6fcc2428c1af4bfea3e7bff358c9bbb448.jpg)

![](images/6bcf92ef09fc99bfce723205958ad827e05d6b65009fed69c6eaf212e3c7235e.jpg)

![](images/2f7cc6c89ae4fc2b48a44a67799fa724d1c6f7471dd6595c4ad54ef946070929.jpg)

![](images/21a2dbde6ad5dc80caa5ba13a3b496202761da04306a74266aa860e2d7c41e04.jpg)

Hydrogen energy includes hydrogen generation through electrocatalytic water splitting, hydrogen storage and transport, and hydrogen conversion into electricity through fuel cells and is also important to the future grid.[38] Although hydrogen is a green and carbon-free energy, its production, storage, and utilization costs should be greatly reduced for grid applications.[39]

# 1.4. Significance of Rechargeable Battery Technologies for the Electrical Grid

For over a century, PSH has been the dominant energy storage technology in the power sector. As shown in Figure 4a, the United States had significantly more operating PSH systems, most of which were installed in the 1970s and early 1980s, than other energy storage systems.[40] In real-life applications, however, limitations of using a single energy storage technology have been gradually recognized. In many instances, the diverse

critical requirements such as suitable construction period and location, fast response time, and wide range of power levels and durations hold precedence over the performance limits of EESSs. $^{41}$  Therefore, there is considerable global demand for hybrid energy storage technologies to optimize cost and comprehensive performance for the electrical grid. In this regard, many battery technologies are expected to play key roles. $^{42}$

Unlike PSH and CAES, rechargeable batteries provide indispensable advantages of short construction periods and compact size, rendering them well-suited for utility at various distributed locations. The BESSs typically include Li-ion batteries (LIBs), $^{43,44}$  Na-S batteries, $^{45}$  lead-acid batteries (LABs), $^{46}$  and redox-flow batteries (RFBs). $^{47}$  In addition, there are a number of battery concepts awaiting widespread

![](images/56166d854a2676b5af1a11252a4bd90bfdc006764624885866334a47a4bf74ed.jpg)  
a Outstanding performance advantages in some aspects but with obvious shortcoming

![](images/b39e3b1c837035ff97291d0ea14170fdcc701e41d7ef7b62222505e604597dec.jpg)  
b Potential safety hazards in battery

![](images/c6ed2f17a043b9b6b8f19e8fa6a8878fef70fe00c18cbbb3b2391904faa0cddd.jpg)  
C High cell component cost

![](images/4d2683cc4acbea0740cd4164791f66ea5f9235ab90883b647aa17eeecef74b63.jpg)  
Figure 6. Gap between academia and industry in batteries for GSES. (a) Schematic of the Cannikin law in battery industry. (b) Potential battery safety issues. (c) Potential battery cost issues. (d) Potential preparation process issues. (e) Energy density gap between academia and industry in batteries. (f) Potential electrochemical performance deterioration after energy density of prototype batteries reaches industrial standards.

![](images/44edf9c42c350b4ef5c6365927e962acee07697412ff80b206abec2de7cd8e70.jpg)

![](images/43e3cf607af78852e03beef7f09655eb6199b3f8854246b71e102219f83aae75.jpg)

commercialization like metal-ion, metal-air, liquid-metal, and hydrogen gas batteries, with immense inherent potential for further development. During the last two decades, the deployment of battery energy storage has grown explosively. In the United States, the battery delivered energy capacity has been continuously on the rise since 2011, reaching up to 1000 MWh in 2018,  $91\%$  of which comes from LIBs (Figure 4b).<sup>31,40</sup> At present, most of the GSES market is still dominated by the relatively mature LIBs; nevertheless they are insufficient to cater to all kinds of energy storage needs. The publications of academia are the source of inspiration for industry. In recent years, numerous new battery technologies have been achieved and have shown great potential for large scale energy storage (LSES) applications.<sup>48-51</sup> However, their practical applications have been greatly impeded due to the gap between academic research and industrial practices within the domain of LSES.<sup>52-54</sup> During their development, practical manufacturing aspects, such as safety, cost, service life, scalable production, self

discharge, EE, maintenance, and recyclability are generally overlooked owing to the lack of measurement standards, not to mention that sophisticated energy storage applications call for different battery performances. Therefore, apt and diverse battery designs are required for further promoting practical energy storage research. In this regard, a comprehensive and timely guideline in the battery research field for GSES is urgently needed.

# 2. GENERAL GUIDELINES FOR BATTERY TECHNOLOGIES FOR GRID SCALE ENERGY STORAGE

# 2.1. Key Requirements of Battery Technologies for GSES

Comprehensive requirements for battery technologies need to be fully met before they can be transferred to industrial production, which is the biggest difference between academia and industry. These requirements include cost, safety, service

life, EE, energy density, self-discharge performance, operating temperature range, recyclability, and so on (Figure 5). Although the projected cost promises widespread adoption of BESSs, it is not easy to quantify the total investment cost of a BESS. Generally, the total investment includes the cost of chemicals, the power conversion system (PCS), plant balance, construction, and commissioning, among others.[40,55] In particular, the chemical cost is an approximate measure required for each battery technology. Currently, the energy storage cost target proposed by the U.S. Department of Energy (DoE) is  $100 \mathrm{kWh}^{-1}$ .[56-58] The total investment cost of existing BESSs is unable to meet the adoption requirement. The total lifetime cost for an energy storage system divided by its cumulative delivered electricity is a more appropriate measure. Such a measure for BESS cost assessment is called levelized cost of storage (LCOS), as shown below, which is described as the total lifetime cost divided by the discharged electricity during the operational period. The total lifetime cost includes investment cost, operation and maintenance (O&M) cost, charging, and end-of-life costs. The equation assumes all initial investment costs and sums ongoing costs in each year ( $n$ ) up to the lifetime ( $N$ ) of the BESS and is discounted by the discount rate ( $r$ ). Therefore, the cycle/calendar life of BESSs should be more than 5000 cycles or 10 years for high annualized return.[30,59]

$$
\begin{array}{l} \text {L C O S} [ \mathbb {S} / \text {M W h} ] = \left[ \text {i n v e s t m e n t c o s t} + \sum_ {n} ^ {N} \frac {\mathrm {O} \& \mathrm {M} \text {c o s t}}{(1 + r) ^ {n}} \right. \\ \left. + \sum_ {n} ^ {N} \frac {\text {c h a r g i n g c o s t}}{(1 + r) ^ {n}} + \sum_ {n} ^ {N} \frac {\text {e n d - o f - l i f e c o s t}}{(1 + r) ^ {N + 1}} \right] \\ \left/ \left[ \sum_ {n} ^ {N} \frac {\text {e l e c d i s c h a r g e d c o s t}}{(1 + r) ^ {n}} \right]\left. \right. \tag {1} \\ \end{array}
$$

With ongoing proliferation of projects, industries are prioritizing safety features of batteries in GSES. Such realization has come from the past incidents, including a sodium-sulfur battery fire in Japan in September 2011, a LIB blaze in Arizona in April 2019, and nearly 30 BESS fire occurrences reported in South Korea until 2020.[60-62] This shows that safety is indispensable during the entire period of installation, commissioning, operation, maintenance, and decommissioning of BESS and holds precedence over its widespread adoption. Concerning electrochemical performance, the round-trip efficiency (RTE) of a BESS must exceed  $75\%$  to surpass that of PSH while avoiding energy loss. It is imperative to mention that the low energy density of BESSs tends to occupy more cell volume and adds to its manufacturing and installation costs. However, unlike mobile devices (e.g., electric vehicles) with stringent design and performance requirements, an energy density over  $50 \mathrm{Wh} \mathrm{kg}^{-1}$  is sufficient for BESS stationary applications.[63] Similar to energy density, self-discharge is also one of the primary indexes to determine the cost-efficiency of BESS and, ideally it should not exceed  $1\%$  per day.[42] Furthermore, batteries with wide operating temperature range, from  $-30$  to  $60^{\circ} \mathrm{C}$ , and minimal maintenance needs conveniently qualify for widespread commercialization.[64] Last but not least, substantial room for the recyclability of constituent raw materials of end-of-life batteries is also conducive for deploying the related energy storage technology. We compared the four current primary energy storage technologies, including sodium sulfur batteries (NSBs), vanadium RFBs (VRFBs), LIBs and LABs, in terms of

key performance parameters. Obviously, each technology has its own advantages and disadvantages, for example, LIBs have excellent comprehensive performance but limited lithium resources and insufficient safety, while LABs have low cost and high safety but short service life.

# 2.2. Gap between Academia and Industry in Batteries for GSES

Despite academic emphasis on laboratory research and industry emphasis on transforming technologies into economical consumer products, the common mission ought to work together for achieving a clean energy blueprint. For commercializing and meeting battery performance standards, it is relatively more important for a BESS to exhibit a well-balanced combination of all electrochemical performance parameters than to demonstrate superior performance in one parameter only (Figure 6a). However, it has been observed that the performance values reported in most of the research studies on novel battery chemistries are somewhat overestimated due to the lack of standards and measures.[54,65] Such misrepresentation therefore leads to the obvious gap between academic research and industrial attempts to commercialize BESS technologies with mass production.[53,66] Additionally, the contradictory objectives of research practitioners and industry experts also hamper the possibility for widespread commercial manufacturing of BESSs.

In fact, it is necessary to determine whether the research object is intrinsically safe or potential safety hazards can be solved by appropriate solutions before the start of practical battery research (Figure 6b). Reliable safety is the presumption for the battery technology to be used for GSES. In addition, in many academic investigations, only impeccable electrochemical performance is sought, whereas the battery cost and preparation process issues are mostly disregarded. The ignored costs often include the use of expensive chemicals in battery components (active materials, separator, electrolytes, solvents, additives, and so on; Figure 6c). For example, a battery system may involve expensive metals (such as rare earth elements, precious metal elements, or other metal elements with limited reserves) or expensive battery components with high manufacturing cost (such as ion-exchange membranes (IEM) or micro-nanomaterials). Preparation process issues are also a huge obstacle to industrial application. These issues include processes involving many hazardous chemicals or expensive manufacturing equipment, processes that are hard to scale up, poor manufacturing consistency, time-consuming processes, low yield of design materials, and so on (Figure 6d).

In addition, the preparation processes for materials and battery stacks are also a huge obstacle to industrial application. Lab-level fabrication of batteries has typically paid less attention to the cost and energy consumption of electrode materials synthesis and their compatibility with industrial production lines, which are crucial for practical large-scale applications.[67]

Syntheses with complex technologies that operate under harsh conditions with rare ingredients and rigorous circumstances should be largely avoided in the mass production of batteries for GSES. Instead, facile, large-scale, energy-saving, pollution-free, and low-cost methodologies should be encouragingly implemented throughout the entire battery fabrication process.[68] The internal situations of commercial-level batteries exhibit discrepancies with the lab-level ones and the major issues in the former are generally different from that in the latter. The existing problems will be enlarged, and elaborate optimizations at lab

level may not work well in practical applications.[69] Therefore, effective ex situ and in situ battery diagnostic techniques should be applied to the battery stack and container for large-scale applications.[70,71] In addition, battery management is an absolute necessity in GSES applications. Different from lab-level technologies, the battery management systems for practical applications with high safety must be sensitive enough to compensate for nonuniform aging in thermal gradients or production mismatch during battery stack balancing.[69] Meanwhile, the guidelines and measures should be applied to the battery scale-up process.

After making it clear that the above conditions meet the requirements, we still need to eliminate the electrochemical performance gap between academia and industry. First, the unmentioned active materials of laboratory synthesized battery prototypes pose substantial risk for creating misunderstanding pertaining to energy density evaluation. In order to obtain high specific capacity, low polarization, and stable electrode structure, the emphasis is placed on designing batteries with low mass loading; unreasonable negative/positive (N/P) ratio, high concentrations of additive content and electrolyte amount, and excess inactive materials, not to mention that the mass of industrial battery modules, has not been considered here (Figure 6e,f). For example, Betz et al.[72] employed a six-step process to demonstrate the effect of relative mass distribution of an operating Li-S battery component on its specific energy and energy density calculations. After carrying out a series of critical analyses of realistic issues and inactive components, the practical energy density of a 18650 Li-S cell was computed to be nearly 10 times lower than its theoretical value. Similarly, Liu and coworkers[73] investigated the influence of electrolyte amount and mass loading of electrodes for determining the cycle stability of NMC622Li coin cells. Upon cycling, it was revealed that much electrolyte and high mass loading of electrodes compromised the cycling stability of the cell. Therefore, the electrochemical performance of batteries meeting the requirements of industrial energy density is more representative. The key electrochemical performance parameters include life, EE, operating current density, and so on. From these examples, it behooves battery research to mention individual parameters (Table 2), including active material ratio (wt %), mass loading

Table 2. Recommendations for Key Reporting Parameters in Applied Battery Science  

<table><tr><td>chemical material cost ($ kg-1)</td><td>material recycling cost ($ kg-1)</td></tr><tr><td>estimated preparation cost ($ PCS-1)</td><td>tracked calendar life (years)</td></tr><tr><td>active material ratio (wt %)</td><td>mass loading (mg cm-2)</td></tr><tr><td>electrolyte amount (mL Ah-1)</td><td>areal capacity (mAh cm-2)</td></tr><tr><td>N/P ratio (%)</td><td>voltage efficiency (%)</td></tr><tr><td>electrode porosity (%)</td><td>average discharge voltage (V)</td></tr><tr><td>electrode density (g cm-3)</td><td>hazardous gases or chemical materials (yes/no)</td></tr><tr><td>current density (mA cm-2)</td><td>operating temperature range (K)</td></tr><tr><td>separator thickness (mm)</td><td>self-discharge (% day-1)</td></tr></table>

$(\mathrm{mg~cm}^{-2})$ , and areal capacity  $(\mathrm{mAh~cm}^{-2})$  of the electrodes, electrolyte concentration  $(\mathrm{mL~Ah}^{-1})$ , electrode density  $(\mathrm{g~cm}^{-3})$ , electrode porosity  $(\%)$ , N/P ratio  $(\%)$ , separator thickness  $(\mu \mathrm{m})$ , and average discharge voltage (V). Moreover, EE losses in BESSs are attributed to losses in Coulombic efficiency  $(\mathrm{CE},\%)$ , voltage efficiency  $(\mathrm{VE},\%)$ , and auxiliary loads  $(\%)$  such as pumps for RFBs. Therefore, losses in VE and

auxiliary loads also need to be reported for comprehensive evaluation of EE (Figure 6). Lastly, the considerations of cell self-discharge performance, operating conditions, and maintenance requirements ought to be incorporated as well.

# 2.3. Scenarios for Batteries in GSES

A deep understanding of energy storage applications is expected to allow design of more targeted BESS technologies with varying characteristics for different applications. Figure 7 illustrates the future grid structure from energy generation to consumption. The electrical grid is a complex network of electrical generators (i.e., power plants) and transmission and distribution (T&D) lines that dynamically respond to shifts in electrical supply and demand to make sure electricity is always supplied reliably. The BESS has practical and flexible applications in renewable farms, power plants, high voltage transmission lines, distribution stations, microgrids, factories, homes, and so on. However, the performance requirements of battery energy storage technologies are different for various utility examples. In addition to cost, the various performance requirements include reliability (including safety), response time, EE, self-discharge, energy density, cycle life, calendar life, and so on. The main GSES scenarios and their important storage characteristics for different battery technologies are summarized in Table 3. In the future, different technologies may serve the power grid in different application scenarios. Despite these properties, great attention should be devoted to the integration of renewable energy for catering to our current and future energy needs. A battery technology that has no obvious shortcoming is deeply expected for GSES.

# 2.4. Promising Battery Technologies for GSES
