Repository: cunyu-liu/electrolyte_ailab

File: fine-tune/pdf-md/mineru_review_output/[锌电] AFM-2018-Recent Advances in Zn-Ion Batteries/full.md (part 1 of 4)
# Recent Advances in Zn-Ion Batteries

Ming Song, Hua Tan, Dongliang Chao,* and Hong Jin Fan*

The ever-growing demands for electrical energy storage have stimulated the pursuit of alternative advanced batteries. Zn-ion batteries (ZIBs) are receiving increased attentions due to the low cost, high safety, and high eco-efficiency. However, it is still a big challenge to develop suitable cathode materials for intercalation of Zn ions. This review provides a timely access for researchers to the recent activities regarding ZIBs. First, cathode materials including various manganese oxides, vanadium compounds, and Prussian blue analogs are summarized with details in crystal structures and Zn ion storage mechanisms. Then, the electrolytes and their influences on the electrochemical processes are discussed. Finally, opinions on the current challenge of ZIBs and perspective to future research directions are provided.

# 1. Introduction

The modern economic society and industrial civilization have witnessed a growing demand for electricity energy that is projected to double by 2050.[1] Pursuing and employing inexpensive and reliable electricity energy generated from renewable and clean energy sources is our final destination. Electrical energy storage (EES), as a crucial part to realize this goal, does offer a sound approach for promoting grid reliability since the renewable energy sources including wind, solar, tidal and geothermal are all inherently intermittent and generally dispersed. Among available EES technologies, electrochemical methods are competitive in specific energy, flexibility, and scalability.[2] In this arena, Li-ion battery (LIB) has become a protagonist due to its versatility.[3] However, it was estimated that making  $1\mathrm{kWh}$  LIB results in an emission of  $\approx 75\mathrm{kgCO_2}$ , and in comparison, generating  $1\mathrm{kWh}$  electricity from coal products just produces  $\approx 1\mathrm{kg}$ $\mathrm{CO_2}$ , which means LIB will only begin to has the environmental benefit beyond hundreds of cycles.[4] As to the economic cost, lithium presents a long-term risk of shortage since it is not

Dr. M. Song  
College of Chemistry and Chemical Engineering  
Xuzhou University of Technology  
Xuzhou 221111, China  
Dr. M. Song, H. Tan, Dr. D. Chao, Prof. H. J. Fan  
School of Physical and Mathematical Sciences  
Nanyang Technological University  
Singapore 637371, Singapore  
E-mail: ChaoD@ntu.edu.sg; fanhj@ntu.edu.sg  
H. Tan  
State Key Laboratory of Crystal Material  
Shandong University  
Jinan 250100, China

![](images/f205f1b6adf4ae4e52d7cff5d39f0e82ed20f9f085ce25c44f0b0eba0c4b05f6.jpg)

The ORCID identification number(s) for the author(s) of this article can be found under https://doi.org/10.1002/adfm.201802564.

DOI: 10.1002/adfm.201802564

quite abundant and even regarded as the gold of next century by some alarmists. Therefore, LIB is far from satisfactory concerning environmental and economic cost. This circumstance has led researchers to seek opportunities from alternative batteries with monovalent (K, Na) or multivalent  $(\mathrm{Mg},\mathrm{Ca},\mathrm{Zn},\mathrm{Al})$  elements/cations. For instance, the Na-ion battery (NIB) is now flourishing because of its relatively low cost and has great hope for the grid application for which weight is not a prior concern. The attractiveness of rechargeable multivalent metal-ion  $(\mathrm{Mg}^{2+},\mathrm{Ca}^{2+},\mathrm{Zn}^{2+},\mathrm{Al}^{3+})$  batteries resides in the employment of earth-abundant polyvalent cations

and associated multielectron transfer reactions. The Zn-ion battery (ZIB), in particular, comprises of a zinc metal anode, the aqueous electrolyte in majority and a cathode for accommodation of Zn ions. Significantly, it differs from the traditional alkaline Zn battery (such as Zn-Mn or Ni-Zn battery) that is based on dissolution/precipitation reactions at the Zn anode  $(\mathrm{Zn} + 4\mathrm{OH}^{-}\leftrightarrow \mathrm{Zn(OH)}_{4}^{2 - } + 2\mathrm{e}^{-}\leftrightarrow \mathrm{ZnO} + 2\mathrm{OH}^{-} + \mathrm{H}_{2}\mathrm{O} + 2\mathrm{e}^{-})$  and  $\mathrm{H^{+}}$  intercalation/extraction reactions at the cathode  $(\mathrm{NiOOH}+$ $\mathrm{H}_2\mathrm{O} + \mathrm{e}^{-}\leftrightarrow \mathrm{Ni(OH)}_2 + \mathrm{OH}^{-})$  .[5] Also, it is distinguished from other batteries with Zn anode but no intercalation of Zn ions in cathode reactions. These batteries cannot be named ZIBs and are out of the scope of this Review. For the ZIB, its merits and advantages lie in the following aspects:

(1) Utilization of Zn metal anode. Zinc has a relative high capacity density of  $5855\mathrm{mAhcm}^{-3}$  (Table 1) as well as the feature of safety and nontoxicity. In addition, the redox potential of zinc is  $-0.763\mathrm{V}$  versus standard hydrogen electrode (SHE), which is more suitable in aqueous electrolyte.  
(2) Implement of near neutral or slightly acidic electrolyte (PH:3.6-6.0). In alkaline Zn battery with KOH electrolyte, the formation of zinc dendrite and  $\mathrm{ZnO}$  gives rise to the severe capacity fading and low coulombic efficiency, which partially offsets the benefit of Zn anode.[6] Nevertheless, this issue does not exist in ZIBs where nonalkaline electrolytes such as  $\mathrm{ZnSO_4}$  solutions are used.  
(3) Manufacture and recycling of battery. Facile to fabricate and recycle battery is the both concerns of environment and economy. Apparently, compared with other battery systems mentioned above, high eco-efficiency is another superiority of the ZIB since its components are simple, inexpensive, and environment friendly.

These virtues make the development of ZIBs a global imperative and provide a potential candidate for large-scale EES. However, despite of relative small ionic radius of  $\mathrm{Zn^{2 + }}$  (0.75 Å),

it is not an easy task to pursue suitable insertion materials because the electrostatic interaction between divalent Zn ions and crystal structures of cathode materials is much stronger than that of Li ions. Although the co-insertion of water molecules around Zn ions can buffer their high charge density, it is worth noting that high hydrated ionic radius of  $\mathrm{Zn^{2+}}$  (Table 1) will raise additional tough demands on intercalation materials.

So far, development of the insertion hosts for ZIBs is still in its infancy stage and in-depth understanding of the ingress process is required. In this review, we will first focus on the cathode materials and associated reaction mechanism during the discharge/charge processes, aiming to pursue better cathode materials for ZIBs in future. Then, present electrolytes in use will also be introduced since they have exhibited a pivotal role in achieving excellent electrochemical performances. We hope this review draws more attentions to ZIBs and boosts its practical applications.

# 2. Cathode Materials and Reaction Mechanism

# 2.1. Mn-Based Cathodes

As the 10th most abundant element in the crust, manganese (Mn) is easily oxidized near the Earth's surface to manganese oxide/hydroxide minerals which were used by the ancients thousands of years ago. In the past 150 years, manganese oxides have been widely implemented as the deoxidizer and desulfurizer in steel making as well as ion/molecular sieves, catalysts and battery materials. A remarkable diversity of atomic structures and multivalent phases are displayed in manganese oxide/ hydroxide minerals due to the three different oxidation states of Mn: +2, +3 and +4. Mn-based materials have been researched and reported in Zn-ion battery arena for the past 15 years since many of their atomic architectures can readily accommodate a wide assortment of other metal cations including Zn ions.

To better understand Mn-based materials used in ZIBs, first, important Mn oxides and their crystal structures are described below. It is because the basic building unit  $\mathrm{MnO}_6$  octahedra can be assembled by sharing corners/edges into chain/tunnel/layered-type structures, that a large variety of different crystal structures of  $\mathrm{MnO}_2$  are formed.

(1) Tunnel structure (1*1 cross section). In pyrolusite-type  $\mathrm{MnO}_2$  ( $\beta$ - $\mathrm{MnO}_2$ ),  $\mathrm{MnO}_6$  octahedra are assembled by sharing

![](images/dd641cb6ae5086605dde5f6afb54739ecf7a3c8358b1ce1cf76a9c21596c4d9f.jpg)

Hong Jin Fan is currently an associate professor at Nanyang Technological University (NTU). He received his Ph.D. degree from National University of Singapore in 2003, followed by postdoc at Max-Planck-Institute of Microstructure Physics, Germany and University of Cambridge. His research interests

include semiconductor nanowires and related heterostructures, electrochemical energy conversion, and storage (including photo- and electrocatalysts, batteries, and supercapacitors).

edges into single chains which then form a framework structure with  $(1^{*}1)$  tunnels by sharing corners (Figure 1a).

(3) Tunnel structure (1*2 cross section). In ramsdellite-type  $\mathrm{MnO}_2$  (R- $\mathrm{MnO}_2$ ), double chains are formed through assembling the edge-shared  $\mathrm{MnO}_6$  octahedra. Then, a framework structure with (1*2) tunnels is built by sharing corners of these double chains (Figure 1b).  
(3) Tunnel structure (1*1 and 1*2 cross sections). Nsutite-type  $\mathrm{MnO}_2$  ( $\gamma$ - $\mathrm{MnO}_2$ ) is actually an intergrowth between  $\beta$ - $\mathrm{MnO}_2$  and R- $\mathrm{MnO}_2$ . Thus, in general, tunnels with  $1*1$  and  $1*2$  cross sections coexist in  $\gamma$ - $\mathrm{MnO}_2$  (Figure 1c).  
(4) Tunnel structure (2*2 cross section). In holland-type  $\mathrm{MnO}_2$  ( $\alpha$ - $\mathrm{MnO}_2$ ), all tunnels are built by corner-shared double chains consist of  $\mathrm{MnO}_6$  octahedra (Figure 1d). Manjiroite-type, cryptomelane-type, and coronadite-type  $\mathrm{MnO}_2$  can also refer to  $\alpha$ - $\mathrm{MnO}_2$  since these minerals have similar structures but different predominant tunnel cations: hollandite (Ba), manjiroite (Na), cryptomelane (K), and coronadite (Pb).  
(5) Tunnel structure (2*3 cross section). Forromanchite-type  $\mathrm{MnO}_2$ , the tunnels are built by double and triple chains, and thus  $2^{*}3$  cross sections are typically observed (Figure 1e).  
(6) Tunnel structure (3*3 cross section). Todorokite-type  $\mathrm{MnO}_2$  has relatively large tunnels with 3*3 square cross sections since it is constructed of triple chains composed of  $\mathrm{MnO}_6$  octahedra (Figure 1f). Due to the large tunnels, various

Table 1. A comparison of monovalent/multivalent metals in the standard potential, theoretical capacity, and ionic radius.  

<table><tr><td>Element</td><td>Standard potential [V] versus SHE[7]</td><td>Specific capacity [mAh g-1]</td><td>Capacity density [mAh cm-3]</td><td>Ionic radius [Å][8]</td><td>Hydrated ionic radiusa) [Å][9]</td></tr><tr><td>Li</td><td>-3.040</td><td>3860</td><td>2061</td><td>0.76</td><td>3.40–3.82</td></tr><tr><td>Na</td><td>-2.713</td><td>1166</td><td>1129</td><td>1.02</td><td>2.76–3.60</td></tr><tr><td>K</td><td>-2.924</td><td>685</td><td>610</td><td>1.38</td><td>2.01–3.31</td></tr><tr><td>Mg</td><td>-2.356</td><td>2206</td><td>3834</td><td>0.72</td><td>3.00–4.70</td></tr><tr><td>Ca</td><td>-2.840</td><td>1337</td><td>2072</td><td>1.00</td><td>4.12–4.20</td></tr><tr><td>Zn</td><td>-0.763</td><td>820</td><td>5855</td><td>0.75</td><td>4.04–4.30</td></tr><tr><td>Al</td><td>-1.676</td><td>2980</td><td>8046</td><td>0.53</td><td>4.80</td></tr></table>

a)Data from different literatures.

![](images/3c0e2fa873fd42f7a5f2b1779a6e101f4a6e982202bf29596cca144c2434e1b6.jpg)

![](images/b9b62d6bdc25783967b3776475a439462c463f1668c82cab84d6d46370f62e93.jpg)

![](images/fdaf82d736f5ffc6bfaae504299a5c7471d609ca42985831d02f46619fd8b0c0.jpg)

![](images/c4fa19150e75e337dfdd38af9d1c4e0d8694830614434b034805472a718adfe2.jpg)

![](images/7ba8d58831217027acf875a8a7654f2577a4f253cb8f1978e3e9084097f5e500.jpg)

![](images/de7c8b134638492322a34bfe4447ad76e299c60126a366324f526b9052dbbf76.jpg)

![](images/24bb1a4e3c5d7f8c3d776a7dd7cd4bce49281e54e48e1e72f1537b4c6884c051.jpg)  
Figure 1. Polyhedral representations of manganese oxide crystal structures: a)  $\beta\text{-MnO}_2$  (pyrolusite-type); b) R-MnO $_2$  (ramsdellite-type); c)  $\gamma\text{-MnO}_2$  (nsutite-type); d)  $\alpha\text{-MnO}_2$  (hollandite-type); e) romanechite-type MnO $_2$ ; f) todorokite-type MnO $_2$ ; g)  $\delta\text{-MnO}_2$  (birnessite-type); h)  $\lambda\text{-MnO}_2$  (spinel-type).

![](images/eff2c13046d0f8994320bd54fd6c5e361afbe107de41ead3b2f60578027637b7.jpg)

![](images/82b8aa940840e415e7f16833ec3e8349e5ea74fe61fdd7140a4b8c140e0c48f7.jpg)

cations and water can be accommodated within the todorokite structure.

(7) Layered structure. Besides chains,  $\mathrm{MnO}_6$  octahedra can also be assembled into sheets by sharing their edges (Figure 1g). Then, layered-type  $\mathrm{MnO}_2$  ( $\delta$ - $\mathrm{MnO}_2$ ) is constructed by these sheets of  $\mathrm{MnO}_6$  octahedra. Other cations or water molecules are usually accommodated in the interlayers, which plays the role to stabilize the layered structure. Thus, chalcophanite, birnessite, buserite, and vernadite, mentioned in the literatures, with diverse interlayer cations and water molecules, have analogous layered structures but different interlayer spacings.  
(8) 3D structure. Hausmannite-type  $\mathrm{MnO}_2$  ( $\mathrm{Mn}_3\mathrm{O}_4$ ) has a spinel-like structure ( $\lambda$ - $\mathrm{MnO}_2$ ) with  $\mathrm{Mn}^{2+}$  in the tetrahedral sites and  $\mathrm{Mn}^{3+}$  in the octahedral sites (Figure 1h). Similarly,  $\mathrm{Zn}^{2+}$  rather than  $\mathrm{Mn}^{2+}$  accommodate in the tetrahedral site in  $\mathrm{ZnMn}_2\mathrm{O}_4$ .

It is of importance that these structures can transform mutually. For example, buserite with  $10\AA$  interlayer spacings can collapse to birnessite with  $7\AA$  interlayer spacings through drying and losing partial water layers.[10] Buserite can be obtained from birnessite, simply, by exchanging interlayer Na ions with Mg ions because of their stronger hydration effect.[11] Todorokite will be formed by hydrothermal treatment of buserite.[12] By exchanging interlayer  $\mathrm{Na^{+}}$  in birnessite with  $\mathrm{Li^{+}}$ ,  $\mathrm{K^{+}}$ ,  $\mathrm{Mg}^{2+}$ , and  $\mathrm{Ba}^{2+}$ , following with hydrothermal treatment under various conditions, ramsdellite  $(1^{*}2)$ , spinel (3D), hollandite  $(2^{*}2)$ , todorokite  $(3^{*}3)$ , pyrolusite  $(1^{*}1)$ , and romanechite  $(2^{*}3)$  phases can be obtained.[13] All these transformations are accompanied by the entrance or exit of different cations or water molecules, which is extremely beneficial to understanding the mechanism of Zn-ion battery. These Mn oxides with diverse structures will,

definitely, influence reaction mechanism and exhibit different electrochemical performances in ZIBs.[14]

# 2.1.1.  $\gamma$ -MnO $_2$  (1*1 and 1*2 Tunnels)

In 2003,  $\gamma \mathrm{MnO}_2$  that had been widely used in alkaline  $\mathrm{Zn}/$ $\mathrm{MnO}_2$  battery was first reported to be applied in ZIBs. Kumar et al. speculated a mechanism for the reversible intercalation/deintercalation of  $\mathrm{Zn}$  ions in  $\gamma \mathrm{MnO}_2$  using a gel polymer electrolyte with  $\mathrm{Zn(CF_3SO_3)_2}$  salt.[15] As for aqueous electrolytes such as  $\mathrm{ZnSO_4}$  or  $\mathrm{Zn(NO_3)_2}$  solutions, initial reports reached a conclusion of  $\mathrm{H^{+}}$  insertion into  $\gamma \mathrm{MnO}_2$ , which was the reaction mechanism in alkaline  $\mathrm{Zn / MnO_2}$  battery.[16] Further researches based on in situ X-ray absorption near edge structure (XANES) and in situ synchrotron X-ray diffraction (XRD) proved that  $\mathrm{Mn}^{4 + }$  in  $\mathrm{MnO}_2$  reduced to  $\mathrm{Mn}^{3 + }$  and  $\mathrm{Mn}^{2 + }$  after discharging and after one complete discharge/charge cycle, the manganese oxidation state was back close to that of original  $\gamma \mathrm{-MnO}_2$ .[17] In details, spinel-type  $\mathrm{ZnMn_2O_4}$ , tunnel-type  $\gamma \mathrm{-Zn_xMnO_2}$  and layered-type  $\mathrm{Zn}_{\gamma}\mathrm{MnO}_2$  were clarified to gradually emerge during the discharge process. Hence, these results indicate the occurrence of  $\mathrm{Zn}^{2 + }$  insertion and it is schematically shown in Figure 2. During the early stages of discharge, transformation of partial  $\gamma \mathrm{-MnO}_2$  to spinel-type  $\mathrm{ZnMn_2O_4}$  occurs. Then, in the intermediate stage, tunnel-type  $\gamma \mathrm{-Zn_xMnO_2}$  emerges because of the continuous  $\mathrm{Zn}^{2 + }$  insertion. In the final stage, a proportion of fully inserted tunnels expands and collapses to the layeredtype  $\mathrm{Zn}_{\gamma}\mathrm{MnO}_2$ . Fortunately, accompanied with  $9.21\%$  volume change, almost all the above discharge products can revert to the original  $\gamma \mathrm{-MnO}_2$  after recharging, which reveals a relatively reversible  $\mathrm{Zn}^{2 + }$  insertion/extraction for  $\gamma \mathrm{-MnO}_2$  with  $1^{\ast}1$  and  $1^{\ast}2$  tunnels.

![](images/ea4fe14df898473174927f5f01db9bc2f1d4ece41d35a22d9a0303457540f01e.jpg)  
Figure 2. The schematic illustration of  $\mathsf{Zn^{2 + }}$  insertion processes in  $\gamma \text{-MnO}_2$ . Reproduced with permission.[17] Copyright 2015, American Chemical Society.

# 2.1.2.  $\alpha$ -MnO $_2$  (2*2 Tunnels)

$$
Z n ^ {2 +} + 2 e ^ {-} + 2 M n O _ {2} \leftrightarrow Z n M n _ {2} O _ {4} \tag {1}
$$

Besides  $\gamma\text{-MnO}_2$ ,  $\alpha\text{-MnO}_2$  with  $2^{*}2$  tunnels is another hot topic in studies of Mn-based ZIBs.[18]  $\alpha\text{-MnO}_2$  with a partially crystalline state was first applied in 2009 with a specific capacity of  $210\mathrm{mAhg^{-1}}$ .[19] The discharge capacity was reported to remain about  $100\%$  after cycling for 100 times at a  $6\mathrm{C}$  rate due to the relatively large and stable  $2^{*}2$  tunnels of  $\alpha\text{-MnO}_2$ .[16] It was speculated that accompanied with the reduction of Mn valence states,  $\mathrm{Zn}^{2+}$  did intercalate into the cathode after discharging since the  $\mathrm{Zn/Mn}$  ratio was  $0.36/0.33$  in the discharged electrode, and the ingress/egress process of  $\mathrm{Zn}^{2+}$  could be represented by Reaction (1)

The formation/disappearance of  $\mathrm{ZnMn_2O_4}$  after discharging/ charging is shown in Figure 3a and a reversible switch of Mn oxidation states between  $\mathrm{Mn}^{4+}$  and  $\mathrm{Mn}^{3+}$  have been clarified by ex situ synchrotron X-ray absorption spectra (XAS) results (Figure 3b,c).[20] Furthermore, the interplanar spacing values for the (110) plane of  $\alpha\text{-MnO}_2$  were calculated to change between 7.036 and  $6.915\AA$  during the  $\mathrm{Zn}^{2+}$  insertion/extraction processes (Figure 3e), corresponding to a  $3.12\%$  change of the unit cell volume (Figure 3d). These results above conclude a reversible discharge/charge process and the intercalation/deintercalation of  $\mathrm{Zn}$  ions can be achieved using this  $\alpha\text{-MnO}_2$

![](images/7bff9c2b9539fd8fa98ecd44d601d7ece410b898c7b882d76352dad506206b65.jpg)

![](images/f18f9471ddbcb3bfff406623f0bdec4459cfe0370f33b27e5c1e6d614bd05784.jpg)

![](images/37b02bf3802837fcff6f70ed50fd7a7deb4c9f5703d757b6d3f508bc2ca6f21d.jpg)

![](images/29a4956aa9797ce861cac78fac0e7b52315fe11d7836a2e998b5d0e970700c63.jpg)  
Figure 3. Electrochemical processes of  $\mathrm{Zn^{2+}}$  insertion/extraction associated with  $\mathrm{ZnMn_2O_4}$  formation/disappearance in  $\alpha\text{-MnO}_2$ . a) Ex situ synchrotron XRD patterns of  $\alpha\text{-MnO}_2$  electrodes in discharged/charged states. Ex situ XANES of  $\alpha\text{-MnO}_2$  electrodes in b) discharged and c) recharged states. (d) The interplanar spacing change of adjacent (110) planes after Zn-insertion. e) Cyclic voltammograms at  $0.5\mathrm{mVs^{-1}}$  and f) galvanostatic discharge/ charge profiles at  $83\mathrm{mA g^{-1}}$  of  $\alpha\text{-MnO}_2$  electrodes. All panels reproduced with permission.[20] Copyright 2015, Elsevier.

![](images/460250d33d64fd5ab295edd65b43473fb237641ecea0614e8a401e937bea86e0.jpg)

![](images/bce7e47eee6ec37caf8a0e6ae83e19fd1aa2abf0343906b03cddce92b5a21bd9.jpg)

cathode with a specific capacity of more than  $225\mathrm{mAhg^{-1}}$  (Figure 3f).

Later, the mechanism of the  $\mathrm{Zn^{2 + }}$  insertion during the discharge process was described to be a reversible and electrochemical triggered phase transition from the as-prepared  $\alpha \text{-MnO}_2$  to the chalcophanite-like or Zn-birnessite structure.[21] An analogue of  $\mathrm{ZnMn_3O_7\cdot 3H_2O}$  with a layered-type structure similar to birnessite was formed after discharging.[22] In this process,  $\approx 1 / 3$  of the total Mn in the electrode was dissolved in electrolyte because of Jahn-Teller effect during the discharge process (Reactions 2 and 3), nevertheless it was completely recovered to as-prepared  $\alpha \text{-MnO}_2$  upon recharging (Reaction 4)

$$
\mathrm {M n} ^ {4 +} (\mathrm {s}) + \mathrm {e} ^ {-} \rightarrow \mathrm {M n} ^ {3 +} (\mathrm {s}) \tag {2}
$$

$$
2 \mathrm {M n} ^ {3 +} (\mathrm {s}) \rightarrow \mathrm {M n} ^ {4 +} (\mathrm {s}) + \mathrm {M n} ^ {2 +} (\mathrm {a q}) \tag {3}
$$

$$
\mathrm {M n} ^ {2 +} (\mathrm {a q}) \rightarrow \mathrm {M n} ^ {4 +} (\mathrm {s}) + 2 \mathrm {e} ^ {-} \tag {4}
$$

Thus, as shown in Figure 4, with the insertion of  $\mathrm{Zn^{2+}}$ ,  $\mathrm{Mn^{4+}}$  is reduced to  $\mathrm{Mn^{3+}}$ . Then, the gray bridge-like double chains of  $\mathrm{Mn^{3+}O_6}$  units are gradually destroyed because of the  $\mathrm{Mn^{2+}}$  dissolution (Reaction 3). Then Zn-birnessite structure is formed during this thermodynamically favorable process. Fortunately, dissolved  $\mathrm{Mn^{2+}}$  can intercalate back and bridge the layers to tunnels during the recharge process and then the structure of  $\alpha\text{-MnO}_2$  recovers.

As mentioned before, buserite with  $10\AA$  interlayer spacings can collapse to birnessite with  $7\AA$  interlayer spacings through drying and losing one water layer. The above conclusion of reversible phase transition between  $\alpha\text{-MnO}_2$  and Zn-birnessite was further corrected by in situ XRD patterns and the Zn-buserite was supposed to be the direct discharge product which collapsed to birnessite after drying.[23] Buserite is known to have triple water layers in the tunnels and Zn ions adopt octahedral configurations on the Mn vacancy sites coordinated with three oxygen atoms adjacent to vacancy sites and another three ones from water molecules inside the tunnels. As show in Figure 5a, the characteristic peaks  $(2\theta = 8.06^{\circ}$ ,  $16.18^{\circ}$ , and  $24.39^{\circ}$ ) of buserite gradually emerge and disappear reversely during the discharge and charge processes, respectively. Regions I and IV are related to the single-phase reaction of  $\alpha\text{-MnO}_2$  and regions II and III correspond to the two-phase coexistence of  $\alpha\text{-MnO}_2$  and Zn-buserite (Figure 5b). More importantly, the large volumetric changes between  $\alpha\text{-MnO}_2$  and Zn-buserite during cycling will trigger a great deal of residual structural stresses, resulting in amorphization and capacity reduction of  $\alpha\text{-MnO}_2$ . Therefore, the discharge capacity was found to decrease gradually at  $0.2\mathrm{C}$  and capacity retention reaches  $70\%$  only after 30 cycles (Figure 5c).[23] These cycle performances are inconsistent with previously reported ones, different synthesis processes and morphologies of  $\alpha\text{-MnO}_2$  may be responsible for the discrepancy.

Other than the previous  $\mathrm{Zn^{2 + }}$  insertion-type reaction mechanism, a different conversion-type one based on the reversible precipitation/dissolution of  $\mathrm{Zn_4(OH)_6SO_4\cdot nH_2O}$

![](images/2e0480e45fb4396edbc01d674b2388d68aaaa05473ac2b21e2e119b23558c473.jpg)  
Figure 4. The schematic illustrating of phase transition between Zn-birnessite and  $\alpha\text{-MnO}_2$ .

(zinc hydroxide sulfate, ZHS), triggered by pH changes of the electrolyte during discharge/charge process, has been proposed.[24] According to in situ XRD patterns combined with the refinement of the fully discharged electrode, the  $\mathrm{Zn_4(OH)_6SO_4\cdot 5H_2O}$  phase was labeled as the discharge product. Intriguing, the ZHS in the discharged electrode could be washed off by acetic acid, which indicated this precipitate was formed on the surface of  $\alpha\text{-MnO}_2$  and no Zn ions inserted into the tunnels of  $\alpha\text{-MnO}_2$ . Results of AAS and in situ pH measurements of the electrolyte further proved that this precipitation process was reversible and triggered by pH variation. Due to the Jahn-Teller effect,  $\mathrm{Mn}^{3+}$  produced from  $\mathrm{MnO}_2$  (Reaction 3) during the discharge process, was prone to undergo a disproportionation (Reaction 4). Thus, the initial

reaction was described as Reaction 5, which gradually changed the pH of electrolyte and triggered Reaction 6

$$
\mathrm {M n O} _ {2} + 2 \mathrm {H} _ {2} \mathrm {O} + 2 \mathrm {e} ^ {-} \rightarrow \mathrm {M n} ^ {2 +} + 4 \mathrm {O H} ^ {-} \tag {5}
$$

$$
4 Z n ^ {2 +} + S O _ {4} ^ {2 -} + 6 O H ^ {-} + 5 H _ {2} O \rightarrow Z n _ {4} (O H) _ {6} (S O _ {4}) \cdot 5 H _ {2} O \downarrow \tag {6}
$$

Another explanation on the formation mechanism of ZHS was attributed to the conversion reaction between  $\alpha\text{-MnO}_2$  and  $\mathrm{H^{+}}$  (Reaction 8), which was supposed to bring about the evolution of sequent  $\mathrm{OH^{-}}$  (Reaction 7) that further reacts with  $\mathrm{ZnSO_4}$  and  $\mathrm{H}_2\mathrm{O}$  to form ZHS (Reaction 9).[25] After discharging, original  $\alpha\text{-MnO}_2$  nanofibers were transformed to short nanorods with a lattice distance of  $0.33~\mathrm{nm}$  and nanoparticle

![](images/3d23caabd8971615156e31a4d036da6f1c215d33370774ddc235bd83d70cf1e1.jpg)  
(a)  
time

![](images/c08713c7c6a7fab991fb55983236a5d78b65392dbf29d7d01210fb834a6c8a3a.jpg)  
(b)

![](images/b3f0e3ee8a94affd8227e47b768d5d390975583c572e0ccfa5cc0a5effffe8c7.jpg)  
Figure 5. Electrochemical processes of  $\mathsf{Zn^{2 + }}$  insertion/extraction associated with the phase transition between Zn-buserite and  $\alpha \text{-MnO}_2$ . a) In situ XRD patterns and b) corresponding reaction regions of  $\alpha \text{-MnO}_2$  electrodes during the electrochemical cycling. c) Galvanostatic discharge/charge profiles at  $10.5\mathrm{mA}\mathrm{g}^{-1}$  of  $\alpha \text{-MnO}_2$  electrodes. All panels reproduced with permission.[23] Copyright 2015, Royal Chemical Society.

![](images/a65d90e752d5bfab9837fc9219e7058234402fed47e279931b52ac0470dd3744.jpg)

![](images/fa5c3813705a1660f0f130f2c4085f14e491cb9868298efc447b69bd730d19b6.jpg)

![](images/2271dcfedd9d1866f0e7af05ea56611705790b2d14dcc12d0479e8aca90625e9.jpg)

![](images/fbb94ab51f0dabbceb866cd500d426f4b0860a1eaa44a85ad93f263578e014bd.jpg)

![](images/1fb7d3793305bb2c385193c523a003ce9fe19c2ee0ee005d14634f55aeea0cb9.jpg)  
Figure 6. Electrochemical reaction processes of  $\alpha\text{-MnO}_2$  associated with  $\mathsf{Zn_4(OH)_6SO_4\cdot nH_2O}$  precipitation/dissolution. TEM/HRTEM images of  $\alpha\text{-MnO}_2$  electrodes in a-c) discharged and e-g) charged states during the first cycle. The arrows in (b) and (f) indicate the growth directions of  $\alpha\text{-MnO}_2$  nanorods. d) STEM-HAADF image and STEM-EDS mappings of  $\alpha\text{-MnO}_2$  nanorods in the discharged state during the first cycle. All panels reproduced with permission.[25] Copyright 2016, Macmillan Publishers Limited.

![](images/4df204480857ebcd7bdd6de8735594530d082a948dde6ac64ac7af285d9a5c70.jpg)

![](images/f912770137c8e1888bbe4a80d0b9708f6a678b47d5e25028b5778f0064b66745.jpg)

![](images/c351e78044b15e255ba68841cc9652038de0d2c1061480edcb39be0db622a513.jpg)

![](images/0848f7fffc3649c1c6374b0d7739e1693b90e619288550c9002adbfd3502bdef.jpg)

aggregates with a lattice distance of  $0.26\mathrm{nm}$  (Figure 6a). These discharge products were identified to MOOH through ex situ HR-TEM (Figure 6b,c) and XRD, which supported the Reaction 8. Reaction 9 was supposed to occur because of the observation of ZHS in discharged electrodes through nuclear magnetic resonance and XRD. Interestingly, after charging, the lattice distances of above nanorods and nanoparticle aggregates reverted to those of original  $\alpha\text{-MnO}_2$  (Figure 6f,g) although their morphologies were retained (Figure 6e). These results indicated reversible discharge/charge behaviors between  $\alpha\text{-MnO}_2$  and  $\mathrm{MnOOH} / \mathrm{ZHS}$

$$
\mathrm {H} _ {2} \mathrm {O} \leftrightarrow \mathrm {H} ^ {+} + \mathrm {O H} ^ {-} \tag {7}
$$

$$
\mathrm {M n O} _ {2} + \mathrm {H} ^ {+} + \mathrm {e} ^ {-} \leftrightarrow \mathrm {M n O O H} \tag {8}
$$

$$
\begin{array}{l} \frac {1}{2} \mathrm {Z n} ^ {2 +} + \mathrm {O H} ^ {-} + \frac {1}{6} \mathrm {Z n S O} _ {4} + \frac {6}{x} \mathrm {H} _ {2} \mathrm {O} \\ \leftrightarrow \frac {1}{6} \mathrm {Z n S O} _ {4} \left[ \mathrm {Z n} (\mathrm {O H}) _ {2} \right] _ {3} \cdot x \mathrm {H} _ {2} \mathrm {O} \tag {9} \\ \end{array}
$$

However, it is worth noting that XRD patterns of ZHS phase are nearly identical to the previously reported  $\mathrm{Zn}$ -birnessite and more analysis methods are required to further clarify the reaction mechanism of  $\alpha\text{-MnO}_2$ . Recently, studies based on cathodes prepared directly by  $\mathrm{Zn}_4(\mathrm{OH})_6\mathrm{SO}_4\cdot 5\mathrm{H}_2\mathrm{O}$  have provided a further understanding on the actual circumstances for long-term cycling of the  $\mathrm{MnO}_2$  cathodes.[26]

In short, although there are some disputations on the mechanism of discharge/charge processes for  $\alpha\text{-MnO}_2$ , great advances have been achieved in  $\alpha\text{-MnO}_2$  cathode and the goal of developing low-cost, simple, fast, and

environment-friendly synthesis methods for  $\alpha\text{-MnO}_2$  cathode is being under consideration.[27]

# 2.1.3. Todorokite-Type  $\mathsf{MnO}_2$  (3\*3 Tunnels)

Theoretically, todorokite-type  $\mathrm{MnO}_2$  is more facile to accommodate and transfer  $\mathrm{Zn}^{2+}$  by the virtue of its larger tunnels  $(3^*3)$ , which signifies higher capacities and better rate performances. However, other than Zn ions, various cations and water molecules will exist in the tunnels to maintain the todorokite structure, which will influence the sites for  $\mathrm{Zn}^{2+}$  accommodation. The amount and type of these species depend on the synthesis method. Todorokite-type  $\mathrm{MnO}_2$  with preoccupied  $\mathrm{Mg}^{2+}$  and water molecules  $(\mathrm{Mg}_{1.8}\mathrm{Mn}_6\mathrm{O}_{12}\cdot 4.8\mathrm{H}_2\mathrm{O})$  was prepared by hydrothermal treatment of Mg-buserite and only  $98\mathrm{mAh~g^{-1}}$  was obtained during the first cycle.[28] Nevertheless, cycle and rate performances were reported to be better than these of  $\alpha$ - $\mathrm{MnO}_2$  since the larger tunnels of todorokite-structure  $\mathrm{MnO}_2$ . Unfortunately, the XRD of discharged electrode has not been analyzed in details to explain the structural change or the  $\mathrm{Zn}^{2+}$  intercalation mechanism.

# 2.1.4.  $\delta$ -MnO $_2$  (Layered Structure)

Nanoflake  $\delta \mathrm{-MnO}_2$  with a layered structure has been synthesized and used in ZIBs. After discharging, spinel-type  $\mathrm{ZnMn_2O_4}$  was emerged and no other irreversible phases such as MnOOH,  $\mathrm{Mn}_{2}\mathrm{O}_{3}$ , or  $\mathrm{ZnO}$  were detected. Meanwhile, high zinc concentration with  $\mathrm{Zn:~Mn = 0.59:1}$  was found in discharged electrode.[29] Thus, the preliminary conclusion that partial layer-type  $\delta \mathrm{-MnO}_2$  undergoes a structural transformation to spinel  $\mathrm{ZnMn_2O_4}$  has

been proposed. Hydrate  $\delta\text{-MnO}_2$  ( $\mathrm{K}_{0.11}\mathrm{MnO}_2\cdot 0.7\mathrm{H}_2\mathrm{O}$ ) was also studied using a nonaqueous electrolyte.[30] It was deduced that the layer-type  $\delta\text{-MnO}_2$  cycled reversibly between the pristine  $\mathrm{MnO}_2$  and  $\mathrm{Zn}_x\mathrm{MnO}_2$  with  $\mathrm{Zn}^{2+}$  intercalation and without proton participation. However, upon long-term cycling, obvious capacity fading and impedance changes were observed, which might be related with the dissolution of  $\mathrm{Mn}^{2+}$ , decomposition of electrolyte and precipitation of  $\mathrm{ZnO}$  on the anode. These results keep the reaction mechanism of  $\delta\text{-MnO}_2$  being mysterious.

# 2.1.5. Spinel-Type MnO $_2$  (3D Structure)

Initially, it was speculated that intercalation of  $\mathrm{Zn^{2 + }}$  was very limited in  $\lambda \text{-MnO}_2$  due to the limited 3D tunnels.[16] Later,  $\lambda \text{-MnO}_2$  synthesized through simply leaching  $\mathrm{LiMn}_2\mathrm{O}_4$  displayed a specific capacity of  $442.6\mathrm{mAhg^{-1}}$  at  $13.8\mathrm{mA}\mathrm{g}^{-1}$ . Hence, it was supposed that the insertion of  $\mathrm{Zn^{2 + }}$  into  $\lambda \text{-MnO}_2$  was most likely responsible.[31] Thus, spinel  $\mathrm{ZnMn}_2\mathrm{O}_4$  and  $\mathrm{MnMn}_2\mathrm{O}_4$ $(\mathrm{Mn}_3\mathrm{O}_4)$  were further implemented in ZIBs.

Concerning that ideal spinel  $\mathrm{ZnMn_2O_4}$  (ZMO) seems unfit for  $\mathrm{Zn^{2 + }}$  insertion due to the high electrostatic repulsion among  $\mathrm{Zn^{2 + }}$  cations in the lattice (Figure 1h), cation-deficient

spinel ZMO thus was prepared and a capacity retention of  $94\%$  over 500 cycles at  $500\mathrm{mA}\mathrm{g}^{-1}$  was achieved.[32] These Mn vacancies or deficiencies not only favor  $\mathrm{Zn^{2 + }}$  transfer owing to the low electrostatic barrier, but also mitigate the dissolution of Mn species because of the higher mean Mn valence (+3.22). More importantly, various characteristic methods have proved that  $\mathrm{Zn^{2 + }}$  rather than  $\mathrm{H^{+}}$  intercalation gives rise to the electrochemical behaviors of ZMO (Reaction10, Y denotes vacancy)

$$
\begin{array}{r l} & \mathrm {Z n M n} _ {1. 8 6} \mathrm {Y} _ {0. 1 4} \mathrm {O} _ {4} \leftrightarrow \mathrm {Z n} _ {(1 - x)} \mathrm {M n} _ {1. 8 6} \mathrm {Y} _ {0. 1 4} \mathrm {O} _ {4} \\ & + 2 x e ^ {-} + x \mathrm {Z n} ^ {2 +} (0 <   x <   1) \end{array} \tag {10}
$$

Recently, it was shown that  $\beta\text{-MnO}_2$  nanorods can transform to spinel  $\mathrm{ZnMn_2O_4}$  phase (1\*1 tunnels) after several cycles and this spinel phase can further cycle over 200 times.[33] Other crystal phase from transformation of  $\beta\text{-MnO}_2$  has also been reported[34] but only limited work on good electrochemical performance has been reported.

Another spinel-type  $\mathrm{Mn}_3\mathrm{O}_4$ $(\mathrm{MnMn}_2\mathrm{O}_4)$  was applied in ZIBs.[35] For the intercalation of  $\mathrm{Zn}^{2+}$ , charging  $\mathrm{Mn}_3\mathrm{O}_4$  to remove the  $\mathrm{Mn}^{2+}$  in the tetrahedral sites is a prerequisite (Figure 1h). As shown in Figure 7a,d,  $\mathrm{Mn}_5\mathrm{O}_8$  was first formed

![](images/378bfc6029fac5d7d4e9a04b9c27986bc37b1f5373db999d84c7de1f9713f1d9.jpg)

![](images/2bbdadc1bda437a1e47a9c3832909d83a4b0b24575c7b4ec78290d3020924f8b.jpg)  
Figure 7. Electrochemical processes of  $\mathsf{Zn^{2 + }}$  insertion/extraction in spinel-type  $\mathsf{Mn}_3\mathsf{O}_4$  a) Ex situ XRD of  $\mathsf{Mn}_3\mathsf{O}_4$  electrodes at the first cycle. HR-TEM images of new Zn-birnessite in b) discharged and c) charged states. d) Schematic reaction pathway of spinel-type  $\mathsf{Mn}_3\mathsf{O}_4$  in the first cycle. e) Galvanostatic discharge/charge profiles, f) rate capabilities, and g) cycling performances of  $\mathsf{Mn}_3\mathsf{O}_4$  electrodes. All panels reproduced with permission.[35] Copyright 2018, Elsevier.

![](images/860c182b8b381486ce1d682c592c09498e5db5d9fb56118609f57e3e92c01d95.jpg)

![](images/3ca1f1cec167d9acdd2e0e31aa9f335bfd1a9e901e672036671cec5cbdef69e0.jpg)

![](images/dc80936c7a3eaf9eff2f7f2511c69a4ce81363e51014961826e9db561469f5c5.jpg)

![](images/3176820890d167ee737fb9bc9b5f5b78ffd2b2033d14da0e1b2d9a663019a865.jpg)

during the charge process (Reaction 11). It then transformed to birnessite-type  $\mathrm{MnO}_2$  (Figure 7b,c) triggered by  $\mathrm{Mn}^{2+}$  dissolution and  $\mathrm{H}_2\mathrm{O}$  insertion (Reaction 12)

$$
2 \mathrm {M n} _ {3} \mathrm {O} _ {4} \rightarrow \mathrm {M n} _ {5} \mathrm {O} _ {8} + \mathrm {M n} ^ {2 +} + 2 \mathrm {e} ^ {-} \tag {11}
$$

$$
\mathrm {M n} _ {5} \mathrm {O} _ {8} + x \mathrm {H} _ {2} \mathrm {O} \rightarrow 4 \mathrm {M n O} _ {2} \cdot x \mathrm {H} _ {2} \mathrm {O} + \mathrm {M n} ^ {2 +} + 2 \mathrm {e} ^ {-} \tag {12}
$$

After the following discharge, Zn-birnessite was formed since Zn ions intercalate into the interlamination of birnessite accompanied by the reduction of  $\mathrm{Mn}^{4+}$  to  $\mathrm{Mn}^{3+}$ . Unfortunately,  $\mathrm{MnOOH}$  and  $\mathrm{Zn_4SO_4(OH)_6\cdot 5H_2O}$  were also found, indicating a complex reaction mechanism. It is worth noting that because most  $\mathrm{Mn}_3\mathrm{O}_4$  has transferred into birnessite after a few cycles, the obtained electrochemical performances in Figure 7e-g are, in fact, provided by the layer-structured birnessite instead of the as-prepared spinel- $\mathrm{Mn}_3\mathrm{O}_4$ .

# 2.1.6. Other Mn Oxides

Akhtenskite-structure  $\mathrm{MnO}_2$  ( $\varepsilon$ - $\mathrm{MnO}_2$ ) is a metastable phase which has been found in electrolytic manganese dioxide (EMD) deposited at a relatively high current density. Rather than the orthorhombic EMD ( $\gamma$ - $\mathrm{MnO}_2$ ),  $\varepsilon$ - $\mathrm{MnO}_2$  exhibits hexagonal symmetry where  $\mathrm{Mn}^{4+}$  ions are distributed randomly in one-half of the face-shared octahedral sites.[36] In other words,

$\varepsilon \text{-MnO}_2$  comprises of face-shared  $[\mathrm{MnO}_6]$  and  $[\mathrm{YO}_6]$  octahedra (Y denotes vacancy). Akhtenskite-type  $\mathrm{MnO}_2$  with interconnected nanoflakes morphology was uniformly deposited on the surface of carbon fiber paper and acted as binder-free cathode of ZIBs.[37] Extraordinary cycling performances of nearly  $100\%$  retention over 10 000 cycles at 6.5 C (Figure 8a) were rationalized as a consequence of the unique nanostructure with abundant electrode/electrolyte interfaces and reduced ion diffusion paths. Many a characteristic method, exemplified by galvanostatic intermittent titration technique (GITT), has been carried out to verify a mechanism of both  $\mathrm{H^{+}}$  insertion (Region I) and  $\mathrm{Zn}^{2+}$  insertion (Region II) (Figure 8b,c). Both MnOOH (from  $\mathrm{H^{+}}$  insertion) and  $\mathrm{ZnMn_2O_4}$  (from  $\mathrm{Zn}^{2+}$  insertion) phases were observed in the postmortem examinations of discharged electrodes (Figure 8d). Furthermore, electrolytes without  $\mathrm{H^{+}}$  or  $\mathrm{Zn}^{2+}$  significantly influenced the Region I or II, respectively, which was reasonable to postulate that both  $\mathrm{H^{+}}$  and  $\mathrm{Zn}^{2+}$  had participated in the discharge/discharge process.
