Repository: cunyu-liu/electrolyte_ailab

File: fine-tune/pdf-md/mineru_review_output/[电网] CR-2022-Rechargeable Batteries for Grid Scale Energy Storage/full.md (part 2 of 19)
# Rechargeable Batteries for Grid Scale Energy Storage
Notwithstanding their supreme electrochemical performance, the four main battery energy storage technologies (LIBs, NSBs, LABs, and VRFBs) still face respective shortcomings.[74-76] To mitigate corresponding challenges for these BESSs, innumerable studies have been carried out on introducing novel battery designs and compositions.[49,50,75-77] Figure 8 represents noteworthy and groundbreaking developments in the field of BESSs for GSES applications. Recently, it can be seen that the low-cost hydrogen gas battery (HGB) and organic aqueous RFB (ARFB) technologies have emerged to be very competitive contenders owing to their efficacy in power grid energy storage.[49,78] However, the assessment of feasibility of such technologies through in-depth analysis is urgently needed.

In order to help the research community obtain a better understanding of stationary emerging energy systems and accelerate their development, we present a comprehensive review of recently developed, inexpensive, high performance, and inherently safe energy storage technologies. This topical review includes accounts of the operating principles, chemistries, material challenges, and current development status of mature and emerging battery technologies. With no intention to cover all potentially known battery chemistries, this review exclusively focuses on delineating frontier research and up-to-date advancements of metal-ion batteries (MIBs), lead-acid batteries (LABs), molten-salt batteries (MSBs), alkaline batteries (ABs), redox flow batteries (RFBs), metal-air batteries (MABs), and hydrogen-gas batteries (HGBs). In recent years, many novel battery designs have been derived to make up for the shortcomings of battery technologies. The practicability, potential, new challenges, and current development status need an accurate evaluation and tracking. Therefore, this review summarizes a large number of representative battery tech

![](images/76c0b53d71eac822eadbad6972f52927f22415ff0c9eca161a1ea5f2efd5e3f9.jpg)  
Power plants

![](images/3165a313e5ccf3f2aeac31e4e775f3d6f5135f32a81151339a5df9313d4dcd08.jpg)  
Electric energy time shift Frequency regulation Voltage support Black start  
Integration of renewables Seasonal energy storage  
Off-grid electric energy time shift

![](images/3d263a297f1e61bf84a1d91b48ae57f1b6a75ff73d2b844adf408916e68c9f89.jpg)  
Peak shaving Voltage support UPS  
Intelligent plant

![](images/eddd50a6f810f345c3a6ad2519f0d246482906bf765e283e100f18058ee29a24.jpg)  
Off-grid application

![](images/e1fd925bb23fe95eae386ec9199bd75ffb1f46a1866b2c5c40b6fef742e239e2.jpg)  
Smart home  
Figure 7. Grid structure and GSES systems. The power generated by fuel power plants and renewable energy plants is transmitted through the high voltage grid systems and then distributed to end users such as various factories and consumers. BESSs with various energy and power scales are needed to enable the flexible grid operation.

Table 3. Main Scenarios and Their Important Storage Characteristics for BESSs  

<table><tr><td>scenario</td><td>description</td><td>important storage characteristics</td><td>suitable battery technologies</td></tr><tr><td>electric energy arbitrage</td><td>purchase electric power at low price and sell in high-price periods</td><td>high efficiency</td><td>LIB</td></tr><tr><td>frequency regulation</td><td>correct continuous and sudden frequency and voltage changes across the network</td><td>reliability, fast response time</td><td>LIB</td></tr><tr><td>black start</td><td>restore power plant operations after network outage without external power supply</td><td>low standby losses, long calendar life</td><td>LAB/LIB</td></tr><tr><td>UPS</td><td>backup power</td><td>reliability, low standby losses, long calendar life</td><td>LAB/LIB</td></tr><tr><td>off-grid energy storage</td><td>off-grid power stored by systems then supplied to individuals</td><td>long discharge duration, long cycle life, reliability</td><td>RFB/LIB</td></tr><tr><td>T&amp;D investment deferral</td><td>defer grid infrastructure upgrades caused by peak power flow exceeding existing capacity</td><td>mobility (high energy density)</td><td>LIB</td></tr><tr><td>seasonal storage</td><td>compensate seasonal variability in power supply and demand</td><td>long discharge duration, low cost, ultralow standby losses</td><td>RFB/LIB</td></tr><tr><td>voltage support</td><td>power injected into the electrical distribution grid to maintain voltages within acceptable range</td><td>reliability, fast response time</td><td>LIB</td></tr><tr><td>peak shaving</td><td>guarantee availability of sufficient generation capacity during peak demand periods</td><td>high efficiency, fast response time</td><td>RFB/LIB</td></tr><tr><td>power quality</td><td>protect load against short-duration power variations</td><td>reliability, fast response time</td><td>LIB/LAB</td></tr><tr><td>power reliability</td><td>provide power during blackouts</td><td>reliability, fast response time, low standby losses</td><td>LIB</td></tr><tr><td>bill management</td><td>optimize electric power purchasing and maximize solar self-consumption</td><td>high efficiency, low cost, long calendar life</td><td>LIB</td></tr></table>

nologies and evaluates their practicability and potential for innovation, in order to bring some critical thinking and important guidelines on the development and applications of GSES technologies to the battery community.

# 3. METAL-ION BATTERIES

MIBs have experienced extensive development among smart storage devices. However, they still confront many difficulties, such as high manufacturing costs and limited number of reasonable electrodes and electrolytes for GSES. Figure 9 displays a schematic for a MIB composed of an anode, a cathode, an electrolyte, a separator, and current collectors. The electrodes are capable of extracting and inserting metal ions. In the battery charge state, the metal ions through the electrolyte flow from the cathode to the anode where they are stored. In the battery

discharge state, metal ions transport from the anode to the cathode and release the energy. Here, the characteristics of different MIBs (mainly  $\mathrm{Li^{+}}$ ,  $\mathrm{Na^{+}}$ ,  $\mathrm{K^{+}}$ ,  $\mathrm{Zn^{2+}}$ ,  $\mathrm{Mg^{2+}}$ , and  $\mathrm{Al^{3+}}$ ) are summarized in Table 4. According to the comparison data in Table 4, sodium ions and potassium ions, contributing to batteries with a single-electron transfer, show higher crustal abundance compared to lithium for commercial LIBs. In addition, in comparison with commercial LIBs, battery systems using multivalent ions (e.g.,  $\mathrm{Zn^{2+}}$ ,  $\mathrm{Mg^{2+}}$ , and  $\mathrm{Al^{3+}}$ ) can achieve higher volumetric capacity and lower cost due to multiple electron transfer redox reactions and abundant resources.[79] Furthermore, these nontoxic multivalent metals are highly stable and inactive when exposed to air compared with metallic Li, Na, and K, which contributes to their higher safety and easier handling for practical applications.

![](images/6a8919f3e897afe4cf704f870b57839ae0edd1f93658e4b016f8b23f70552716.jpg)  
Figure 8. Directions in development of advanced BESS in terms of different technologies, including metal-ion batteries, lead-acid batteries, molten-salt batteries, alkaline batteries, redox-flow batteries, metal-air batteries, and hydrogen gas batteries.

![](images/ad16db108b84bbcbeee6c5d9f25a478031541fff5b89b83b59b7ffe5c25b6897.jpg)  
Figure 9. Schematic of MIBs. A = Li, Na, K, Zn, Mg, or Al;  $x = 1$ , 2, or 3.

Table 4. Comparison of Several Metals in Terms of Relative Ionic Radius, Standard Potential, Theoretical Capacity, Crustal Abundance, and Valence State<sup>a</sup>  

<table><tr><td>element</td><td>Li</td><td>Na</td><td>K</td><td>Zn</td><td>Mg</td><td>Al</td></tr><tr><td>ionic radius (Å)</td><td>0.76</td><td>1.02</td><td>1.38</td><td>0.74</td><td>0.72</td><td>0.535</td></tr><tr><td>standard potential (V vs. SHE)</td><td>-3.04</td><td>-2.71</td><td>-2.93</td><td>-0.76</td><td>-2.37</td><td>-1.66</td></tr><tr><td>specific capacity (mAh g-1)</td><td>3862</td><td>1166</td><td>685</td><td>820</td><td>2205</td><td>2980</td></tr><tr><td>volumetric capacity (mAh cm-3)</td><td>2061</td><td>1129</td><td>610</td><td>5851</td><td>3834</td><td>8046</td></tr><tr><td>crustal abundance (ppm)</td><td>18</td><td>23000</td><td>21000</td><td>79</td><td>23000</td><td>82000</td></tr><tr><td>valence state</td><td>+1</td><td>+1</td><td>+1</td><td>+2</td><td>+2</td><td>+3</td></tr></table>

${}^{a}$  Reproduced with permission from ref 79. Copyright 2019 Wiley-VCH.

# 3.1. Current Lithium-Ion Batteries in GSES

Since their development by Sony Corporation in the early 1990s, rechargeable LIBs have rapidly become one of the most important technologies for mobile consumer electronics.[80] LIBs

exchange  $\mathrm{Li^{+}}$  between the anode and the cathode. They usually have a cathode made of a lithium metal oxide or phosphate (e.g.,  $\mathrm{LiCoO_2}$  (LCO),  $\mathrm{LiMn_2O_4}$  (LMO),  $\mathrm{LiNi_{1 / 3}Co_{1 / 3}Mn_{1 / 3}}$ , and  $\mathrm{LiFePO_4}$  (LFP)), while the anode is often made of graphite or lithium titanate. All LIB chemistries have the advantage of yielding high energy density, above  $250\mathrm{Whkg^{-1}}$ , relative to other battery technologies.[31] They also exhibit high rate, excellent RTE, relatively long lifetime, and low self-discharge rate. The issues of thermal stability and safety of LIBs relate to chemical reactions that release oxygen when the cathodes overheat. The so-called "thermal runaway" may cause leaks, smoke venting, and even cell fire. These inherent risks of LIBs are typically triggered by external influences (not related to design), such as external heating conditions, overcharging, or high-current fast charging. Therefore, much effort is being directed toward the improvement of safety of LIBs through integrated thermal management and monitoring processes.[31]

The battery cost is an essential factor for developing advanced energy storage systems.[81] The overall battery cost mainly consists of modules, containers, power components, and thermal management systems, which also depend on the size and complexity of a specific project. The current global market for grid-scale battery storage is still dominated by lithium-ion chemistries.[82] Due to the technological innovations and improved manufacturing capacity, lithium-ion chemistries have experienced a steep price decline of over  $45\%$  from 2014 to 2017, with a further decrease from 2017 to 2020 (Figure 10a). The cathode cost makes up to  $31 - 39\%$  of the total material cost in LIBs, which amounts to  $10 - 23\%$  of the total battery energy storage system cost.[82] It is worth noting that as energy density improves, the share of material cost in the total cost falls, representing an important cost reduction avenue, which may outweigh raw material cost reductions from manufacturing process improvements. Much research, therefore, prioritizes increasing the overall cell kilowatt-hour output, either through the increased efficiencies or chemistry innovation.[83] For instance, the LCO cathode has become a standardized material, which is used to a large extent for consumer portable electronic

![](images/8139bbfc7af97e16d6cdd6e890fa102986310a604f8651eafa2cc6e465dc97d5.jpg)  
a

![](images/0f851be26aa4b3c01f0f92fed3706c57b2fc73a30aaebba57fc4a27cba716bf8.jpg)  
b

![](images/f8b2bedbc206c45335af5608f47572942046978aef9e57132c01dec4d0b58fd4.jpg)  
C  
Figure 10. (a) Lowest projected battery price in different types of cells for utility-scale applications. (b) Lowest cell price of LIB chemistries for utility-scale applications. (c) LIB pack-level costs based on the observed and projected LIB demands. Data from International Renewable Energy Agency.

devices and electric vehicles. Figure 10b suggests a cost of about  $200\mathrm{kWh}^{-1}$  for lithium-cobalt chemistries and a fast decrease for other developed cathodes. This acceleration in GSES system deployments has been enabled by the dramatic decrease in the cost and fast increase in the demand for LIB storage systems over the past decade (Figure 10c).<sup>84</sup> Consequently, energy storage is becoming increasingly cost-competitive with traditional grid assets (such as fossil-fueled power plants) for utility companies to fulfill various needs including reserve capacity, frequency regulation, and transmission investment deferral.<sup>63</sup>

LIBs are expected to experience further cost reductions, which may lead them to become increasingly cost-effective for a variety of grid applications, ensuring further growth in deployment of grid-connected LIB systems. Global manufacturing for LIBs has ramped up considerably and plans for further expanding capacities continue. The annual manufacturing capacity for LIBs today, for all chemistry types, exceeds  $\sim 100$  GWh.[85] There are several examples of BESS deployments for LSES applications. Hornsdale Power Reserve has installed a 100 MW/129 MWh LIB storage facility, which was one of the largest LIB energy storage systems in the world and has been in operation in South Australia since December 2017.[82] The battery energy storage system can bid 30 MW and 119 MWh of its capacity directly into the market. In addition, the new Contego project, in southeast England, assembled 28 Tesla megapack batteries for storing energy from renewable sources to be used at times of peak consumption. This 34 MW plant will be one of the United Kingdom's largest energy storage plants. In addition, the United Kingdom has committed to delivering a huge offshore wind program by 2030. Integrating 40 GW of

intermittent wind generation calls for a boom in battery storage to help harness excess energy and transmit electricity when needed.

# 3.2. Future Lithium Battery Chemistry for GSES

The next generation LIB technologies with potentially huge cost and performance benefits could be the answer to reaching the cost and energy density targets for GSES.[83] In this regard, systems employing Li- and Mn-rich (LMR) cathodes,  $5\mathrm{V}$  cathodes, Li metal, and silicon anodes have been extensively explored.[86] In particular, the  $5\mathrm{V}$  cathode materials are considered as potential candidates for next-generation LIBs. This class of materials includes spinel  $\mathrm{LiMn}_{1.5}\mathrm{Ni}_{0.5}\mathrm{O}_4$ , inverse spinel  $\mathrm{LiNiVO}_4$ , and olivine  $\mathrm{LiCoPO}_4$  among others, all possessing a high discharge voltage of  $>4.5\mathrm{~V}$  vs.  $\mathrm{Li} / \mathrm{Li}^+$ .[87] As the energy density is a product of capacity and discharge voltage, this class of materials is envisioned to achieve energy densities well above  $400\mathrm{Whkg}^{-1}$ . One of the main problems associated with such high voltage cathodes is the oxidation of the electrolyte. Traditional carbonate-based electrolytes cannot withstand potentials higher than  $4.3\mathrm{~V}$  vs.  $\mathrm{Li} / \mathrm{Li}^+$  and are normally oxidized when used with  $5\mathrm{~V}$  cathodes. Alternatively, researchers have employed more stable electrolytes such as ionic liquids (ILs), sulfones, nitrile, carbonate derivatives, and carbonates with additives.[82] However,  $5\mathrm{~V}$  cathodes still face similar challenges to lithium metal oxide or phosphate cathodes. For example, similar to the spinel LMO,  $\mathrm{Mn}^{2+}$  dissolution is a concern for the spinel  $\mathrm{LiMn}_{1.5}\mathrm{Ni}_{0.5}\mathrm{O}_4$  cathode especially at high temperatures, while the  $\mathrm{LiCoPO}_4$  olivine cathode suffers from poor electrical conductivity much like its olivine LFP counter

![](images/c14abb7e4520c123364440807dccb5899aa6a0a8211bcd0922506eb14a93007f.jpg)

![](images/9caaf8383595f18d5fc6ba74d597c900114571bde0fbef3f8faf01317b0bfa1d.jpg)

![](images/e03b18703e96152acdefd294cd5d8571ed81c7793577c3c593c46d786da43198.jpg)  
Figure 11. Typical examples for improving the cycling performance of electrode materials for ALIBs. (a) SEM image of  $\mathrm{Fe_2O_3}$ -decorated polyaniline nanotubes. Inset image is higher magnification. (b) Cycling performance and CE of the  $\mathrm{Fe_2O_3}$ -decorated polyaniline/LMO cell at a current rate of 150 mA g $^{-1}$ . Reproduced with permission from ref 115. Copyright 2014 Royal Society of Chemistry. (c, d) SEM images of 3D hierarchical LCO nanorod arrays. (e) Cycling stability of the LCO/LiTi $_2$ PO $_4$ ) $_3@C$  cell. Reproduced with permission from ref 117. Copyright 2019 Elsevier.

![](images/2e2de0779a1fc90f04c0c1c146c098055707c05dd35b20341e5fd4e1f4ca02ad.jpg)

![](images/d9b15f414e3cd251ef7658153202198f564c3b6064f579bacde11ba01648d39c.jpg)

part. $^{87}$  Although the nature of the problems and solutions are similar to their parental archetypes, the  $5\mathrm{V}$  cathode materials have yet to reach the energy market. Another class of materials that employs high voltages is the LMR cathode, which is also known as layer-layered/layered-spinel materials. $^{88}$  This cathode material is remarkable in producing high specific capacity at high voltage with excellent capacity-based cycle stability. However, the charge and discharge voltages and thus energy density decrease substantially over cycling, owing to its well-known voltage fade phenomenon. $^{89}$  The activation process for LMR includes large portions of irreversible capacity, which make it problematic for pairing electrodes in a full cell. $^{89}$  The ultimate problem of the LMR cathode stems from its relatively poor conductivity, which results in rate performances inferior to that of commercial cathodes (NMC, NCA, etc.).

The addition of a small amount of silicon particles into the graphite anode of LIBs can boost the achievable cell energy density, but at the expense of increased mechanical stress during charging as the active material expands.[90] This needs to be overcome before its widespread practicality, as the electrode volume expansion is approximately  $400\%$  during lithiation, reducing cycle life to as few as several hundred cycles. Overcoming low lifetimes of electrodes through improved silicon nanoparticles and electrode designs and enhanced fabrication processes is therefore the current focus of research in this area.[91,92] Strategies of adopting nanowire structures and nanoparticles have resulted in enhanced utilization and stability of Si anodes.[93] The commonly used nanoparticles in literature most likely pose severe challenges in achieving appropriate volumetric energy densities.[94-96] A pioneering company, Amprius Inc., in Silicon Valley California is committed to transforming a  $100\%$  silicon nanowire anode at the laboratory level into practical battery systems for mass production and applications.

Post-Li-ion technologies exploring new approaches toward lithium metal anodes for energy storage have been explored in the past few decades.[97-99] In this respect, one of the most

promising material pathways for increasing energy densities includes lithium-sulfur batteries, using cost-effective and abundant sulfur as an active material for yielding very high energy densities of up to  $400\mathrm{Whkg^{-1}}$ . In addition, lithium-air batteries[101] make use of oxygen (derived from ambient air) as an active cathode material, featuring the highest potential energy and power density of all battery storage systems.[82] Furthermore, the use of only one active material increases the battery's inherent safety and promises improved environmental compatibility. However, three fundamental problems hinder the implementation of lithium metal anodes: (1) dendrite formation leading to short circuits of the batteries, (2) low CE, and (3) unavoidable continuous reactions of the Li metal with the electrolyte solutions in practical cells, which dry out the batteries ultimately.[102,103] Different approaches to limit or completely suppress dendrite growth have been studied and can be broadly divided into SEI related approaches (modifying the Li surface chemistry) and mechanical blocking of dendrite growth.[104] The development of Li-S batteries is still in infancy as these cells must overcome a number of challenges including a high self-discharge rate, low internal conductivity, and low cycle lifetimes before they can be considered for commercialization.[105] So far, there is no ultimate approach to fully solve the above-described problems of Li-S batteries; thus only combined approaches are promising to further this battery technology. In this respect, practical Li-S batteries were produced by Sion Power, and the cell yields an energy density of  $350\mathrm{Whkg^{-1}}$ .[82] Several other commercialization ventures for Li-S batteries by established companies are on the way. For Li-air batteries, many practical problems persist to date such as low storage capacities and high vulnerability to environmental influences, especially humidity.[106] Due to the existing challenges, large-scale commercialization of the Li-air battery is not expected within the next few years.

# 3.3. Aqueous Lithium-Ion Batteries

Since the conception of the aqueous lithium-ion battery (ALIB) by Dahn's group in 1994, the use of aqueous electrolytes has

![](images/a24a427fbdd92ed37fe383dbdc7f772196a05deabf68dc5a8b82ab1668ea2f67.jpg)  
a

![](images/b031714b172690e59b9b6bc6bca6fff8b6a93f60ce19f7353517a14d00c215aa.jpg)

![](images/029dad613387b310fac5d6bc9c15bb77d68e278c9fa70391614d317ea388e512.jpg)

![](images/caa3e7b981d9b2fa851702f38643db4d258239a8742e4983a7de1182368196ec.jpg)

![](images/3ecfd495be12dc3140d5fcabb0c541707058f39a26377f09aecfd838d7f5b73f.jpg)  
Figure 12. WIS and WIBS electrolytes for enhancing the range of working voltage of ALIBs. (a) Schematic diagram of salt-in-water and WIS electrolytes. (b) CV of LiTFSI–H<sub>2</sub>O electrolytes on stainless steel working electrode (WE) between -1.8 and 1.8 V vs. Ag/AgCl at 10 mV s<sup>-1</sup>. (c) Cycling stability and CE of ALIB using Mo<sub>6</sub>S<sub>8</sub> anode and LMO cathode with 21 m LiTFSI solution at a current rate of 4.5 C. Reproduced with permission from ref 119. Copyright 2015 The American Association for the Advancement of Science. (d) CV of WIBS and WIS electrolytes on stainless steel WE at a scanning rate of 10 mV s<sup>-1</sup>, and C-TiO<sub>2</sub> anode and LMO cathode at a scanning rate of 0.1 mV s<sup>-1</sup> in the same electrolyte. (e) First charge/discharge profiles of LMO/C-TiO<sub>2</sub> cell in WIS (black) and WIBS (blue); therein, the CEs are labeled in the graph. (f) Cycling stability for varying combinations of TiO<sub>2</sub> anode with electrolytes. Reproduced with permission from ref 123. Copyright 2016 Wiley-VCH. (g) Discharge capacities and CEs of these full cells during cycling. Reproduced with permission from ref 124. Copyright 2019 Springer Nature.

![](images/2d3b83bd85e4db242a03f98447bcaed50d66c067cc351286640e51a6fc18e288.jpg)

![](images/3d78f3aca59b917728b75faeb5a39cba3ec311dcfe05e11a09de6b0fc4b41b7b.jpg)

been recommended as a promising approach to replace the organic electrolytes due to their low cost and high safety. The resulting battery system showed an average operating voltage of  $1.5\mathrm{V}$  with an energy density of  $75\mathrm{Whkg}^{-1}$  while suffering from poor cycling performance. $^{107}$  Since then, a number of ALIB systems using various types of novel electrode materials and electrolytes have been developed to achieve better electrochemical performance. $^{108-110}$

3.3.1. Electrode Materials for ALIBs. For the electrode materials of ALIBs, the cathode usually comprises traditional LFP, LCO, or LMO, and the anodes are often  $\mathrm{LiTi_2(PO_4)_3}$ ,  $\mathrm{VO}_2$ , and  $\mathrm{TiP_2O_7}$ . In general, to restrain the water decomposition, part of the cathode needs to be coated with carbon to eliminate oxygen evolution. Dahn's group reported the first ALIB, which was composed of a  $\mathrm{VO}_2$  anode and the LMO cathode. Following this work, a series of ALIB systems

have been reported, such as  $\mathrm{LiV}_3\mathrm{O}_8 / \mathrm{LCO}$ ,  $\mathrm{TiP}_2\mathrm{O}_7 / \mathrm{LMO}$ , and  $\mathrm{LiTi}_2(\mathrm{PO}_4)_3 / \mathrm{LMO}$ . Nevertheless, the same problem of poor cycling performance has not been completely solved. The difficulty of capacity fading upon cycling has only made limited progress during the past five decades.

Much effort has been devoted to modifying the structure of electrodes to enhance the stability of the battery. For instance, Zheng and co-workers reported a  $\mathrm{Fe_2O_3}$ -decorated polyaniline nanotube as anode of ALIBs, as shown in the scanning electron microscopy (SEM) images of Figure 11a. $^{115}$  The full cell with the LMO cathode and  $\mathrm{Fe_2O_3}$ -decorated polyaniline anode showed superior capacity retention of  $73.3\%$  after over 1000 cycles (Figure 11b). Similarly, Wang and co-workers prepared N-doped carbon coated  $\mathrm{LiTi_2(PO_4)_3}$  composite nanoparticles as an anode for ALIBs by sol-gel and HT pyrolysis methods. $^{116}$  An ALIB using this N-doped carbon coated  $\mathrm{LiTi_2(PO_4)_3}$  anode and

![](images/a045f5339a971a06d77e6425c0dfb9a082cd37b4a2b268d2b963f8f4f396e1a1.jpg)

![](images/0957e51e50b89d8093a137852b317ee691fbf2152d4f434e1e18359c61d83026.jpg)

![](images/3d5b834c2f2fb016376f64297a34a7f064f7a32f7f7661b6f1e86f17da9908ca.jpg)

![](images/48840c763db7b630aaa1c062b522a76f65c46b8d23b2a00e8658803284b1d8fd.jpg)

![](images/cb1c881367c5c445a2b1fb6af0ec327a61f5a51cd8ec5f6e2a05335224a5b0bf.jpg)  
Figure 13. Low-cost and nontoxic nonfluorinated electrolytes for enhancing the range of working voltage of ALIBs. (a) CV curves at  $0.2\mathrm{mV}s^{-1}$  for acetate solutions using Pt foil, Ti foil, and glassy carbon as current collectors. (b) CV curves at  $0.2\mathrm{mV}s^{-1}$  in  $32m$  KOAc-8m LiOAc for  $\mathsf{c - T_iO_2}$  (pink),  $\mathrm{Mo}_6\mathrm{S}_8$  (teal), LFP (blue), and LMO (brown) with Ti current collector and  $\mathsf{c - Li_4Ti_5O_{12}}$  on glassy carbon current collector. (c) Charge/discharge profiles and (d) rate capability of  $\mathsf{c - TiO_2}$ /LMO full cell. Reproduced with permission from ref 126. Copyright 2018 Royal Society of Chemistry. (e) Electrochemical stability windows of the 50 wt % LiPAA electrolyte, as well as CV curves of  $\mathrm{TiO_2}$ ,  $\mathrm{LiTi_2(PO_4)_3}$ , LMO, and  $\mathrm{LiNi_{0.5}Mn_{1.5}O_4}$  on various current collectors at  $0.1\mathrm{mV}s^{-1}$ . (f) Comparison of electrochemical stability windows of ALIBs with various salts. (g) Cycling performance of a  $\mathrm{LiTi_2(PO_4)_3}$ /LMO battery at  $0.5\mathrm{C}$ . Inset: Voltage profiles in different cycles. Reproduced with permission from ref 127. Copyright 2018 Springer Nature.

![](images/651d79a62e8b1f0a42d38a3658e0096986a87012f86c6f0c39f67c08c962f7e8.jpg)

![](images/9cbe9a95f41abf7261827fa794fb960d4f473681310f8cbcb87d74118f945a11.jpg)

a LMO cathode delivered a high capacity of  $95.3\mathrm{mAhg}^{-1}$  at a rate of  $20~\mathrm{C}$  and excellent capacity retention up to  $82.1\%$  of the initial discharge capacity after 1000 cycles. Similarly, the decoration with carbon and  $\mathrm{Fe_2O_3}$  for anode materials has proved effective in improving the cycling performance of ALIBs.

In addition, it is well-known that three-dimensional (3D) frameworks to decorate the electrode structure with freestanding features can improve the rate and cycling performance for LIBs. Therefore, Xia and co-workers synthesized 3D hierarchical LCO nanorod arrays by hydrothermal treatment methods for developing advanced cathodes for ALIBs.[117] As shown in Figure 11c,d, the as-prepared 3D hierarchical LCO nanorod arrays possess a superior structure. When subjected to electrochemical cycling, the aqueous full cell based on the 3D

hierarchical LCO nanorod array cathode and  $\mathrm{LiTi}_2(\mathrm{PO}_4)_3@C$  anode presented good cycle performance with  $86.1\%$  capacity retention after 2000 cycles at 1 C (Figure 11e). The 3D structural frameworks can also accelerate ionic transport and stabilize the whole electrode operation during reversible cycling. Notwithstanding numerous research efforts toward improving the electrode performance in laboratory based ALIBs, there is still a lack of evaluation standards for the battery technology. For example, ALIBs utilizing structurally modified electrode materials show high specific capacity only based on the mass of cathode materials, while the practical energy density is still low when taking into account the mass of the whole battery. Therefore, these challenges call for immediate attention and more research needs to be conducted in this regard.

![](images/de6435ea15a4dbbf447f44d406f41a059f8f6d2de7f9c0ffdf98ba52e0e9b24e.jpg)

![](images/d87b9818f2e040c7209f91af0dd22a803a6cdb0825e27ead2bc9c2609095421c.jpg)

![](images/11f78f30c8e18c6ad050ceac0bd85c008f173e77496e90af47de188ddaa40312.jpg)

![](images/78364958575f4d414187f278c96db8d3c0542508ebc045ea8ef49ff5feac6c33.jpg)

![](images/6ee292d0cab7b2f066e9a839a22f46b6b88e00206056306d16f25515a3516ff8.jpg)  
Figure 14. Electrochemical behavior and OEMS of  $2m$  LiTFSI-94% PEG-6%  $\mathrm{H}_2\mathrm{O}$  for enhancing the range of working voltage of ALIBs. (a) Electrochemical stability windows for  $2m$  LiTFSI-  $x\mathrm{PEG} - (1 - x)\mathrm{H}_2\mathrm{O}$  ( $x = 0,71,80,90,94\%$ ) determined by LSV tests at a scan rate of  $0.2\mathrm{mV}s^{-1}$ . (b) CV curves in  $2m$  LiTFSI-94% PEG-6%  $\mathrm{H}_2\mathrm{O}$  at  $0.2\mathrm{mVs^{-1}}$  for LMO and L-LTO electrodes. OEMS results of the L-LTO/LMO full cell conducted in LiTFSI-94% PEG-6%  $\mathrm{H}_2\mathrm{O}$  during the first (c) and tenth (d) cycles at 1 C ( $0.104\mathrm{A g^{-1}}$  for LMO). (e) Voltage profiles of the 1st, 200th, and 300th cycles and (f) cycling stability with CE of the L-LTO/LMO cell in  $2m$  LiTFSI-94% PEG-6%  $\mathrm{H}_2\mathrm{O}$  at 1 C. Reproduced with permission from ref 128. Copyright 2020 Springer Nature.

![](images/574898e5c064957899537919ce17969ac15ed3ac9060eb6d413bccea41e5d7fe.jpg)

3.3.2. Electrolytes for ALIBs. In order to enhance the stability and enlarge the aqueous battery systems, extensive effort has been devoted to the development of novel electrolytes. In general,  $\mathrm{Li_2SO_4}$  or  $\mathrm{LiNO}_3$  water solution is the most commonly used electrolyte for ALIBs in neutral pH. $^{110}$  Ramanujapuram and Yushin explored the battery performance of the water electrolytes based on three low-cost inorganic salts

$\left(\mathrm{LiNO}_{3}, \mathrm{Li}_{2} \mathrm{SO}_{4}, \text { and } \mathrm{LiCl}\right)$  at low temperatures. $^{118}$  Their results demonstrated that the ALIBs were able to charge and discharge at much higher rates at lower temperatures due to the low charge transfer resistances. However, in conventional aqueous electrolytes, the ALIBs are typically limited to low voltage and energy density due to the narrow window of water decomposition (1.23 V). $^{111}$  Considering this, researchers have tried to employ high-

concentration electrolytes to expand the narrow voltage window. In 2015, for instance, Wang and co-workers pioneered a water-in-salt (WIS) electrolyte in an ALIB by dissolving  $>20m$ $(\mathrm{mol~kg}_{\mathrm{solvent}}^{-1})$  lithium bis(trifluoromethanesulfonyl)imide (LiTFSI) in water. $^{119}$  According to the schematic diagram of salt-in-water and WIS in Figure 12a, a low-concentration salt solution expresses salt-in-water structure, which leads to preferential decomposition of water. However, upon increasing LiTFSI concentrations over  $20m$ , the high-concentration TFSI leads to an expanded electrochemical stability window of  $3.0\mathrm{V}$ , which is wider than those of previous inorganic salt based electrolytes (Figure 12b). $^{119}$  When electrochemically cycled, ALIBs assembled with a LMO anode and a  $\mathrm{Mo}_6\mathrm{S}_8$  cathode exhibited nearly  $100\%$  CE for up to 1000 cycles at a current rate of  $4.5\mathrm{C}$  (Figure 12c). Similarly, WIS electrolytes have also been reported for other ALIB systems, including  $\mathrm{Mo}_6\mathrm{S}_8 / \mathrm{LCO}$ , $^{120}$ $\mathrm{LiTi}_2(\mathrm{PO}_4)_3 / \mathrm{Li}_3\mathrm{V}_2(\mathrm{PO}_4)_3$ , $^{121}$  and  $\mathrm{VO}_2 / \mathrm{LiVOPO}_4$ . $^{122}$  Furthermore, Wang and co-workers proposed a new class of electrolyte termed as water-in-bisalt (WIBS) electrolyte with a wider electrochemical stability window than WIS of about  $3.1\mathrm{V}$ , as shown in Figure 12d. $^{123}$  The WIBS electrolyte consisted of  $21m$  LiTFSI and  $7m$  lithium trifluoromethanesulfonate. When assembled with a LMO cathode and a C-TiO $_2$  anode to a full ALIB, it delivered a high average discharge voltage of  $2.1\mathrm{V}$  with energy density of  $100\mathrm{Whkg}^{-1}$  (Figure 12e). As shown in Figure 12f, the LMO/C-TiO $_2$  based ALIB exhibited excellent cycling stability with a low capacity decay rate of  $0.22\%$  per cycle after 100 cycles. The WIBS electrolyte can also be used in conjunction with LiCl/LiBr as cathode and graphite as anode. $^{124}$  The resulting battery system achieved initial capacity retention of  $74\%$  over 150 cycles at an average CE of  $99.8\%$  (Figure 12g). In addition, Wang and co-workers have further reported a novel  $63m$  aqueous electrolyte ( $42m$  LiTFSI +  $21m$ $\mathrm{Me}_3\mathrm{EtN}\cdot \mathrm{TFSI}$ ), offering a wide potential window of  $3.25\mathrm{V}$  for developing a  $2.5\mathrm{V}$  ALIB ( $\mathrm{LMO} / \mathrm{Li}_4\mathrm{Ti}_5\mathrm{O}_{12}$ ), which can deliver high energy density of  $145\mathrm{Whkg}^{-1}$  over 150 cycles. $^{125}$

Despite the remarkable improvement in the voltage window for current WIS electrolyte systems, economic and environmental concerns remain, hindering their further applications. In particular, the LiTFSI salt has limited large-scale availability, whereas other hydrate melt components, such as LiBETI, are only available in limited quantities. Hence, the actual concentration of lithium salt used to make the electrolyte is an important parameter to consider. Bao and co-workers proposed a new WIS electrolyte based on potassium acetate and lithium acetate salts that can provide the same voltage window as LiTFSI-based electrolytes.[126] The electrochemical stability windows of  $27\mathrm{m}$  KOAc and  $32\mathrm{m}$  KOAc-8 m LiOAc electrolyte solutions in combination with different current collectors were evaluated using CV at a scan rate of  $0.2\mathrm{mV}s^{-1}$  and compared with the CV data obtained from 1 m KOAc electrolyte (Figure 13a). Evident is  $\sim 1.15\mathrm{V}$  extension of the electrochemical stability window upon increase in KOAc salt concentration from 1 to  $27\mathrm{m}$ . The increased salt molality in  $32\mathrm{m}$  KOAc-8 m LiOAc solution does not lead to any additional voltage window extension. On the other hand, definite extension in the negative potential range was observed in  $32\mathrm{m}$  KOAc-8 m LiOAc with a glassy carbon current collector. To evaluate whether a mixed cation strategy would allow us to use the already-developed Li-ion electrode systems, CV characterization of various typical anode and cathode materials was tested in the  $32\mathrm{m}$  KOAc-8 m LiOAc electrolyte. Consequently, the results demonstrated a set of reversible Li-ion intercalation peaks (Figure 13b). As a result,

the  $c\text{-TiO}_2/$  LMO cell delivered an operation voltage window up to  $2.5\mathrm{V}$  (Figure 13c) and stable cycling performance with capacities of  $\sim 45$  mAh g $^{-1}$  (Figure 13d).

In addition, a new type of electrolyte, water-in-ionomer, has been reported, which comprised nonfluorinated and nontoxic lithiated poly(acrylic acid) (LiPAA) aqueous gel electrolyte and exhibited a comparable electrochemical stability window to those of WIS electrolytes. [127] As illustrated in Figure 13e, a typical Al current collector for LIBs allows for an extended electrochemical stability window compared with Pt or stainless steel, not to mention that this electrolyte allowed reversible  $\mathrm{Li^{+}}$  insertion and extraction for both  $\mathrm{TiO_2}$  and  $\mathrm{LiTi_2(PO_4)_3}$  anodes. For cathode, LMO delithiation was reversible, but for  $\mathrm{LiNi_{0.5}Mn_{1.5}O_4}$ , only partial delithiation occurred on the reverse scan. The enlargement of the electrochemical stability window for water-in-ionomer electrolyte is mainly due to the increase of the cathodic stability, which has been the main challenge for aqueous electrolytes (Figure 13f). As shown in Figure 13g, the  $\mathrm{LiTi_2(PO_4)_3 / LMO}$  cell achieves stable cycling for 100 cycles with an initial energy density of  $77\mathrm{Whkg^{-1}}$  and a remarkable capacity retention of  $77\%$  over 100 cycles with CE of  $98\%$ .

However, owing to the absence of a reliable SEI in  $32m$  KOAc-8 m LiOAc and the high water content needed  $(>30\%)$  in LiPAA gel to avoid electrode-electrolyte contact issues, the water stability window is narrow in these nonfluorinated electrolytes, leading to lower energy density and shorter cycle life as compared with the fluorinated electrolytes.[126,127] Lu and co-workers successfully created low-cost, ecofriendly, and high-voltage "molecular crowding" aqueous electrolytes via confining water molecules in a crowding agent, poly(ethylene glycol) (PEG), network through hydrogen bonding.[128] With the expanded stable voltage window with a potential range of  $1.3 - 4.5\mathrm{V}$  vs.  $\mathrm{Li} / \mathrm{Li}^{+}$  as provided by the crowding agent PEG (Figure 14a), the electrochemical behavior of the full cell was examined with a LMO cathode, a spinel  $\mathrm{Li}_4\mathrm{Ti}_5\mathrm{O}_{12}$  anode with 3 wt  $\%$ $\mathrm{Li}_{1.3}\mathrm{Al}_{0.3}\mathrm{Ti}_{1.7}(\mathrm{PO}_4)_3$  coating (L-LTO), and  $2m$  LiTFSI-  $94\% \mathrm{PEG} - 6\% \mathrm{H}_2\mathrm{O}$  electrolyte. The reversible electrochemical behavior of the L-LTO and LMO electrodes in the  $2m$  LiTFSI-  $94\% \mathrm{PEG} - 6\% \mathrm{H}_2\mathrm{O}$  electrolyte was confirmed by CV measurements (Figure 14b). Online electrochemical mass spectroscopy (OEMS) was used to monitor gas evolution during the charge and discharge process of the L-LTO/LMO full cell at  $1C$  in  $2m$  LiTFSI-  $94\% \mathrm{PEG} - 6\% \mathrm{H}_2\mathrm{O}$ . Clearly, no visible  $\mathrm{H}_2,\mathrm{O}_2,\mathrm{CO} / \mathrm{N}_2,$  or  $\mathrm{CO}_{2}$  signal was detected upon cycling (Figure 14c,d), indicating that water decomposition was virtually eliminated in the L-LTO/LMO cell with the molecular crowding aqueous electrolyte. In addition, an initial specific energy of  $110\mathrm{Whkg^{-1}}$  was achieved at  $1C,$  and  $75\mathrm{Whkg^{-1}}$  was maintained after 300 cycles with a high average CE of  $\sim 99\%$  (Figure 14e,f). The polymer-salt solution provided a new way to broaden the electrochemical window of electrolytes, but one significant barrier is its low conductivity and high viscosity.[129,130]

Therefore, resolving these barriers becomes the focus of future work in the development of aqueous electrolytes. For example, introducing acetonitrile (ACN) or sulfolane as a cosolvent minimizes the presence of interfacial water at the negatively charged electrode surface.[131-133] However, these gel polymers and organic solvents are still flammable, which compromises the merits of aqueous electrolytes.[134] To design better dilute aqueous electrolytes beyond WIS electrolytes, Wang and coworkers have developed a nonflammable ternary eutectic electrolyte  $\mathrm{(LiTFSI - KOH - CO(NH_2)_2 - H_2O)}$  by using  $\mathrm{CO}(\mathrm{NH}_2)_2$  as a model diluent.[134] The aqueous electrolyte
