Repository: cunyu-liu/electrolyte_ailab

File: fine-tune/pdf-md/mineru_review_output/[电网] CR-2022-Rechargeable Batteries for Grid Scale Energy Storage/full.md (part 3 of 19)
# Rechargeable Batteries for Grid Scale Energy Storage
Table 5. Summary of Electrochemical Performances of High-Salt Concentration Electrolytes in ALIBs  

<table><tr><td>cathode/anode</td><td>electrolyte</td><td>voltage window (V)</td><td>capacity (mAh g-1)</td><td>rate</td><td>cycle life</td><td>ref</td></tr><tr><td>LMO/Mo6S8</td><td>WIS</td><td>2.3</td><td>47</td><td>0.15 C</td><td>capacity retention of 68% at 4.5 C after 1000 cycles</td><td>119</td></tr><tr><td>LCO/Mo6S8</td><td>WIS</td><td>2.5</td><td>40</td><td>2.5 C</td><td>capacity retention of 87% at 2.5 C after 1000 cycles</td><td>120</td></tr><tr><td>Li3V2(PO4)3/LiTi2(PO4)3</td><td>WIS</td><td>1.9</td><td>104</td><td>0.1 C</td><td>capacity retention of 65% at 1 C after 1000 cycles</td><td>121</td></tr><tr><td>LiVOPO4/ VO2</td><td>WIS</td><td>1.8</td><td>102</td><td>0.1 A g-1</td><td>capacity retention of 84% at 0.1 A g-1after 1000 cycles</td><td>122</td></tr><tr><td>LMO/C-TiO2</td><td>WIBS</td><td>2.5</td><td>48</td><td>0.5 C</td><td>capacity retention of 78% at 0.5 C after 100 cycles</td><td>123</td></tr><tr><td>(LiBr)0.5(LiCl)0.5/graphite</td><td>WIBS</td><td>4.5</td><td>127</td><td>0.2 C</td><td>capacity retention of 74% at 0.2 C after 150 cycles</td><td>124</td></tr><tr><td>LMO/Li4Ti5O12</td><td>WIBS</td><td>2.8</td><td>57</td><td>1 C</td><td>capacity retention of 90% at 1 C after 100 cycles</td><td>125</td></tr><tr><td>LMO/C-TiO2</td><td>32 m KOAc-8 m LiOAc</td><td>2.5</td><td>45</td><td>0.5 C</td><td>capacity retention of 90% at 0.5 C after 55 cycles</td><td>126</td></tr><tr><td>LMO/LiTi2(PO4)3</td><td>LiPAA gel</td><td>2</td><td>50</td><td>0.5 C</td><td>capacity retention of 77% at 0.5 C after 100 cycles</td><td>127</td></tr><tr><td>LMO/Li4Ti5O12</td><td>2 m LiTFSI-94%PEG</td><td>3.2</td><td>50</td><td>1 C</td><td>capacity retention of 68% at 1 C after 300 cycles</td><td>128</td></tr><tr><td>LMO/Li4Ti5O12</td><td>ACN-WIS</td><td>2.8</td><td>76</td><td>10 C</td><td>capacity retention of 69% at 5 C after 1000 cycles</td><td>132</td></tr><tr><td>LMO/Li4Ti5O12</td><td>3.6 M LiTFSI-sulfolane (8:8)</td><td>3.4</td><td>52</td><td>5 C</td><td>capacity retention of 70% at 5 C after 1000 cycles</td><td>133</td></tr><tr><td>LMO/Li4Ti5O12</td><td>4.5 m LiTFSI-KOH-CO(NH2)2</td><td>3.3</td><td>59</td><td>1 C</td><td>capacity retention of 92% at 1 C after 470 cycles</td><td>134</td></tr></table>

expanded the electrochemical stability window to  $3.3\mathrm{V}$  and enabled  $\mathrm{Li}_4\mathrm{Ti}_5\mathrm{O}_{12} / \mathrm{LMO}$  pouch cells to achieve a high CE of  $99.96\%$  and capacity retention of  $92\%$  after 470 cycles, which demonstrates a promising approach toward safe, low-cost, and high-energy ALIBs for GSES applications. The electrochemical performance of high-concentration salt electrolytes in ALIBs has been summarized in Table 5. Although tremendous improvements in electrolytes have been reported for laboratory-based ALIBs, their development is still impeded with further challenges that need to be overcome. Furthermore, the data reported in the literature to date has often been acquired under ideal testing conditions, such as with high N/P ratio, excessive electrolyte with salt, and low active material loading. While these achievements appear to be significant, they are only of limited value for industrial production, where much stricter conditions are required.

# 3.4. Sodium-lon Batteries

In the Earth's crust, sodium (2.83%) is much more abundant than lithium (0.01%) and hence has a lower price ( $150 \, \text{ton}^{-1}$ ). The cost aspect is extremely critical for the development of new battery systems, especially considering LSES.[135,136] Sodium-ion batteries (SIBs) were initially studied in the 1970s and 1980s, but this battery system was largely abandoned due to the rapid development in the commercial applications of LIBs.[137,138] Moreover, sodium is difficult to deal with because it is more active than lithium.[139] Nonetheless, the indispensable cost effectiveness, acceptable energy and power densities make SIBs an attractive alternative for LSES systems.[135,136,139,140] The similarities to LIBs in battery principle, energy storage mechanisms, and electrolyte composition have enabled more convenient and rapid development of SIBs.[140] However, unlike LIBs, the development of proper anode and cathode materials for SIBs has been challenging, especially for their commercialization.[135,141] Hence, we present the recent progress in enhancing the electrochemical properties as well as discovering new electrode materials for SIBs in order to promote the development of this battery system.

3.4.1. Anode Materials for SIBs. Graphite as a commercial anode material has been successfully applied in first generation LIBs due to its low price, easy fabrication, and excellent lithium-ion insertion capability.[80] However, most attempts to apply graphite anodes in SIBs have failed with low Na storage capacities owing to its larger ion radius than  $\mathrm{Li^{+}}$ .[136,142] Therefore, non-graphitic carbonaceous materials are considered to be the "first-generation" anodes for SIB systems due to their good  $\mathrm{Na^{+}}$ insertion capacity and high specific capacity.[140] However, their cycling performance is still not good enough for commercial utilization in SIBs.[136] It is therefore imperative to fabricate large interlayer distance graphite or novel carbon materials to improve the performance of the anode for SIBs.

As demonstrated by theoretical calculations, the interlayer distance of graphite ( $\sim 0.34 \mathrm{~nm}$ ) is too small to accommodate the large  $\mathrm{Na}^{+}$ , and therefore a minimum interlayer distance of  $0.37 \mathrm{~nm}$  is required for  $\mathrm{Na}^{+}$ insertion.[143] Wang and co-workers reported expanded graphite (EG), which is a graphite-derived material formed by a two-step oxidation-reduction process with a large interlayer distance of  $40.34 \mathrm{~nm}$  (Figure 15a), as a superior SIB anode material.[144] These features provide favorable conditions for electrochemical intercalation of  $\mathrm{Na}^{+}$ . The pristine graphite (PG) displays well-defined layers of long-range order stacking parallel to each other (Figure 15b). After oxidation, such long-range order is disrupted by massive intercalation of oxygen in the graphite interlayer, forming a more disordered pattern with only localized short-range ordering (Figure 15c). However, after partial reduction, the material recovers toward a well-organized morphology, while preserving expanded interlayer distances and long-range channels suitable for  $\mathrm{Na}^{+}$ transport (Figure 15d,e). In addition, the average interlayer spacings are measured to be  $\sim 0.34 \mathrm{~nm}$  for PG,  $0.61 \mathrm{~nm}$  for GO,  $0.43 \mathrm{~nm}$  for EG-1 h and  $0.37 \mathrm{~nm}$  for EG-5 h. It is obvious that the distance between PG layers is expanded after the oxidation reactions because of the insertion of oxygen-containing groups and that such spacing remains larger than PG after reduction treatments. Therefore, PG has a negligible sodium storage capacity of  $\sim 13 \mathrm{mAh} \mathrm{g}^{-1}$ , and GO shows monotonic voltage

![](images/ce2e88cfd0b87c1c2c3f964e353f2943b9cf59eed963fd93d7de49c24b6a4e8f.jpg)

![](images/07f3b34de86eba7f1c25124f3a97512f3e737dfef0edb8006f52256f5c8c0ea7.jpg)

![](images/3849f59ad815ecb76bdca423db357bcba8f33112ef4059fa91f71ee0a0a70733.jpg)

![](images/5d941bd7e6df76ee1ecd240ae734b7a2171195b899e082d317866f4f9fea1bea.jpg)

![](images/e458781704413a11d9041822dbe41b99cb8c9f1f66b2a5a5341c2d0b4d474f6b.jpg)

![](images/c4d610204129e042c4d61da30faca802fd4d38e98c4265ab332a5f9294d91168.jpg)

![](images/4ac4888e1021b16218912df85c0295202572bb16a541a90aa2cea2536b80e33c.jpg)

![](images/bfc26a629c0a79656a128efd9f55bbf1ab6f512d1181371b90aca68770dbb751.jpg)

![](images/74757a3f01af1a42716637c1dbc2bc389e8d1da2853409ff3df4445e238abe85.jpg)

![](images/ce80acad8160c95fa12de7b126323be34ecf3264eb6076f8206f1ab4e7900838.jpg)

![](images/905c08f40265e28169f797cb7f841236b677dcbf2e0db1dc13a3ac628412e21f.jpg)

![](images/c9d0d7ccac7d9e5c7c6430d165c586440b754c694294491f3eaa293f8a50db79.jpg)  
Figure 15. Characterization and electrochemical analyses in EG as anode materials of SIBs. (a) Schematic illustration of sodium storage in graphite-based materials. High-resolution TEM images of (b) PG, (c) GO, (d) EG-1 h, and (e) EG-5 h. Scale bars,  $2\mathrm{nm}$ . Contrast profiles along the arrows indicate interlayer spacing of corresponding samples. (f) Charge/discharge curves for the second cycles of PG, GO, EG-1 h, and EG-5 h at a current density of  $20\mathrm{mA}\mathrm{g}^{-1}$ . (g) Short-term cycling stability test for PG, GO, EG-1 h, and EG-5 h at a current density of  $20\mathrm{mA}\mathrm{g}^{-1}$ . (h) Long-term cycling stability at a current density of  $100\mathrm{mA}\mathrm{g}^{-1}$ , and (i) rate capability of EG-1 h. Reproduced with permission from ref 144. Copyright 2014 Springer Nature.

![](images/c82a2bf1ac6abbc0ef5d56ac71f4299ad941c5084803bc16cc2eaa58dbcb9140.jpg)

![](images/1026b6326048ab27361a6c2e68e3706951af75bb58548f86b4c4e19aadb0edf0.jpg)

![](images/bc6ce62395e7d18bda12b9a29d6a94bd4fa2e9db7a8c5c16fd0931ca491d2648.jpg)

![](images/5c17699ffd7f225fa6e51f1eac95bf7c709f4d5179bf5fada92135706d09f463.jpg)  
Figure 16. Typical examples of anode materials of SIBs for improving the cycling performance. (a) Schematic illustration of the synthetic process of CNFs. (b) SEM image and (c) cycling stability of CNFs at  $10\mathrm{A}\mathrm{g}^{-1}$ . Reproduced with permission from ref 147. Copyright 2019 Elsevier. (d) Structural evolution of the sandwiched phosphorene-graphene structure during sodiation. (e) Reversible desodiation capacities of various phosphorene-graphene electrodes with different carbon-phosphorus mole ratios at a current density of  $0.05\mathrm{A}\mathrm{g}^{-1}$ . Reproduced with permission from ref 150. Copyright 2015 Springer Nature. (f) Capacity comparison of different anode materials of SIBs. (g) Cycling stability at  $150\mathrm{mA}\mathrm{g}^{-1}$  of  $\mathrm{SnP}_3 / \mathrm{C}$  electrode. Reproduced with permission from ref 151. Copyright 2015 Wiley-VCH.

![](images/73397c8b51ede30c052fb2e6d603ac4738524d08228cc7cda485648a6a3d001e.jpg)

curves during the whole sodiation/desodiaton process with an increased capacity of  $\sim 156\mathrm{mAhg^{-1}}$  (Figure 15f). After  $1\textrm{h}$  of thermal reduction, it can deliver a highly reversible sodium conversion capacity of  $\sim 300\mathrm{mAhg^{-1}}$  , which is significantly higher than PG, GO, and EG-5 h  $(\sim 300\mathrm{mAhg^{-1}})$  , implying that the interlayer distance predominantly controls the  $\mathrm{Na^{+}}$  storage capacity. In addition, all materials show stable cycling performances in the first 30 cycles except for the initial few cycles, with EG-1 h exhibiting the highest sodium storage capacity (Figure 15g). For cycling performance, the EG demonstrates excellent cycling stability for 2000 cycles with a low capacity decay rate of  $\sim 0.013\%$  per cycle from the 11th cycle to the 2000th cycle (Figure 15h). In the rate capability tests, EG exhibits a capacity of  $284\mathrm{mAhg^{-1}}$  at a low current of  $20\mathrm{mA g^{-1}}$  and a high capacity of  $91\mathrm{mAhg^{-1}}$  at a high current of  $200\mathrm{mA g^{-1}}$  , demonstrating the high tolerance of EG under a wide range of charge/discharge conditions (Figure 15i).

Recently, various nanostructured carbonaceous materials have been reported as anodes for SIBs, and it has been found that the sodium storage properties, including the cycling stability and rate capability, are highly dependent on the carbon structures. Dou and co-workers prepared a novel hierarchical 3D porous carbon material (C-600) as the anode for SIBs through an in situ template carbonization process.[145] This anode delivered high rate capacity  $(126\mathrm{mAhg}^{-1}$  at  $20\mathrm{A g}^{-1})$  and long-term cycling stability (15000 cycles at  $10\mathrm{A g}^{-1}$ ). Similarly,

Zhang and co-workers reported 3D porous graphene grids (PGGs) consisting of several layered graphene structures with ultrahigh surface area and hierarchical connected structure. $^{146}$  The PGGs showed high specific capacity of  $160\mathrm{mAhg^{-1}}$  at a current density of  $50\mathrm{mA g^{-1}}$  and long cycling performance of  $112\mathrm{mAh g^{-1}}$  at  $1\mathrm{A g^{-1}}$  after 1000 cycles. In addition, Yu and coworkers investigated a highly porous and ultrafine interconnected carbon nanofiber (CNF) electrode prepared by simply carbonization of a bacterial cellulose film, as shown in Figure 16a. $^{147}$  Figure 16b presents the SEM image of the CNF morphology with a high aspect ratio and diameter of 20-200 nm. The CNF anode also showed long cycling stability at a high current rate of  $10\mathrm{A g^{-1}}$  after 10000 cycles (Figure 16c). These carbonaceous electrode materials with large surface areas are able to demonstrate high rate and cycling performance, because sodium ions have a relatively larger radius compared to lithium ions.

Besides the carbon-based anodes, many other novel anode materials can be synthesized by alloying, conversion, or combination of both to achieve high capacities. Regarding alloying, group IVA and VA elements such as Sn, Sb, and P showed high sodium storage capacity in their alloying reaction.[136] However, the main challenge of alloy-based anodes in SIBs is the pulverization and aggregation of materials due to the harsh volume variation and large radius of sodium ions.[148] Another critical issue for alloy-based anodes, mainly for P and Si

![](images/45159251dc5abc949ee8ef085e2b8d4074711187a74895c9a99ad94dcbd42833.jpg)

![](images/6ccc5fa709cc6c358b839f192228ef99c6e7fe114c131ba355d70e13d7c2e11d.jpg)

![](images/5a46863f3c6adab499cc6d2ba50cba3fbaaa6a0b0d90f3ebe394a1abc69ebc17.jpg)

![](images/be29232e03af1bd767d70331a120ea83d61335fc0b3d7ee2b723da2f99f985a4.jpg)

![](images/02ffde7e85582d34c85c6890b272409c02dc1a34878955e6d0e459679c75e544.jpg)

![](images/87436fffb3e94a5ef4f6aa9350aa48deaa395c3c714e0e971d20fa6cf2e6cea8.jpg)

![](images/ec141b9f1108c6d4b7340474e339a549324960cf102644d224f19cbb376e793e.jpg)  
Figure 17. Typical examples of cathode materials for SIBs. (a) Schematic illustration, (b) charge/discharge curves at  $0.1\mathrm{C}$ , and (c) cycling performance at  $1\mathrm{C}$  of the  $\mathrm{Na}_{7/9}\mathrm{Cu}_{2/9}\mathrm{Fe}_{1/9}\mathrm{Mn}_{2/3}\mathrm{O}_2$ . Reproduced with permission from ref 159. Copyright 2015 Wiley-VCH. (d) Schematic illustration, (e) typical charge/discharge curves at  $0.1\mathrm{C}$  in the voltage range of 1.5 and  $3.9\mathrm{V}$ , and (f) long-term cycling performance of  $\mathrm{Na}_{0.66}\mathrm{Mn}_{0.66}\mathrm{Ti}_{0.34}\mathrm{O}_2$  at  $0.1\mathrm{C}$ . Reproduced with permission from ref 160. Copyright 2015 Wiley-VCH. (g) Schematic crystal structure of  $\mathrm{Na}_2\mathrm{VTi}(\mathrm{PO}_4)_3$ . (h) Galvanostatic charge/discharge profiles for the 1st, 2nd, 3rd, 5th, 10th, and 30th cycles between 1.5 and  $4.5\mathrm{V}$  at a current density of  $0.1\mathrm{C}$  of  $\mathrm{Na}_2\mathrm{VTi}(\mathrm{PO}_4)_3@C$  electrode. (i) Long-term cycling performance at a current rate of  $10\mathrm{C}$  of the symmetric full cells based on  $\mathrm{Na}_2\mathrm{VTi}(\mathrm{PO}_4)_3@C$ . Reproduced with permission from ref 165. Copyright 2017 Springer Nature.

![](images/7b1fc26b2296265e0eab04d23823a3543e8882e95762f37c819e4747e5537696.jpg)

![](images/f4ada75d8a8269f6b7fec9aa9b871a02ae366e72f4b4fc74fc874a8aa8f679d7.jpg)

elements, is their poor electrical conductivities, which seriously restrict their rate capability and loading of active mass. $^{135,149}$

To date, many researchers have tried to solve these challenges of alloy-based anode materials for SIBs. For instance, Cui and co-workers reported a hybrid material made out of a few phosphorene layers sandwiched between graphene layers to provide an elastic buffer layer to accommodate the anisotropic volumetric expansion during the sodiation process.[150] Figure 16d shows the structural evolution of the sandwiched phosphorene-graphene structure during sodiation. The cycling performance of the phosphorene-graphene hybrids with various carbon/phosphorus (C/P) mole ratios is shown in Figure 16e. The galvanostatic cycling at  $0.02\mathrm{C}$  revealed that the samples prepared using C/P ratios of 2.78:1 and 3.46:1 exhibited similar capacity retention after 100 cycles. A lower

C/P ratio was obviously beneficial to specific capacity, given that graphene is electrochemically inactive for sodiation. To alleviate the volume expansion problem in  $\mathrm{SnO}_2$ , Zhang and co-workers evaluated a new amorphous carbon-coated  $\mathrm{SnO}_2$  electrodeposited porous CNF (PCNF@SnO₂@C) composite that not only had high sodium storage capability but also maintained its structural integrity during ongoing repetitive cycles.[152] During electrochemical operation, the CE for the PCNF@  $\mathrm{SnO}_2@\mathrm{C}$  composite anode increased to  $94.1\%$ . This composite anode also demonstrated high capacity of  $374\mathrm{mAhg}^{-1}$ , capacity retention of  $82.7\%$ , and high CE of  $98.9\%$  after the 100th cycle. Similarly, the same group of researchers have reported a reduced graphene oxide (RGO) incorporated SnSb@CNF (SnSb@RGO@CNF) composite anode for SIBs, achieving high capacity of  $490\mathrm{mAhg}^{-1}$  at the 10th cycle with high capacity retention of

$87.2\%$  and a high CE of  $97.9\%$  at the 200th cycle. $^{153}$  In addition, it is vital to consider the innately poor conductivity and slow kinetics of the electrode materials. Wang and co-workers studied the electrochemical performance of  $\mathrm{SnP}_3 / \mathrm{C}$  anodes prepared by reactive ball milling of Sn, red phosphorus, and carbon black (CB) mixtures (Figure 16f). This  $\mathrm{SnP}_3 / \mathrm{C}$  anode can reversibly react with Na through conversion and alloy reaction processes. $^{151}$  It also provided high capacity of  $810\mathrm{mAhg}^{-1}$  at  $150\mathrm{mA g}^{-1}$  for 150 cycles, thereby outperforming P, Sn, and Sn-P compound anodes for Na-ion batteries (Figure 16g). Later, Wen and co-workers prepared 3D hierarchical nanohybrids with tin sulfide nanoparticles decorating nitrogen-doped carbon nanosheet networks as an anode material for SIBs. $^{154}$  Upon cycling, the anode exhibited outstanding electrochemical performance in terms of high capacity ( $902\mathrm{mAhg}^{-1}$  at the current rate of  $0.1\mathrm{C}$ ) and long-term stable cycling performance even after 1000 charge and discharge cycles. Last but not least, the organic compound materials also constituted a category of SIB anode materials due to their low cost and environmental friendliness. $^{155}$  Therefore, high capacity and stable anode materials for SIBs need further exploration.

3.4.2. Cathode Materials for SIBs. High-performance cathode materials for SIBs mainly consist of  $\mathrm{NaMO}_2$  (solid solutions of  $\mathrm{NaCoO}_2$ ,  $\mathrm{NaNiO}_2$ ,  $\mathrm{NaMnO}_2$ , and  $\mathrm{NaFeO}_2$ ), openframework polyanionic, Prussian blue analogue (PBA), and organic compounds. $^{156,157}$  These materials have been sought for many years owing to their high energy densities and good stability. $^{149}$  In particular, layered  $\mathrm{NaMO}_2$  have attracted great interest as cathode materials for SIBs because of their high theoretical capacity (e.g.,  $243.8\mathrm{mAhg^{-1}}$  for  $\mathrm{O3 - NaMnO_2}$ ) and relatively simple synthesis process. $^{156}$  The electrochemical activity of layered  $\mathrm{NaMO}_2$  as a cathode for SIBs was originally reported around 1980. $^{136}$  Recent reports have highlighted manganese and iron oxides, and their combinations with a ternary element, which have been the most viable selections for cathodes. Layered oxides can mainly be classified into P2 and O3 according to the oxygen stacking sequence and coordination environment of the alkali ions. $^{158}$  The “P” and “O” represent the prismatic and octahedral sites being occupied by  $\mathrm{Na^{+}}$ . In addition, the “2” and “3” indicate the number of oxygen stacking layers in a unit cell. The O3-type compounds have higher reversible capacity, but their cycling stability is not up to the mark. $^{136}$  In contrast, the P2-type compounds deliver good cycling performance and rate capability because they provide larger active sites for the transport of  $\mathrm{Na^{+}}$ . $^{136}$  For instance, Hu and co-workers have synthesized a novel air-stable P2- $\mathrm{Na}_{7 / 9}\mathrm{Cu}_{2 / 9}\mathrm{Fe}_{1 / 9}\mathrm{Mn}_{2 / 3}\mathrm{O}_2$  cathode material for SIBs. $^{159}$  As shown in Figure 17a,  $\mathrm{Na}_{7 / 9}\mathrm{Cu}_{2 / 9}\mathrm{Fe}_{1 / 9}\mathrm{Mn}_{2 / 3}\mathrm{O}_2$  exhibits a P2-type structure, which can play a role in minimizing electrostatic repulsion between sodium ions. The initial discharge capacity is  $89\mathrm{mAhg^{-1}}$ , corresponding to  $0.356\mathrm{e}^{-}$  transfer, as shown in Figure 17b. The profile can be divided into two sloping regions, indicating a solid solution reaction instead of phase transition and disordered arrangement of Cu, Fe, and Mn. Upon cycling, this cathode material showed long cycling stability as demonstrated by the capacity retention of  $85\%$  after 150 cycles at  $1^{\circ}\mathrm{C}$  (Figure 17c). Hu and co-workers have also designed a novel sodium-rich tunnel-type cathode material with a nominal composition of  $\mathrm{Na_{0.66}Mn_{0.66}Ti_{0.34}O_2}$  to enhance the achievable capacity of  $\mathrm{Na_{0.44}MnO_2}$ , as shown by the schematic in Figure 17d. $^{160}$  Further, in Figure 17e, the  $\mathrm{Na_{0.66}Mn_{0.66}Ti_{0.34}O_2}$  cathode exhibits a sloping voltage profile different than the traditional  $\mathrm{Na_{0.44}MnO_2}$  electrode. This cathode material delivers high

reversible capacity of about  $74\mathrm{mAhg^{-1}}$  and well-retained capacity after 400 cycles at a current density of  $0.1\mathrm{C}$  (Figure 17f). Due to the inexpensive constituent metal elements, the development of layered cathode materials is expected to get much attention.

Much research effort has recently been focused on polyanionic compound-based cathode materials for SIBs because of their structural diversity and stability. Although the presence of heavy polyanion groups generally reduces the gravimetric capacity of electrode materials, some of the various polyanion species (e.g.,  $\mathrm{PO}_4^{3-}$ ,  $\mathrm{SO}_4^{2-}$ ,  $\mathrm{SiO}_4^{4-}$ , and  $\mathrm{P}_2\mathrm{O}_7^{4-}$ ) in nature offer great opportunities to identify new open framework crystal structures with promising electrochemical properties.[140] In addition, the strong covalent bonding of  $\mathrm{X}-\mathrm{O}$  ( $\mathrm{X}=\mathrm{P}$ , S, Si, and B) in the crystal structure provides robust redox kinetics during electrochemical cycling, and the inductive effect of polyanion groups ensures a high operating potential, which further increases the energy density of SIBs.[140,157]  $\mathrm{Na}_3\mathrm{V}_2(\mathrm{PO}_4)_3$  as a Na super ionic conductor (NASICON) compound has been intensively investigated as a promising cathode for SIBs due to its open framework crystal structure enabled fast  $\mathrm{Na}^+$  ion conduction.[140] More recently, various V-based intercalation compounds have also been reported as high-energy cathodes based on the multielectron redox reactions of  $\mathrm{V}^{2+}/\mathrm{V}^{3+}$ ,  $\mathrm{V}^{3+}/\mathrm{V}^{4+}$ , and  $\mathrm{V}^{4+}/\mathrm{V}^{5+}$ .[139] Much effort has been focused on improving the electrochemical properties of the  $\mathrm{Na}_3\mathrm{V}_2(\mathrm{PO}_4)_3$  electrode by carbon coating and nanoscale constructing.[161-163]

Some research has mainly focused on the symmetric cells based on the same intercalation-type compound due to the various valence states of the V element. $^{164-166}$  In addition, suitable voltage of these symmetric cells can solve the safety concern of sodium dendrites at low working potentials along with reducing manufacturing costs in the fabrication processes. $^{140}$  However, it should be noted that the high rate capability and lifespan of the symmetric cell can be further improved to enhance their usability for large-scale applications. However, challenges remain in the development of suitable electrode materials to enable long lifespan and high-rate capability. In this regard, Du and co-workers have prepared a sodium superionic conductor structured electrode, sodium vanadium titanium phosphate  $\left(\mathrm{Na}_{2} \mathrm{VTi}(\mathrm{PO}_{4})_{3}\right)$ , by a sol-gel method. $^{165}$  The corresponding schematic is shown in Figure 17g, which illustrates the structure of  $\mathrm{Na}_{2} \mathrm{VTi}(\mathrm{PO}_{4})_{3}$ , consisting of corner-sharing  $\left[\mathrm{TiO}_{6}\right] / \left[\mathrm{VO}_{6}\right]$  octahedra and  $\left[\mathrm{PO}_{4}\right]$  tetrahedral sites. Further, Figure 17h shows that the three plateaus of 3.4, 2.1, and  $1.6 \mathrm{~V}$  in the discharge profile correspond to the conversion reaction of  $\mathrm{V}^{4+} \rightarrow \mathrm{V}^{3+}$ ,  $\mathrm{Ti}^{4+} \rightarrow \mathrm{Ti}^{3+}$ , and  $\mathrm{V}^{3+} \rightarrow \mathrm{V}^{2+}$ , respectively. By taking advantage of the distinct redox couples between  $\mathrm{V}^{3+} / \mathrm{V}^{4+}$  and  $\mathrm{Ti}^{4+} / \mathrm{Ti}^{3+}$ , a symmetric SIB using  $\mathrm{Na}_{2} \mathrm{VTi}(\mathrm{PO}_{4})_{3}$  as both cathode and anode demonstrates an ultralong lifetime over 10000 cycles, as shown in Figure 17i. Similarly, Dou and co-workers have successfully synthesized a rhombohedral structured two-phase  $\mathrm{Na}_{2} \mathrm{LiV}_{2}(\mathrm{PO}_{4})_{3} / \mathrm{C}$  nanocomposite and employed it as both cathode and anode materials. $^{167}$  The resulting symmetric SIB exhibits excellent electrochemical performance, including good cycling stability with capacity retention of  $71.1\%$  and initial capacity of  $87.6 \mathrm{mAh} \mathrm{g}^{-1}$  at  $1 \mathrm{C}$  after 100 cycles. It is imperative to mention that the assembly of symmetric cells is conducive to simplifying the preparation of electrode and reducing the costs. Therefore, the symmetric SIBs have bright prospects for the furtherance of SIBs.

![](images/06a129a0a4ce5a28c943c2a28609b8f9fe0ced47cc0678c46cb26fe498be8e48.jpg)  
a

![](images/c0d24a893b3bea712393cdcceddb0c34e7b9f5332a817ea22e0b105e1436f0d8.jpg)

![](images/414eb76ec52be43f4f4cced21e0067de69aee9a2c53f1f7c7d3e19fcbd555a8b.jpg)  
b

![](images/ac72af897a682ec82f25b2a78a2cf2184910f03f4dbe41b981bb35ef329e64bd.jpg)

![](images/29ca68dec39a658a8259a50462a57121142faa6bbaaa3fc0ae4788d511d38f30.jpg)

![](images/85e3d1646856e0405f72c881e11593c35b19edc5a26f40de7fd386770d070c78.jpg)  
Figure 18. Typical examples of organic cathode materials for SIBs. (a) Chemical and crystal structures of  $\mathrm{Na_2C_6O_6}$ . (b) SEM image of  $\mathrm{Na_2C_6O_6}$  nanoparticles. (c) Rate capability and corresponding cycle performance (inset) of  $\mathrm{Na_2C_6O_6}$ . (d) Cycle retention of  $\mathrm{Na_2C_6O_6}$  electrode at  $500\mathrm{mA g^{-1}}$  and the corresponding voltage profile (inset) for 50 cycles. (e) Evolution of voltage profiles of  $\mathrm{Na_2C_6O_6}$  electrode during sequential changes of charge cutoff voltages from  $2.9\mathrm{V}$  (1-2 cycles) to  $3.35\mathrm{V}$  (3-4 cycles). (f) Voltage profile and capacity retention (inset) of a full cell comprising a  $\mathrm{Na_2C_6O_6}$  cathode and a phosphorus/carbon composite anode at  $50\mathrm{mA g^{-1}}$ . Reproduced with permission from ref 176. Copyright 2017 Springer Nature.

![](images/93a1b5410bde0f7bd3a37ac1dfad4824f195a9a490c4c862152eaba37fc464d9.jpg)

PBAs have also been investigated as alternative cathode materials to the conventional layered and polyanionic compounds in recent years because of their large ion channels, low element cost, nontoxicity, and easy synthesis at room temperature. $^{140,168,169}$ $\mathrm{KM}^{\mathrm{II}}\mathrm{Fe}^{\mathrm{III}}(\mathrm{CN})_6$  ( $\mathrm{M} = \mathrm{Mn}$ , Fe, Co, Ni, and Zn) compounds as PBAs were introduced as cathodes for nonaqueous SIBs. $^{170}$  The electrode with a  $\mathrm{Fe}^{3+}/\mathrm{Fe}^{2+}$  redox couple and a single voltage plateau at  $3.0\mathrm{V}$  vs.  $\mathrm{Na}^{+}/\mathrm{Na}$  delivers a reversible capacity of about  $60\mathrm{mAh}\mathrm{g}^{-1}$ . However, the key problems for the PBA-based SIBs include their insufficient cycle life and low EE in nonaqueous electrolytes, which are attributed to the low electrical conductivity and structural imperfection. $^{136}$  Similarly, Zhang and co-workers have conducted an important study on designing and preparing  $\mathrm{FeFe(CN)}_6$  nanoparticles on a flexible carbon fiber paper as a binder-free cathode by using low

temperature strategies. $^{171}$  The designed electrode structure with a highly conductive scaffold effectively utilizes all the active mass and enhances electrical contact. This results in excellent electrochemical performance of the SIB, including good rate capability (62 mAh g $^{-1}$  at 5 C) and long-term cycling life with 81.2% capacity retention at 1 C over 1000 cycles.

Organic compounds that can be obtained from natural biomass with minimal energy consumption are attractive low-cost and sustainable choices for battery electrode materials. These compounds provide high energy density and long cycling stability.[172] Tarascon and co-workers first reported  $\mathrm{Li}_2\mathrm{C}_6\mathrm{O}_6$  in 2008, exhibiting a theoretical capacity of  $560\mathrm{mAhg^{-1}}$  based on four-electron redox chemistry in LIBs.[173] However,  $\mathrm{Li}_2\mathrm{C}_6\mathrm{O}_6$  showed poor cycle stability due to its dissolution and exfoliation, which limits its practical applications.[174] The research work on

![](images/4a93a7ed79dd41667fee22dc3d47f4a1111c1f9e851079f58d8bb6ac117d935a.jpg)

![](images/053e1b118420b072e3f3551092809e8cfb8e54b8edaa05c5afca1482353e8df6.jpg)

![](images/2e022d50a7ec348196f41a03c8180d7b097b12f5919e3ec9c3bb30b1be2fb923.jpg)

![](images/22e6e70d26b35b9e7d23c7184866497ea06ae91eaa1230646a06ca007f409028.jpg)

![](images/2c8d44d8a2d1140048bd7c0072d553540d9438eed0dd4fcfd51c45960266a28e.jpg)  
Figure 19. Typical examples of carbon materials as anodes for PIBs. (a) Schematic illustration of the preparation process for the PCMs. (b) TEM image, HR-TEM image (inset is the corresponding SAED pattern), and EDS mappings of PCMs. (c) Charge/discharge profiles of PCMs in the 2nd, 3rd, 5th, 10th, 50th, and 100th at  $50\mathrm{mA}\mathrm{g}^{-1}$ . (d) Long-term cycle stability and CE of PCMs at a high current density of  $1000\mathrm{mA}\mathrm{g}^{-1}$ . Reproduced with permission from ref 187. Copyright 2018 Wiley-VCH. (e) SEM, TEM, and corresponding C and N elements in EDS distributions of UNCNs. (f) Long-cycling performance at  $5\mathrm{A}\mathrm{g}^{-1}$  of UNCNs. Reproduced with permission from ref 188. Copyright 2019 Wiley-VCH.

![](images/34299c864c0e758ca359a6331d8ded4a36ab4bce044d16c87d9395c16c64b4ba.jpg)

$\mathrm{Li}_2\mathrm{C}_6\mathrm{O}_6$  has led to investigation of  $\mathrm{Na}_2\mathrm{C}_6\mathrm{O}_6$ , which demonstrates excellent cycle stability in SIBs.[175] Although it seems intuitive to expect a similar four-electron redox reaction in  $\mathrm{Na}_2\mathrm{C}_6\mathrm{O}_6$ , a substantial capacity loss with lower reversible capacity than its theoretical capacity of  $501\mathrm{mAhg}^{-1}$  has been observed instead. In order to address this shortcoming, Bao and co-workers have improved the electrochemical performance of  $\mathrm{Na}_2\mathrm{C}_6\mathrm{O}_6$  and provided an effective reaction pathway to achieve a reversible four-electron redox reaction.[176] The reversible phase transformation of  $\mathrm{Na}_2\mathrm{C}_6\mathrm{O}_6$  accompanied by spontaneous nanostructure formation of the active particles was achieved by decreasing the size of the active particles and selecting proper electrolytes. Structurally,  $\mathrm{Na}_2\mathrm{C}_6\mathrm{O}_6$  is comprised of hexagonally packed  $\mathrm{Na}^+$  cations, which are alternately placed above  $\mathrm{C}_6\mathrm{O}_6^{2-}$  at a distance of  $a/4$  (Figure 18a). The obtained  $\mathrm{Na}_2\mathrm{C}_6\mathrm{O}_6$  maintains its uniform nanostructure within a few hundred nanometers (Figure 18b). To understand the sodiation

mechanism of  $\mathrm{Na}_2\mathrm{C}_6\mathrm{O}_6$  material, the electrochemical performance has been subjected to further testing. As shown in Figure 18c, a reversible capacity of  $498\mathrm{mAhg^{-1}}$  is obtained at  $50\mathrm{mA}$ $\mathrm{g}^{-1}$  in Nano/DEGDME, which is equivalent to  $95\%$  of its theoretical capacity. Moreover, even at very high rates of  $500\mathrm{mA}$ $\mathrm{g}^{-1}$  and  $1000\mathrm{mA}\mathrm{g}^{-1}$ , the electrode retained specific capacities of 408 and  $371\mathrm{mAhg^{-1}}$ , respectively. In addition, the  $\mathrm{Na}_2\mathrm{C}_6\mathrm{O}_6$  electrode showed good capacity retention of  $90.8\%$  at  $500\mathrm{mA}$ $\mathrm{g}^{-1}$  after 50 cycles (Figure 18d). As shown in Figure 18e, the characteristic charge plateau is observed at  $\sim 3\mathrm{V}$ , corresponding to its phase transformation from  $\gamma \text{-Na}_{2.5}\mathrm{C}_6\mathrm{O}_6$  to  $\alpha \text{-Na}_2\mathrm{C}_6\mathrm{O}_6$  phase. The parallel nanostructures are aligned with the voltage profiles obtained with the higher discharge cutoff at  $1\mathrm{V}$ . The full cell assembled with a precycled P@C anode and an electrochemically sodiated  $\mathrm{Na}_2\mathrm{C}_6\mathrm{O}_6$  cathode exhibits a reversible capacity of  $265\mathrm{mAhg^{-1}}$  (energy density of  $281\mathrm{Whkg^{-1}}$ ) at  $50\mathrm{mA}$ $\mathrm{g}^{-1}$  based on the total mass of cathode and anode (Figure

![](images/9046b1312ad06fa9b7daa7eea0f7becffd24d602309c8543d996220eefe7f400.jpg)  
a

![](images/77b66e19df50183a15dd51bfb35c63d1c1d065ef447a5d30ecad1ab7a0759c19.jpg)  
b

![](images/c262809e46a67f29051016db6ddeb9f59ba95841476798b42f2a6e787deaef98.jpg)  
C

![](images/ced02cf15bd5dbde425f4686c1b1fd650f7e866676217302ed1cdd90a04342cd.jpg)  
d

![](images/431b6a6af84b874fd0608f492a76430ab6effb54c7bedcd0882163d1ebc34687.jpg)  
e

![](images/8fe860a083d5c6004a5b3b3ee260981df38dfcdcc1bdb322288b772bdef88266.jpg)  
f

![](images/e0221ac52ec097dd0ee876af27d44907cc1b8eb09dc81bdb6218414cf2fa4fe1.jpg)  
g

![](images/37010b5b183aae92585e7f5e38b2179710eefe1050f646679bbfb4bb9eccc599.jpg)  
h

![](images/6bbd47a3e159bf29930023349b162f217243f236db2c9de9579f738b8526cde9.jpg)  
i

![](images/e7b0d881ac3183c18ce5c9e3cab81e4768d838a879296fc1506bb36ab50be85b.jpg)  
i.  
K  
Figure 20. Typical examples of P materials as anodes for PIBs. (a) Schematic illustration of preparation of  $\mathrm{P@TBMC}$  composite. (b) SEM image with the corresponding EDS elemental mapping and line-scanning of  $\mathrm{P@TBMC-2.4}$ . (c) Discharge/charge voltage profiles at different cycles of  $\mathrm{P@TBMC-2.4}$  anode for PIBs. (d) Long-term cycling performance at  $0.5\mathrm{A g}^{-1}$  after the initial two-cycle activation at  $0.05\mathrm{A g}^{-1}$  of  $\mathrm{P@TBMC-2.4}$  anode for PIBs. Reproduced with permission from ref 191. Copyright 2018 Elsevier. (e) STEM image and corresponding elemental mapping of (f) C, (g) P, and (h) N elements of the red  $\mathrm{P@N-PHCNF}$  sample. (i) Schematic illustration of the potassiation/depotassiation process of red P particles. (j) Charge/discharge profiles of the red  $\mathrm{P@N-PHCNF}$  electrode at different current densities. (k) Cycling performance of the red  $\mathrm{P@N-PHCNF}$  anode at  $2\mathrm{A g}^{-1}$  and  $5\mathrm{A g}^{-1}$ . Reproduced with permission from ref 192. Copyright 2019 American Chemical Society.

![](images/6693b6349e29e817591377bcc7c395470c67efd1ba10f7c9caa855b0ca98b2ae.jpg)

18f). Therefore, it can be established that the structural diversity and tunable properties of the organic molecules provide good opportunities to modulate Na storage potentials and reversible capacities of the organic electrodes. This however is achieved by manipulating different functional groups, morphologies, and surface coating. Last but not least, altering substituted functional groups on the conjugated carboxylate organic molecules is a feasible way to change the thermodynamic and kinetic properties of the organic electrodes.

Despite all the challenges, the first-generation SIBs offer promising alternatives to LIBs and therefore are already attracting commercial interest for a wide variety of energy storage applications. Moreover, most of the research effort has been focused on electrode active materials, electrolytes, binders, current collectors, and other cell components for ensuring a prosperous future for this technology. However, further grid

scale applications of SIBs are not just based on performance indicators such as gravimetric and volumetric energy densities, gravimetric and volumetric power densities, cycle and calendar life, and charge time but also on their safety, sustainability, and cost effectiveness.

# 3.5. Potassium-lon Batteries

Recently, potassium-ion batteries (PIBs) have emerged as another possible energy storage system because of the abundance of potassium resources in the Earth's crust and in oceans, similar to that of sodium. $^{177,178}$  In addition, the  $\mathrm{K}^{+}/\mathrm{K}$ $(-2.93\mathrm{~V}$  vs. SHE) redox couple has a lower standard redox potential than  $\mathrm{Na}^{+}/\mathrm{Na}$ $(-2.71\mathrm{~V}$  vs. SHE), close to that of  $\mathrm{Li}^{+}/$  Li  $(-3.04\mathrm{~V}$  vs. SHE). The standard redox potential of the  $\mathrm{K}^{+}/\mathrm{K}$  redox couple leads to a potentially high operating voltage and energy density for PIBs. $^{179}$  The most important advantage of

PIBs compared with SIBs is that graphite can accommodate reversible  $\mathrm{K}^+$  deintercalation/intercalation. $^{178}$  Given these upsides, PIBs have rapidly attracted considerable interest, not to mention that various materials have been developed and evaluated as potential electrodes of PIBs. $^{180}$  The testing techniques and materials selection for LIBs are mostly applicable for PIBs. However, the ionic radius of  $\mathrm{K}^+$  (0.138 nm) is larger than those of  $\mathrm{Li}^+$  (0.076 nm) and  $\mathrm{Na}^+$  (0.102 nm), which leads to sluggish reaction kinetics and poor cycling stability in PIBs. $^{181}$  Thus, efficient anode and cathode materials with high capacity and long cycling stability are highly desirable to promote further development of PIBs for GSES applications. Similar to LIBs and SIBs, PIBs contain all the functional battery configurations including anode, organic electrolyte, separator, cathode, and current collectors. The only characteristic that distinguishes PIBs from LIBs or SIBs is the transfer kinetics of  $\mathrm{K}^+$  rather than  $\mathrm{Li}^+$  and  $\mathrm{Na}^+$ . The commonly known anode materials for PIBs include hard carbon, K intercalation compounds, K metal-alloying-reaction compounds, K conversion-reaction compounds, and organic compounds. $^{178,182}$  In contrast, the most promising cathode materials mainly include PBA, layered compounds, polyanions, and organic materials. $^{180}$  In this section, we present an overview of recent research on PIBs with exclusive emphasis on the development of anode and cathode materials.
