Repository: cunyu-liu/electrolyte_ailab

File: fine-tune/pdf-md/mineru_review_output/[锌电] AFM-2018-Recent Advances in Zn-Ion Batteries/full.md (part 3 of 4)
# Recent Advances in Zn-Ion Batteries
blocks off the active sites in PBAs. As mentioned above, M can be many redox-active transition-metals such as Fe, Ni, Cu, Mn, which makes it easy to tune the electrochemical properties of PBAs. For instance, the redox potentials of  $\mathrm{Fe}^{2+}/^{3+}$  couples in  $\mathrm{Na}_2\mathrm{CoFe - PBA}$  (CoHCF),  $\mathrm{Na}_2\mathrm{CuFe - PBA}$  (CuHCF), and  $\mathrm{Na}_2\mathrm{NiFe - PBA}$  (NiHCF) are  $+0.90\mathrm{V}, +0.58\mathrm{V}$  and  $+0.45\mathrm{V}$  (vs  $\mathrm{Ag / AgCl}$ ), respectively.[74] More importantly, the robust 3D frameworks of PBAs are stable toward the insertion/extraction processes of

gust ions. Therefore, PBAs compounds are also considered as the hosts for reversible insertion of Zn cations in recent five years. Up to now, NiHCF, copper hexacyanoferrate (CuHCF), and FeCHF with the typical cubic structure and ZnHCF with a rhombohedral framework have been studied as cathodes in ZIBs.

In 2014, a ZIB based on ZnHCF was first proposed by Liu et al. and a relative high operation voltage of about  $1.7\mathrm{V}$

![](images/3cda4507e04ee35453561c1b3178752361b1f6630028abc26f1a1dc094238fb5.jpg)  
Figure 18. Schematic frameworks of Prussian blue analogues  $\mathrm{MFe(CN)_6}$  ( $\mathbf{M} = \mathbf{Fe}$ , Co, Ni, Cu, Mn) with  $\mathsf{Zn^{2+}}$  intercalation/deintercalation.

was realized.[75] Because the as-prepared  $\mathrm{ZnHCF}$  has a large amount of  $\mathrm{Fe(CN)_6}$  vacancies in the crystal lattice, the typical cubic structure is not stable and will transform to the rhombohedral structure after dying. Then,  $\mathrm{ZnN_4}$  tetrahedra rather than  $\mathrm{ZnN_6}$  octahedra are linked with  $\mathrm{FeC_6}$  octahedra via  $(\mathbb{C}\equiv \mathbb{N})$  bridges, forming an open 3D framework. This structure was responsible for the intercalation/deintercalation of  $\mathrm{Zn^{2 + }}$  and the capacity retention of  $76\%$  after 100 cycles. According to the results of ICP and XRD, it was indicated that  $0.85\mathrm{mol}\mathrm{Zn}^{2 + }$  was inserted into  $1\mathrm{mol}\mathrm{Zn}_3[\mathrm{Fe}(\mathrm{CN})_6]_2$  with the partial reduction of  $\mathrm{Fe}^{3 + }$  to  $\mathrm{Fe}^{2 + }$  after discharging and then, a reversible extraction of  $\mathrm{Zn^{2 + }}$  was observed after charging. Owing to the high operation voltage, an energy density of  $100\mathrm{Whkg^{-1}}$  was obtained although the discharge capacity was only  $65.4\mathrm{mAhg^{-1}}$  at 1C. In addition, controlling the morphologies of  $\mathrm{ZnHCF}$  with different exposed facets is of significance to improve their electrochemical performances.[76]

Another Prussian blue analog CuHCF is composed of a cubic framework with  $\mathrm{CuN_6}$  and  $\mathrm{FeC_6}$  octahedra linked by linear  $(\mathbb{C}\equiv \mathbb{N})$  bridges (Figure 18). CuHCF nanoparticles with lattice parameter of  $10.1\AA$  were synthesized and worked as the cathode material for ZIBs.[77] The maximum discharge capacity of  $56\mathrm{mAhg^{-1}}$  was claimed to be related to the insertion of Zn ions in CuHCF. Although the specific capacity was not satisfactory, a relative high average cell voltage of  $1.73\mathrm{V}$  was obtained.[78] The reported specific energy/power of CuHCF was  $45.7\mathrm{Whkg^{-1}} / 52.5\mathrm{Wkg^{-1}}$  at  $60\mathrm{mA g^{-1}}$  and  $33.8\mathrm{Whkg^{-1}} / 1477\mathrm{Wkg^{-1}}$  at  $600\mathrm{mA g^{-1}}$  respectively. As to the cycle life, only 100 cycles have been realized. Preliminary studies on the mechanism of capacity fade have speculated that it is strongly related with the electrolyte (discussed in Part 3) and current density.[79] Furthermore, it is not because of the dissolution of the material, but a phase transition of the CuHCF that gives rise to the cyclic fading. The structure and composition of CuHCF tend to change since Zn ions will fill into the vacancies of the crystal lattice. This second phase will nucleate from CuHCF and it can be regarded as a partial incorporation of Cu in  $\mathrm{ZnHCF}$  and a partial incorporation of Zn in CuHCF. However, the detailed phase transformation mechanism is still far from clear.

As for FeHCF, the discharge process involves two steps that are related to the reductions of high-spin Fe(III) coordinated with N atoms and low-spin Fe(III) coordinated with C atoms, respectively.[80] Although a specific capacity of  $120\mathrm{mAhg^{-1}}$  was achieved in the half-cell test, the average discharge voltage was only  $\approx 1.1\mathrm{V}$  for FeHCF and it was much lower than that of ZnHCF and CuHCF.[81]

Similarly, the inserted  $\mathrm{Zn^{2 + }}$  was found in the interstitial cavity of NiHCF, which caused the increase of Fe-C interatomic distance (from 1.84 to  $1.98\AA$  ) but the decrease of the unit cell volume with the partial reduction of  $\mathrm{Fe}^{3 + }$  to  $\mathrm{Fe}^{2 + }$  [82] Unfortunately, the low specific capacity of  $56\mathrm{mAhg^{-1}}$  combined with the limited platform voltage  $(\approx 1.2\mathrm{V})$  makes NiHCF unattractive concerning the specific energy.

In short, the studies on electrochemical insertion of Zn ions in PBAs are only on the early stage of proof-of-concept, nevertheless, the pioneering research opened a new field for the development of better cathodes for ZIBs.

# 2.4. Other Cathode Materials

In addition to the above three families of cathode materials in ZIBs,  $\mathrm{Mo}_6\mathrm{S}_8$  was also found to have the ability to adopt Zn ions.[83] A specific capacity of  $134\mathrm{mAhg^{-1}}$  was achieved in the first discharge process that could be divided into two steps: the formation of  $\mathrm{ZnMo_6S_8}$  from  $\mathrm{Mo}_6\mathrm{S}_8$  between  $1.00 - 0.45\mathrm{V}$  and the transformation of  $\mathrm{Zn}_2\mathrm{Mo}_6\mathrm{S}_8$  from  $\mathrm{ZnMo_6S_8}$  around  $\approx 0.35\mathrm{V}.$  [84] However, this kind of cathode material does not seem intriguing considering its low maintainable discharge plateau ( $\approx 0.35\mathrm{V}$  vs  $\mathrm{Zn / Zn^{2 + }}$  , Figure 19a).

Besides the inorganic materials mentioned above, organic ones have also been applied in ZIBs in the past two years since they are biodegradable and beneficial for the battery assembly/ recovery. The 9,10-di(1,3-dithiol-2-ylidene)-9,10-dihydroanthracene (exTTF) was first reported to work as the cathode with an extraordinary cycle life ( $\approx$ 10000 cycles, Figure 19b) and a theoretical capacity of  $133\mathrm{mAhg^{-1}}$ .[85] In addition, thousands of quinone compounds have been found in nature and their electrochemical reactions are of importance in the biological electron transport systems. Last year, the quinone electrodes were first studied in other aqueous batteries ( $\mathrm{Li^{+}}$ ,  $\mathrm{Na^{+}}$ ,  $\mathrm{K^{+}}$ , and  $\mathrm{Mg}^{2+}$ ).[86] Recently, quinone electrodes were researched in ZIBs.[87] The ions could be stored in quinone compounds through coordinating to the negatively charged oxygen atoms in the electrochemical reduced carbonyl groups, which was named as the "ion-coordination" mechanism. Five kinds of quinone compounds were applied in ZIBs and among them, calix[4]quinone (C4Q) exhibited a relative high capacity  $(335\mathrm{mAhg^{-1}})$ , long cycle life (1000 cycles) and a low discharge/charge voltage gap of  $0.07\mathrm{V}$ . However, inhibiting the dissolution of discharge products and protecting zinc anodes from poisoning by quinones are required to achieve the longer cycle life. Chen's group has also used Poly(benzoquinonyl sulfide) (PBQS) as the cathode material because of its abundant active sites and low molecular weight.[88] It was claimed that the O atoms in PBQS molecules could bond  $\mathrm{Zn}^{2+}$  reversibly (Figure 19d) and  $78\%$  capacity retention at  $1000\mathrm{mA g^{-1}}$  was achieved owing to its fast kinetic of  $\mathrm{Zn}^{2+}$  intercalation (Figure 19c). The work on organic electrodes will enlighten the applications of promising polymers as cathodes for high-performance aqueous ZIBs.

In short, various cathode materials including three large nominated families (Mn-based, V-based, and Prussian blue analog based materials) have been researched in ZIBs. The unique features of their structures and morphologies are mainly responsible for their different electrochemical performances and reaction mechanisms. It is because the different electrolytes can also influence the discharge/charge processes, that we will briefly introduce the electrolytes used in ZIBs.

# 3. Electrolytes and Electrochemical Performances

# 3.1. Aqueous Electrolytes

ZIBs based on aqueous electrolytes have been extensively researched since aqueous solutions are safer, cheaper and more facile for battery assembly than nonaqueous electrolytes.

![](images/87413bed1987793051e52a0d790f1b94643546a230b0d5c49ca036021fee6156.jpg)  
(a)

![](images/79a7d7f4db84308bfbd4116a3f34313ba7f1c31cdf39ac84779709a92d989003.jpg)  
(b)  
(d)

![](images/f5282d530820f9e1417688c4a753404d9da83398398e131416f1c8f11a44e9c3.jpg)  
(c)  
Figure 19. Electrochemical characteristics of  $Zn^{2+}$  insertion/extraction in  $\mathrm{Mo}_6\mathrm{S}_8$ , exTTF, and PBQS. a) Galvanostatic discharge/charge profiles of  $\mathrm{Mo}_6\mathrm{S}_8$  electrodes at different C rates. Reproduced with permission.[84] Copyright 2016, Royal Chemical Society. b) Rate capabilities and cycling performances of exTTF electrodes. Reproduced with permission.[85] Copyright 2016, Macmillan Publishers Limited, part of Springer Nature. c) Galvanostatic discharge/charge curves of PBQS electrodes and d) the optimized structure of a segment on the PBQS chain after combination with Zn. c,d) Reproduced with permission.[88] Copyright 2018, Royal Chemical Society.

![](images/79e167300f7c95391be199c555df26d04c25ed3df2597581a0b1b983004f3c4f.jpg)

Moreover, higher ionic conductivity, in general, is provided by aqueous electrolytes, which benefits the high-rate performance. Hence, these features make the aqueous ZIB act as a promising alternative for stationary fast-response balancing systems, where safety, cost, response time are more important than weight. As mentioned before, alkaline aqueous electrolytes tend to give rise to the formation of zinc dendrite and  $\mathrm{ZnO}$ , resulting in a severe capacity fading and low coulombic efficiency. On the other hand, strong acidic electrolytes will bring about the corrosion of  $\mathrm{Zn}$  anode and current collectors, resulting in poor long-term reliability. Therefore, neutral or mildly acidic electrolytes seem preferable for implementations in ZIBs. Different zinc salts including  $\mathrm{Zn(CF_3SO_3)_2}$ ,  $\mathrm{ZnSO_4}$ ,  $\mathrm{Zn(NO_3)_2}$ ,  $\mathrm{Zn(CH_3COO)_2}$ ,  $\mathrm{ZnF_2}$ ,  $\mathrm{Zn(ClO_4)_2}$ , and  $\mathrm{ZnCl_2}$  have been studied by far.

It is because  $\mathrm{ZnCl_2}$  electrolytes exhibited a narrow anodic potential window and  $\mathrm{Zn(ClO_4)_2}$  solutions showed a higher overpotential, that neither of them seemed suitable to be the ideal electrolyte in ZIBs.[79] As to  $\mathrm{ZnF_2}$ , its application is limited by its low solubility in water. To improve the stability of V-based cathode and compatibility of environment,[70,80,81]  $\mathrm{Zn(CH_3COO)_2}$ , a widely used additive in food supplements, has been used in ZIBs in spite of its featureless electrochemical performances.

The  $\mathrm{Zn(NO_3)_2}$  solution was initially cooperated with an  $\mathrm{MnO}_2$  cathode and a zinc anode, which exhibited a rapid and reversible electrochemical dissolution/deposition process of zinc at the anode.[16] However, contrary results were found when  $1\mathrm{M}\mathrm{Zn}(\mathrm{NO}_3)_2$  or  $0.02\mathrm{M}\mathrm{Zn}(\mathrm{NO}_3)_2$  was used.[32,79] It was speculated that nitrate ions are strong oxidants,

resulting in degradations of both Zn anode and CuHCF cathode.

$\mathrm{ZnSO_4}$  is widely used in ZIBs owing to its cost and stability, and remarkable performances have been achieved based on its aqueous electrolyte. However, this kind of electrolyte seems not perfect or irreplaceable because of the associated issue of  $\mathrm{Zn}_{4}(\mathrm{OH})_{6}\mathrm{SO}_{4}\cdot n\mathrm{H}_{2}\mathrm{O}$  (ZHS) mentioned in Part 2. Lee et al. proposed a reversible precipitation/dissolution process of ZHS, which was triggered by the pH changes during the discharge/charge processes.[24] The initial discharge reaction was demonstrated to being accompanied by the PH increase of electrolyte  $(\mathrm{MnO}_2 + 2\mathrm{H}_2\mathrm{O} + 2\mathrm{e}^-\rightarrow \mathrm{Mn}^{2 + } + 4\mathrm{OH}^-)$ . When the PH reached  $\approx 5.47$  the precipitation reaction  $(4\mathrm{Zn}^{2 + } + \mathrm{SO}_4^{2 - } + 6\mathrm{OH}^- +5\mathrm{H}_2\mathrm{O}\rightarrow \mathrm{Zn}_4(\mathrm{OH})_6(\mathrm{SO}_4)\cdot 5\mathrm{H}_2\mathrm{O})$  was triggered. Another formation mechanism of ZHS is also related with the evolution of  $\mathrm{OH^{-}}$  in  $\mathrm{ZnSO_4}$  solutions.[25] While, since the ZHS has been also found in V-based cathodes or a  $\mathrm{Zn - Zn}$  symmetry cells, it indicates that the formation ZHS has nothing to do with the cathode, but is a possible self-side reaction of electrolyte.[62] It was claimed in some literatures that the decomposition of electrolyte and formation of ZHS should take responsibilities for the capacity fading in the initial several cycles.[62,67] Nevertheless, the ZHS on the surface of cathode was also thought to suppress further capacity fading and be beneficial for the stability of cathode. More importantly, the consistent recognition that ZHS can dissolve reversibly during the successive discharge process, leading to a conclusion that the formation of ZHS seems not to be a huge problem. Recently, the reversibility of ZHS has been further proved through using ZHS directly as the cathode.[26]

In addition to  $\mathrm{ZnSO_4}$  solutions,  $\mathrm{Zn(CF_3SO_3)_2}$  electrolytes have become favorable. In Mn-based ZIBs,  $\mathrm{Zn(CF_3SO_3)_2}$  can alleviate the dissolution of cathode materials, which cannot be realized in  $\mathrm{ZnSO_4}$  electrolyte if a proper amount of  $\mathrm{MnSO_4}$  was not added to the latter.[25,32,37] Furthermore, bulky  $\mathrm{CF_3SO_3^-}$  anions can benefit the stability of  $\mathrm{Zn}$  anode and promote the kinetic of cathode through reducing the solvation effect of  $\mathrm{Zn}$  ions and facilitating their transportation. Thus, outstanding ZIB performances have been achieved based on the  $\mathrm{Zn(CF_3SO_3)_2}$  electrolyte. However, it is worth noting that,  $\mathrm{Zn(CF_3SO_3)_2}$  is  $\approx 18$  times more expensive than  $\mathrm{ZnSO_4}$ .

# 3.2. Nonaqueous Electrolytes

Initially, room temperature ionic liquid electrolytes such as 1-ethyl-3-methylimidazolium bis(trifluoromethanesulfonyl)imide,[89] and 1-buthyl-3-methylimidazolium bis(trifluoromethanesulfonyl)imide,[90] attracted researchers' attention due to their negligible vapor pressure, relatively high temperature/electrochemical stability and high ionic transport. However, neither the discharge capacities nor the cycle lives seem satisfactory.[91]

To pursue an ideal electrolyte with good electrode compatibility, tentative researches have been carried out based on acetonitrile electrolytes. The  $0.5\mathrm{M}$  acetonitrile-  $\mathrm{Zn(CF_3SO_3)_2}$  electrolyte exhibited a highly reversible Zn deposition behavior  $(\geq 99\%)$  of coulombic efficiency) with a low overpotential  $(\approx 0.1\mathrm{V})$  and a high anodic stability (up to  $\approx 3.6\mathrm{V}$  vs  $\mathrm{Zn}^{2 + } / \mathrm{Zn}$ ).[50] This extraordinary coulombic efficiency of Zn anode was also achieved using  $0.5\mathrm{M}$  acetonitrile-  $\mathrm{Zn(ClO_4)_2}$  electrolyte.[82] However, gradual capacity fading of cathodes was observed, which might be related with the decomposition of electrolyte. In addition, a low specific capacity, a large voltage hysteresis, and a poor rate property were also reported based on V-based materials.[65] Actually, Zn ions are surrounded by solvent molecules and counter anions in the electrolytes and the intercalation of Zn ions requires a desolvation penalty at the cathode/electrolyte interface. In aqueous solutions, this penalty is relatively low because of the possible coinersion of water molecules.[65] Moreover, the ubiquitous crystal water in interlayers of cathode materials may also be responsible for this low penalty. Nevertheless, in nonaqueous solutions, the solvent co-intercalation with  $\mathrm{Zn}^{2 + }$  is hard to realize concerning the large radius of the solvation shell  $(\approx 9.5\AA$  in acetonitrile solutions). Therefore, the poor kinetics in nonaqueous electrolytes is reasonable.

# 4. Summary and Outlook

In summary, various cathode materials out of the three families (Mn-based, V-based, and Prussian blue analog based materials) have been studied for Zn-ion batteries. The unique features of their crystal structures and morphologies account for their different electrochemical performances and reaction mechanisms.

First, various  $\mathrm{MnO}_2$  including  $\alpha$ ,  $\beta$ ,  $\gamma$ ,  $\delta$ ,  $\varepsilon$ ,  $\lambda$ , and todorokite- $\mathrm{MnO}_2$  with different tunneled, layered, or 3D structures have been synthesized and applied as cathode

materials. Despite the great advance in the electrochemical performance, the reaction mechanism of the  $\mathrm{MnO}_2$  cathode remains controversial and is under debate. By and large, three charge/discharge mechanisms for  $\mathrm{MnO}_2$  have been reported so far: the reversible  $\mathrm{Zn}^{2+}$  insertion/extraction in/from bulk phase of  $\mathrm{MnO}_2$ ; the reversible  $\mathrm{H}^+$  insertion/extraction in/from bulk phase of  $\mathrm{MnO}_2$  accompanied with the deposition of  $\mathrm{Zn}$  species  $(\mathrm{Zn}_4(\mathrm{OH})_6\mathrm{SO}_4\cdot \mathrm{xH}_2\mathrm{O}$  phase) on its surface; and the reversible co-insertion/co-extraction of both  $\mathrm{Zn}^{2+}$  and  $\mathrm{H}^+$  in different charge/discharge steps. Thus, more comprehensive studies are required to reach a consensus on the reaction mechanism of the Mn-based materials. Nonetheless, we can draw the following conclusions:

1) In general, as-prepared  $\mathrm{MnO}_2$  will transform to other crystal phases in the first few discharge/charge cycles, which is generally called the "activation process." During this transition period, gradual increase in capacities is observed from both galvanostatic charge-discharge (GCD) curves and cyclic voltammetry (CV) responses. Layered-type  $\mathrm{MnO}_2$  such as birnessite is usually formed after the transition and plays a vital role in the subsequent cycles. Thus, some reported reversible intercalation and deintercalation of  $\mathrm{Zn}^{2+}$ , in fact, are related with transformed layer-structured  $\mathrm{MnO}_2$  rather than as-prepared  $\mathrm{MnO}_2$ .  
2) Subsequent cycle process has witnessed the fade of capacities. This is because of the large change in crystal structure, volume and morphology between discharge-state and charge-state electrodes with residual structural stresses a great deal. Thus, gradual amorphization of  $\mathrm{MnO}_2$  is sometimes observed as the cycle proceeds. Nanomaterials could better accommodate the strain through slippage at domain boundaries, which is beneficial to alleviating the capacity fade. Therefore, it may be advantageous to have nano- $\mathrm{MnO}_2$  with a large layer width.  
3) Due to the Jahn-Teller effect,  $\mathrm{Mn}^{2+}$  dissolution may be an accomplice for the limited cycle life. Adding  $\mathrm{Mn}^{2+}$  into the electrolyte to suppress the  $\mathrm{Mn}^{2+}$  dissolution from the  $\mathrm{MnO}_2$  electrodes is an option; but an appropriate concentration is needed to provide an equilibrium between the  $\mathrm{Mn}^{2+}$  dissolution and the re-oxidation. Using  $\mathrm{Zn(CF_3SO_3)_2}$  salt can also alleviate this dissolution issue.  
4) Although many characterization methods have been employed to reveal the  $\mathrm{Zn}$  ion storage mechanism of  $\mathrm{MnO}_2$ , some of them are hard to clarify the authentic discharge/charge process. For example, CV curves of some  $\mathrm{MnO}_2$  of different structures are similar and XRD patterns of certain discharge products are nearly identical (e.g.,  $\mathrm{Zn}_4(\mathrm{OH})_6\mathrm{SO}_4\cdot x\mathrm{H}_2\mathrm{O}$  and  $\mathrm{Zn}$ -birnessite phases). Thus, more in situ characterization techniques such as in situ TEM may be helpful to disclosing the true reaction process.

Second, V-based materials including vanadium oxides, vanadium phosphates and vanadium sulfides are also popular cathodes materials in ZIBs. The reaction mechanism of V-based cathodes is seemingly simpler than that of Mn-based ones since it is a consensus that the ingress/egress of Zn ions do take place. Moreover, V-based materials have longer cycle lives and higher rate performances, but lower discharge

voltages as compared with Mn-based ones. Considering the fact that hundreds of V-based materials with various layer or tunnel spacings have been found, they will most likely become the priority candidate for the cathode materials. The authors suggest more attention should be paid to the following issues:

1) A stable framework during cycling is the priority for choosing a suitable V-based cathode material. Reversible changes of layer spacings have been observed in most studies and water molecules or trapped cations play a pivotal role in stabilizing the crystal structure. Further researches should focus on the relationship among electrolyte species and concentrations, solvation effect of Zn ions, and crystal structures of the cathode material since these three aspects are linked to each other. Changing any of three factors will result in a different reaction process, and subsequently the battery performance.  
2) At high current densities, the GCD curves and CV responses are sometimes different in the first cycle from those of following cycles. This may correlate with a fine self-adjusting of the crystal structure in the first cycle to serve for the fast intercalation/deintercalation of Zn ions. This process of self-adjusting may be related with the change of V-O polyhedra and their connection types. Deep understanding this process is important to promoting the rate and cycle performances.

Third, the state-of-the-art performance of PBAs in ZIBs is much poorer than those in other batteries. For instance, a specific capacity of  $209\mathrm{mA}\mathrm{g}^{-1}$  and a specific energy of 730 Wh  $\mathrm{kg}^{-1}$  have been achieved in Na-ion batteries using PBAs cathode.[92] The intrinsic crystal irregularity will enormously affect the electrochemical performances of PBAs.[93] The randomly distributed  $\mathrm{Fe(CN)_6}$  vacancies can break down the connection of the Fe-CN-M bonds, forming a distorted and defective lattice, and interrupt the electronic conduction along Fe-CN-M. Hence, it is of importance to reduce the lattice defects and interstitial water contents in order to realize high performance. In addition, it is nontrivial that PBAs will decompose to form highly toxic and contaminate cyanide  $\mathrm{CN^{-}}$  under high temperatures or strongly acidic condition, although they are nontoxic under the ordinary environment and used as antidotes for heavy metal poisoning in medicine.[94]

Fourth, as to the electrolyte, the characteristics of anions and solvents have played a significant role in stabilizing electrode materials and promoting electrochemical performances of ZIBs. Aqueous  $\mathrm{ZnSO_4}$  and  $\mathrm{Zn(CF_3SO_3)_2}$  solutions are currently preferable in ZIBs because of their overall good electrochemical properties. However,  $\mathrm{Zn(CF_3SO_3)_2}$  is  $\approx 18$  times more expensive than  $\mathrm{ZnSO_4}$  while the byproduct of hydroxide sulfate forms easily in the  $\mathrm{ZnSO_4}$  electrolyte. The formation and disappearance of hydroxide sulfate is a common issue for both Mn- and V-based materials when  $\mathrm{ZnSO_4}$  electrolyte is used. However the process is still poorly understood and thus requires further in-depth study. More importantly, we should note that acid electrolytes such as  $1\mathrm{M}$ $\mathrm{ZnSO4}$  (PH 4.0) and  $3\mathrm{M}$ $\mathrm{Zn(CF_3SO_3)_2}$  (PH 3.6) are not helpful to maintaining the long-term reliability of the Zn anode and other components. This

issue has not been seriously looked attended since the amount of Zn anode is much excessive than that of cathodes in most studies.

Lastly, as to the zinc anode, relatively less attention has been paid to anode materials, although several important challenges also remain. In fact, ever since the era of Volta piles, zinc have been employed as electrode in various primary and secondary Zn-based batteries in the past 200 years. As mentioned before, in alkaline Zn batteries such as Zn-Mn, Ni-Zn, and Zn-air batteries, the unsatisfactory performance of zinc anode associated with dendrite growth, shape change, passivation and hydrogen evolution have been realized and summarized in recent reviews.[95] However, the issue of dendrite growth caused by concentration gradient of  $\mathrm{Zn(OH)_4}^{2-}$  and passivation by  $\mathrm{ZnO}$  can be circumvented when neutral or slightly acidic electrolytes are used.[95a] Zinc dendrite tend to form in ZIBs particularly at extremely high current densities. Therefore, the problems of morphologic change, hydrogen evolution and zinc corrosion, especially at high current densities, should be tackled in ZIBs in order to achieve a high coulombic efficiency. Optimizing electrode 3D nanostructures and adding electrolyte/electrode additives are proven effective ways to solve these problems. Recently, a nearly  $100\%$  coulombic efficiency was realized by the Wang group when a highly concentrated neutral Zn-ion electrolyte was implemented.[96] Although the electrolyte is  $\approx 500$  times more expensive than  $1\mathrm{M}\mathrm{ZnSO}_4$  electrolyte, this work is scientifically enlightening for further researches on ZIBs.

All in all, although the reaction mechanism differs in different cathode materials, there exists a strong relationship between the crystallographic forms and electrochemical performances. Hence, to better understand the electrochemical reaction mechanism, it is of necessity to focus on the basic polyhedra and the crystal structures. A summary of the electrochemical properties of various ZIBs is presented in Figure 20 and Table 2. One can see that Prussian blue analogs can provide high operation voltages but with low specific capacities and poor cycle lives. Mn-based materials exhibit moderate discharge potentials and acceptable rate/ cycle performances. And the V-based cathodes have low operation voltage and specific capacity compared to Mn-based ones, but other properties, such as cycling stability and rater performance, stand out. Therefore, it is hard to say for the moment which type of cathode material will be the winner. As shown in Figure 21, neither high specific energy nor high specific power can be realized in Prussian blue analogs-based cathodes. Mn-based materials provide higher specific energy and V-based materials reveal higher specific power. For the practical application, we should focus more on the specific energy/power based on total mass of both cathode, anode, electrolyte and current collectors, as most reported ZIBs based on Zn foil anodes have a large portion of nonactive material mass contribution. Therefore, modification of the Zn anode with a higher utilization efficiency should not be ignored.

What's the future of ZIBs? Since all the components in ZIBs are simple, low cost can be realized by choosing cheap electrolytes and cathode materials. It has been estimated that the cost of ZIBs is lower than US$65/kWh,[53] which is

![](images/9678830b1cc19b7da0b2760bac30260f8473d10b8f6f253493302050ab056536.jpg)  
Figure 20. Specific capacities and average discharge potentials of representative cathode materials in ZIBs.

much cheaper than that of current LIBs (US\(300/kWh),[3] and close to that of Ni-Fe batteries (US\)72/kWh) and Lead-acid batteries (US\)48/kWh).[97] In addition, considering the relative high capacity density of Zn (5855 mAh cm\(^{-3}\), Table 1), high energy density ZIBs are achievable through combining cathode materials with high capacity densities and suitable redox potentials. For instance, based on the V-based material, an energy density of 450 Wh L\(^{-1}\) has been realized.[53] Therefore, ZIBs have great hope for the application of grid scale energy storage. For the practical applications, the existing manufacture infrastructure for Zn electrodes in alkaline Zn batteries can be leveraged to quickly scale up the commercialization of ZIBs. However, challenges of ZIBs still reside in the pursuit of high energy efficiency cathode materials, stable Zn anode materials with long cyclic life without limiting the depth of discharge, and cheap electrolytes which work in harmony with electrodes.

In addition, ZIB is also a suitable candidate for a safe and flexible device because of their intrinsic advantage in safety which negates the requirement for a rigid protective casing.[98] More importantly, developing bio-safe ZIBs is another choice. It is noted that a few death accidents have been reported about the common coin batteries in toys were swallowed by toddlers.[100] This underscores the necessity that batteries should be made safer. As for ZIBs, the  $\mathrm{Zn}$  metal is nontoxic and has not been reported dangerous if it is eaten. And the cathode materials may be derived from biodegradable or edible materials such as organics from plants or animals. Moreover, use aqueous  $\mathrm{Zn}^{2+}$  solutions such as zinc gluconate (zinc supplements for human) as the electrolyte is currently under investigation. Therefore, in principle all the components in ZIBs can be made from safe materials. We foresee that safe and cost-efficient ZIBs will be realized in the near future.

![](images/3e5294878d47952b4cf75f84cdc2afb9c9f082965ce0eaeaefd7c70e072e123d.jpg)  
Figure 21. Ragone plots of representative cathode materials in ZIBs.

Table 2. The comparison for electrochemical performances of representative cathode materials in ZIBs.  

<table><tr><td>Cathode material</td><td>Electrolyte</td><td>Average discharge voltage (vs Zn/Zn2+) / Specific capacity/Rate performance</td><td>Cycle performance</td><td>Ref.</td></tr><tr><td>γ-MnO2</td><td>Zn(CF3SO3)2in PC+EC+PVDF</td><td>1.25 V at 200 μA cm-2105 mAh g-1at 10 μA cm-235.2% retained at 200 μA cm-2</td><td>65% retained after 65 cycles at 200 μA cm-2</td><td>[15]</td></tr><tr><td>γ-MnO2</td><td>1 M ZnSO4</td><td>1.32 V at 0.05 mA cm-2285 mAh g-1at 0.05 mA cm-257.8% retained at 0.5 mA cm-2</td><td>63% retained after 40 cycles at 0.5 mA cm-2</td><td>[17]</td></tr><tr><td>α-MnO2</td><td>1 M ZnSO4</td><td>1.26 V at 83 mA g-1353 mAh g-1at 16 mA g-112.2% retained at 1333 mA g-1</td><td>63% retained after 50 cycles at 83 mA g-1</td><td>[20]</td></tr><tr><td>α-MnO2</td><td>1 M ZnSO4</td><td>1.26 V at 10.5 mA g-1205 mAh g-1at 10.5 mA g-157.7% retained at 210 mA g-1</td><td>66% retained after 30 cycles at 10.5 mA g-1</td><td>[21]</td></tr><tr><td>α-MnO2</td><td>1 M ZnSO4</td><td>1.3 V at 10.5 mA g-1195 mAh g-1at 10.5 mA g-185.6% retained at 42 mA g-1</td><td>70% retained after 30 cycles at 42 mA g-1</td><td>[23]</td></tr><tr><td>α-MnO2</td><td>2 M ZnSO4+0.1 M MnSO4</td><td>1.32 V at 61.6 mA g-1255 mAh g-1at 61.6 mA g-144.3% retained at 3080 mA g-1</td><td>92% retained after 5000 cycles at 1540 mA g-1</td><td>[25]</td></tr><tr><td>α-MnO2@CNT</td><td>2 M ZnSO4+0.5 M MnSO4</td><td>1.35 V at 100 mA g-1665 mAh g-1at 100 mA g-115.0% retained at 5000 mA g-1</td><td>99% retained after 500 cycles at 5000 mA g-1</td><td>[39]</td></tr><tr><td>α-MnO2on 3D N-doped porous carbon cloth</td><td>2 M ZnCl2+0.4 M MnSO4</td><td>1.34 V at 500 mA g-1353 mAh g-1at 500 mA g-170.5% retained at 6000 mA g-1</td><td>94% retained after 1000 cycles at 1000 mA g-1</td><td>[41]</td></tr><tr><td>α-MnO2</td><td>1 M ZnSO4</td><td>1.3 V at 16 mA g-1323 mAh g-1at 16 mA g-114.6% retained at 1666 mA g-1</td><td>46% retained after 75 cycles at 83 mA g-1</td><td>[27]</td></tr><tr><td>α-MnO2@graphene</td><td>2 M ZnSO4+0.2 M MnSO4</td><td>1.33 V at 300 mA g-1382 mAh g-1at 300 mA g-155% retained at 3000 mA g-1</td><td>94% retained after 3000 cycles at 3000 mA g-1</td><td>[40]</td></tr><tr><td>todorokite-MnO2</td><td>1 M ZnSO4</td><td>1.3 V at 50 mA g-1108 mAh g-1at 50 mA g-1</td><td>83% retained after 50 cycles at 50 mA g-1</td><td>[28]</td></tr><tr><td>δ-MnO2</td><td>1 M ZnSO4</td><td>1.28 V at 83 mA g-1250 mAh g-1at 83 mA g-124.6% retained at 1333 mA g-1</td><td>46% retained after 100 cycles at 83 mA g-1</td><td>[29]</td></tr><tr><td>δ-MnO2</td><td>0.5 M Zn(CF3SO3)2in acetonitrile</td><td>0.75 V at 12.3 mA g-1120 mAh g-1at 12.3 mA g-127.3% retained at 308 mA g-1</td><td>48% retained after 125 cycles at 12.3 mA g-1</td><td>[30]</td></tr><tr><td>Birnessite MnO2</td><td>0.25 M ZnSO4+0.75 M Na2SO4</td><td>1.37 V at 308 mA g-1305 mAh g-1at 308 mA g-145.9% retained at 3080 mA g-1</td><td>53% retained after 1000 cycles at 3080 mA g-1</td><td>[42]</td></tr><tr><td>λ-MnO2</td><td>1 M ZnSO4</td><td>1.3 V at 13.6 mA g-1442.6 mAh g-1at 13.6 mA g-17.6% retained at 408 mA g-1</td><td>/</td><td>[31]</td></tr><tr><td>Spinel ZnMn2O4@C</td><td>3 M Zn(CF3SO3)2</td><td>1.36 V at 50 mA g-1150 mAh g-1at 50 mA g-148% retained at 2000 mA g-1</td><td>94% retained after 500 cycles at 500 mA g-1</td><td>[32]</td></tr><tr><td>Spinel Mn3O4</td><td>2 M ZnSO4</td><td>1.36 V at 100 mA g-1239 mAh g-1at 100 mA g-151.8% retained at 2000 mA g-1</td><td>73% retained after 300 cycles at 500 mA g-1</td><td>[35]</td></tr><tr><td>β-MnO2</td><td>1 M ZnSO4+0.1 M MnSO4</td><td>1.29 V at 100 mA g-1270 mAh g-1at 100 mA g-131.9% retained at 1056 mA g-1</td><td>75% retained after 200 cycles at 200 mA g-1</td><td>[33]</td></tr><tr><td>β-MnO2</td><td>3 M Zn(CF3SO3)2+0.1 M Mn(CF3SO3)2</td><td>1.31 V at 0.65C258 mAh g-1at 0.65C38.8% retained at 132.5C</td><td>94% retained after 2000 cycles at 6.5 C</td><td>[34]</td></tr></table>

Table 2. Continued.  

<table><tr><td>Cathode material</td><td>Electrolyte</td><td>Average discharge voltage (vs Zn/Zn2+) / Specific capacity / Rate performance</td><td>Cycle performance</td><td>Ref.</td></tr><tr><td>ε-MnO2on carbon fiber paper</td><td>2 M ZnSO4+0.2 M MnSO4</td><td>1.3 V at 90 mA g-1290 mAh g-1at 90 mA g-158.6% retained at 1950 mA g-1</td><td>99.3% retained after 10 000 cycles at 1950 mA g-1</td><td>[37]</td></tr><tr><td>α-Mn2O3</td><td>2 M ZnSO4+0.1 M MnSO4</td><td>1.34 V at 100 mA g-1140 mAh g-1at 100 mA g-163.6% retained at 2000 mA g-1</td><td>51% retained after 2000 cycles at 2000 mA g-1</td><td>[38]</td></tr><tr><td>V2O5</td><td>21 M LiTFSI+1 M Zn(CF3SO3)2</td><td>0.9 V at 50 mA g-1242 mAh g-1at 50 mA g-164.5% retained at 1000 mA g-1</td><td>80% retained after 2000 cycles at 2000 mA g-1</td><td>[52]</td></tr><tr><td>V2O5·nH2O</td><td>0.5 M Zn(CF3SO3)2in acetonitrile</td><td>0.76 V at 14.4 mA g-1196 mAh g-1at 14.4 mA g-166.3% retained at 2880 mA g-1</td><td>87% retained after 120 cycles at 14.4 mA g-1</td><td>[50]</td></tr><tr><td>V2O5·nH2O</td><td>3 M Zn(CF3SO3)2</td><td>0.69 V at 300 mA g-1372 mAh g-1at 300 mA g-166.7% retained at 30 000 mA g-1</td><td>71% retained after 900 cycles at 6000 mA g-1</td><td>[54]</td></tr><tr><td>Zn0.25V2O5·nH2O</td><td>1 M ZnSO4</td><td>0.71 V at 300 mA g-1282 mAh g-1at 300 mA g-193% retained at 2400 mA g-1</td><td>80% retained after 1000 cycles at 2400 mA g-1</td><td>[53]</td></tr><tr><td>Ca0.25V2O5</td><td>1 M ZnSO4</td><td>0.8 V at 0.2 C340 mAh g-1at 0.2 C21.2% retained at 80 C</td><td>64% retained after 5000 cycles at 80 C</td><td>[56]</td></tr><tr><td>Na0.33V2O5</td><td>3 M Zn(CF3SO3)2</td><td>0.66 V at 200 mA g-1373 mAh g-1at 200 mA g-125.8% retained at 2000 mA g-1</td><td>93% retained after 1000 cycles at 1000 mA g-1</td><td>[57]</td></tr><tr><td>LiV3O8</td><td>1 M ZnSO4</td><td>0.81 V at 16 mA g-1256 mAh g-1at 16 mA g-111.3% retained at 1666 mA g-1</td><td>75% retained after 65 cycles at 133 mA g-1</td><td>[59]</td></tr><tr><td>Na2V6O16·1.63H2O</td><td>3 M Zn(CF3SO3)2</td><td>0.77 V at 50 mA g-1352 mAh g-1at 50 mA g-146% retained at 2000 mA g-1</td><td>90% retained after 6000 cycles at 5000 mA g-1</td><td>[60]</td></tr><tr><td>Na1.1V3O7.9@rGO</td><td>1 M Zn(CF3SO3)2</td><td>0.69 V at 300 mA g-1220 mAh g-1at 300 mA g-1</td><td>77% retained after 100 cycles at 300 mA g-1</td><td>[61]</td></tr><tr><td>Na2V6O16·3H2O</td><td>1 M ZnSO4</td><td>0.7 V at 100 mA g-1361 mAh g-1at 100 mA g-131.9% retained at 20 000 mA g-1</td><td>80% retained after 1000 cycles at 14 440 mA g-1</td><td>[62]</td></tr><tr><td>H2V3O8</td><td>3 M Zn(CF3SO3)2</td><td>0.62 V at 100 mA g-1423.8 mAh g-1at 100 mA g-126.8% retained at 5000 mA g-1</td><td>94% retained after 1000 cycles at 5000 mA g-1</td><td>[63]</td></tr><tr><td>H2V3O8@Graphene</td><td>3 M Zn(CF3SO3)2</td><td>0.61 V at 100 mA g-1394 mAh g-1at 100 mA g-154.6% retained at 3000 mA g-1</td><td>87% retained after 2000 cycles at 6000 mA g-1</td><td>[64]</td></tr><tr><td>V3O7·H2O</td><td>1 M ZnSO4 or 0.25 M Zn(CF3SO3)2 in acetonitrile</td><td>0.7 V at 375 mA g-1375 mAh g-1at 375 mA g-172% retained at 3000 mA g-1</td><td>80% retained after 200 cycles at 3000 mA g-1</td><td>[65]</td></tr><tr><td>Zn3V2O7(OH)2·2H2O</td><td>1 M ZnSO4</td><td>0.72 V at 50 mA g-1213 mAh g-1at 50 mA g-125.4% retained at 3000 mA g-1</td><td>68% retained after 300 cycles at 200 mA g-1</td><td>[66]</td></tr><tr><td>Zn2V2O7</td><td>1 M ZnSO4</td><td>0.68 V at 300 mA g-1248 mAh g-1at 50 mA g-168.5% retained at 4400 mA g-1</td><td>85% retained after 1000 cycles at 4000 mA g-1</td><td>[67]</td></tr><tr><td>Hollandite V1-Al6O1.52(OH)0.77</td><td>1 M ZnSO4</td><td>0.65 V at 15 mA g-1156 mAh g-1at 15 mA g-141.0% retained at 1000 mA g-1</td><td>68% retained after 50 cycles at 15 mA g-1</td><td>[69]</td></tr></table>

Table 2. Continued.
