Repository: cunyu-liu/electrolyte_ailab

File: fine-tune/pdf-md/mineru_review_output/[电网] CR-2022-Rechargeable Batteries for Grid Scale Energy Storage/full.md (part 7 of 19)
# Rechargeable Batteries for Grid Scale Energy Storage
Figure 43a illustrates the tubular structure of  $\mathrm{Na-S}$  battery having a central Na anode, which results in higher volumetric energy density and helps in maintaining battery operating temperature. As shown in Figure 43a, the Na at the anode is oxidized to  $\mathrm{Na^{+}}$  ions during discharging, releasing electrons to the external circuit, while  $\mathrm{Na^{+}}$  passes through the BASE toward the cathode and reacts with S to form  $\mathrm{Na_2S_x}$  polysulfide. $^{345}$  Upon charging, however, this reaction is reversed: sodium polysulfide splits back into Na and S separately for returning to the anode and cathode, respectively. Since both electrodes are in the liquid state, only  $\mathrm{Na_2S_x}$  species with low melting points are allowed to be formed during battery discharge. Upon continuous discharge, when  $x$  approaches 2, a solid phase with a high melting point is produced, for instance solid  $\mathrm{Na_2S}$  is undesired as it increases the battery impedance to hinder further discharge. $^{342}$  The electrochemical performance of traditional Na-S batteries is also shown in Figure 43b-d. Figure 43b shows charge and discharge curves for the Na-S couple vs.  $\mathrm{Na_2S}$  utilization rate. Based on the utilization rate, composition of the final reaction products during charging was close to  $\mathrm{Na_2S_4}$  while the composition during discharging was close to  $\mathrm{Na_2S}$ . When the current increases from 10 to 60 A, the discharge voltage can remain over 1.5 V. Particularly, Figure 43d illustrates that the Na-S cell with a capacity of 30 Ah demonstrates impressive cycle stability even after 1200 cycles. $^{345}$

With regards to the solid electrolyte in a Na-S battery, the ideal materials should have characteristics of high  $\mathrm{Na^{+}}$  conductivity, chemical and thermal stability, mechanical strength, volumetric density with minimum porosity, inertness toward alkali metals (Na anode), and low electronic

conductivity. Among commercial electrolytes, the tubular shaped  $\beta\text{-Al}_2\mathrm{O}_3$  is a critical component, whose ionic conductivity is comparable to that of aqueous  $\mathrm{H}_2\mathrm{SO}_4$  electrolyte, indicating that the former can be used as a solid electrolyte in HT electrochemical cells. $^{42}$  The  $\beta\text{-Al}_2\mathrm{O}_3$  is a nonstoichiometric compound of  $\mathrm{Al}_2\mathrm{O}_3$  and  $\mathrm{Na}_2\mathrm{O}$  with typical crystalline structure and chemical formula denoted by  $\mathrm{NaAl}_{(5-11)}\mathrm{O}_{17}$ . It has two distinct crystal structures: a double helix shaft-based  $\beta\text{-Al}_2\mathrm{O}_3$  ( $\mathrm{Na}_2\mathrm{O} \cdot (9-11)\mathrm{Al}_2\mathrm{O}_3$ ; hexagonal,  $P6_3/mmc$ ;  $\alpha_{\mathrm{o}} = 0.559~\mathrm{nm}$ ;  $c_{\mathrm{o}} = 2.261~\mathrm{nm}$ ), $^{352}$  and triple helix shaft-based  $\beta''\text{-Al}_2\mathrm{O}_3$  ( $\mathrm{Na}_2\mathrm{O} \cdot (5-7)\mathrm{Al}_2\mathrm{O}_3$ ; rhombohedral,  $R3_m$ ;  $\alpha_{\mathrm{o}} = 0.560~\mathrm{nm}$ ;  $c_{\mathrm{o}} = 3.395~\mathrm{nm}$ ). $^{353}$

Compared with  $\beta\text{-Al}_2\mathrm{O}_3$ , the  $\beta''\text{-Al}_2\mathrm{O}_3$  has higher  $\mathrm{Na}^+$  ionic conductivity with higher  $\mathrm{Na}^+$  ratio. However, during the preparation process, the  $\beta''\text{-Al}_2\mathrm{O}_3$  crystal is unstable owing to the decomposition of the  $\beta''$  phase near the sintering temperature. Therefore, in order to stabilize  $\beta''\text{-Al}_2\mathrm{O}_3$  crystals, metallic ions (such as  $\mathrm{Li}^+$  and  $\mathrm{Mg}^{2+}$ ) are generally used to replace  $\mathrm{Al}^{3+}$  in their crystalline phase. In practical Na-S cells, the electrolyte is comprised of a mixture of  $\beta-$  and  $\beta''\text{-Al}_2\mathrm{O}_3$  particles.[45] Following the discovery of  $\beta\text{-Al}_2\mathrm{O}_3$ , many studies have reported new electrolytes with higher ionic conductivity and lower cost for Na-S batteries. Among such electrolytes, NASICON is known for its large number of interconnected holes that can be occupied by additional  $\mathrm{Na}^+$ .[354] However, the electrochemical performance of Na-S batteries using this electrolyte does not exceed that containing  $\beta\text{-Al}_2\mathrm{O}_3$  electrolyte.

To date, the Na-S battery is considered to be one of the most practical choices for stationary energy storage applications owing to the following advantages:342,345,355 high theoretical energy density (at  $350^{\circ}\mathrm{C}$ , the theoretical specific energy density of the battery is 760 Wh  $\mathrm{kg}^{-1}$ ), high CE (approaching  $100\%$  along with low self-discharge), high cycle life (the number of working cycles for Na-S battery is about four times more than high-quality commercially available LABs), no intermediate reaction and over  $85\%$  average conversion efficiency, environmental friendliness (the batteries are completely sealed, and more than  $99\%$  of battery materials are recyclable; however, the Na component must be handled with utmost care as it can act as hazardous substance), low material cost (Na and S are both naturally abundant), and simple field maintenance (since the Na-S battery need no pumps, valves, or exchangers, field maintenance requirements are limited to regular inspections and cleaning only).345

In spite of all these upsides, Na-S batteries face some major technical challenges that have not yet been completely addressed.[356] The detrimental corrosion of  $\mathrm{Na}_2\mathrm{S}_5$  and S species is dominant in Na-S cells, caused by their high operating temperatures and high reactivity of the molten electrodes. In addition, macroscopic cracking of the solid electrolyte is caused by internal stress inside the ceramic or by externally applied stress. Furthermore, in case of microcracks or other defects on the electrolyte surface, Na dendrites begin to form, which gradually propagate into the ceramic. Upon complete penetration of dendrites into electrolyte, the battery experiences short circuiting. In other words, upon damage to  $\beta\text{-Al}_2\mathrm{O}_3$ , the molten S is in direct contact with liquid Na, resulting in a violent reaction, which in turn may cause a fire hazard or even an explosion. In short, in order to ensure safety, the selection of materials for containers and other cell components is a stringent and expensive requirement. To further address the safety concerns in Na-S batteries, it is important to point out that the development of high capacity and low-cost Na-S batteries that operate at lower temperatures (intermediate or even room

![](images/88e2d9d630ddba6e73fd2c55977deb6273782b9b200c706db0404c8afe40934e.jpg)  
a  
Battery Cell

![](images/22f64f8873212860a76632ab799393e98cdb97e29f588bd49e1c58dcc0c4ba2b.jpg)  
Battery Module

![](images/402c5391a3cb1438b94dc2eac7c540a95a28d1b846a9f6f011d577d9e7e8e233.jpg)  
Battery Container

![](images/4e110bc903ce765c3fb88276731cda0aa389e0505dd7714dcd6ca46bad6a563f.jpg)

![](images/b375e72c7b041d7bfc0b43a808a93446fe97ef2fc5e36321ce171b1bf9fa7a9a.jpg)

![](images/0ced0ef05ac80b3f55c68082100f8150571784fe09a9e00ee4565eae2cc95614.jpg)

![](images/0dd31f963fa5ede26a5dfaf76f17e3ebedb08dbb4b516133931b1bea3cf8a241.jpg)  
b  
Figure 44. (a) The structure of NAS battery system (Courtesy of NGK INSULATORS www.ngk-insulators.com). (b) Global distribution of Japanese NGK INSULATORS NAS batteries. (Courtesy of NGK INSULATORS www.ngk-insulators.com).

temperature) is an effective strategy to explore. In this regard, numerous studies have reported RT and IT Na-S batteries, $^{57,338,357-371}$  especially all-solid-state RT Na-S batteries. $^{371,372}$  In addition to the intrinsic safety, all-solid-state

batteries offer benefits comprising of long cycle life, diverse geometric configurations, low cost, and minimal risk of leakage and volatilization. For instance, a bulk-type all-solid-state Na-S battery employing  $\mathrm{Na}_{3}\mathrm{PS}_{4}$  glass-ceramic as a solid electrolyte

yields a capacity of  $1100\mathrm{mAhg}^{-1}$  at RT, which is two times higher than that of a traditional HT Na-S battery. $^{372}$  Similarly, an all-solid Na-S battery using poly(ethylene oxide) (PEO) polymer electrolyte has demonstrated high initial discharge capacity of  $505\mathrm{mAhg}^{-1}$  of S with stable electrochemical performance throughout its repetitive cycling. $^{365}$  In spite of all the aforementioned advantages of RT all-solid-state Na-S batteries, they are still subject to rigorous experimental research owing to serious self-discharge and short cycle life, indicating that the RT Na-S battery technology is yet to mature in order to realize its widespread commercialization, which is therefore not discussed in this review.

Another key concern for the  $\mathrm{Na}-\mathrm{S}$  battery is its capacity limitation up to one-third of that computed theoretically for the complete reduction of S to  $\mathrm{Na}_2\mathrm{S}$ . In other words, the reduction takes place before the formation of  $\mathrm{Na}_2\mathrm{S}_2$ . Further, the battery poses challenges in terms of its ability to achieve temperature-dependent ion transport through the ceramic electrolyte, which is directly related to the extent of wetting of the solid electrolyte through molten Na. This problem is attributed to the formation of a surface oxide film.[350] In addition, a large amount of electrical energy is consumed for maintaining the high temperature during  $\mathrm{Na}-\mathrm{S}$  battery operation, which significantly increases the thermal management costs.

Aiming at LL, UPS, and emergency power supply (EPS), the Na-S battery is mainly applied in the fields of load balancing of substations (including peak shaving and valley filling), renewable energy power generation for suppressing the impact of intermittent energy on power grid stabilization, and auxiliary backup, which is responsible for rotating backup and emergency backup.[42,350,356] Since the Na-S systems are mainly employed in stationary applications, the design of such battery systems holds critical importance.[344,345,352,373] Hitherto, the NAS battery systems universally adopt modular concept, which has been successfully applied by NGK INSULATORS in many projects. The modular concept implies that independent battery-level modules are composed of various batteries electrically connected in series and parallel configurations in a thermal enclosure (Figure 44a). The battery itself provides the required voltage, energy, and power by connecting these modules in series and parallel. The resulting battery is then combined with the power conversion system (PCS) and controller to form an integrated facility that can then be connected to the power system (Figure 44b). For example, a large 50 MW NAS battery energy storage station commissioned in 2016 is in Japan. Currently, the manufacturing of commercial NAS battery stations is on the rise with NGK INSULATORS as the leading manufacturer. Table 7 and Figure 44b delineate the global distribution of Japanese NGK INSULATORS's NAS batteries.

In a nutshell, Na-S batteries have substantial potential to be juxtaposed with currently commercialized Li-ion and redox-flow batteries.[63] Despite the bottlenecks, including poor safety at

Table 7. Global Sites of Japanese NGK INSULATORS NAS Batteries  

<table><tr><td>location</td><td>sites</td><td>energy capacity (MWh)</td></tr><tr><td>Japan</td><td>167</td><td>2600</td></tr><tr><td>Middle East and Africa</td><td>10</td><td>650</td></tr><tr><td>North America</td><td>10</td><td>150</td></tr><tr><td>Europe</td><td>6</td><td>270</td></tr></table>

high temperature and difficult heat management restricting their furtherance, future research pertaining to Na-S battery has pivoted to reducing the operating temperature and costs and improving its overall safety. $^{334,338,363}$  It is worth noting that the efforts to deal with severe self-discharge of low-temperature and IT Na-S batteries along with the fragile sealing of flat-type cells may play an important role in further expanding applications of Na-S batteries.

# 5.3. IT Na-S Batteries

In light of the safety problems of HT Na-S batteries, high operating costs, and limited energy density, new studies have advanced this technology toward intermediate- and low-temperature Na-S systems.[341,362,363,374] IT Na-S batteries have the ability to reduce the cost and safety issues associated with the conventional HT Na-S battery, which makes them attractive for renewable energy integration and other grid-related applications. Therefore, herein we delineate the advances pertaining to IT Na-S batteries.

Lu and co-workers reported an IT  $(150^{\circ}\mathrm{C})$  Na-S battery, in which a dense  $\beta''\text{-Al}_2\mathrm{O}_3$  solid membrane and tetraglyme are employed as the electrolyte separator and the cathode electrolyte solvent, respectively. [362] Figure 45a,b displays a schematic of a single IT Na-S cell and the initial discharge and charge curves, respectively. It can be seen that the initial discharge capacity is about  $473\mathrm{mAhg^{-1}}$  ,which is comparable to that for RT Na-S batteries reported previously, [367,372] along with relatively good rate capacity and cycling stability (Figure 45c). Moreover, in situ Raman measurements during cell operation show that during the discharge process, polysulfides are formed in the order of  $\mathrm{Na_2S_5 + S\leftrightarrow Na_2S_5 + Na_2S_4\leftrightarrow Na_2S_4}$ $+\mathrm{Na}_{2}\mathrm{S}_{2}$  , and the sequence is reversed during the charge process.

In recent years,  $\mathrm{Na}_3\mathrm{Zr}_2\mathrm{Si}_2\mathrm{PO}_{12}$  has been integrated into IT batteries as a solid electrolyte. Park et al. $^{374}$  reported an IT Na-S battery based on  $\mathrm{Na}_3\mathrm{Zr}_2\mathrm{Si}_2\mathrm{PO}_{12}$  electrolyte, the conductivity of which increased when it was doped with Ge at  $150^{\circ}\mathrm{C}$ . In 2019, Nikiforidis et al. $^{363}$  found that in  $1.5 - 3\mathrm{M}$  solution of sodium pentasulfide dissolved in tetraglyme ether, the stability of an IT Na-S battery showed improvement at its operating temperature of  $150^{\circ}\mathrm{C}$ . Having predefined the working parameters of the battery, including threshold temperature, solubility of the polysulfide, current density range, and suitability of the carbon-based materials on the cathode side, the battery stiffness and the amplified structure have been investigated. As shown in Figure 45d, the volt-ampere efficiency  $(\eta_{\mathrm{V}})$ , calculated from the average discharge potential during charging, is related to the operating temperature of the cell. Within the tested range of current density, the increase in the temperature yields a higher  $\eta_{\mathrm{V}}$  value. Further investigation reveals the lowest operating temperature of the battery to be  $150^{\circ}\mathrm{C}$  with salt-free polysulfide cathode electrolyte and tubular configuration. Furthermore, the electrochemical study of the cathode demonstrates excellent long-term performance in terms of continuous cycling for 42 days. The biggest upside of this battery is the scalable capacity of its volume by 10-fold, reaching a capacity of  $790\mathrm{mAh}$  (Figure 45e). However, the 10-fold increase in volume is not linearly related to its capacity and volumetric density, indicating that mass transport inhibits the capacity improvement during amplification. In short, although the cycling stability of IT Na-S batteries is much higher than that of RT Na-S batteries, there is still a big gap between the former and traditional HT Na-S batteries, limiting the practical applications IT Na-S batteries.

![](images/e13335a62fe3c87cc2a7e822f91bf6826489402e5f0e3ff99ec0ca1f03b2c70c.jpg)

![](images/55ac6c7581dc3641390f73c0375479aef5ea370beb0313dac1747fc80cbf3808.jpg)

![](images/f6cb8e92fa40abe66736e3e7747f1e9a4582388080515c82ad70c4acb5e6d051.jpg)  
Figure 45. (a) Schematic diagram of a single IT Na-S cell. (b) Discharge and charge curves of an IT Na-S battery at  $150^{\circ}\mathrm{C}$ . (c) Cycling stability of discharge/charge capacities. Reproduced with permission from ref 362. Copyright 2013 Royal Society of Chemistry. (d) Voltaic efficiency  $(\eta_{\mathrm{V}})$  vs. current density  $(j)$  at different temperatures. (e) Under the condition of  $\pm 2.5\mathrm{mAcm}^{-2}$ , change of capacity retention rate of the tubular IT NaS battery in a solution containing  $2.5\mathrm{MNa}_2\mathrm{S}_5$  and TEGDME. Reproduced with permission from ref 363. Copyright 2019 The Electrochemical Society.

![](images/68381fbbd29e8f489859abc01e0b5a8788393ddb5f9e2bf93f442ca4b0bb2459.jpg)

![](images/1442290cb38894df2b6ee92cb705ff8a47e54e17f85074821bac129617eacd8c.jpg)

# 5.4.ZEBRA Batteries

The sodium-nickel chloride  $(\mathrm{Na} / \mathrm{NiCl}_2)$  cell, also known as a ZEBRA battery, is another HT battery based on molten Na anode and  $\beta$ -alumina solid electrolyte (BASE). In the 1980s,  $\mathrm{Na} / \mathrm{NiCl}_2$  batteries were called Zero Emission Battery Research Activity (ZEBRA) batteries, owing to their zero-emission and pollution-free green nature. In addition to the advantages of high energy density, high power density, abundance of employable elements, and low cost, what makes ZEBRA batteries practical is their intrinsic safety, a major concern posed by conventional HT Na-S batteries. Therefore, ZEBRA batteries are considered one of the promising candidates for GSES.

Pertaining to their structural components, ZEBRA batteries consist of a Na anode, a cathode containing mainly  $\mathrm{NiCl}_2 / \mathrm{FeCl}_2$ , and a  $\mathrm{Na}^+$  conducting molten  $\mathrm{NaAlCl}_4$  ( $T_{\mathrm{m}} = 157~^\circ \mathrm{C}$ ) electrolyte. With regards to the cathode materials in ZEBRA cells, various metal halides have been reported to be effective during the battery operation. For instance, chlorides such as  $\mathrm{FeCl}_2^{378,379}$  and  $\mathrm{NiCl}_2^{380,381}$  have been widely used; the former is a more cost-effective alternative than the latter. However,  $\mathrm{Fe}_2\mathrm{O}_3$  is formed during cell overcharge, and  $\mathrm{Fe}^{3+}$  may be transported and penetrate into the alkaline electrolyte, causing electrolytic degradation.[343] Therefore, only a limited amount of  $\mathrm{FeCl}_2$  is added into the ZEBRA cells. Further, Fe is used as a cathode active material additive to provide improved peak power capability under low charge state. The operating temperature of ZEBRA batteries is about  $270 - 300^{\circ}\mathrm{C}$ , during which the molten  $\mathrm{NaAlCl}_4$  ensures  $\mathrm{Na}^+$  transportation between the alkaline electrolyte and the solid active cathode.[382,383] The electrochemical reactions of  $\mathrm{Na}-\mathrm{NiCl}_2$  cells are described as follows:[313]

Anode:

$$
\mathrm {N a} \leftrightarrow \mathrm {N a} ^ {+} + \mathrm {e} ^ {-} \tag {11}
$$

Cathode:

$$
\mathrm {N i C l} _ {2} + 2 \mathrm {N a} ^ {+} + 2 \mathrm {e} ^ {-} \leftrightarrow \mathrm {N i} + 2 \mathrm {N a C l} \tag {12}
$$

Overall:

$$
2 \mathrm {N a} + \mathrm {N i C l} _ {2} \leftrightarrow 2 \mathrm {N a C l} + \mathrm {N i}
$$

$$
E ^ {\circ} = 2. 5 8 \mathrm {V} \text {a t} 3 0 0 ^ {\circ} \mathrm {C} \tag {13}
$$

Figure 46a shows a schematic diagram of the ZEBRA battery. During the discharge process, Na is oxidized to  $\mathrm{Na^{+}}$  and is transported to the cathode through the  $\beta$ -alumina and  $\mathrm{NaAlCl_4}$  electrolyte, where it reacts with  $\mathrm{NiCl_2}$  to form  $\mathrm{NaCl}$  and Ni metal. During the charge process, on the other hand, the reverse process takes place, in which Ni is oxidized and reacts with  $\mathrm{NaCl}$  to form  $\mathrm{NiCl_2}$ . The open-circuit voltage (OCV) of the reaction is  $2.58\mathrm{~V}$  at  $300^{\circ}\mathrm{C}$ , which is higher than that of the  $\mathrm{Na-S}$  battery.[384] It is worth noting that in addition to facilitating the transfer of  $\mathrm{Na^{+}}$  to the cathode during discharge, another important function of  $\mathrm{NaAlCl_4}$  is to overcome the overcharge of the battery because it serves as a source of  $\mathrm{Na}$  through a reversible reaction  $(2\mathrm{NaAlCl_4} + \mathrm{Ni} \leftrightarrow 2\mathrm{Na} + \mathrm{Ni}(\mathrm{AlCl_4})_2)$ .[383] Upon overcharging, the current collector of Ni reacts with the molten  $\mathrm{NaAlCl_4}$  at a higher voltage of  $3.05\mathrm{~V}$ . Furthermore, the reaction during overdischarging occurs at a lower voltage of  $1.58\mathrm{~V}$ , similar to the one upon battery failure.[343] Figure 46b-d show the electrochemical performance of ZEBRA batteries. Figure 46b shows the discharge curve of a single ZEBRA battery at different cycles. The end-of-charge and -discharge voltages reached cutoff limits of 2.8 and  $1.8\mathrm{~V}$  for the 15th and 30th cycles, respectively. In Figure 46c, the full charge and discharge capacity of  $150\mathrm{mAh}$  was maintained during the initial 15 cycles, and the cell performance started to degrade afterward. Figure 46d shows specific energy of the hybrid battery vs. cycling. The initial charge and discharge energy was 248 and  $230\mathrm{Whkg^{-1}}$

![](images/d7f3a9bd4d1359cd9f04cbe7c9ac712893b8b46b697cbadd4e264dbf5682d664.jpg)

![](images/d9f644c3513ea9366d9066485241bcd6724d0d586a392d6e7040dc0d6ef9e9d2.jpg)

![](images/3831c7ed26f4be9680b868653a4156121f00c4038ba33800b38e794a630fcb48.jpg)  
Figure 46. (a) Schematic diagram of ZEBRA battery. (b) Cell voltage profiles during 1st, 15th, 30th, 45th, and 60th cycles at  $280^{\circ}\mathrm{C}$ . (c) Charge/discharge capacity vs. cycle number at  $280^{\circ}\mathrm{C}$ . (d) Charge/discharge energy density vs. cycle number at  $280^{\circ}\mathrm{C}$ . Reproduced with permission from ref 351. Copyright 2013 Elsevier.

![](images/0963ccb421a07750ba84ff0fbc6c1370747e86769835ee3f783d34a7a7583b05.jpg)

(per cathode and anode), and  $95\%$  and  $97.8\%$ , respectively, of the energy was retained after 60 cycles.

ZEBRA batteries offer a theoretical capacity up to  $305\mathrm{Ahkg^{-1}}$  and theoretical and practical energy densities of 788 and 120 Wh  $\mathrm{kg}^{-1}$ , respectively. The development of ZEBRA batteries is primarily aimed at stationary energy storage applications just like Na-S batteries. Concerning the utility of ZEBRA batteries, they have the similar advantages as Na-S batteries, including low self-discharge and high CE (about  $100\%$ ) thanks to the dense solid electrolyte membrane. In addition, such storage systems can offer additional advantages over Na-S batteries. First, the voltage of ZEBRA batteries is higher (2.58 V at 300 °C) than that of Na-S batteries (2.08 V at 350 °C). Second, ZEBRA batteries are relatively safer in terms of limited violent or hazardous reactions upon cell failure, through prompting Na metal to react with liquid electrolyte ( $\mathrm{NaAlCl_4}$ ) to produce Al and NaCl, an attribute nonexistent in the Na-S systems. Third, significant resistance to cell overcharge and overdischarge is also attributed to ZEBRA battery systems. To explain, the cathode can be overcharged at a higher voltage than usual, however at the expense of current collector consumption, thereby avoiding the risk of breakdown. Fourth, since metal halide cathodes and  $\mathrm{NaAlCl_4}$  melts are relatively less corrosive than sodium polysulfide, ZEBRA batteries offer convenience of selecting a wide range of materials for current collectors and battery cases. Finally, it is worth pointing out that, owing to the impressive discharge tolerance of the ZEBRA battery, the cell is

usually assembled in a discharged state without the need to deal with Na and anhydrous  $\mathrm{NiCl}_2$ .

However, due to the greater solubility of  $\mathrm{NiCl}_2$  in  $\mathrm{NaAlCl}_4$  and the growth and coarsening of Ni particles, the cell capacity eventually tends to decrease, which becomes a key factor hindering the development of ZEBRA batteries. [138,381,382] Another problem that arises from the operating temperature  $(300 - 350^{\circ}\mathrm{C})$  of ZEBRA batteries is the poor wettability of liquid Na on the surface of  $\beta$ -alumina. The high operating temperature not only increases the manufacturing and maintenance costs of the battery, but also causes safety issues. To address these challenges, Lu et al. [387] revealed that the addition of Cs to Na can significantly improve its wettability by enabling the battery to operate at lower temperatures (Figure 47a), down to as low as  $95^{\circ}\mathrm{C}$ . In order to understand the mechanism of alloying to enhance wettability of Na, the wetting process of Na-Cs alloy has been simulated, the results of which are demonstrated in the form of an image of the droplet containing clusters reaching equilibrium at a certain temperature (Figure 47b). The results show that as the concentration of Cs in the alloy increases, the height of the droplet decreases while the width increases, indicating the gradual improvement in Na wettability. Figure 47c,d shows the performance of a Na-S battery employing Na-Cs alloy, exhibiting superior cycle performance as compared with pure Na anodes.

In summary, the advantages of ZEBRA batteries, especially the intrinsic safety features, outweigh their drawbacks and hence

![](images/618e2b68283951c12bc8a4d1fe1f7667c9dfa0f309b663c62b25dca9ce50cfa7.jpg)  
a

![](images/f6b719104765cff3f62c3c80940d763d08e761cfa834ce299906f7b9fa86aa92.jpg)

![](images/87ae5c8253527fe7c52d3ce7f66d3c795fb177293e350c30836ffab7c85c18ea.jpg)  
Figure 47. (a) Wetting behavior of Na and Na-Cs alloy on the surface of BASE. (b) Simulation of droplet structure of liquid Na-Cs alloy on BASE at  $100^{\circ}\mathrm{C}$  (I, Na; II, Na-Cs alloy; III, Cs). (c) Voltage profiles of a Na-Csuntreated BASES cell during the 1st, 5th, 10th, 20th, and 40th cycles  $(95^{\circ}\mathrm{C})$ . (d) Cycle performance of a Na-Csuntreated BASES cell  $(95^{\circ}\mathrm{C})$ . Reproduced with permission from ref 387. Copyright 2014 Springer Nature.

![](images/2dc43ea671d58f47cd8c8b783a850163f02d77a9a98acbd779c82627f38b6e71.jpg)

![](images/8eacd7594253ebda9736d551d19d7d02c5cd2d6a485c1e01d35db62260e741a6.jpg)  
a

![](images/7e68b2aa849884e6767b0a662dec6399780ef63b4093cbbd601b5705e29782b7.jpg)  
b  
Figure 48. (a) Timeline of development history of LMBs. (b) Schematic diagram of a LMB upon (left) discharging and (right) charging.

![](images/bbd38a78cfe52b5217bb9de0578883b5827be80a2a43fc3f2e75ee79ec758aeb.jpg)

promise bright prospects for stationary GSES applications. Since the inception of ZEBRA batteries, Beta Research and Development Ltd. (United Kingdom) has been working on their further research and development.[384] Subsequently, MES-DEA Company acquired the ZEBRA technology and has been striving for its commercialization. Recently, MES-DEA and FIAMM Energy LLC Companies have jointly established a new venture (named FZ Sonick SA) to manufacture sodium metal halide batteries. Currently, one of the major manufacturers of NaCl and  $\mathrm{NiCl}_2$  batteries in the world is FZ Sonick in Stabio (Switzerland) with a 48-TI80 ZEBRA battery pack, which is enclosed in a battery container. Until 2017,  $70 - 80\%$  of the total production of ZEBRA batteries has been intended for backup power

applications, while the remaining percentage  $(10 - 20\%)$  has been allocated to utilization for powering automobiles only, the second biggest market of ZEBRA technology. With regards to the Na-S batteries, ZEBRA batteries exclusively offer long service life, intrinsic safety in risky conditions, and low cost.

# 5.5. Liquid-Metal Batteries

LMBs can be traced back to the development of traditional electrometallurgy in the 1920s (Figure 48a). Although this technology is still in laboratory research phase, it is acknowledged as one of the best prospective candidates for LSES.[388] Operating on the principle of alloying and dealloying of the anode materials to achieve energy release and storage, LMBs yield long cycle lifetimes at low costs.[389] LMBs are composed of

![](images/f82b3b05e2c9543761a05792d5c789d9b21fac3e9aded66cd925e0586a520b40.jpg)  
a

![](images/c60f64693497b620ba70a4ffcefdb2672e8241485d2960706bb5080a7070f096.jpg)  
b

![](images/6fae5018c01778fbab42b00210f790c07322bf343226eb4b0e2468e36fc06fc7.jpg)  
C

![](images/92bca5a246ed5aceb49dca9c7dc5a8192cfa1946c1e552f51b492fb70e49b533.jpg)  
d

![](images/4daa875712839d7234b214898b904667e9e56e1bc9c3eca5667b058a908d55d3.jpg)  
e  
Figure 49. (a) Cross-sectional analysis diagram of a  $\mathrm{Mg}||\mathrm{Sb}$  cell: (i) SEM image of the cathode in the discharged state; (ii) Mg EDS mapping. Reproduced with permission from ref 391. Copyright 2012 American Chemical Society. (b) Profiles of charge/discharge (the 15th cycle) of Li||Sb-Pb cell cycled at  $275\mathrm{mAcm}^{-2}$  ( $500^{\circ}\mathrm{C}$ ). (c) Cycle profiles of CE, EE, and discharge capacity density of Li||Sb-Pb cell cycled at  $275\mathrm{mA cm}^{-2}$  ( $500^{\circ}\mathrm{C}$ ). Reproduced with permission from ref 402. Copyright 2014 Springer Nature. (d) Profiles during charge/discharge (the 15th cycle) of Ca-Bi||Ca-Sb cell cycled at different current densities (650 and  $700^{\circ}\mathrm{C}$ ). (e) Cycling profiles of Ca-Bi||Ca-Sb cell (650 and  $700^{\circ}\mathrm{C}$ ). Reproduced with permission from ref 409. Copyright 2014 The Electrochemical Society.

a low-density anode, a medium-density molten salt electrolyte, and a high-density cathode. The two liquid metal electrodes are separated by a molten salt electrolyte, as illustrated in Figure 48b. During discharge, the molten metallic anode (denoted as metal A) is oxidized to  $\mathrm{A}^{m+}$ , releasing electrons to the external circuit, while  $\mathrm{A}^{m+}$  ions pass through the electrolyte to the cathode, reacting with metal B to form molten state AB alloy. In other words, the anode decreases in thickness and, simultaneously, the thickness of cathode layer grows. On the other hand, the process is reversed during battery recharge. Considering this working principle, the operating temperature of LMBs must exceed the melting temperature of all the cell components, categorizing LMBs as a HT energy storage system. Further based on safety and environmental friendliness, the selection of electrode materials must abide by some stringent requirements.[390,391] To begin with, the melting and boiling temperatures of the electrodes should be higher than  $25^{\circ}\mathrm{C}$  and lower than  $1000^{\circ}\mathrm{C}$ , respectively. Second, the selected electrode materials must be nontoxic and stable in nature (nonradioactive elements). Third, the electronic conductivity of metal electrodes should be higher than the ionic conductivity of a typical molten salt electrolyte ( $>1\mathrm{~S~cm}^{-1}$ ). For the suitable selection of electrode materials, their electronegativity and standard electrode potentials also hold importance. Usually, alkali and alkaline earth metals (Li, Na, Mg, K, Ca, S) having low electronegativity and standard potential of less than  $-2.0\mathrm{~V}$  are employed as anodes. On the other hand, metals (Al, Zn, Ga, Cd, In, Sn, Sb, Te, Hg, Ti, Pb, and Bi) with higher electronegativity and standard potential of more than  $-1.0\mathrm{~V}$  are the most apposite choices for cathodes in LMBs.[392]

In addition to the electrodes, the choice of molten salt electrolytes also has a significant impact on the performance of LMBs. High solubility of the liquid metal in molten salt electrolyte results in high self-discharge and low CE. Therefore, the most suitable molten salt electrolytes in LMBs should have low solubility of metals, density difference between anodes and cathodes, high ionic conductivity, low melting temperature, and minimal tendency for side reactions at working voltages. Overall, thanks to the three-layered structure of LMBs, these storage systems offer the following major benefits:

(1) High power characteristics: LMBs exhibit fast electrode charge transfer kinetics without slow de-intercalation of ions on the solid-state electrodes and the electrode-electrolyte interface. In addition, the ions have a fast migration rate  $(>3\mathrm{Scm}^{-1})$  in the highly conductive molten salt electrolytes.  
(2) Low cost: The electrode material elements being abundant in the Earth's crust along with the natural self-preparation of liquid components of LMBs render their manufacturing simpler and more cost-effective as compared with traditional batteries.  
(3) Long cycle life: There is no microelectrode degradation mechanism caused by long-term use of liquid electrodes, such as electrode deformation and dendrite growth.

In summary, LMBs constitute an energy storage technology with massive potential for GSES with low cost, long cycle life, and simple assembly procedure. Nevertheless, some drawbacks hamper their employability for portable equipment. First, the operating temperature (greater than  $200^{\circ}\mathrm{C}$ ) of LMBs may result in the thermal corrosion of the cell, putting more stringent

![](images/305d6d232bb91400871a5bad4620a934e946eb77d24ecea5ba859df3d2c80fb9.jpg)

![](images/a368422e55994d7f9234a7e85c6a08c6f924541946724080b510e2f6827293d6.jpg)

![](images/0beb500e40685f8a5fdec46995e387c8c353ef55c4318b95d4e438780900a76b.jpg)  
Figure 50. (a) Schematic of a Li||Bi cell. (b) Discharge profiles of Li||Bi cell at different current densities (at  $550^{\circ}\mathrm{C}$ ). Reproduced with permission from ref 403. Copyright 2015 Elsevier. (c) Charge/discharge profile of  $\mathrm{Ca - Mg}||\mathrm{Bi}$  cell at different current densities ( $550^{\circ}\mathrm{C}$ ). (d) Cycle profiles of discharge capacity, CE, and EE of  $\mathrm{Ca - Mg}||\mathrm{Bi}$  cell ( $550^{\circ}\mathrm{C}$ ). (e) Cross section of  $\mathrm{Ca - Mg}||\mathrm{Bi}$  cell in partially discharged state. Reproduced with permission from ref 410. Copyright 2016 Springer Nature.

![](images/2b71ffbdd9ac4cf3adf1ac6d5fcb2b0726640c58044ded0d3ac14152d76cf8ca.jpg)

![](images/6c62613160b8b70970e7b0f2f94ec71457c75ebd55906f8ecf49743ce320ab9d.jpg)

requirements on battery components, such as sealing devices. In addition, the low equilibrium cell voltage  $(< 1.0\mathrm{V})$  indicates the limited energy density of LMBs. Furthermore, some LMBs have severe self-discharge rates due to the high solubility of the electrode components in the molten salt electrolyte, requiring great consideration in the selection of electrode materials. All these disadvantages imply that LMBs are more suitable for stationary storage applications.

The chronological developmental history of LMBs is shown in Figure 48a. After their inception in the 1920s from the development of conventional electrometallurgy, the prototype three-liquid-layer Hoopes cell was developed by the Aluminum Company of America (Alcoa) for electrolytic production of high-purity aluminum.[393] Forty years later, Yeager proposed the thermally regenerative battery after which General Motors Corporation, Atomics International, and Argonne National Laboratory began to develop such a three-layer liquid thermal regeneration battery on a large scale.[394-401] Since 2006, Sadoway at Massachusetts Institute of Technology has conducted in-depth studies on LMBs and developed many electrode materials, such as Na-Bi, Mg-Sb, Li-Pb-Sb, and Ca-Mg-Sb.[334,402-404] Furthermore, in 2010, the Ambri company initiated manufacturing of LMBs on a commercial scale. In 2016, a Li-Sn-Sb system with long cycle life and low cost was proposed.[405] The LMBs are basically composed of stainless steel cases, insulating ceramics, current collectors, and other components.[406] Moreover, there have been many exciting studies pertaining to LMBs comprising different metal

systems. $^{337,391,402-405,407-417}$  In this section, we discuss several representative LMBs for potential applications in GSES.

In 2012, Sadoway and co-workers proposed a HT (700 °C)  $\mathrm{Mg}||\mathrm{Sb}$  LMB composed of a Mg anode,  $\mathrm{MgCl}_2 - \mathrm{KCl} - \mathrm{NaCl}$  molten electrolyte, and Sb cathode.391 Upon cycling at  $50\mathrm{mA}$ $\mathrm{cm}^{-2}$  for  $10\mathrm{h}$ , this cell can achieve a discharge voltage of  $0.4\mathrm{V}$  with CE of  $97\%$  and VE of  $71\%$ . Additionally, SEM and EDS analyses indicated that this cell did not undergo any obvious corrosion of the current collectors and walls, as shown in Figure 49a. The results also revealed that it is viable to reduce the thickness of the electrolyte or work alternatively at a lower current density to improve cell efficiency. The specific energy of this  $\mathrm{Mg}||\mathrm{Sb}$  cell and its total cost were computed to be  $25\mathrm{Wh}$ $\mathrm{kg}^{-1}$  and approximately  $\$375\mathrm{kWh}^{-1}$ , respectively.

Following the introduction of  $\mathrm{Mg}||\mathrm{Sb}$  LMB, in 2014, Sadoway et al.  $^{402}$  put forward the idea of a more advanced LiSb-Pb LMB. Such a cell is composed of a molten-state Li anode, a liquid antimony-lead alloy as cathode (Li/Pb/Sb = 45:38:17) and LiF-LiCl-LiI molten electrolyte (its molar ratio is 20:50:30 and the melting point is  $430^{\circ}\mathrm{C}$ ). The LiSb-Pb system operates at a high temperature of  $\sim 450^{\circ}\mathrm{C}$ , along with design capacity up to 1.9 Ah. A typical charge/discharge voltage profile and the cycling performance are shown in Figure 49b,c, respectively. It can be seen that, at a high charge and discharge current density of  $275\mathrm{mAcm}^{-2}$ , the recorded discharge voltage is  $0.73\mathrm{V}$ , which is three times higher than that of the MgSb LMB. Upon electrochemical testing, the battery exhibited an excellent CE of  $98\%$  and RTE of  $73\%$ , while maintaining an initial capacity of  $94\%$  after 450 cycles of full discharge. Upon

![](images/0b1c434667c18520e8204abd2bdb32e60247dd61d5778feaabf0851b4f0ada6e.jpg)  
a

![](images/4d12201880b66c3f67721b34feb95475ed68d31e88e8323bbb221cc0f43d5600.jpg)

![](images/57c6c9b0b405d5c2762094e1d242717f50113ecdf82071a1fb7fbaa9bd0d547e.jpg)  
Figure 51. (a) Schematics of Li-Pb||PbCl2cell and its discharge process. (b) Profiles of charge and discharge of Li-Pb||PbCl2cell at  $150\mathrm{mAcm}^{-2}$ $(410^{\circ}\mathrm{C})$  . (c) Cycle profiles of CE, discharge capacity, and EE of Li-Pb||PbCl2cell  $(410^{\circ}\mathrm{C})$  . (d) Optical image of the bottom view of a porous TiN membrane after 100 cycles. (e) SEM image of the area indicated in panel d. Reproduced with permission from ref 414. Copyright 2018 Springer Nature.

![](images/16b80c480e8569384173f12bbc26117072d452ba34ee009e75b5a9e0d87d5bf3.jpg)

![](images/eeeed03b75f5570d628269bd55139f99243add742826df794d2ed0ba16eb0baf.jpg)

further cycling, the battery manages to retain more than  $85\%$  of the initial capacity after 10 years of cycling. Furthermore, after  $1800\mathrm{h}$  of operation, the cross-section of the battery does not show any significant sign of corrosion of its components. Similarly, another study proposed an alternative Li|Pb-Sb electrochemical system, which employs a liquid lithium anode, a liquid antimony-lead alloy cathode  $(\mathrm{Li} / \mathrm{Pb} / \mathrm{Sb} = 52.4:19:28.6)$ , and a LiF-LiCl-LiBr molten electrolyte  $(22:31:47\mathrm{mol}\%, T_{\mathrm{m}} = 430^{\circ}\mathrm{C})$ . This battery reveals a charge capacity up to  $62\mathrm{Ah}$  and a discharge voltage of  $0.68\mathrm{V}$  at the current density of  $275\mathrm{mA}\mathrm{cm}^{-2}$ . The specific energy of this Li|Pb-Sb cell was calculated to be about  $104\mathrm{Whkg}^{-1}$  and its cost approximately  $\$65\mathrm{kWh}^{-1}$ .
