Repository: cunyu-liu/electrolyte_ailab

File: finetune-rag-agent/allcode_chemind_server/agent/vectordb/paper_text_clean/10.1002_(sici)1099-1581(199605)7_5_6_403__aid-pat502_3.0.co;2-0.json
{
  "title": "Surface Properties of Networks Containing Fluorinated Acrylic Monomers",
  "abstract": "Polymers for Advanced Technologies \nVolume 7, pp. 403408 \nSurface Properties of Networks \nContaining Fluorinated Acrylic \nMonomers \nRoberta Bong iovanni: N i no Pollici no: \nGi useppe Gouel i no,' Gi ulio Ma I ucel I i,' \nAldo Priola' and Bruno Ameduri3 \n1 \n' Dipartimento di Scienza dei Materiali e Ingegneria Chimica, Politecnico di Torino, C. so Duca degli Abruzzi 24, 10129 \nTorino, Italy \nIstituto Chimico Facolta' di Ingegneria Universita' di Catania, V. le Doria 6, 95125 Catania, Italy \nUra D11930-CNRS Ecole Nationale Superieure de Chimie, Rue Ecole Normale 8, 34053 Montpellier, France \nABSTRACT \nThe surface properties of acylic films, obtained through \nUV curing of \nbisphenol-A-dihydroxyethyl diacylate \n(BHEDA) mixed with fluorinated acylic monomers, were \ninvestigated. Three fluorinated acrylates were selected in \norder to vay the film composition, namely: 2-(n- \nperfluorooctylsulphonamido-N-buty1)ethyl acylate, 2-(n- \nperfluorooctylsulphonamido-N-ethy1)ethyl acrylate and 2- \n(n-perfluorooctyUethy1 acylate. They were used at \nconcentrations ranging from 0.01 to 1 % w/w. \nThe bulk of the films obtained after UV curing was not \ninfluenced by the additive as far as the thermal and \nmechanical properties are concerned. In contrast, the \nsurface properties, examined by measuring the advancing \nand the receding contact angle with different solvents and \nevaluating the surface tension, were deeply modified \nnotwithstanding the low concentration of the additive. \nThe change was found to be dependent on the type of \nmonomer and its concentration. Moreover, a clear influence \nof the substrate in contact with the polymeric film was \npointed out. The following substrates were examined: glass, \nhigh-density polyethylene and polytetrafluoroethylene; it \nwas shown that the substrate polarity strongly influences \nthe surface properties of the films. X-ray photoelectron \nspectroscopy analyses allowed the obtaining of the surface \ncomposition of the films prepared in the different conditions \nand could provide a clear interpretation of the previous \nresults. \nKEYWORDS: fluorinated monomer; acrylic coatings; UV \ncuring; surface tension \nINTRODUCTION \nIn a previous work 111, it was shown that the surface \nproperties of acrylic films obtained through the \nultraviolet (IN)-curing technique can be modified \nby the addition of long-chain acrylic monomers. The \npresence of these reactive additives can enhance the \nhydrophobic characteristics of the final network, \ndepending on the length of the apolar hydrocarbon \nmoiety and its concentration. The distribution of the \nadditive in the film coated onto a glass slide was \nfound to be asymmetric: while the surface in contact \nwith the substrate maintained the properties of the \npure resin, the opposite surface was enriched with the \nhydrophobic monomer. On the basis of those results, \nit becomes possible to design the surface modification, \nby varying the composition of the curable mixture \nand the curing conditions. This is an attractive \npossibility, since many technological applications of \nUV-cured films require well-designed surface proper- \nties, i.e. wetting, adhesion and coating characteristics. \nPursuing this research, we considered systems \nmodified by the addition of fluorinated monomers. \nThe peculiar surface properties of the fluorinated \nproducts (low surface tension, low wettability, low \nfriction) are well known [2, 31. Moreover, their high \nthermal stability, exceptional weathering resistance, \nlow moisture absorption and special optical and \ndielectrical properties make the fluorinated mono- \nmers very attractive for the synthesis and modifica- \ntion of high-performance coatings [4, 51. \nIn this paper we investigate the use of three \nfluorinated monomers as additives for the modifica- \nCCC 1076-5174/96/05O40346 \n0 1996 by John Wiley & Sons, Ltd. \nReceived 21 June 1995 \nRevised 25 December 2995 \n 404 / Bongiovanni et a1 \ntion of a UV curable system, based on bisphenol-A- \ndihydroxyethyldiacwlate. Because of their low solu- \nTABLE 1. Contact Angle with Water and y Values of the \nDifferent Substrates [61 \nSurface tension 75 \nbilik limits, the additive concentration was always \nlower than 1% w/w. The surface properties of the \nSubstrofe \n(mN/ml \nContact angle (o) \nfilms obtained from the different mixtures were \nstudied and correlated with the monomer structure, \nthe monomer concentration and the kind of substrate \non which the polymerizable resin was coated. \nQuartz \n>300 \n0 \n102 \nPolyethylene (HDPE) \n36.1 \n22.5 \n108 \nPolytetraFluoroethy,ene \n(PTFE) \nEXPERIMENTAL \nMaterials \nA typical W-curable product (Ebecryl150) was used, \nkindly supplied by UBC, Belgium. Its chemical name \nis bisphenol-A-dihydroxyethyldiacrylate (BHEDA) \nand its formula is \nA series of blends was prepared by adding three \nacrylates, commercially available: 2-(n-perfluorooctyl- \nsulphoonamido-N-alky1)ethyl acrylate, where the \nalkyl chain is either an ethyl or a butyl group were \nkindly supplied by 3M and will be identified as F1 \nand F2 respectively. 2-(n-perfluorooctyl)ethyl acrylate \n(F3) was given by Atochem. The structures of the \nthree monomers are given below: \nCH2CH2CH2CH3 \nF1 \nI \nC8F17S02NCH2CH20COCH = CH2 \nCH2CH3 \nTheir concentrations varied from 0.01% to 1% w/w. \n2,2-dimethoxy-2-phenylacetophenone (Ciba-Geigy) \nwas added as a photoinitiator (4% w/w). The liquids \nused for the contact angle measurements were H20 \nand CH212. Methylene iodide (99.9%, Fluka) was used \nas received after verifying its purity by means of \nsurface tension measurements. Water was carefully \ndeionized and doubly distilled by an all-Pyrex \napparatus. \nFilm Formation and characterisation \nThe films were obtained by coating the resin on a \nsolid substrate with a calibrated wire-wound appli- \ncator to obtain a thickness of about 100 pm. The \nthickness was measured after the curing reaction by \nmeans of a Minitest 3000 (Elektro-Physik, Koln) \nequipped with a probe for nonmagnetic substrates. \nThe substrates employed were glass, high-density \npolyethylene (HDPE) and polytetrafluoroethylene \n(PTFE); they were chosen for their different polarity \nand their different surface properties, as shown in \nTable 1. \nThe films were cured by UV irradiation in an inert \natmosphere, according to the procedure reported \nelsewhere 171. The light intensity of the mercury \nlamp was 12 mW/cm2, measured at the film surface. \nThe experimental conditions ensured the complete \ncrosslinking of the polymeric films and complete \ninsolubility in water and other solvents employed for \nthe contact angle measurements. \nHomopolymerization experiments were carried \nout in the same conditions on the pure fluorinated \nmonomers: the obtained homopolymers were com- \npletely insoluble in hydrocarbon and chlorinated \nsolvents. The copolymerization of \nacrylic or \nmethacrylic monomers, both hydrogenated and \nfluorinated, has been reported in the literature [8, 91. \nIn particular, the synthesis of acrylamide copolymers \nwith the monomers F1, F2 and F3 was performed 181. \nThe copolymerization of acrylates and methacrylates \ncontaining hydrogenated and fluorinated pendant \ngroups was investigated 191 and true copolymers \nwith substantial random distribution of comonomers \nwere obtained. \nIn order to check that the fluorinated monomers \nwere completely polymerized, gas chromatography \n(GC) analyses on the unreacted monomer were \nperformed. The UV-cured films were subjected to a \n24 hr extraction with n-hexane, then the liquid phase \nwas analyzed with a Varian GC instrument, equipped \nwith a MegaBore DBWax column (190°C) and a \nthermo conductivity detector (TCD) detector (250°C). \nIn the case of F3 the residual amount of monomer was \nfound to be about 1/100 of the quantity added to the \nresin. In the case of F1 and F2 this analysis could not \nbe performed owing to their very low volatility. The \nbulk properties of the films were reported elsewhere \nand did not change in the presence of the different \nadditives [lo]. The glass transition temperature (Tg) \nwas found to be 30°C by differential scanning \ncalorimetry (DSC) measurement and 40°C by dy- \nnamic mechanical measurements (maximum of the \ntan S curve). \nMethods \nThe films were carefully peeled off after the curing \nreaction and contact angle measurements were \nperformed on them on both sides with the advancing \nand receding drop technique [ll] by means of a Kruss \nG1 goniometer. Wherever the film had the same \nsurface properties on both sides, the measurements \nwere repeated by the Wilhelmy technique using a",
  "main_text": "Polymers for Advanced Technologies\nSurface Properties of Networks\nContaining Fluorinated Acrylic\nRoberta Bong iovanni: N i no Pollici no:\nGi useppe Gouel i no,' Gi ulio Ma I ucel I i,'\nAldo Priola' and Bruno Ameduri3\n' Dipartimento di Scienza dei Materiali e Ingegneria Chimica, Politecnico di Torino, C. so Duca degli Abruzzi 24, 10129\nIstituto Chimico Facolta' di Ingegneria Universita' di Catania, V. le Doria 6, 95125 Catania, Italy\nUra D11930-CNRS Ecole Nationale Superieure de Chimie, Rue Ecole Normale 8, 34053 Montpellier, France\nThe surface properties of acylic films, obtained through\nbisphenol-A-dihydroxyethyl diacylate\n(BHEDA) mixed with fluorinated acylic monomers, were\ninvestigated. Three fluorinated acrylates were selected in\norder to vay the film composition, namely: 2-(n-\nperfluorooctylsulphonamido-N-buty1)ethyl acylate, 2-(n-\nperfluorooctylsulphonamido-N-ethy1)ethyl acrylate and 2-\n(n-perfluorooctyUethy1 acylate. They were used at\nconcentrations ranging from 0.01 to 1 % w/w.\nThe bulk of the films obtained after UV curing was not\ninfluenced by the additive as far as the thermal and\nmechanical properties are concerned. In contrast, the\nsurface properties, examined by measuring the advancing\nand the receding contact angle with different solvents and\nevaluating the surface tension, were deeply modified\nnotwithstanding the low concentration of the additive.\nThe change was found to be dependent on the type of\nmonomer and its concentration. Moreover, a clear influence\nof the substrate in contact with the polymeric film was\npointed out. The following substrates were examined: glass,\nhigh-density polyethylene and polytetrafluoroethylene; it\nwas shown that the substrate polarity strongly influences\nthe surface properties of the films. X-ray photoelectron\nspectroscopy analyses allowed the obtaining of the surface\ncomposition of the films prepared in the different conditions\nand could provide a clear interpretation of the previous\nKEYWORDS: fluorinated monomer; acrylic coatings; UV\nIn a previous work 111, it was shown that the surface\nproperties of acrylic films obtained through the\nultraviolet (IN)-curing technique can be modified\nby the addition of long-chain acrylic monomers. The\npresence of these reactive additives can enhance the\nhydrophobic characteristics of the final network,\ndepending on the length of the apolar hydrocarbon\nmoiety and its concentration. The distribution of the\nadditive in the film coated onto a glass slide was\nfound to be asymmetric: while the surface in contact\nwith the substrate maintained the properties of the\npure resin, the opposite surface was enriched with the\nhydrophobic monomer. On the basis of those results,\nit becomes possible to design the surface modification,\nby varying the composition of the curable mixture\nand the curing conditions. This is an attractive\npossibility, since many technological applications of\nUV-cured films require well-designed surface proper-\nties, i.e. wetting, adhesion and coating characteristics.\nPursuing this research, we considered systems\nmodified by the addition of fluorinated monomers.\nThe peculiar surface properties of the fluorinated\nproducts (low surface tension, low wettability, low\nfriction) are well known [2, 31. Moreover, their high\nthermal stability, exceptional weathering resistance,\nlow moisture absorption and special optical and\ndielectrical properties make the fluorinated mono-\nmers very attractive for the synthesis and modifica-\ntion of high-performance coatings [4, 51.\nIn this paper we investigate the use of three\nfluorinated monomers as additives for the modifica-\n0 1996 by John Wiley & Sons, Ltd.\ntion of a UV curable system, based on bisphenol-A-\ndihydroxyethyldiacwlate. Because of their low solu-\nTABLE 1. Contact Angle with Water and y Values of the\nbilik limits, the additive concentration was always\nlower than 1% w/w. The surface properties of the\nfilms obtained from the different mixtures were\nstudied and correlated with the monomer structure,\nthe monomer concentration and the kind of substrate\non which the polymerizable resin was coated.\nA typical W-curable product (Ebecryl150) was used,\nkindly supplied by UBC, Belgium. Its chemical name\nis bisphenol-A-dihydroxyethyldiacrylate (BHEDA)\nA series of blends was prepared by adding three\nacrylates, commercially available: 2-(n-perfluorooctyl-\nsulphoonamido-N-alky1)ethyl acrylate, where the\nalkyl chain is either an ethyl or a butyl group were\nkindly supplied by 3M and will be identified as F1\nand F2 respectively. 2-(n-perfluorooctyl)ethyl acrylate\n(F3) was given by Atochem. The structures of the\nthree monomers are given below:\nTheir concentrations varied from 0.01% to 1% w/w.\n2,2-dimethoxy-2-phenylacetophenone (Ciba-Geigy)\nwas added as a photoinitiator (4% w/w). The liquids\nused for the contact angle measurements were H20\nand CH212. Methylene iodide (99.9%, Fluka) was used\nas received after verifying its purity by means of\nsurface tension measurements. Water was carefully\ndeionized and doubly distilled by an all-Pyrex\nFilm Formation and characterisation\nThe films were obtained by coating the resin on a\nsolid substrate with a calibrated wire-wound appli-\ncator to obtain a thickness of about 100 pm. The\nthickness was measured after the curing reaction by\nmeans of a Minitest 3000 (Elektro-Physik, Koln)\nequipped with a probe for nonmagnetic substrates.\nThe substrates employed were glass, high-density\npolyethylene (HDPE) and polytetrafluoroethylene\n(PTFE); they were chosen for their different polarity\nand their different surface properties, as shown in\nThe films were cured by UV irradiation in an inert\natmosphere, according to the procedure reported\nelsewhere 171. The light intensity of the mercury\nlamp was 12 mW/cm2, measured at the film surface.\nThe experimental conditions ensured the complete\ncrosslinking of the polymeric films and complete\ninsolubility in water and other solvents employed for\nthe contact angle measurements.\nHomopolymerization experiments were carried\nout in the same conditions on the pure fluorinated\nmonomers: the obtained homopolymers were com-\npletely insoluble in hydrocarbon and chlorinated\nsolvents. The copolymerization of\nmethacrylic monomers, both hydrogenated and\nfluorinated, has been reported in the literature [8, 91.\nIn particular, the synthesis of acrylamide copolymers\nwith the monomers F1, F2 and F3 was performed 181.\nThe copolymerization of acrylates and methacrylates\ncontaining hydrogenated and fluorinated pendant\ngroups was investigated 191 and true copolymers\nwith substantial random distribution of comonomers\nIn order to check that the fluorinated monomers\nwere completely polymerized, gas chromatography\n(GC) analyses on the unreacted monomer were\nperformed. The UV-cured films were subjected to a\n24 hr extraction with n-hexane, then the liquid phase\nwas analyzed with a Varian GC instrument, equipped\nwith a MegaBore DBWax column (190°C) and a\nthermo conductivity detector (TCD) detector (250°C).\nIn the case of F3 the residual amount of monomer was\nfound to be about 1/100 of the quantity added to the\nresin. In the case of F1 and F2 this analysis could not\nbe performed owing to their very low volatility. The\nbulk properties of the films were reported elsewhere\nand did not change in the presence of the different\nadditives [lo]. The glass transition temperature (Tg)\nwas found to be 30°C by differential scanning\ncalorimetry (DSC) measurement and 40°C by dy-\nnamic mechanical measurements (maximum of the\nThe films were carefully peeled off after the curing\nreaction and contact angle measurements were\nperformed on them on both sides with the advancing\nand receding drop technique [ll] by means of a Kruss\nG1 goniometer. Wherever the film had the same\nsurface properties on both sides, the measurements\nwere repeated by the Wilhelmy technique using a\nNetworks containing Fluorinated Acrylic Monomers / 405\nCahn balance [ill. On every sample at least six\nmeasurements were performed, placing the liquid\ndrops in different parts of the sample surface; the\ndifference from the average value was no more than\n2\" for the advancing angle and 4\" for the receding\nangle. Measurements were performed at different\ntimes from the curing reaction, but no change in\ncontact angle was detected. The measurements were\nalways made either with water or with CH212 in air at\nThe advancing contact angle values were pro-\ncessed according to the harmonic mean method [61 to\ncalculate the surface tension of the films ys and its\npolar yp and dispersive yd components. X-ray\nphotoelectron spectroscopy (XI'S)\nwere performed by means of a VG Instrument\nMT500 equipped with a CLAM I1 analyzer, Twin\nSurface Properties of the UV-cured Films Coated on\nGlass: Effect of the Additive and its Concentration\nW curing of the pure epoxy acrylic resin BHEDA,\ncoated on a glass slide, gives rise to a transparent film\nwhose contact angle with water is 70\" on the substrate\nside (glass side) and 75\" on the air side.\nWhen a fluorinated monomer is added to the W-\ncurable product and the mixture is cured in the same\nconditions, the surface properties of the photopoly-\nmerized film change, as shown in Fig. 1 where the\ncontact angle values, obtained with water, on the two\nsides of the film are plotted as a function of the\nadditive concentration. The data clearly show that the\nmonomer F1 is effective only on the air side of the\nfilms, while the side in contact with the substrate\nkeeps the same properties as the pure resin. The\ncontact angle measured on the air side depends on the\nadditive concentration and an asymptotic behaviour\nis revealed. The addition of less than 0.5% w/w\nmonomer strongly increases the film hydrophobicity;\nabove this concentration, there is a distinctive plateau,\nwhere the contact angle has a very high value, greater\nMonomer concentration, % w / w\nTABLE 2. Effect of the Fluorinated Monomers on Film\nthan loo\", typical of a complete hydrophobic surface\nsuch as PTFE [61. A higher content of the monomer,\nup to its maximum solubility in the acrylate resin,\ndoes not cause any further modification of the surface.\nThe other additives, F2 and F3, showed the same\nbehaviour as a function of the concentration: the films\nwere found to be asymmetric and, as far as the air side\nwas concerned, were made highly hydrophobic. The\nplateau values, related to the air side, are reported in\nTable 2. No additive modifies the glass side. On the\nair side of the cured films, monomers El and F2\ndetermine a similar hydrophobicity value; monomer\nF3 is slightly less effective.\nA similar behaviour was found when additives\nhaving other structures, either linearly chained\nnonfluorinated acrylates [ll or alkoxysilane acrylates\n[121 were used. Contact angle values of the order of\nmagnitude found with the fluorinated compounds\nwere measured only when additives with a much\nlonger chain length were employed; moreover a much\nhigher concentration of the additive was required. As\nreported in 111, the acrylic esters, which can be\nconsidered the nonfluorinated homologues of mono-\nmer F3, at 1% concentration have no effect on the\ncontact angle by using the longest hydrocarbon chain\nadditive, n-octadecylacrylate, the asymptotic value of\n98\" is obtained at a concentration of about 5%.\nBy measuring the contact angle with methylene\niodide, the surface tension of the films as a function of\nthe additive and of its concentration was calculated,\nthrough the harmonic mean approximation [6]. The\nvalues of 7s and yp are plotted in Fig. 2 for the\nInfluence of monomer F1 concentration on the\nFIGURE 2. Surface tension variation\nTABLE 3. Effect of the Fluorinated Monomers on the Film\n(polar components in brackets)\nadditive F1 as a function of its concentration.\nSignificant results for the films containing the other\nmonomers and coated on glass are reported in Table\n3. The results of Fig. 2 and Table 3 clearly confirm the\nasymmetric character of the films containing the\nIn the limits of the experimental errors, in the\npresence of any monomer, at any concentration\ninvestigated, the glass side has the same surface\ntension as the pure resin: its value is about 45 mN/m,\nwhich is typical of a medium hydrophilic polymeric\nsurface. In contrast, the air side is made more\nhydrophobic in the presence of the fluorinated\ncompound and shows a lower surface tension value.\nOvercoming a 0.5% concentration of the fluorinated\nadditive, 7s gets a value similar to that of fluorinated\nIt is interesting to note that the decrease of the\ntotal surface energy is mainly due to a dramatic\ndecrease of its polar component, rP. These results are\nin agreement with a surface enrichment of the\nfluorinated monomer, as confirmed by XPS measure-\nBesides the contact angle and the surface tension\nresults, further information on the film surfaces were\nobtained by the contact angle hysteresis, i.e. the\ndifference between the advancing and the receding\nangles. Hysteresis is expected from most materials;\namong the polymers it is particularly seen from those\nhaving both hydrophobic and hydrophilic groups. In\nfact the main reasons for this phenomenon are related\nFIGURE 3. InHuence of monomer F1 on the contact angle\nFIGURE 4. Substrate influence on the contact angle of the\ndifferent films: substrate side.\nto the surface roughness and to the surface hetero-\nLooking at the reference film, since complete\nsmoothness can hardly be achieved in real surfaces,\nand the pure resin BHEDA contains groups of\ndifferent polarities both factors are likely to con-\ntribute to its hysteresis, whose value is 28\" and 35\" for\nthe air side and the glass side respectively. The\naddition to the resin of the fluorinated monomers F1,\nF2, F3 increases the heterogeneity of the material;\nindeed an increase in hysteresis is observed. In the\ncase of UV-cured films containing monomer F1, the\nresults are plotted as a function of the monomer\nconcentration in Fig. 3: the hysteresis increase\nconcerns the air side only, indicating that the\nadditive concentrates there, while for the glass side\nthe hysteresis remains practically constant. Looking at\nthe air side values, one sees an asymptotic behaviour:\nthe surface heterogeneity increases at first, then keeps\na constant value. Similar behaviour was obtained by\nFIGURE 5. Substrate influence on the contact angle of the\nNetworks containing Fluorinated Acrylic Monomers / 407\nTABLE 4. Surface Tension rl(mN/m) of the Films on the Different Substrates\nGlass 43.1 f 3.1 22.4 f 2.6 36.7f 3.1 16.7* 2.8 41.6 f 2.8\nHDPE 24.3f 3.2 18.9 f 2.9 19.5f 2.9 18.1 & 2.7 31.1 f 3.4\n26.3f 3.3 20.7 f 2.9 19.5 f 3.3 17.6 f 2.9 33.1 f 3.4\nAir side 7s = 44.8 f 3.2 Substrate side 7s = 45.9 f 3.1\nTABLE 5. Dependence of Hysteresis on the Substrate Employed\nSurface Properties of UV-cured Films: Effect of the\nA series of films containing the different fluorinated\nadditives at a fixed concentration, 1.0%, were\nprepared by coating the mixtures on the substrates\nlisted in Table 1. The contact angles of water on the\nsurfaces of these films are reported in Figs 4 and 5 for\nthe substrate sides and the air sides, respectively.\nConcerning the film surface in contact with air, the\ncontact angle is not dependent on the substrate, but\nonly on the kind of monomer: it is always found more\nhydrophobic than the reference film, using both the\napolar substrates, HDPE and PTFE, and the polar one,\ni.e. glass. As already discussed for the films coated on\nglass, F1 and F2 induce a stronger hydrophobicity and\nchange the surface properties more deeply than F3.\nBy examining the results of the contact angle\nmeasurements performed on the side in contact with\nthe substrate, it can be seen that the films have the\nsame wettability as the reference pure resin when the\nsubstrate is highly polar, i.e. glass, but the surface\nproperties are dramatically changed when either\nPTFE or HDPE is used as a substrate. In these\nconditions the contact angle values are very high\nand close to those found on the air side.\nConcerning the surface tension of these films, the\nresults collected in Table 4 are in agreement with the\nprevious data and show that the air side of all films\nand the substrate side of the films prepared on HDPE\nand PTFE are modified by the fluorinated monomer\nand acquire a lower surface tension. The surface\nactivity of the monomers is FlzFbF3. In other\nwords, these values confirm the selective concentra-\nTABLE 6. XPS Results for the Sample Containing Monomer F1\nSubstrate side Air side Substrate side Air side\ntion of the monomer on the air side and on the apolar\nTable 5 gathers the hysteresis values for the cured\nfilms prepared in different conditions in the presence\nof the fluorinated additives. Wherever the monomer\nshowed its presence, as revealed through the contact\nangle data and the surface tension values, the\nhysteresis is bigger than the pure resin film.\nConsequently when the substrate is glass, only on\nthe air side there is an increase in hysteresis. As\ndiscussed before, on this surface there is a lower\nUsing HDPE as a substrate, owing to the presence\nof the monomer on both the air side and of the\nsubstrate side of the film, the results of the hysteresis\nare very close. In the case of polytetrafluoroethylene\nthe values are high and asymmetric: the hysteresis is\nmuch bigger on the substrate side. This very high\nvalue can be attributed to the monomer surface\nenrichment and to the high surface roughness, which\nis typical of the PTFE substrate.\nSurface Composition Through XPS Analysis\nThe previous results, obtained through contact angle\nmeasurements, indicate that the addition of the\nfluorinated additives to the pure resin induces, under\nsome conditions, a strong modification of the surfaces.\nTherefore the surface composition was analyzed\nthrough XPS. A complete discussion of the spectra is\nreported elsewhere [131; as far as the peaks due to the\nCls, Fls, 01s are concerned, their atomic ratios are\nreported here in Tables 6 and 7. It can be seen that the\ncontent of the fluorinated monomer on the surface is\nhigher than expected according to the composition of\nTABLE 7. XPS Results for the Sample Containing Monomer F3\nSubstrate side Air side Substrate side Air side\nthe original mixture. Moreover the surface concentra-\ntion of the additive is a function of the coating\ninterface. Its value is about 50 times larger at the air\nside surface than in the bulk; at the substrate side\nsurface the content of fluorine depends on the\nsubstrate structure: the concentration is particularly\nhigh when the less polar materials are used, i.e. HDPE\nFrom the O/C values one can obtain some\ninformation on the distribution of the polar groups\nof the resin and of the monomer, mainly -COO\ngroups. The results show a surface concentration\nslightly higher than the bulk for all films and a\nparticular surface enrichment of the most polar\ninterface, i.e. the glass. Similar results were obtained\nin our previous paper [l]: they were attributed in part\nto a radical trapping effect and consequent oxidation\nof the surface. Therefore the surface composition\ndepends not only on the resin composition, but also\nWettability, contact angle hysteresis, surface tension\nand XPS results show the outstanding properties of\nthe fluorinated monomers added to W-curable\noligomers. Notwithstanding their low concentration,\nthey can considerably modify the surface structure\nand the surface properties of the films obtained\nthrough the photopolymerization of the mixture in\nwhich they are introduced. The low amounts needed\navoid affecting the bulk properties, as discussed\nThe surface activity of the fluorinated monomers\nis connected to their ability to concentrate at the\nsurface, as already reported in the literature [141. In\nthe systems investigated here, when the curable\nmixture is coated on the substrate, the fluorinated\nmonomers selectively enrich the surface by diffusing\nthrough the liquid bulk. When the curing takes place,\nthe additives react and become chemically bonded to\nthe network surface. The new surfaces formed are\nfound to be stable and their properties independent of\ntime passed since the film formation.\nThe molecules employed in this work, added in a\nvery small amount to a typical resin, permitted the\nformation of a totally hydrophobic surface very like a\nPTFE surface. Among the additives, a surface activity\nConsidering the molecular weight of the addi-\ntives, the order is in contrast to the obvious fact that\ndiffusion is easier for small molecules. Therefore the\nresults indicate that the tertiary sulfonamide group\nincreases the apolar character and the surfactant\nproperties of the additives F1 and F2 with respect to\nF3. Thus the influence of the alkyl group prevails on\nthe polar contribution of the sulfonamide function-\nSeveral tests performed in this research demon-\nstrate that the surface modification by the fluorinated\nmonomers are also dependent on the substrate. When\na polar substrate is used, the monomer is found\nenriched only on the air interface; as a consequence of\nthat, the film is asymmetric, having hydrophobic\ncharacteristics on the air side while the opposite side\nis not modified. When the substrate is apolar, the\nmonomer is present on both interfaces.\nThese results make it possible to design the\npolymer surface on the basis of the resin composition\nand on the coating conditions, while maintaining the\nbulk properties constant; they further confirm the\ngreat flexibility of the UV-curing technique, making it\nsuitable for interesting applications.\nThanks are due to 3M and Atochem for supplying the\nfluorinated monomers. This work was supported by PF\nCNR \"Chimica Fine 11\" and Italian Murst 40% funds.\n1. R. Bongiovanni, G. Malucelli and A. Priola, 1. Colloid\nInterface Sci., 171, 283 (1995).\n2. B. G. Willoughby and R. E. Banks, in Encyclopedia of\nAdvanced Materials D. Bloor, R. J. Brook, M. C. Flemings\nand S. Mahajan, Eds, Pergamon Press, Oxford (1994).\n3. W. A. Zisman, Adv. Chemistry Series, Vol. 43, ACS,\n4. D. E. Field and J. R. Griffith, Ind. Eng. Chem. Prod. Res.\n5. J. Scheirs, S. Burks and A. Locaspi, Trends Polym. Sci., 3,\n6. S. Wu, Polymer Interface and Adhesion, M. Dekker, New\n7. A. Priola, G. Gozzelino, F. Ferrero and G. Malucelli,\n8. Y. X. Zhang, A. H. Da, G. B. Butler and T. E. Hogen-\nesch, J. Polym. Chem. 30, 1383 (1992).\n9. M. Aglietto, E. Passaglia, L. Montagnini di Mirabello\nand F. Ciardelli, Proc. Mediterintec \"Innovative Polymer-\nbased Materials\", Naples (1994) (in press).\n10. G. Gozzelino, R. Bongiovanni, G. Malucelli, B. Ameduri\nand A. Priola, Proc. Mediterintec \"Innovative Polymer-\nbased Materials\", Naples, 2994 (in press).\n11. A. W. Newmann and R. J. Good, in R. J. Good and R. R.\nStromberg, eds, Surface and Colloid Science, Vol. 11,\nPlenum Press, New York (1978).\n12. A. Priola, G. Gozzelino and F. Ferrero, Int. 1. Adhesion\n13. A. Pollicino, V. Siracusa, R. Bongiovanni and A. Priola,\nMacromol. Rapid Comm. 16, 807 (1995).\n14. M. Torstersson, B. Ranby and A. Hult, Macromolecules,",
  "doi": "10.1002/(sici)1099-1581(199605)7:5/6<403::aid-pat502>3.0.co;2-0",
  "source_pdf": "C:\\Users\\54226\\project\\LLM_DATA\\downloads\\Surface Properties of Networks Containing Fluorinated Acrylic Monomers.pdf",
  "authors": "Roberta Maria Bongiovanni; Antonino Pollicino; Giuseppe Gozzelino; Giulio Malucelli; Aldo Priola; Bruno Améduri",
  "year": 1996.0,
  "journal": null,
  "citations": 30
}
