Repository: cunyu-liu/electrolyte_ailab

File: finetune-rag-agent/allcode_chemind_server/agent/vectordb/paper_text_clean/10.1002_(sici)1521-4095(199807)10_10_725__aid-adma725_3.0.co;2-z.json (part 1 of 6)
{
  "title": "Insertion Electrode Materials for Rechargeable Lithium Batteries",
  "abstract": "Insertion Electrode Materials for\nRechargeable Lithium Batteries**\nBy Martin Winter, Jürgen O. Besenhard,* Michael E. Spahr, and\nPetr Novµk\n1. Introduction\n1.1. Insertion Electrode Materials\nInsertion electrode materials are included in the majority\nof ambient-temperature rechargeable batteries. The reason\nfor their widespread application is the fact that electroche-\nmical insertion (ªelectroinsertionº) reactions are intrinsi-\ncally simple and reversible. The term electroinsertion refers\nto a host/guest solid-state redox reaction involving electro-\nchemical charge transfer coupled with insertion of mobile\nguest ions from an electrolyte into the structure of a solid\nhost, which is a mixed electronic and ionic conductor. The\nmajor structural features of the host are kept after the in-\nsertion of the guests.[1]\nTo judge the benefits and problems of insertion elec-\ntrodes in a rechargeable cell, some general properties of\nbattery electrodes are discussed. Usually it is desirable that\nthe amount of energy stored in a given mass or volume is\nas high as possible. To compare the energy content of cells,\nthe terms ªspecific energyº (expressed in Wh/kg) and\nªenergy densityº (in Wh/L) are used, whereas the rate cap-\nability is expressed as ªspecific powerº (in W/kg) and\nªpower densityº (in W/L).[20±23] To reach the goal of a high\nspecific energy and energy density two fundamental re-\nquirements must be met by electrode materials: i) a high\nspecific charge (in Ah/kg) and charge density (in Ah/L),\ni.e., a high number of available charge carriers per mass\nand volume unit of the material; and ii) a high (positive\nelectrode) and low (negative electrode) standard redox po-\ntential of the respective electrode redox reaction, leading\nto a high cell voltage. Moreover, in rechargeable cells reac-\ntions at both negative and positive electrode have to be\nhighly reversible to maintain the specific charge for hun-\ndreds of charge/discharge cycles. This precondition is a fas-\ntidious demand. For comparison, in preparative chemistry\na product yield of ³90 % is usually considered to be suffi-\ncient, whereas a 90 % cycling efficiency of an electrode ma-\nterial (i.e., ³90 % of the charge can be recovered in a\ncharge/discharge cycle) is detrimental for application in re-\nchargeable batteries. With an assumed cycling efficiency of\neven 99 % in each cycle the available specific charge after\n100 cycles would be only ~37 % of the initial value (after\n500 cycles less than 1 %). Thus, electrode materials should\ncombine high specific charge with good rechargeability.\nReactions of insertion electrode materials are usually\nhighly reversible. However, the mass and volume of the\nhost material lower the specific charge. Moreover, the rela-\ntively slow transport of guests in the solid host limits the\nrate capability of the charge/discharge reaction. But wher-\never the reversibility of an electrode reaction is essential,\nthe use of insertion electrode materials is favored. For ex-\nample, the cell reactions of rechargeable aqueous batteries\nsuch as metal hydride/NiOOH or Zn/MnO2 involve the\nreversible electroinsertion of H+ into metal hydride[24±27] or\nMnO2.[27±31] Even the reduction mechanism of PbO2\n[32±34]\n(the positive electrode of the lead±acid accumulator) and\nNiOOH[35±40] (the positive electrode of the metal hydride/\nNiOOH and Cd/NiOOH cells) are proposed to be asso-\nciated with proton insertion.\nApart from protons no cations other than the small Li+\ncan penetrate so easily into solids by insertion reactions.\nThe idea of a rechargeable lithium cell based on Li+ inser-\ntion reactions has been studied since the early 1970s, and\nnumerous lithium insertion electrodes have been proposed\nto date. The principal concepts will be discussed on the ba-\nsis of Figures 1a±d.\nSince metallic lithium combines a very negative redox\npotential with a low equivalent weight, it is highly attrac-\ntive for negative electrodes of high energy density batteries.\nCombined with a positive electrode material, such as a\ntransition-metal oxide or chalcogenide, capable of revers-\nible lithium insertion (e.g., MnO2, MoS2, or TiS2) a re-\nchargeable cell can be constructed (Fig. 1a). In the mid\n1970s, rechargeable lithium systems using this concept were\nintroduced to the market.[41±48] The positive electrode\nusually exhibits sufficient cycleability due to the reversible\nAdv. Mater. 1998, 10, No. 10\nÓ WILEY-VCH Verlag GmbH, D-69469 Weinheim, 1998\n0935-9648/98/1007-0725 $ 17.50+.50/0\n725\n±\n[*] Prof. J. O. Besenhard, Dr. M. Winter\nInstitute of Chemical Technology of Inorganic Materials\nTechnical University Graz\nStremayrgasse 16/III, A-8010 Graz (Austria)\nDr. M. E. Spahr,[+] Dr. P. Novµk\nPaul Scherrer Institute, Electrochemistry Section\nCH-5232 Villigen PSI (Switzerland)\n[+] Present address: TIMCAL AG, CH-5643 Sins (Switzerland)\n[**] This work was partially supported by the Swiss Federal Office of\nEnergy, Bern and the Austrian ªFonds zur Förderung der wissen-\nschaftlichen Forschungº (FWF) in the ªElectroactive Materialsº speci-\nal research program. We thank Dr. O. Haas, PSI, and Prof. R. Nesper,\nSwiss Federal Institute of Technology, Zürich for fruitful discussions.\n 726\nÓ WILEY-VCH Verlag GmbH, D-69469 Weinheim, 1998\n0935-9648/98/1007-0726 $ 17.50+.50/0\nAdv. Mater. 1998, 10, No. 10\ninsertion mechanism but the periodic dissolution and de-\nposition of metallic lithium during the cycling of the nega-\ntive electrode is a serious problem. The cycling of metallic\nlithium is associated with extensive shape changes, and also\nside reactions with the electrolyte (corrosion of Li) occur.\nThe latter cause considerable safety problems and reduce\nthe cycle life of metallic lithium electrodes significantly.\nIn the 1980s there was a lot of enthusiasm about flexible\nlithium/polymer cells that use electroactive polymers such\nas polyaniline or polypyrrole as positive electrode materi-\nals (Fig. 1b; for a recent comprehensive review on electro-\nactive polymers for rechargeable batteries see the litera-\nture[49]). The charging/discharging process of most of the\nconducting polymers is associated with the insertion/\nrelease of anions (X±). Therefore, the salt concentration in\nthe electrolyte changes during cycling because during dis-\ncharge salt is formed from the cations of the negative elec-\ntrode and anions of the positive electrode. Enough solvent\nmust be provided to leave the salt LiX dissolved. This is un-\nfavorable for the specific energy and operation of the bat-\ntery.[7,50,51]\nReplacement of the metallic lithium by lithium insertion\ncompounds[7,52±63] improves both cell cycle life and safety\nbut at the expense of cell voltage, specific charge, and rate\ncapability. If an anion-inserting polymer is used as a coun-\nterelectrode (as in Fig. 1b), excess electrolyte is unavoid-\nM. Winter et al. / Insertion Electrode Materials for Lithium Batteries\nMartin Winter is currently a senior scientist at the Institute of Chemical Technology of Inorganic\nMaterials, Technical University Graz, Austria. He received his Diploma in Chemistry from the Uni-\nversity of Münster, Germany, in 1993 and his doctorate from the same university in 1995. During his\ndoctoral studies he spent a considerable period of time at the Technical University Graz. In 1995/1996\nhe was a postdoctoral fellow at the Paul Scherrer Institute, Villigen, Switzerland. His research interests\nare centered on components for alkali metal batteries. In 1997 he was awarded the ªGesellschaft\nDeutscher Chemikerº Division of Applied Electrochemistry prize.\nJürgen O. Besenhard received his Diploma in Chemistry from the Technical University of Munich in\n1970 and his doctorate from the same university in 1973. In 1976/1977 he was a postdoctoral fellow at\nthe University of Bristol, UK, and in 1979 he received his habilitation from the Technical University\nof Munich. In 1985 he joined the Chemistry Faculty of the University of Münster, Germany, as Profes-\nsor of Inorganic Chemistry. In 1993 he moved to Graz, Austria, where he is the head of the Institute of\nChemical Technology of Inorganic Materials. His fields of specialization are applied electrochemistry,\nsolid-state electrochemistry, and, in particular, the application of insertion reactions in electrochemical\npower sources.\nMichael E. Spahr studied chemistry at the Universities of Stuttgart, Germany, and Cincinnati, OH,\nUSA. He spent one year at the Max Planck Institute for Solid State Research and the Center of Solar\nEnergy and Hydrogen Research in Stuttgart, working on electrochromic systems. He then went to the\nPaul Scherrer Institute, Villigen, Switzerland, and worked in close cooperation with the Swiss Federal\nInstitute of Technology (ETH) in Zürich, Switzerland, on novel positive electrode materials for re-\nchargeable lithium batteries. After receiving his Ph.D. in inorganic chemistry from ETH Zürich in\n1997, he joined TIMCAL Ltd. in Sins, Switzerland, where he is now head of the Lithium Ion Battery\nproject.\nPetr Novµk is a senior scientist and head of the Lithium Battery research group at the Paul Scherrer\nInstitute. A graduate of the University of Chemical Technology in Prague, he obtained his Ph.D. in\nelectrochemical engineering under the supervision of I. RousÏar in 1984 and his habilitation in chemi-\ncal technology of inorganic materials in 1994. He has been working in the field of lithium batteries\nsince 1983, first at the J. HeyrovskyÂ Institute of the Czech Academy of Sciences, Prague, later at the\nUniversity of Bonn, Germany, and since 1991 at the Paul Scherrer Institute, Villigen, Switzerland. His\nparticular interests are inorganic and polymeric electrode materials for batteries and electrolyte\nstability studies. For his work in this field he was awarded the 1988 Tajima Prize by the International\nSociety of Electrochemistry (ISE).",
  "main_text": "Insertion Electrode Materials for\nRechargeable Lithium Batteries**\nBy Martin Winter, Jürgen O. Besenhard,* Michael E. Spahr, and\n1.1. Insertion Electrode Materials\nInsertion electrode materials are included in the majority\nof ambient-temperature rechargeable batteries. The reason\nfor their widespread application is the fact that electroche-\nmical insertion (ªelectroinsertionº) reactions are intrinsi-\ncally simple and reversible. The term electroinsertion refers\nto a host/guest solid-state redox reaction involving electro-\nchemical charge transfer coupled with insertion of mobile\nguest ions from an electrolyte into the structure of a solid\nhost, which is a mixed electronic and ionic conductor. The\nmajor structural features of the host are kept after the in-\nTo judge the benefits and problems of insertion elec-\ntrodes in a rechargeable cell, some general properties of\nbattery electrodes are discussed. Usually it is desirable that\nthe amount of energy stored in a given mass or volume is\nas high as possible. To compare the energy content of cells,\nthe terms ªspecific energyº (expressed in Wh/kg) and\nªenergy densityº (in Wh/L) are used, whereas the rate cap-\nability is expressed as ªspecific powerº (in W/kg) and\nªpower densityº (in W/L).[20±23] To reach the goal of a high\nspecific energy and energy density two fundamental re-\nquirements must be met by electrode materials: i) a high\nspecific charge (in Ah/kg) and charge density (in Ah/L),\ni.e., a high number of available charge carriers per mass\nand volume unit of the material; and ii) a high (positive\nelectrode) and low (negative electrode) standard redox po-\ntential of the respective electrode redox reaction, leading\nto a high cell voltage. Moreover, in rechargeable cells reac-\ntions at both negative and positive electrode have to be\nhighly reversible to maintain the specific charge for hun-\ndreds of charge/discharge cycles. This precondition is a fas-\ntidious demand. For comparison, in preparative chemistry\na product yield of ³90 % is usually considered to be suffi-\ncient, whereas a 90 % cycling efficiency of an electrode ma-\nterial (i.e., ³90 % of the charge can be recovered in a\ncharge/discharge cycle) is detrimental for application in re-\nchargeable batteries. With an assumed cycling efficiency of\neven 99 % in each cycle the available specific charge after\n100 cycles would be only ~37 % of the initial value (after\n500 cycles less than 1 %). Thus, electrode materials should\ncombine high specific charge with good rechargeability.\nReactions of insertion electrode materials are usually\nhighly reversible. However, the mass and volume of the\nhost material lower the specific charge. Moreover, the rela-\ntively slow transport of guests in the solid host limits the\nrate capability of the charge/discharge reaction. But wher-\never the reversibility of an electrode reaction is essential,\nthe use of insertion electrode materials is favored. For ex-\nample, the cell reactions of rechargeable aqueous batteries\nsuch as metal hydride/NiOOH or Zn/MnO2 involve the\nreversible electroinsertion of H+ into metal hydride[24±27] or\nMnO2.[27±31] Even the reduction mechanism of PbO2\n(the positive electrode of the lead±acid accumulator) and\nNiOOH[35±40] (the positive electrode of the metal hydride/\nNiOOH and Cd/NiOOH cells) are proposed to be asso-\nApart from protons no cations other than the small Li+\ncan penetrate so easily into solids by insertion reactions.\nThe idea of a rechargeable lithium cell based on Li+ inser-\ntion reactions has been studied since the early 1970s, and\nnumerous lithium insertion electrodes have been proposed\nto date. The principal concepts will be discussed on the ba-\nSince metallic lithium combines a very negative redox\npotential with a low equivalent weight, it is highly attrac-\ntive for negative electrodes of high energy density batteries.\nCombined with a positive electrode material, such as a\ntransition-metal oxide or chalcogenide, capable of revers-\nible lithium insertion (e.g., MnO2, MoS2, or TiS2) a re-\nchargeable cell can be constructed (Fig. 1a). In the mid\n1970s, rechargeable lithium systems using this concept were\nintroduced to the market.[41±48] The positive electrode\nusually exhibits sufficient cycleability due to the reversible\nÓ WILEY-VCH Verlag GmbH, D-69469 Weinheim, 1998\n0935-9648/98/1007-0725 $ 17.50+.50/0\n[*] Prof. J. O. Besenhard, Dr. M. Winter\nInstitute of Chemical Technology of Inorganic Materials\nStremayrgasse 16/III, A-8010 Graz (Austria)\nDr. M. E. Spahr,[+] Dr. P. Novµk\nPaul Scherrer Institute, Electrochemistry Section\nCH-5232 Villigen PSI (Switzerland)\n[+] Present address: TIMCAL AG, CH-5643 Sins (Switzerland)\n[**] This work was partially supported by the Swiss Federal Office of\nEnergy, Bern and the Austrian ªFonds zur Förderung der wissen-\nschaftlichen Forschungº (FWF) in the ªElectroactive Materialsº speci-\nal research program. We thank Dr. O. Haas, PSI, and Prof. R. Nesper,\nSwiss Federal Institute of Technology, Zürich for fruitful discussions.\nÓ WILEY-VCH Verlag GmbH, D-69469 Weinheim, 1998\n0935-9648/98/1007-0726 $ 17.50+.50/0\ninsertion mechanism but the periodic dissolution and de-\nposition of metallic lithium during the cycling of the nega-\ntive electrode is a serious problem. The cycling of metallic\nlithium is associated with extensive shape changes, and also\nside reactions with the electrolyte (corrosion of Li) occur.\nThe latter cause considerable safety problems and reduce\nthe cycle life of metallic lithium electrodes significantly.\nIn the 1980s there was a lot of enthusiasm about flexible\nlithium/polymer cells that use electroactive polymers such\nas polyaniline or polypyrrole as positive electrode materi-\nals (Fig. 1b; for a recent comprehensive review on electro-\nactive polymers for rechargeable batteries see the litera-\nture[49]). The charging/discharging process of most of the\nconducting polymers is associated with the insertion/\nrelease of anions (X±). Therefore, the salt concentration in\nthe electrolyte changes during cycling because during dis-\ncharge salt is formed from the cations of the negative elec-\ntrode and anions of the positive electrode. Enough solvent\nmust be provided to leave the salt LiX dissolved. This is un-\nfavorable for the specific energy and operation of the bat-\nReplacement of the metallic lithium by lithium insertion\ncompounds[7,52±63] improves both cell cycle life and safety\nbut at the expense of cell voltage, specific charge, and rate\ncapability. If an anion-inserting polymer is used as a coun-\nterelectrode (as in Fig. 1b), excess electrolyte is unavoid-\nM. Winter et al. / Insertion Electrode Materials for Lithium Batteries\nMartin Winter is currently a senior scientist at the Institute of Chemical Technology of Inorganic\nMaterials, Technical University Graz, Austria. He received his Diploma in Chemistry from the Uni-\nversity of Münster, Germany, in 1993 and his doctorate from the same university in 1995. During his\ndoctoral studies he spent a considerable period of time at the Technical University Graz. In 1995/1996\nhe was a postdoctoral fellow at the Paul Scherrer Institute, Villigen, Switzerland. His research interests\nare centered on components for alkali metal batteries. In 1997 he was awarded the ªGesellschaft\nDeutscher Chemikerº Division of Applied Electrochemistry prize.\nJürgen O. Besenhard received his Diploma in Chemistry from the Technical University of Munich in\n1970 and his doctorate from the same university in 1973. In 1976/1977 he was a postdoctoral fellow at\nthe University of Bristol, UK, and in 1979 he received his habilitation from the Technical University\nof Munich. In 1985 he joined the Chemistry Faculty of the University of Münster, Germany, as Profes-\nsor of Inorganic Chemistry. In 1993 he moved to Graz, Austria, where he is the head of the Institute of\nChemical Technology of Inorganic Materials. His fields of specialization are applied electrochemistry,\nsolid-state electrochemistry, and, in particular, the application of insertion reactions in electrochemical\nMichael E. Spahr studied chemistry at the Universities of Stuttgart, Germany, and Cincinnati, OH,\nUSA. He spent one year at the Max Planck Institute for Solid State Research and the Center of Solar\nEnergy and Hydrogen Research in Stuttgart, working on electrochromic systems. He then went to the\nPaul Scherrer Institute, Villigen, Switzerland, and worked in close cooperation with the Swiss Federal\nInstitute of Technology (ETH) in Zürich, Switzerland, on novel positive electrode materials for re-\nchargeable lithium batteries. After receiving his Ph.D. in inorganic chemistry from ETH Zürich in\n1997, he joined TIMCAL Ltd. in Sins, Switzerland, where he is now head of the Lithium Ion Battery\nPetr Novµk is a senior scientist and head of the Lithium Battery research group at the Paul Scherrer\nInstitute. A graduate of the University of Chemical Technology in Prague, he obtained his Ph.D. in\nelectrochemical engineering under the supervision of I. RousÏar in 1984 and his habilitation in chemi-\ncal technology of inorganic materials in 1994. He has been working in the field of lithium batteries\nsince 1983, first at the J. HeyrovskyÂ Institute of the Czech Academy of Sciences, Prague, later at the\nUniversity of Bonn, Germany, and since 1991 at the Paul Scherrer Institute, Villigen, Switzerland. His\nparticular interests are inorganic and polymeric electrode materials for batteries and electrolyte\nstability studies. For his work in this field he was awarded the 1988 Tajima Prize by the International\nSociety of Electrochemistry (ISE).\nable.[64±67] In contrast, a combination of a negative Li+ in-\nsertion electrode material with another Li+ insertion mate-\nrial having a more positive redox potential gives a Li+ ion\ntransfer cell. One of the electrode materials deinserts (re-\nleases) Li+, which is inserted into the other (Figs. 1c,d). The\nbasic electrochemistry involves only the transfer of Li+ cat-\nions between the two insertion electrodes, so that the elec-\ntrolyte volume can be minimized to a very thin film. The\nion transfer principle was first proposed by Armand[15] and\nScrosati and co-workers,[68,69] who named them ªrocking\nchairº batteries.[59,60,68±73] Other names are ªSWINGº,[74±76]\nªshuttlecockº,[77,78] ªLi-ionº, or ªLionº cellsº.[79±84]\nThe cycleability of Li+ ion transfer cells depends mainly\non the dimensional stability of the host material during in-\nsertion and deinsertion of Li+. For Li alloy±based elec-\ntrodes the volume difference between the Li alloy and the\nÓ WILEY-VCH Verlag GmbH, D-69469 Weinheim, 1998\n0935-9648/98/1007-0727 $ 17.50+.50/0\nM. Winter et al. / Insertion Electrode Materials for Lithium Batteries\nFig. 1. Principal concepts of insertion electrode±based rechargeable lithium batteries (charged cell on the top, discharged cell below). a) Negative electrode: me-\ntallic Li; positive electrode: insertion host. b) Negative electrode: metallic Li; positive electrode: anion-exchanging electroactive polymer. c) Negative electrode:\ndimensionally unstable insertion host (Li alloy, LixM); positive electrode: dimensionally stable insertion host. d) Negative electrode: dimensionally stable inser-\ntion host; positive electrode: dimensionally stable insertion host.\nÓ WILEY-VCH Verlag GmbH, D-69469 Weinheim, 1998\n0935-9648/98/1007-0728 $ 17.50+.50/0\ncorresponding lithium-free matrix metal is typically of the\norder of ~100 % (Fig. 1c). Mechanical stresses occur during\ncharge/discharge cycles, causing cracks. Finally, the alloy\nbecomes crumbly. Thus, the cycle life is very limited. In\ncontrast, cells with two-dimensionally rather stable (ªlow\nstrainº) Li+ insertion materials (Fig. 1d) with volume\nchanges £ ~10 %, for example, carbons (negative electrode)\nand transition-metal oxides (positive electrode), show good\ncycling behavior. At the present time research and devel-\nopment activities are mainly focused on such highly revers-\n1.2. Electrode/Electrolyte Compatibility\nThe voltage of rechargeable lithium cells may be as high\nas ~5 V. Hence, a wide electrochemical stability window of\nthe electrolyte is crucial for the shelf and cycle life of the\ncells. Aqueous as well as many non-aqueous electrolytes\ncannot be used because their thermodynamic and/or ki-\nnetic potential windows of electrochemical stability are not\nwide enough.[85] Only some aprotic electrolytes can be em-\nployed. However, compared with aqueous electrolytes,\nthey are rather expensive, generally flammable, often toxic,\nand their ionic conductivities are typically about two orders\nof magnitude lower. Discussing ionic conductivity, it has to\nbe considered that the transference number of Li+ is typi-\ncally only about 0.3 in non-aqueous electrolytes, meaning\nthat only about 1/3 of the ionic charge is typically trans-\nported due to the movement of Li+ ions.[90±95] This is be-\ncause in an electrolyte solution the solvation of the small\nLi+ cation is usually stronger that the solvation of the corre-\nsponding bigger anion X±, for example PF6\n±.[90,96] The Stokes' radius of solvated anions\nis considerably lower and, thus, the anion mobility is higher\nthan that of solvated Li+ cations. This limits the power den-\nsity of a lithium cell, the electrochemistry of which strongly\ndepends on Li+ transport in the electrolyte. A main concept\nto partly counterbalance the high internal resistance in-\nduced by the low electrolyte conductivity is to make the\nelectrolyte film as thin as possible, so that the Li+ transport\nlithium cells employing insertion electrodes can be roughly\ndivided into three groups: i) liquid, ii) solid, and iii) poly-\nmer. i) Typical liquid electrolytes consist of a lithium salt\nLi+X± dissolved in an aprotic organic solvent or a mixture\nof, for example, esters or ethers.[90,96] Liquid inorganic elec-\ntrolytes, for example, SO2 based,[97±101] have found special\napplications. Ambient-temperature molten salts can also\nbe used.[102] ii) In true solid electrolytes only Li+ ions are\nmobile. The transference number of Li+ is ~1. Other (much\nless mobile) ions in a solid electrolyte are arranged in a\ncrystalline or glassy matrix in which Li+ moves through va-\ncant and/or interstitial sites. This type of Li+ transport oc-\ncurs in inorganic solid electrolytes. At ambient temperature\nthe ionic conductivity of solid electrolytes is poor. Thus,\nonly very thin electrolyte films can be used.[103±113] iii) Com-\nmon examples of organic polymer electrolytes are ion con-\nducting polymers formed by the solvation of a lithium salt\nLi+X± with high molecular weight ªdryº polymers such as\npoly(ethylene oxide) (PEO).[50,51,114±119] These polymer\nelectrolytes are often classified as ªsolidº Li+ conducting\nelectrolytes, although in contrast to the true solid electro-\nlytes the contribution of the counteranion to the ionic con-\nductivity is considerable. The advantages of polymer elec-\ntrolytes are their high mechanical stability and flexibility,\nwhich allows: i) simple fabrication of thin electrolyte films,\nfor example, by casting or spin-coating; and ii) various elec-\ntrode and/or cell designs, for example, fabrication of com-\nposite electrodes containing both electroactive material\nand polymer electrolyte. The major drawback of polymer/\nsalt complexes is their rather poor ambient-temperature\nconductivity. On the contrary, sufficiently conductive poly-\nmer electrolytes can be obtained by trapping liquid solu-\ntions of organic electrolytes in polymer matrices such as\n(PVDF). These ªwetº two-phase solid electrolytes combine\nthe advantageous mechanical properties of the polymer\nwith the chemical and electrochemical properties of liquid\norganic electrolytes.[114,117±127] In the following text we will\ndiscuss primarily the reactions of insertion materials in liq-\nLithium cells with non-aqueous electrolytes typically\nfunction far beyond the thermodynamical stability limits of\nthe electrolyte. Thus, at positive electrodes electrolyte oxi-\ndation usually occurs.[128±136] Moreover, electrolyte reduc-\ntion takes place in cells embodying negative electrodes\nhaving potentials close to that of metallic lithium (about\n±3 V vs. NHE). The strong reducing power of metallic\nlithium leads to its thermodynamic instability in most\nknown battery electrolytes. Fortunately, in suitable electro-\nlytes, films of electrolyte decomposition products sponta-\nneously form after the immersion of Li into the electrolyte\nsolution. The films protect the surface of the metal from\nfurther corrosion. Similar films were detected also on nega-\ntive lithium insertion electrode materials, for example, on\nlithium-rich alloys and lithium/carbon intercalation com-\npounds. These films have unique characteristics that favor\nthe use of metallic Li over other metal electrodes with very\nnegative redox potentials, such as Na, K, and Mg. The elec-\ntronically insulating films (solid electrolyte interphase,\nSEI) on Li act as a ªsieveº permeable only to the charge\ncarrier Li+ but impermeable to other electrolyte compo-\nnents.[137,138] In contrast, products of electrolyte decomposi-\ntion at alkali metal electrodes other than Li are typically\npartially soluble and therefore do not form protective\nfilms.[139,140] Films formed on Mg are highly passivat-\nThe composition and morphology of the SEI layers on\nused.[137,138,148±167] There is general agreement that films\nM. Winter et al. / Insertion Electrode Materials for Lithium Batteries\nformed in organic solvent±based electrolytes comprise:\ni) thick, porous, electrolyte permeable films of organic\n(polymeric and oligomeric) decomposition products; and\nii) thin, compact, electrolyte impermeable films of inorgan-\nic decomposition products (Fig. 2). SEI films (compact and\nporous ones) were also observed in inorganic electro-\nlytes.[168±175] The film formation on negative electrodes in\norganic electrolytes is generally irreversible but, in some\ninorganic electrolytes, films may be removed under certain\ncharge/discharge conditions.[98±100] It should be stressed that\nwhereas the presence of protective films on negative elec-\ntrodes is widely accepted, films and/or interface effects on\npositive electrodes have been discussed only occasion-\nFig. 2. Schematic drawing of films formed on metallic lithium in organic\nelectrolytes (redrawn from [7]).\nThe observation of the kinetic stability of lithium in a\nnumber of non-aqueous electrolytes induced a rapid prolif-\neration of research in the field of lithium batteries begin-\nning in the 1950s, and the commercialization of primary\nlithium batteries followed quickly in the late 1960s and\nearly 1970s.[20±23,52,180±196] Today, primary lithium cells have\na variety of applications and commercial interest is still\nHowever, apart from the rechargeable Li/MnO2 cell\ncommercialized by Tadiran (Israel),[203±205] the commercial\nbreakthrough of rechargeable batteries based on metallic\nlithium failed. Upon recharge in liquid electrolytes lithium\nplating occurs simultaneously with some lithium corrosion\nand passivation (formation of SEI). Lithium typically de-\ncles.[42,137,148,162,207±218] The dendrites are covered with SEI\nand therefore become partly electrochemically inactive,\nwhich reduces the cycle life of the cell. Moreover, the den-\ndrites may form filaments that locally short-circuit the cell.\nDue to the low melting point of metallic Li (about 180 \u001eC)\nthe local overheat can trigger a disastrous thermal run-\nSeveral approaches have been pursued to improve the\nrechargeability and reliability of the metallic lithium elec-\ntrode: i) by using liquid electrolytes that are less reactive\ntoward lithium (e.g., highly purified or ªadditive-stabilizedº\nelectrolytes);[96,153,157,158,164,222±234] ii) by using polymer elec-\ntrolytes;[49,50,114±118,163,217,235] iii) by adding surface active\nagents such as hydrocarbons, quarternary ammonium salts,\nlithium;[208,209,215,227,228,236±239] iv) by controlling the proper-\nties of the metal surface and of the SEI using additives such\nas CO2,[151,164,240±249] N2O,[240] Sx\n2±,[240,250] HF,[162,251±255] and\nH2O[164,243,256] (the additives may influence both the film\nformation and lithium plating process); v) by coating the\nlithium with a lithium-ion conducting membrane;[257±260]\nvi) by adding scavengers to the electrolyte that dissolve the\ndendritic lithium filaments;[148,180] vii) by using mechanical\npressure to suppress dendritic lithium growth;[46,261,262] and\nviii) by ªlow-temperature pre-cyclingº.[263,264] However, all\nof the above attempts brought only partial improvements\nto the cycle life of the lithium electrode. The most success-\nful approach to overcoming the problems with the metallic\nlithium electrode was the use of insertion electrode materi-\n2. Lithium Insertion Materials for Negative\nVarious insertion materials have been proposed for nega-\ntive electrodes of rechargeable lithium batteries, for exam-\nple, transition-metal oxides and chalcogenides, carbons,\nlithium alloys, and polymers. Table 1 shows that both the\nÓ WILEY-VCH Verlag GmbH, D-69469 Weinheim, 1998\n0935-9648/98/1007-0729 $ 17.50+.50/0\nM. Winter et al. / Insertion Electrode Materials for Lithium Batteries\nTable 1. Characteristics of representative negative electrode materials for lithium batteries, calculated by using data from [12,52,265±267]. The values are for fully\nlithiated host materials except for the values in parentheses, which are for lithium-free host materials. Li4 denotes a four-fold lithium excess, which is necessary to\nreach a sufficient cycle life.\n[a] In some cases a considerably lower amount of the specific charge/charge density can be cycled reversibly in practice.\nÓ WILEY-VCH Verlag GmbH, D-69469 Weinheim, 1998\n0935-9648/98/1007-0730 $ 17.50+.50/0\nspecific charges and the charge densities of lithium inser-\ntion materials are theoretically lower than that of metallic\nlithium. However, considering that the cycling efficiency of\nmetallic lithium is £99 %, one has to employ a large excess\nof lithium[52,75,76,221] to reach sufficient cycle life. The practi-\ncal charge density of a secondary lithium electrode is\ntherefore much lower than the theoretical one, so that it is\nlithium-containing compounds. However, the potential of\nthe electrode materials also has to be considered because a\nhigher potential versus Li/Li+ of the negative electrode\nmeans a lower cell voltage. For instance, the potential of\nmany Li alloys is ~0.3 to ~1.0 V vs. Li/Li+ whereas it is only\n~0.1 V vs. Li/Li+ for graphite (Fig. 3).\nFig. 3. Charging curves of some matrix metals (M), compared to highly ori-\nented turbostratic mesophase pitch carbon fibers (P 100, FMI Composites-\nUnion Carbide, characterized in LiClO4 / propylene carbonate). Modified\n2.1. Oxides, Chalcogenides, Nitrides, and Organic\nPolymers as Negative Insertion Electrode Materials\nEarly Li+ ion transfer systems used negative electrodes\ncontaining transition-metal oxides or chalcogenides with\nlow redox potentials, for example, MoO2,[12,269] WO2,[12,68±\n71,270,271] or TiS2.[12,56,272±276] These materials show rather low\nspecific charges (Table 1) and, if combined with an oxidic\npositive electrode, rather low cell voltage. However, the\nlow cell voltage (~1.5 V to ~2 V) makes these cells fairly\nsafe (some of them can even use aqueous electrolytes).[86±\n89,277] ªLow voltageº oxides, for example, TiO2,[278±280] are\nstill under development for special applications. Recent pa-\npers proposed novel oxidic negative electrode materials\nsuch as LixMVO4 (M = Co, Cd, Ni, Zn, 1 < x £ 8)[281] or\nMnV2O6+d (0 < d £ 1),[282] or lithium/metal nitrides[283±286]\nwith high specific charge. However, the practical merit of\nthese new materials cannot be judged yet.\nLithium ion±inserting polymers such as polyacetylene,\npolythiophene, or poly(p-phenylene) were also suggested\nas negative electrodes but they have moderate specific\ncharges and a rather poor stability.[49±51,56,287]\n2.2. Lithium Alloys as Negative Insertion Electrode\nThe replacement of metallic lithium by lithium alloys has\nbeen under investigation since Dey[288] demonstrated the\nfeasibility of electrochemical formation of lithium alloys in\nliquid organic electrolytes in 1971. The reaction usually\nproceeds reversibly according to the general scheme shown\nWith only a few exceptions (such as hard metals, M = Ti,\nNi, Mo, Nb), Li alloys are formed at ambient temperature\nby polarizing the metal M sufficiently negatively in a Li+-\ncontaining electrolyte. In most cases even the binary sys-\ntems Li±M are very complex. Sequences of stoichiometric\nintermetallic compounds and phases LixM with consider-\nable phase range are usually formed during lithiation of the\nmetal M, characterized by several steps and/or slopes in the\ncharge diagram (Fig. 3). The formation of Li±M phases is\nin many cases reversible, so that subsequent steps and\nslopes can also be observed during discharge.\nAmong the matrix metals, M, that form Li alloys electro-\nchemically, for example, Al, Si, Sn, Pb, In, Bi, Sb, Ag, and\nalloys,[7,56,61,63,265,289±308]\nloys[271,288,309±326] have been studied most carefully. Gener-\nally, the matrix metals undergo major structural changes\nwhile alloying with lithium. Also, in the case of pure alumi-\nnum, alloying with lithium occurs with several successive\nphase formations: the formation of the a-phase (up to\n~7 at.-% Li in LiAl), b-phase (a non-stoichiometric phase\nphases.[309,318,322] The lithium alloy denoted in the technical\nliterature as ªLiAlº is frequently used as an insertion elec-\ntrode material. It is a two-phase mixture of the a-phase\nand the b-phase. During discharge some Li remains in the\nAl (the a-phase is kept, only the b-phase is cycled), so that\nthe LixAl is cycled within the stoichiometric range of ~0.1\nThe matrix metal accepts negative charges during the in-\nsertion of Li+ cations, forming a composite (Li+Al±)xAl0.\nThe Al± ions formed by the charge-transfer reaction Al0 +\ne± Û Al± are considerably larger than neutral Al0 atoms.\nThus, the electrochemical cycling of LiAl (and also of other\nchanges.[7,56,61,63,327±329] Lithium alloys LixM are of highly\nionic character (ªZintl phasesº, Lix\nthey are usually fairly brittle. Thus, mechanical stresses, re-\nlated to the volume changes, induce a rapid decay in me-\nchanical properties and, finally, ªpulverizationº of the elec-\nThe charge densities of Li alloys are high however.\nMoreover, the Li+ mobility at room temperature in Li-rich\nM. Winter et al. / Insertion Electrode Materials for Lithium Batteries\nphases is quite acceptable and reasonable current densities\n294,295,318,324,326,330±332] Therefore there have been many at-\ntempts to improve the dimensional stability of alloy elec-\ntrodes during cycling. The metallurgical structure and mor-\nphology of Li alloys (grain size, shape, texture, and\nity.[268,333±339] Thick electrodes consisting of large alloy parti-\ncles are not flexible enough and degrade mechanically dur-\ning cycling. A limitation of the cycling depth to very thin\nreaction layers[322,334,340±344] improves the cycleability. How-\never, the specific charge with respect to the total electrode\nmass is low. This approach has been applied to alloy elec-\ntrodes in rechargeable coin cells.[300,344±347]\nOne possibility for counteracting the mechanical degra-\ndation is the use of thin layers of alloys with small particle\nsize materials (ªsubmicro- or nanomaterialsº). In such\nlayers relatively large dimensional changes of the crystal-\nlites (~100 %) do not cause particle cracking, as the abso-\nlute changes in the particle dimensions are small. Thus,\nelectrode pulverization is suppressed. For instance, micro-\nand submicrostructured multiphase matrix alloys show a\nlarge improvement in the cycling performance. In this case\nthe more reactive particles can also expand in the first\ncharging (alloying) step into ductile surroundings of still\nunreacted material.[268,337,338]\nA similar concept of supporting small particles of elec-\ntroactive Li alloys with less active or non-active matrices\nwas introduced in 1981.[333] The matrix material can be a\nconductive polymer,[348,349] a porous membrane,[350] an inert\nmetal-like copper,[327] or another mixed conductor.[289,291,\n333,334] If the mixed conductor matrix material is another Li\nalloy LixM#, cycling has to be limited to a potential range\nin which Li+ ions are not removed from LixM#.\nAlso carbons containing dispersed Li+-alloying metals\nsuch as silicon[351,352] or silver[353±356] show good cycling\nbehavior. Independent of the lithium alloying into the met-\nal, lithium insertion into the carbon occurs in this case.\nA Li+ ion transfer cell with the trademark Stalion,\nannounced recently by Fujifilm Celltech Co., Ltd.,[357] uses\nan ªamorphous tin±based composite oxide (abbreviated\nTCO or ATCO)º for the negative electrode. The TCO\ncombines both: i) a promising cycle life and ii) a high\nThe TCO is synthesized from SnO, B2O3, Sn2P2O7,\nAl2O3, and other precursors. However, only the SnII com-\npounds in the composite oxide are said to form the electro-\nchemically active centers for Li insertion. The oxides of B,\nP, or Al, which are electrochemically inactive, have glass-\nforming properties and form a network stabilizing the\nsynthesis.[359] The improvement of cycle life by using com-\nposite amorphous lithium insertion materials, such as\nV2O5, together with a network former, such as P2O5, has\nbeen reported in the literature.[270,360±365]\nIn
