Repository: cunyu-liu/electrolyte_ailab

File: finetune-rag-agent/allcode_chemind_server/agent/vectordb/paper_text_clean/10.1002_(sici)1521-4095(199808)10_11_877__aid-adma877_3.0.co;2-1.json
{
  "title": "High Density Rechargeable Lithium-Ion Batteries Self-Assembled from Graphite Oxide Nanoplatelets and Polyelectrolytes",
  "abstract": "High Density Rechargeable Lithium-Ion\nBatteries Self-Assembled from Graphite Oxide\nNanoplatelets and Polyelectrolytes**\nBy Thierry Cassagneau and Janos H. Fendler*\nThe high storage capacity per volume of rechargeable\nlithium-ion batteries has rendered them the commercial\nchoice for such consumer electronic products as camcor-\nders, cameras, and digital watches.[1±4] Shuttling lithium\nions between a lithium-metal negative electrode and an in-\ntercalating compound serving as the positive electrode, or\nalternatively between two intercalating electrodes (the so-\ncalled rocking-chair battery), is the principle of the lithium-\nion battery.[1±4] The electrochemical potential difference\nbetween the two intercalating electrodes determines the\nstorable voltage for a given lithium-ion battery and the\nstorage capacity is governed by the number of lithium ions\nthat can be reversibly intercalated into a given electrode\nvolume. Attempts to improve the storage capacity of the\nSony battery (Li-ion shuttling between a layered LiCoO2\ncathode and a proprietary carbon anode) included the con-\nstruction of cells that used high-capacity carbonaceous ma-\nterials and graphite as the intercalation cathode.[5±8] In\nprinciple, assuming that lithium atoms occupy next-nearest\nneighbor sites between each carbon sheet in graphite, one\nlithium ion can be inserted per six carbon atoms (i.e.,\nLi1C6) to produce a carbon anode with a specific capacity\nof 372 mAh g±1. Further, if this capacity could be realized,\nit would be possible to construct a rechargeable C/LiCoO2\nbattery with energies between 100 and 150 Wh kg±1 and\nenergy densities between 250 and 400 Wh L±1.[3] Although\ncarbonaceous electrodes with Li2C6 stoichiometry have\nbeen prepared, most of these cells suffered from large hys-\nteresis.[5,9]\nWe launched an entirely new approach to the construc-\ntion of a high-capacity intercalating cathode by self-assem-\nbling[10±15] nanometer-thick polyelectrolytes and graphite\noxide/graphite\nnanoplatelets\nonto\na\nconducting\nsub-\nstrate.[16] There are many advantages to our approach.\nFirst, the ultrathin layers of polyelectrolytes and exfoliated\ngraphite oxide provide an unprecedentedly large surface\narea per volume for the penetration of lithium ions. Indeed,\nrecent density of states calculations demonstrated that\ngraphene sheets of ca. 0.7 nm thickness could provide the\nhighest density storage (with a Li4C6 stoichiometry).[17]\nFurthermore, modification of the graphite by oxidation (to\ngraphite oxide) results in the formation of nucleophilic\nsites (carboxyl or hydroxyl groups, for example), which fa-\ncilitate the interaction with positively charged polyelectro-\nlytes, while the epitaxial adsorption of polymers, such as\npoly(ethylene oxide) (PEO), occurs preferentially in the\nunmodified graphitic domains.[18] Finally, nanostructuring\nprovides a molecular level control of the electrode compo-\nsition, which, in turn, permits a systematic variation of dif-\nferent parameters and the elucidation of the charge storage\nmechanism.\nIn the present communication, we report the construc-\ntion of a high density (1232 mAh g±1 of graphitic carbon),\nrechargeable lithium-ion battery based on a self-assembled\nPEO, poly(diallyldimethylammonium chloride) (PDDA),\nand graphite oxide (GO) nanoplatelet cathode; a lithium\nwire anode (and counter electrode); and LiASF6 electro-\nlytes in methyl formate/ethylene carbonate (Fig. 1).\nUltrathin films of S-(PDDA/GO)10 (Film I), S-PDDA-\n(GO/PEO)10 (Film II), S-(PDDA/GO/PEO)10 (Film III),\nS-(PDDA/PEO)10 (Film IV), and S-(PDDA/MO/PEO)10\n(Film V)[19], where S = substrate, were self-assembled and\ncharacterized by absorption spectroscopy, cyclic voltamme-\ntry, voltage versus capacity plots (charging and discharg-\ning), X-ray diffraction (XRD), and atomic force micros-\ncopy (AFM). The regular growth of the films was estab-\nlished by the observance of linear plots of the absorbances\nat 230 nm against the number of sandwich units self-as-\nsembled (Fig. 2). Modification of the topologies and thick-\nnesses of the GO layers was assessed by AFM (Fig. 3).\nAverage thicknesses of 80 ± 12  for Film I and 70 ± 12 \nfor Film III were determined for the GO layer on top of\nthe polyelectrolytes, with a significant coverage (see Ta-\nble 1). However, an average thickness of only 20 ± 7  and\na lower coverage were observed for GO layered onto PEO\n(Film II, Table 1).\nCharging and discharging were determined by standard\nvoltage versus capacity measurements (Fig. 4) in an elec-\ntrochemical cell (Fig. 1). In all cases, full reversibility of the\ncharging processes was observed, but interestingly, the\nmain plateaus appeared at lower potentials during the cur-\nrent discharge (ca. +0.3 V vs. Li/Li+) than during the cur-\nrent charge (ca. +0.7 V vs. Li/Li+), indicating that these\ntwo processes may be governed by different mechanisms.\nIn spite of the fact that Film I contained the largest amount\nof GO, the charging was the smallest (Table 1), indicating\nthat using a positively charged electrolyte (PDDA) hin-\ndered the insertion of Li+ ions. In order to improve the pen-\netration of Li+ ions into the multilayers, each GO layer\nwas sandwiched between a layer of PDDA and a layer of\nPEO (Film III) or, alternatively, GO was sandwiched be-\ntween PEO only and self-assembled onto a PDDA-coated\nsubstrate (Film II). The very high specific capacities of\nFilms II and III (Table 1) are likely to originate in the fa-\ncilitated transport of Li+ to the vicinity of the GO nano-\nplatelets by PEO. The activity of these GO layers was also\nAdv. Mater. 1998, 10, No. 11\nÓ WILEY-VCH Verlag GmbH, D-69469 Weinheim, 1998\n0935-9648/98/1108-0877 $ 17.50+.50/0\n877\nCommunications\n±\n[*] Prof. J. H. Fendler, Dr. T. Cassagneau\nCenter for Advanced Materials Processing\nClarkson University\nPO Box 5814\nPotsdam, NY 13699-5814 (USA)\n[**] Support of this work by the NY State Science and Technology Founda-\ntion and Clarkson University's Center for Advanced Materials Pro-\ncessing (CAMP) is gratefully acknowledged.\n Communications\n878\nÓ WILEY-VCH Verlag GmbH, D-69469 Weinheim, 1998\n0935-9648/98/1108-0878 $ 17.50+.50/0\nAdv. Mater. 1998, 10, No. 11\ndemonstrated by determining the charging capacity of a\nfilm in which GO was replaced by montmorillonite (MO)\nplatelets (Film V). Charging of Film V, relative to Film IV,\nwas found to be negligible, demonstrating the crucial im-\nportance of GO in the intercalation of lithium ions. Current\ncharging for all five films is summarized in Table 1.\nFor the sake of convenience the capacity was expressed\nin mA min per cm2 of working electrode. Evaluation of the\ncharging properties of the different electrodes required a\nknowledge of the amount of GO present in each film.\nBased upon the values of the thicknesses and coverages\nevaluated from AFM images, the amount of graphitic car-\nbon in each multilayer can be deduced by means of Equa-\ntion 1, which allowed us to formally extract the contribu-\ntion from the graphitic layers. Here, NC corresponds to the\nnumber of graphitic carbon atoms in an area of 1 cm2 of\nworking electrode, NA is Avogadro's number, TGO\nseq is the\nthickness of each layer of GO in , dGO\n001 is the interlayer\nspacing deduced from the XRD pattern of the oxidized\npowder prior to exfoliation (3.66 ), A(unit cell) is the area\nin 2 of a hexagonal GO unit (5.24 2 with C±C distance\nof 1.42 ), and the factor 2 accounts for the number of car-\nbon atoms per unit cell.\nNc \n2\u0002number of sequences\u0002coverage\u0002TGO\nseq\nNAdGO\n001 Aunit cell\n(1)\nBy assuming that charging of one electron by the work-\ning electrode is followed by the insertion of one Li+ ion,\nthe amount of lithium ion intercalated subsequent to the\ncell reaching zero potential is easily obtained from the sim-\nple relation described in Equation 2, where Q corresponds\nto the stored charge in coulombs, and F is the Faraday con-\nstant.\nNLi  Q\nF\n(2)\nThe results obtained for the five films are reported in Ta-\nble 1. Uncertainties in the evaluation of the coverage and\nof the topology of the entire film surface necessitated an-\nother approach to the determination of the amount of ac-\ntive GO involved in the charging process. This was done by\nusing the extinction coefficient of a 2.6 ´ 10±4 M colloidal\nsuspension of GO (e(230) = 21 412 M±1 cm±1) to deduce the\neffective contribution of GO layers from the corresponding\nabsorption spectrum of a given film by means of rewriting\nEquation 1 (see Eq. 3). Here TGO\nfilm corresponds to the total\nFig. 1. a) Schematic of the self-assembled\nrechargeable lithium-ion battery used for\nthe electrical measurements. b) Schematic\nof a self-assembled S-(PDDA/GO/PEO)3\nfilm. The box illustrates the intercalation of\nlithium ions into the GO and PEO layers\n(i.e., charging and concomitant reduction of\nGO to G).",
  "main_text": "High Density Rechargeable Lithium-Ion\nBatteries Self-Assembled from Graphite Oxide\nNanoplatelets and Polyelectrolytes**\nBy Thierry Cassagneau and Janos H. Fendler*\nThe high storage capacity per volume of rechargeable\nlithium-ion batteries has rendered them the commercial\nchoice for such consumer electronic products as camcor-\nders, cameras, and digital watches.[1±4] Shuttling lithium\nions between a lithium-metal negative electrode and an in-\ntercalating compound serving as the positive electrode, or\nalternatively between two intercalating electrodes (the so-\ncalled rocking-chair battery), is the principle of the lithium-\nion battery.[1±4] The electrochemical potential difference\nbetween the two intercalating electrodes determines the\nstorable voltage for a given lithium-ion battery and the\nstorage capacity is governed by the number of lithium ions\nthat can be reversibly intercalated into a given electrode\nvolume. Attempts to improve the storage capacity of the\nSony battery (Li-ion shuttling between a layered LiCoO2\ncathode and a proprietary carbon anode) included the con-\nstruction of cells that used high-capacity carbonaceous ma-\nterials and graphite as the intercalation cathode.[5±8] In\nprinciple, assuming that lithium atoms occupy next-nearest\nneighbor sites between each carbon sheet in graphite, one\nlithium ion can be inserted per six carbon atoms (i.e.,\nLi1C6) to produce a carbon anode with a specific capacity\nof 372 mAh g±1. Further, if this capacity could be realized,\nit would be possible to construct a rechargeable C/LiCoO2\nbattery with energies between 100 and 150 Wh kg±1 and\nenergy densities between 250 and 400 Wh L±1.[3] Although\ncarbonaceous electrodes with Li2C6 stoichiometry have\nbeen prepared, most of these cells suffered from large hys-\nWe launched an entirely new approach to the construc-\ntion of a high-capacity intercalating cathode by self-assem-\nbling[10±15] nanometer-thick polyelectrolytes and graphite\nstrate.[16] There are many advantages to our approach.\nFirst, the ultrathin layers of polyelectrolytes and exfoliated\ngraphite oxide provide an unprecedentedly large surface\narea per volume for the penetration of lithium ions. Indeed,\nrecent density of states calculations demonstrated that\ngraphene sheets of ca. 0.7 nm thickness could provide the\nhighest density storage (with a Li4C6 stoichiometry).[17]\nFurthermore, modification of the graphite by oxidation (to\ngraphite oxide) results in the formation of nucleophilic\nsites (carboxyl or hydroxyl groups, for example), which fa-\ncilitate the interaction with positively charged polyelectro-\nlytes, while the epitaxial adsorption of polymers, such as\npoly(ethylene oxide) (PEO), occurs preferentially in the\nunmodified graphitic domains.[18] Finally, nanostructuring\nprovides a molecular level control of the electrode compo-\nsition, which, in turn, permits a systematic variation of dif-\nferent parameters and the elucidation of the charge storage\nIn the present communication, we report the construc-\ntion of a high density (1232 mAh g±1 of graphitic carbon),\nrechargeable lithium-ion battery based on a self-assembled\nPEO, poly(diallyldimethylammonium chloride) (PDDA),\nand graphite oxide (GO) nanoplatelet cathode; a lithium\nwire anode (and counter electrode); and LiASF6 electro-\nlytes in methyl formate/ethylene carbonate (Fig. 1).\nUltrathin films of S-(PDDA/GO)10 (Film I), S-PDDA-\n(GO/PEO)10 (Film II), S-(PDDA/GO/PEO)10 (Film III),\nS-(PDDA/PEO)10 (Film IV), and S-(PDDA/MO/PEO)10\n(Film V)[19], where S = substrate, were self-assembled and\ncharacterized by absorption spectroscopy, cyclic voltamme-\ntry, voltage versus capacity plots (charging and discharg-\ning), X-ray diffraction (XRD), and atomic force micros-\ncopy (AFM). The regular growth of the films was estab-\nlished by the observance of linear plots of the absorbances\nat 230 nm against the number of sandwich units self-as-\nsembled (Fig. 2). Modification of the topologies and thick-\nnesses of the GO layers was assessed by AFM (Fig. 3).\nAverage thicknesses of 80 ± 12  for Film I and 70 ± 12 \nfor Film III were determined for the GO layer on top of\nthe polyelectrolytes, with a significant coverage (see Ta-\nble 1). However, an average thickness of only 20 ± 7  and\na lower coverage were observed for GO layered onto PEO\nCharging and discharging were determined by standard\nvoltage versus capacity measurements (Fig. 4) in an elec-\ntrochemical cell (Fig. 1). In all cases, full reversibility of the\ncharging processes was observed, but interestingly, the\nmain plateaus appeared at lower potentials during the cur-\nrent discharge (ca. +0.3 V vs. Li/Li+) than during the cur-\nrent charge (ca. +0.7 V vs. Li/Li+), indicating that these\ntwo processes may be governed by different mechanisms.\nIn spite of the fact that Film I contained the largest amount\nof GO, the charging was the smallest (Table 1), indicating\nthat using a positively charged electrolyte (PDDA) hin-\ndered the insertion of Li+ ions. In order to improve the pen-\netration of Li+ ions into the multilayers, each GO layer\nwas sandwiched between a layer of PDDA and a layer of\nPEO (Film III) or, alternatively, GO was sandwiched be-\ntween PEO only and self-assembled onto a PDDA-coated\nsubstrate (Film II). The very high specific capacities of\nFilms II and III (Table 1) are likely to originate in the fa-\ncilitated transport of Li+ to the vicinity of the GO nano-\nplatelets by PEO. The activity of these GO layers was also\nÓ WILEY-VCH Verlag GmbH, D-69469 Weinheim, 1998\n0935-9648/98/1108-0877 $ 17.50+.50/0\n[*] Prof. J. H. Fendler, Dr. T. Cassagneau\nCenter for Advanced Materials Processing\n[**] Support of this work by the NY State Science and Technology Founda-\ntion and Clarkson University's Center for Advanced Materials Pro-\ncessing (CAMP) is gratefully acknowledged.\nÓ WILEY-VCH Verlag GmbH, D-69469 Weinheim, 1998\n0935-9648/98/1108-0878 $ 17.50+.50/0\ndemonstrated by determining the charging capacity of a\nfilm in which GO was replaced by montmorillonite (MO)\nplatelets (Film V). Charging of Film V, relative to Film IV,\nwas found to be negligible, demonstrating the crucial im-\nportance of GO in the intercalation of lithium ions. Current\ncharging for all five films is summarized in Table 1.\nFor the sake of convenience the capacity was expressed\nin mA min per cm2 of working electrode. Evaluation of the\ncharging properties of the different electrodes required a\nknowledge of the amount of GO present in each film.\nBased upon the values of the thicknesses and coverages\nevaluated from AFM images, the amount of graphitic car-\nbon in each multilayer can be deduced by means of Equa-\ntion 1, which allowed us to formally extract the contribu-\ntion from the graphitic layers. Here, NC corresponds to the\nnumber of graphitic carbon atoms in an area of 1 cm2 of\nworking electrode, NA is Avogadro's number, TGO\nthickness of each layer of GO in , dGO\nspacing deduced from the XRD pattern of the oxidized\npowder prior to exfoliation (3.66 ), A(unit cell) is the area\nin 2 of a hexagonal GO unit (5.24 2 with C±C distance\nof 1.42 ), and the factor 2 accounts for the number of car-\n2\u0002number of sequences\u0002coverage\u0002TGO\nBy assuming that charging of one electron by the work-\ning electrode is followed by the insertion of one Li+ ion,\nthe amount of lithium ion intercalated subsequent to the\ncell reaching zero potential is easily obtained from the sim-\nple relation described in Equation 2, where Q corresponds\nto the stored charge in coulombs, and F is the Faraday con-\nThe results obtained for the five films are reported in Ta-\nble 1. Uncertainties in the evaluation of the coverage and\nof the topology of the entire film surface necessitated an-\nother approach to the determination of the amount of ac-\ntive GO involved in the charging process. This was done by\nusing the extinction coefficient of a 2.6 ´ 10±4 M colloidal\nsuspension of GO (e(230) = 21 412 M±1 cm±1) to deduce the\neffective contribution of GO layers from the corresponding\nabsorption spectrum of a given film by means of rewriting\nEquation 1 (see Eq. 3). Here TGO\nFig. 1. a) Schematic of the self-assembled\nrechargeable lithium-ion battery used for\nthe electrical measurements. b) Schematic\nof a self-assembled S-(PDDA/GO/PEO)3\nfilm. The box illustrates the intercalation of\nlithium ions into the GO and PEO layers\n(i.e., charging and concomitant reduction of\nthickness of GO layers for a given numbers of sequences\nIn spite of the shortcomings and assumptions made, the\nthicknesses calculated for the GO layers in a given film by\nthese two approaches agreed fairly well (the thickness of\none GO layer in Film I was determined to be 64.0  (aver-\nage peak-to-valley distance times coverage) by AFM and\nfilm divided by the number of sequences) by ab-\nsorption spectroscopy; that in Film III was 56.0  by AFM\nand 55.5  by absorption spectroscopy (see Table 1).\nConcomitant with lithium-ion insertion, GO was found\nto reduce to graphite, G. Conversion of GO to G occurred\nat a potential of +2.6 V vs. Li/Li+, as determined by cyclic\nvoltammetry. It should be noted that charging started at a\nless positive potential (+2.2 V, Fig. 4). The contribution of\nPEO was evaluated to be 0.105 mA min/cm2 by comparing\nthe charging (or discharging) of Film IV and Film V. Sub-\ntracting this contribution from the charging determined for\nFilm II and Film III resulted in a linear relationship be-\ntween charging and the amount of GO incorporated into\nthe films (the ratio of {Q[C]/cm2 ± 0.105}/{total thickness of\nthe GO layers} was almost identical for Film II and Film III:\n8.5 ´ 10±5 and 8.7 ´ 10±5, respectively).\nCycling of our battery was tested for Film III (Fig. 5).\nVoltage versus capacity curves for lithium-ion intercala-\ntion±deintercalation cycles were observed to stabilize after\nthe second cycle with no significant charging losses, and cy-\ncles in some cases exactly superimposed on each other (See\nInsertion of lithium ions during the charging caused a\ndramatic change in the absorption spectra of the films: they\nbecame progressively blacker (Fig. 2b), paralleling the GO\nto G conversion. Importantly, more than 92 % of the charg-\ning and 73 % of the discharging occurred at a potential be-\nlow 0.65 V for Film II and Film III, making them particular-\nly attractive as candidates for low-voltage rechargeable\nbatteries. Most remarkably, values of the reversible specific\ncapacity of the graphite layers in these films (1174 mAh g±1\nand 1232 mAh g±1, Table 1) were much higher than the\nhighest specific capacities (500±770 mAh g±1)[19,20] reported\nfor carbonaceous materials and in the range of values\nmeasured for polyacenic semiconductor (PAS) materials\nÓ WILEY-VCH Verlag GmbH, D-69469 Weinheim, 1998\n0935-9648/98/1108-0879 $ 17.50+.50/0\nFig. 2. a) Linear dependence of the absorbance, monitored at 230 nm, on the\nnumber of sequences self-assembled in Film I, Film II, and Film III, where the\nsquares, circles, and triangles indicate data for GO, PDDA, and PEO, respec-\ntively. b) Variation of the optical absorption of the Film III as a function of\nwavelength in a discharged, partially charged, and fully charged state.\nFig. 3. AFM image of a GO layer standing\non top of a poly(ethylene oxide) layer in\nthe system S-(PDDA/GO/PEO)n. Also\nshown, a close view of a GO nanoplatelet\nÓ WILEY-VCH Verlag GmbH, D-69469 Weinheim, 1998\n0935-9648/98/1108-0880 $ 17.50+.50/0\n(1100 mAh g±1).[21] However, these cells suffered from pro-\nnounced (ca. 1.0 V) hysteresis[5,9,20,21] and/or important irre-\nversible capacity (23% of the full capacity for PAS materi-\nals).[21b] The batteries prepared here (based on Film II and\nFilm III) exhibited a significant hysteresis with respect to\npotential but had fully reversible capacity even on the first\ncharging. We attribute this high-performance capacity to\nthe presence of stacked graphite nanoplatelets (with high\nsurface areas) that are in contact with PEO (Fig. 1). A lithi-\num to carbon ratio of 1:2 (compound LiC2) is only achiev-\nable with small diameter graphene sheets,[5,17] suggesting\nthat the oxidative treatment leading to GO generated im-\nportant edge modifications and disruptions of the conjuga-\ntion length, leading to smaller graphitic domains. Using\nPEO)10 electrode (Film III) prepared in this work, we have\ndiscovered a new route to the nanofabrication of fully\nreversible Li-ion batteries. Furthermore, our electrochemi-\ncal cell can be readily scaled up to an economically viable\nbattery. Obtaining the colloid and surface chemical under-\nstanding necessary for the realization of this goal is the\nsubject of our current intensive scrutiny.\nTable 1. Properties of the different self-assembled electrodes.\n[a] Calculated values based on thickness determined by AFM (top) and by absorption spectra (bottom). [b] Cal-\nculated from absorption spectra, taking e230 nm = 21 412 M±1 cm±1. [c] Calculated from the charging process.\nCalculated for the graphitic layers only, by taking into account the amount of carbon deduced from absorption\nspectroscopy. [e] In good agreement with the AFM image histogram of a window of 1 mm2, indicating a maximum\ndistribution at 85 . [f] This thickness corresponds to a GO layer sandwiched between PEO layers only. [g] In\ngood agreement with the AFM image histogram of a window of 1 mm2, indicating a maximum distribution at\n25 . [h] By assuming that PEO layers contribute 0.060 C/cm2.\nFig. 4. Current charge and discharge curves obtained for the five self-\nassembled systems, relative to a lithium reference electrode.\nFig. 5. Voltage±capacity curves for the first seven intercalation±deintercala-\ntion cycles (0.05 mA/s) of Film III, S-(PDDA/GO/PEO)10. Inset shows the\ncycle life behavior for 10 cycles.\nPoly(ethylene oxide), (Mw = 300 000, PEO), poly(diallyldimethylammo-\nnium) chloride (20 wt.-%, PDDA), graphite powder (1±2 mm diameter), so-\ndium chlorate (99+ %), LiAsF6 (98 %), anhydrous methyl formate (99 %),\nand montmorillonite KSF were purchased from Aldrich; ethylene carbonate\n(Fluka), lithium wires (3.2 mm in diameter, Alfa), and nitric acid (15.8 N,\nFisher) were used as received. All aqueous solutions were prepared from\n18 MW cm water obtained by passing distilled water through a Millipore\nMilli-Q membrane filtration system.\nGraphite oxide, GO, was prepared by a slight modification of the pub-\nlished procedure [16,22]. Briefly, the oxidation procedure was repeated\ntwice by recycling the graphite after each step. Graphite powder was charac-\nterized by XRD prior and subsequent to each oxidation. Typically, the inter-\nlayer spacing, initially close to 3.34 , shifted to 3.49  and 3.66  after the\nfirst and second oxidation steps, respectively. Oxidation of graphite was\nmonitored by FTIR measurement in diffuse reflectance mode. After the last\noxidation step, important changes were observed in the spectrum, with ab-\nsorptions at 3362 cm±1 (nOH); 1707 cm±1 (keto group, strong); 1370 cm±1\n(very strong), which can be assigned to ns(C=O); and 827 cm±1 (weak), possi-\nbly due to dsc(O±C=O). Additionally, absorption bands at 1646 cm±1\n(strong) and 1560 cm±1 were observed, which could be attributed to\nnas(C=O) and n(C=C) modes, respectively. The bare graphite was character-\nized by absorption bands at 1546 cm±1 due to C=C bonds, and 1086 cm±1.\nElemental analysis (Galbraith Laboratories Inc.) of the GO powder, after\nthe second oxidation step for C12HO3, resulted in: C = 74.32 %, H <0.54 %,\nO = 25.14 % (calculated: C= 74.6 %, H = 0.54 %, O = 24.85 %). The GO\npowder was dispersed in 0.3 M NaCl aqueous solution by stirring for 20 h.\nAfter centrifugation, a fresh slightly colored colloidal suspension of GO was\nobtained and used in the self-assembly for a period of 2 days.\nIndium tin oxide (ITO) coated glass slides (1 ´ 1 cm2) or quartz sub-\nstrates (1 ´ 1 cm2) were exposed for 3 min to a mixture H2SO4(75)/\nH2O2(25) v/v, and carefully washed with deionized water prior to use. For\nself-assembly these substrates were immersed into a 10±3 M PDDA solution\n(pH 6.5) for 4 min, followed by thorough rinsing with deionized water and\ndrying under a nitrogen flow. Next, the PDDA-coated substrate was im-\nmersed into the GO dispersion for 20 min, rinsed, and dried. This procedure\nproduced a sandwich layer of PDDA and GO on a substrate, S-(PDDA)/\nGO [19]. Subsequent layers were self-assembled analogously. In some cases\nPEO was self-assembled by dipping S-(PDDA) into a 10±4 M PEO solution\n(pH 7.0) for 20 min. Again, subsequent layers of (PDDA)/PEO were self-\nassembled analogously. Montmorillonite, MO (0.2 wt.-% of exfoliated dis-\npersion), was used to prepare the films, with typical dipping times of 10 s\n[23]. The growth of the sequence PDDA/MO/PEO was monitored by UV-\nvis adsorption and evidenced by the regular increase of the absorption\nbands at 196 nm and 280 nm after each deposition cycle (the colloidal sus-\npension of MO exhibited absorption bands at 208 nm and 296 nm).\nX-ray diffraction measurements were performed on a Siemens K710 X-\nray diffractometer. FTIR spectra were recorded on a Mattson Instruments\nModel 2020 Galaxy Series FTIR spectrometer, and absorption spectra were\ntaken on a Hewlett-Packard 8252A instrument. AFM images were taken\nusing a Topometrix Explorer 2000 scanning probe microscope in non-con-\ntact mode with standard silicon nitride tips (force constant of 0.12 N/m). A\nJEOL JEM-1200EXII electron microscope, operating at 120 kV, was used\nto characterize the layered structure of GO after centrifugation. Chronopo-\ntentiometry was conducted under nitrogen atmosphere at a constant current\nof 0.05 mA with a potentiostat (EG&G Princeton Applied Research, Model\n273) interfaced with a computer running with the Head Start software. The\nworking electrode consisted of self-assembled active multilayers laid down\nonto ITO glass substrate, the reference and auxiliary electrode being lithium\nwires (Fig. 1). Charging and discharging of the multilayers was performed\nbetween 2.5 V and a value close to 0 V, while the data were collected from\nthe potentiostat. The electrolytic medium consisted of a mixture of ethylene\n0.5:0.8:0.003 molar ratio. The values of charging and discharging obtained\nfor the different systems were averaged over 2±3 different samples for each\nsystem, with a deviation of about 4 %.\n[1] J. R. Owen, Chem. Soc. Rev. 1997, 26, 259.\n[2] J. M. Tarascon, D. Guyomard, Electrochim. Acta 1993, 38, 1221.\n[3] K. M. Abraham, Electrochim. Acta 1993, 38, 1233.\n[4] P. G. Bruce, Philos. Trans. R. Soc. London 1996, 354, 1577.\n[5] T. Zheng, Y. H. Liu, E. W. Fuller, S. Tseng, U. Vonsacken, J. R. Dahn,\nJ. Electrochem. Soc. 1995, 142, 2581.\n[6] J. R. Dahn, T. Zheng, Y. H. Liu, J. S. Xue, Science 1995, 270, 590.\n[7] Y. H. Liu, J. S. Xue, T. Zheng, J. R. Dahn, Carbon 1996, 34, 193.\n[8] J. R. Dahn, W. Xing, Y. Gao, Carbon 1997, 35, 825.\n[9] W. B. Xing, J. R. Dahn, J. Electrochem. Soc. 1997, 144, 1195.\n[10] S. W. Keller, H. N. Kim, T. E. Mallouk, J. Am. Chem. Soc. 1994, 116,\n[11] S. W. Keller, S. A. Johnson, E. S. Brigham, E. H. Yonemoto, T. E. Mal-\nlouk, J. Am. Chem. Soc. 1995, 117, 12 879.\n[12] Y. Lvov, K. Ariga, I. Ichinose, T. Kunitake, J. Am. Chem. Soc. 1995,\n[13] G. Decher, in Comprehensive Supramolecular Chemistry, Vol. 9 (Ed:\nJ.-P. Sauvage), Pergamon, Oxford 1996, p. 507.\n[14] J. H. Fendler, Chem. Mater. 1996, 8, 1616.\n[15] G. Decher, Science 1997, 277, 1232.\n[16] N. A. Kotov, I. Dekany, J. H. Fendler, Adv. Mater. 1996, 8, 637.\n[17] A. Gerouki, M. A. Goldner, R. B. Goldner, T. E. Haas, T. Y. Liu, S.\nSlaven, J. Electrochem. Soc. 1996, 143, L262.\n[18] S. Sato, M. Noguchi, A. Demachi, N. Oki, M. Endo, Science 1994, 264,\n[19] S = substrate (ITO-coated glass slides for electrochemical measure-\nments, or quartz slides for absorption spectrophotometry, AFM, and\nXRD), PDDA = poly(diallyldimethylammonium chloride), GO =\ngraphite oxide, PEO = poly(ethylene oxide), MO = montmorillonite.\nThe order of self-assembly follows the order of these abbreviations\nand the subscript 10 indicates that 10 sandwich layers were sequential-\n[20] J. S. Sue, K. Myrthe, J. R. Dahn, J. Electrochem. Soc. 1995, 142, 2927.\n[21] a) S. Yata, H. Kimoshita, M. Komoi, N. Ando, T. Kashiwamura, T. Ha-\nrada, K. Tanaka, T. Yamabe, Synth. Met. 1994, 62, 153. b) S. Yata, Y.\nHato, H. Kinoshita, N. Ando, A. Anekawa, T. Hashimoto, M. Yamagu-\nchi, K. Tanaka, T. Yamabe, Synth. Met. 1995, 73, 273. c) H. Ago, K. Ta-\nnaka, T. Yamabe, K. Takegoshi, T. Terao, S. Yata, Y. Hato, N. Ando,\n[22] a) L. Staudenmaier, Ber. Dtsch. Chem. Ges. 1898, 31, 1484. b) B. C.\nBrodie, Liebigs Ann. Chem. 1860, 114, 6. c) H. P. Boehm, Liebigs Ann.\n[23] E. R. Kleinfeld, G. S. Ferguson, Chem. Mater. 1996, 8, 1575.\nÓ WILEY-VCH Verlag GmbH, D-69469 Weinheim, 1998\n0935-9648/98/1108-0881 $ 17.50+.50/0",
  "doi": "10.1002/(sici)1521-4095(199808)10:11<877::aid-adma877>3.0.co;2-1",
  "source_pdf": "C:\\Users\\54226\\project\\electrolyte_project\\create_LLM_evluation_set\\paper_download\\downloads\\High Density Rechargeable Lithium-Ion Batteries Self-Assembled from Graphite Oxi.pdf",
  "authors": "Thierry Cassagneau; János H. Fendler",
  "year": 1998.0,
  "journal": null,
  "citations": 217
}
