Repository: cunyu-liu/electrolyte_ailab

File: finetune-rag-agent/allcode_chemind_server/agent/vectordb/paper_text_clean/10.1002_1521-3765(20020118)8_2_408__aid-chem408_3.0.co;2-l.json (part 1 of 4)
{
  "title": "End-Cap Stabilized Oligoynes: Model Compounds for the Linear sp Carbon Allotrope Carbyne",
  "abstract": "End-Cap Stabilized Oligoynes: Model Compounds for the Linear sp Carbon\nAllotrope Carbyne\nThomas Gibtner,[a] Frank Hampel,[a] Jean-Paul Gisselbrecht,[b] and Andreas Hirsch*[a]\nAbstract: Three series of differently\n3,5-disubstituted \u0001,\u0002-diphenylpolyynes\nAr-(C\u0001C)n-Ar (n \u0002 2, 4, 6, 8, 10) were\nsynthesized under optimized Cadiot ±\nChodkiewicz conditions, isolated and\ncompletely characterized. These com-\npounds can be considered as model\nsubstances for the hypothetical one-\ndimensional carbon allotrope carbyne\nC\u0003. The longest sp-carbon chain con-\ntains 20 atoms and is therefore the\nlongest, purely organic polyyne studied\nwith NMR techniques. Extinction coef-\nficients over 600000\u0001\u00041cm\u00041 represent\nthe highest measured quantitative val-\nues for that compound class so far.\nComparisons with previous investiga-\ntions and electrochemical studies allow\nthe assignment of absorption for both\nwavelength regions structuring the UV/\nVis spectra. Based on the trends in the\nspectroscopic behaviour of those mole-\ncules with increasing chain length, elec-\ntronic as well as the NMR properties of\ncarbyne are predicted, in line with our\npreviously reported results. The ob-\nserved stability properties promise the\nsynthesis of even longer polyynes.\nKeywords: alkynes\n¥\ncarbon allo-\ntropes ¥ cross-coupling ¥ dendrimers\n¥ electronic structure\nIntroduction\nCarbon rich compounds and materials are currently an area of\nintensive research.[1±3] This was promoted inter alia by the\ndiscovery of the new carbon allotropes, the fullerenes,[4] which\nwas honoured with the Nobel Prizes in chemistry in 1996.[1]\nAmong the carbon rich compounds, the synthesis of the\nhypothetical polymeric sp carbon allotrope ™carbyne∫re-\nmains a demanding goal (Figure 1).[5, 6]\nFigure 1. The polymeric sp carbon allotrope ™carbyne∫.\nThis substance is as conceptually important as diamond (sp3\nlattice) and graphite (sp2 lattice). Its precise physical and\nchemical characterization continues to present many chal-\nlenges. For example, the possibility that carbyne might easily\nbend and generate other allotropes has stimulated consider-\nable speculation,[5] but experimental evidence remains scant.\nThe first attempts to synthesize long sp carbon chains were\nundertaken by Bohlmann and Jones in the 1950s.[7, 8] As they\nwere interested in the synthesis of di-, tri-, tetra-, and\npentayne containing natural compounds, they initiated the\nsystematical synthesis of several differently end-capped series\nof polyacetylenes with up to ten triple bonds.[8b, 9, 10] The direct\ncorrelation they observed between the size and bulkiness of\nthe end groups and the stability of the sp carbon chains was\nlater studied in detail by Wegner, during his investigations of\ntopochemically controlled polymerizations of diacetylenic\ncompounds.[11]\nDue to the difficulty in handling the precursors to the\npolyynes, the classical elongation technique was only of\nlimited scope. The synthesis of longer derivatives was possible\nafter Walton and co-workers had introduced silylation as a\nprotective method in acetylene coupling chemistry.[12±15] With\nthe use of triethylsilyl as a protection group during iterative\nsymmetrical and mixed Hay coupling reactions,[16] the syn-\nthesis of homologous series of unsubstituted and triethylsilyl\nsubstituted polyynes was reported,[12, 13] resulting in the\nlongest sp carbon chain known to date (Et3Si-(C\u0001C)16-SiEt3)\nwhich was characterized by UV/Vis spectroscopy.\nA general approach to the synthesis of polyynes with an odd\nnumber of C\u0001C bonds has been developed by Diederich\net al.[17] While the alternative Cadiot ± Chodkiewicz method[18]\noften has the disadvantage of giving only a low yield of the\ndesired coupling product,[7b, 18b, 19] the smooth elimination of\n[a] Prof. Dr. A. Hirsch, Dr. T. Gibtner, Dr. F. Hampel\nInstitut f¸r Organische Chemie\nUniversit‰t Erlangen/N¸rnberg\nHenkestrasse 42, 92054 Erlangen (Germany)\nFax: (\u000549) 9131 85 268 64\nE-mail: hirsch@organik.uni-erlangen.de\n[b] Dr. J.-P. Gisselbrecht\nLaboratoire d×Electrochimie et de\nChimie Physique du Corps Solide\nUMR Universite¬ Louis Pasteur± C.N.R.S. n\u0001 7512\n4, rue Blaise Pascal, 67000 Strasbourg (France)\nFax: (\u000533) 3 90 24 14 31\nE-mail: gissel@chimie.u-strasbg.fr\nFULL PAPER\n¹ WILEY-VCH Verlag GmbH, 69451 Weinheim, Germany, 2002\n0947-6539/02/0802-0408 $ 17.50+.50/0\nChem. Eur. J. 2002, 8, No. 2\n408\n 408±432\nChem. Eur. J. 2002, 8, No. 2\n¹ WILEY-VCH Verlag GmbH, 69451 Weinheim, Germany, 2002\n0947-6539/02/0802-0409 $ 17.50+.50/0\n409\ntwo carbonyl groups from differently substituted 3-cyclo-\nbutene-1,2-diones under the ™solution-spray flash vacuum\npyrolysis∫(SS-FVP) conditions allows the formation of\ncorresponding alkynes in high yields.[17] In this way, the\ndodecahexayne TBDMS-(C\u0001C)6-TBDMS (TBDMS: tert-bu-\ntyldimethylsilyl) was obtained, which is the longest NMR-\ncharacterized purely organic oligoyne known to date.\nCompounds in which unsaturated elemental carbon chains\nspan two transition metal complex fragments[20] constitute\nanother\nfundamental\nclass\nof\ncarbon-based\nmolecular\nwires.[21] Such one-dimensional assemblies must by definition\nbe composed only of sp-hybridized carbon.\nThe synthesis of polyynes containing up to ten triple bonds,\nwhich span two redox-active, chiral rhenium fragments, is\ndescribed by Gladysz and co-workers.[22] The longest mole-\ncule, the decayne, which shows impressive stability even in the\nsolid state at room temperature,[22b,c] is accessed by the use of a\nmodified Cadiot ± Chodkiewicz coupling[23] followed by a\nclassic oxidative coupling reaction.[24] To date, this is the\nlongest, completely characterized polyyne bearing transition\nmetal end groups. Gladysz×s group also reports the first\nstructurally characterized hexayne that connects two plati-\nnum metal complex fragments, showing surprising crystallo-\ngraphic properties.[25]\nWe recently synthesized, under Kr‰tschmer± Huffman\nconditions[26] in the presence of cyanogen (CN)2, the \u0001,\u0002-\ndicyanopolyynes C8N2 ± C18N2, which, in terms of their shape\nand their composition, come closest to carbyne.[5d,e] Together\nwith the already known representatives of this compound\nclass, NC-CN, NC-C\u0001C-CN, and NC-C\u0001C-C\u0001C-CN, they\nform a continuous homologous series of neutral rod-shaped\nmolecules that possess the highest possible number of \u0001\nelectrons.[27]\nIn this paper, predictions of the properties of carbyne were\nput forward extrapolating our own and others× spectroscopic\ndata.[5e] Here we report the iterative synthesis and detailed\nspectroscopic characterization including electrochemistry of\nseveral series of stable organic polyynes with up to ten C\u0001C\nbonds with different end-caps.\nResults and Discussion\nSynthesis: Due to the fact that oligoynes show a large\ndecrease in stability with increasing chain length, stabilization\nis the crucial aspect in polyyne chemistry.[5d,e, 8±10, 12±14, 22c] As\npolymerization of polyacetylenic compounds can be consid-\nered as a function of the distance between such molecules,[11]\nwe consequently decided to build up dumb-bell-shaped\nsystems (Figure 2) where the carbon chains are kept at a\ndistance by bulky, spherical end groups.[28, 29]\nFor this purpose, dendrimers[30] seemed to be the most\nsuitable choice. Ideally, they are perfect monodisperse macro-\nmolecules with a regular and highly branched three-dimen-\nsional architecture, such as Fre¬chet×s aromatic polyether\ndendrimers which are easily accessilbe through convergent\nprocedures.[31, 32] Their synthesis up to the third generation was\nreadily achieved in good to very good yields, according to the\npublished procedures.[31, 33]\nn\nn\nFigure 2. Dumb-bell-shaped polyynes with sterically demanding end-caps\npreventing cross-linking.\nAs various coupling reactions of the second generation\nbromide [G-2]-CH2Br with lithiated[17, 34] and Grignard[35]\ntrimethylsilylacetylene[36] at low temperatures did not result\nin the expected dendrimer substituted alkyne, we decided to\ngenerate the first yne-unit directly in the dendrimer core,\napplying Corey×s and Fuchs× methodology (Scheme 1).[37]\nScheme 1. Synthesis of the dendrimer alkynes [G-x]-C2H (x \u0002 1 (3), 2 (6), 3\n(9)) applying the Corey ± Fuchs methodology.\nOxidation of [G-1]-CH2OH with pyridinium dichromate\n(PDC)[38] in CH2Cl2 gave the aldehyde [G-1]-CHO (1) in 75%\nyield, which was transformed to the dibromo olefin [G-1]-\nCHCBr2 (2) (96%). Finally, elimination with lithium diiso-\npropylamide (LDA) gave the first generation dendrimer\nalkyne [G-1]-C2H (3) in 75% yield. Although attempts to\ngrow crystals of the highly viscous oils 1, 2, and 3 failed at\nroom temperature, success was achieved in the cold (\u000420\u0001C)\nby overlaying the oils with MeOH. The crystals obtained were\nof sufficient quality for X-ray structure analysis. Figure 3\nshows the structure of the first generation dendrimer alkyne 3.\nScheme 2a outlines the synthesis of hexayne [G-1]-C12-\n[G-1] (15). After bromination of 3 with N-bromosuccinimide\n(NBS) in the presence of a catalytic amount of AgNO3,[17, 39]\nthe resulting bromo alkyne 11 was coupled in a modified\nCadiot ± Chodkiewicz reaction[23, 40] with H-C\u0001C-C\u0001C-SiEt3\n(10)[13] to give the triethylsilyl protected triyne 12 in only\n7% yield. It was possible to isolate and separate 12 from the",
  "main_text": "End-Cap Stabilized Oligoynes: Model Compounds for the Linear sp Carbon\nThomas Gibtner,[a] Frank Hampel,[a] Jean-Paul Gisselbrecht,[b] and Andreas Hirsch*[a]\nAbstract: Three series of differently\n3,5-disubstituted \u0001,\u0002-diphenylpolyynes\nAr-(C\u0001C)n-Ar (n \u0002 2, 4, 6, 8, 10) were\nsynthesized under optimized Cadiot ±\nChodkiewicz conditions, isolated and\ncompletely characterized. These com-\npounds can be considered as model\nsubstances for the hypothetical one-\ndimensional carbon allotrope carbyne\nC\u0003. The longest sp-carbon chain con-\ntains 20 atoms and is therefore the\nlongest, purely organic polyyne studied\nwith NMR techniques. Extinction coef-\nficients over 600000\u0001\u00041cm\u00041 represent\nthe highest measured quantitative val-\nues for that compound class so far.\nComparisons with previous investiga-\ntions and electrochemical studies allow\nthe assignment of absorption for both\nwavelength regions structuring the UV/\nVis spectra. Based on the trends in the\nspectroscopic behaviour of those mole-\ncules with increasing chain length, elec-\ntronic as well as the NMR properties of\ncarbyne are predicted, in line with our\npreviously reported results. The ob-\nserved stability properties promise the\nsynthesis of even longer polyynes.\ntropes ¥ cross-coupling ¥ dendrimers\nCarbon rich compounds and materials are currently an area of\nintensive research.[1±3] This was promoted inter alia by the\ndiscovery of the new carbon allotropes, the fullerenes,[4] which\nwas honoured with the Nobel Prizes in chemistry in 1996.[1]\nAmong the carbon rich compounds, the synthesis of the\nhypothetical polymeric sp carbon allotrope ™carbyne∫re-\nmains a demanding goal (Figure 1).[5, 6]\nFigure 1. The polymeric sp carbon allotrope ™carbyne∫.\nThis substance is as conceptually important as diamond (sp3\nlattice) and graphite (sp2 lattice). Its precise physical and\nchemical characterization continues to present many chal-\nlenges. For example, the possibility that carbyne might easily\nbend and generate other allotropes has stimulated consider-\nable speculation,[5] but experimental evidence remains scant.\nThe first attempts to synthesize long sp carbon chains were\nundertaken by Bohlmann and Jones in the 1950s.[7, 8] As they\nwere interested in the synthesis of di-, tri-, tetra-, and\npentayne containing natural compounds, they initiated the\nsystematical synthesis of several differently end-capped series\nof polyacetylenes with up to ten triple bonds.[8b, 9, 10] The direct\ncorrelation they observed between the size and bulkiness of\nthe end groups and the stability of the sp carbon chains was\nlater studied in detail by Wegner, during his investigations of\ntopochemically controlled polymerizations of diacetylenic\nDue to the difficulty in handling the precursors to the\npolyynes, the classical elongation technique was only of\nlimited scope. The synthesis of longer derivatives was possible\nafter Walton and co-workers had introduced silylation as a\nprotective method in acetylene coupling chemistry.[12±15] With\nthe use of triethylsilyl as a protection group during iterative\nsymmetrical and mixed Hay coupling reactions,[16] the syn-\nthesis of homologous series of unsubstituted and triethylsilyl\nsubstituted polyynes was reported,[12, 13] resulting in the\nlongest sp carbon chain known to date (Et3Si-(C\u0001C)16-SiEt3)\nwhich was characterized by UV/Vis spectroscopy.\nA general approach to the synthesis of polyynes with an odd\nnumber of C\u0001C bonds has been developed by Diederich\net al.[17] While the alternative Cadiot ± Chodkiewicz method[18]\noften has the disadvantage of giving only a low yield of the\ndesired coupling product,[7b, 18b, 19] the smooth elimination of\n[a] Prof. Dr. A. Hirsch, Dr. T. Gibtner, Dr. F. Hampel\nInstitut f¸r Organische Chemie\nHenkestrasse 42, 92054 Erlangen (Germany)\nE-mail: hirsch@organik.uni-erlangen.de\nLaboratoire d×Electrochimie et de\nChimie Physique du Corps Solide\nUMR Universite¬ Louis Pasteur± C.N.R.S. n\u0001 7512\n4, rue Blaise Pascal, 67000 Strasbourg (France)\nE-mail: gissel@chimie.u-strasbg.fr\n¹ WILEY-VCH Verlag GmbH, 69451 Weinheim, Germany, 2002\n0947-6539/02/0802-0408 $ 17.50+.50/0\n¹ WILEY-VCH Verlag GmbH, 69451 Weinheim, Germany, 2002\n0947-6539/02/0802-0409 $ 17.50+.50/0\ntwo carbonyl groups from differently substituted 3-cyclo-\nbutene-1,2-diones under the ™solution-spray flash vacuum\npyrolysis∫(SS-FVP) conditions allows the formation of\ncorresponding alkynes in high yields.[17] In this way, the\ndodecahexayne TBDMS-(C\u0001C)6-TBDMS (TBDMS: tert-bu-\ntyldimethylsilyl) was obtained, which is the longest NMR-\ncharacterized purely organic oligoyne known to date.\nCompounds in which unsaturated elemental carbon chains\nspan two transition metal complex fragments[20] constitute\nwires.[21] Such one-dimensional assemblies must by definition\nbe composed only of sp-hybridized carbon.\nThe synthesis of polyynes containing up to ten triple bonds,\nwhich span two redox-active, chiral rhenium fragments, is\ndescribed by Gladysz and co-workers.[22] The longest mole-\ncule, the decayne, which shows impressive stability even in the\nsolid state at room temperature,[22b,c] is accessed by the use of a\nmodified Cadiot ± Chodkiewicz coupling[23] followed by a\nclassic oxidative coupling reaction.[24] To date, this is the\nlongest, completely characterized polyyne bearing transition\nmetal end groups. Gladysz×s group also reports the first\nstructurally characterized hexayne that connects two plati-\nnum metal complex fragments, showing surprising crystallo-\nWe recently synthesized, under Kr‰tschmer± Huffman\nconditions[26] in the presence of cyanogen (CN)2, the \u0001,\u0002-\ndicyanopolyynes C8N2 ± C18N2, which, in terms of their shape\nand their composition, come closest to carbyne.[5d,e] Together\nwith the already known representatives of this compound\nclass, NC-CN, NC-C\u0001C-CN, and NC-C\u0001C-C\u0001C-CN, they\nform a continuous homologous series of neutral rod-shaped\nmolecules that possess the highest possible number of \u0001\nIn this paper, predictions of the properties of carbyne were\nput forward extrapolating our own and others× spectroscopic\ndata.[5e] Here we report the iterative synthesis and detailed\nspectroscopic characterization including electrochemistry of\nseveral series of stable organic polyynes with up to ten C\u0001C\nbonds with different end-caps.\nSynthesis: Due to the fact that oligoynes show a large\ndecrease in stability with increasing chain length, stabilization\nis the crucial aspect in polyyne chemistry.[5d,e, 8±10, 12±14, 22c] As\npolymerization of polyacetylenic compounds can be consid-\nered as a function of the distance between such molecules,[11]\nwe consequently decided to build up dumb-bell-shaped\nsystems (Figure 2) where the carbon chains are kept at a\ndistance by bulky, spherical end groups.[28, 29]\nFor this purpose, dendrimers[30] seemed to be the most\nsuitable choice. Ideally, they are perfect monodisperse macro-\nmolecules with a regular and highly branched three-dimen-\nsional architecture, such as Fre¬chet×s aromatic polyether\ndendrimers which are easily accessilbe through convergent\nprocedures.[31, 32] Their synthesis up to the third generation was\nreadily achieved in good to very good yields, according to the\nFigure 2. Dumb-bell-shaped polyynes with sterically demanding end-caps\nAs various coupling reactions of the second generation\nbromide [G-2]-CH2Br with lithiated[17, 34] and Grignard[35]\ntrimethylsilylacetylene[36] at low temperatures did not result\nin the expected dendrimer substituted alkyne, we decided to\ngenerate the first yne-unit directly in the dendrimer core,\napplying Corey×s and Fuchs× methodology (Scheme 1).[37]\nScheme 1. Synthesis of the dendrimer alkynes [G-x]-C2H (x \u0002 1 (3), 2 (6), 3\n(9)) applying the Corey ± Fuchs methodology.\nOxidation of [G-1]-CH2OH with pyridinium dichromate\n(PDC)[38] in CH2Cl2 gave the aldehyde [G-1]-CHO (1) in 75%\nyield, which was transformed to the dibromo olefin [G-1]-\nCHCBr2 (2) (96%). Finally, elimination with lithium diiso-\npropylamide (LDA) gave the first generation dendrimer\nalkyne [G-1]-C2H (3) in 75% yield. Although attempts to\ngrow crystals of the highly viscous oils 1, 2, and 3 failed at\nroom temperature, success was achieved in the cold (\u000420\u0001C)\nby overlaying the oils with MeOH. The crystals obtained were\nof sufficient quality for X-ray structure analysis. Figure 3\nshows the structure of the first generation dendrimer alkyne 3.\nScheme 2a outlines the synthesis of hexayne [G-1]-C12-\n[G-1] (15). After bromination of 3 with N-bromosuccinimide\n(NBS) in the presence of a catalytic amount of AgNO3,[17, 39]\nthe resulting bromo alkyne 11 was coupled in a modified\nCadiot ± Chodkiewicz reaction[23, 40] with H-C\u0001C-C\u0001C-SiEt3\n(10)[13] to give the triethylsilyl protected triyne 12 in only\n7% yield. It was possible to isolate and separate 12 from the\n¹ WILEY-VCH Verlag GmbH, 69451 Weinheim,\n0947-6539/02/0802-0410 $ 17.50+.50/0\nFigure 3. X-ray structure of 3.\nhomo coupling side-product of the bromo acetylene\ncompound, which often arose during Cadiot ± Chodkie-\nwicz reactions.[41] In our case, [G-1]-C4-[G-1] (14) was the\nmain product with 60% yield, probably because of\nextensive decomposition of the copper butadiynyl inter-\nmediate during the slow addition of the highly diluted\nsolution of 11 with a syringe pump. In solution, 12\nexhibited normal stability properties and no air sensitiv-\nity. However, during the evaporation of the solvent, it\nslightly decomposed to a dark brown oil. Nevertheless, 12\nwas completely characterized. Moreover, deprotection\nwith K2CO3 in a wet MeOH/THF 1:1 solution was\npossible without decomposition. Crude 13 was then,\nwithout purification and charaterization, coupled to give\nthe yellow hexayne 15 in good yield, which displayed the\nsame stability profile as the triyne.\nTo see if the use of higher dendrimer generations\nwould result in greater stability, almost the same reaction\nsequence was applied to the synthesis of the second and\nthird generation C12 chains 20 and 21, respectively\n(Scheme 2b). This time, the copper end-group acetylide\nand the bromo acetylene component (Br-C\u0001C-C\u0001C-\nTMS)[42] were coupled, resulting in higher cross-coupling\nyields. In Hay oxidative coupling reactions, [G-2]-C4-\n[G-2] (22) but not [G-3]-C4-[G-3] could be obtained from\ntheir corresponding starting materials [G-2]-C2H (6) and\n[G-3]-C2H (9), respectively. The likelihood of sterical\nhindrance in the latter case appeared to indicate a\ncorrelation between polyyne stability and dendrimer size.\nHowever, 20 and 21 did not show higher stability during\nevaporation or in the solid state. Both displayed similar\nbehaviour to 15. Indeed, independent of the steric\ndemand of their end groups, all three hexaynes [G-x]-\nC12-[G-x] (x \u0002 1 (15), 2 (20), 3 (21)) (Figure 4) formed\nindefinitely stable bright yellow solutions in CH2Cl2 at\nroom temperature, but decomposed rather quickly upon\nNevertheless, all of them were characterized by means\nof NMR and UV/Vis spectroscopy and mass spectrom-\netry, showing strikingly similar properties. However, as a\nresult of their solid state instability no further investiga-\nThe more or less planar arrangement of the benzylic\nether dendrimer fragments caused by unexpectedly\nstrong aromatic \u0001 ± \u0001 interaction can explain this finding.\nWe found support for this explanation in works about\ndendronized polymers.[43] According to these investiga-\ntions, Fre¬chet[31] type dendrimers of at least the fourth\nScheme 2. a) Synthesis of dodecahexayne [G-1]-C12-[G-1] (15). b) Synthesis of\ndodecahexaynes [G-2]-C12-[G-2] (20) and [G-3]-C12-[G-3] (21).\n¹ WILEY-VCH Verlag GmbH, 69451 Weinheim, Germany, 2002\n0947-6539/02/0802-0411 $ 17.50+.50/0\ngeneration are required to form space-filling, three-dimen-\nsional structures, which would then keep encapsulated carbon\nchains a sufficient distance apart.\nHowever, the realization of the synthesis of the fourth\ngeneration dendrimer alkyne [G-4]-C2H (30), following the\nprocedure described above, posed problems in respect of\ncontrol of the reaction, purification and overall yields. We\ntherefore sought to succeed in a new convergent approach,\nsynthezising a dendrimer core building block which already\nbears one protected or unprotected acetylene unit and two\nOH groups for subsequent functionalization (Scheme 3).\nFor that purpose we needed to introduce a hydroxy\nprotecting group right at the beginning of the synthesis of\nthe building blocks. The tert-butyldimethylsilyl group proved\nto be ideal. It could be smoothly attached to the starting 3,5-\ndihydroxybenzaldehyde[44] (23) to give 24 in 90% yield.\nWithin the Corey ± Fuchs sequence, the aldehyde 24 could\neasily be converted to the corresponding dibromo olefin 25,\nand then to the triisopropylsilyl (TIPS) protected and\nunprotected alkyne compounds 27 and 26, respectively, in\nexcellent yields. In the last step,\nout any losses by the cleavage\nabout the kinetic stability of\nthe dihydroxy starting materials\nwith the third generation bro-\nThe route via 31, including the\nScheme 4. Synthesis of forth generation compounds 30 and 31. Triyne 33\nwas not obtained in satisfactory yield.\ndeprotection with tetrabutylammonium fluoride (TBAF) was\nmore successful, with an overall yield of 62% over two steps.\nA variety of coupling conditions, besides those in Scheme 4,\nhave been investigated, but none led to the cross-coupling\nproduct [G-4]-C6TMS (33) in a satisfactory way. Either, only\nstarting material was recovered after the usual work-up\nprocedures, or, 33 could only be\nof an intractable product mix-\nment failed, thereby necessitat-\ntwo different strategies. While\ndrimer type with a larger steric\nwe simultaneously investigated\ndifficult purification and sepa-\nFigure 4. Series of Fre¬chet×s benzylic dendrimer-protected C12 carbon chains [G-x]-C12-[G-x] (x \u0002 1, 2, 3).\nScheme 3. Synthesis of the dendrimer core building blocks 28 and 29.\n¹ WILEY-VCH Verlag GmbH, 69451 Weinheim, Germany, 2002\n0947-6539/02/0802-0412 $ 17.50+.50/0\nration procedures: namely, after the optimization of the cross-\ncoupling conditions, we sought to extend the sp carbon chains\nfrom 26 and the analogously synthesized (Scheme 3) TIPS\nprotected 3,5-dihydroxyphenylacetylene 34[45] by iterative\ncross-coupling reactions and deprotections, followed by an\noxidative homo coupling. After the cleavage of the silyl\ngroups, the protection of the ™naked∫polyyne with dendrim-\ners should take place in the last step (Scheme 5).\nScheme 5. Alternative, highly convergent synthesis strategy to dendrimer-\nIn contrast to almost all published procedures of acetylene\ncross-coupling, we achieved the best results by adding highly\nconcentrated bromo alkyne solutions in 1 ± 2 min to the\nalkynyl copper species at ice water cooling, the reaction\nreaching completion after 20 to 30 minutes. During that time,\nthe trimethylsilyl acetylene protecting group, which is rather\nsensitive to strong basic conditions, was only cleaved to a\nnegligible extent, so that no side reactions, for example, a\nsecond cross-coupling, could occur. Signals corresponding to\nsuch products were observed in the FAB mass spectra of the\ncrude product mixtures. Furthermore, only small quantities of\npolymerized, soot-like material were obtained after workup.\nThe small amounts of starting materials which remained were\nseparated by column chromatography without major prob-\nlems. The resulting yields were about 50% for the first cross-\ncoupling. We optimized the experimental protocol with 26\n(Scheme 6a), expecting that it would be readily applicable to\nthe other compounds. Application of the procedure proved to\nbe successful in all further cases, except for 34, where\nmolecule 36 was found in addition to triyne 37 (Scheme 6b).\nWe noticed the formation of 36 immediately after the addition\nof nBuLi to the mono alkyne 34, which indicated a surprising\nand unusual cleavage of the silyl ether and subsequent\nreaction with the lithiated starting material.\nUnfortunately, the purification of 37 became very compli-\ncated, as the side product 36 revealed similar polarity. Two\nScheme 6. Synthesis of triynes 35 (a) and 37 (b). In the latter procedure,\nTIPS protected alkyne 36 was also obtained.\nflash columns were necessary to achieve adequate separation.\nTherefore, the subsequent elongation process was continued\nonly with 26, with which no such problems had arisen.\nTo investigate variations of stability, and physical and\nchemical properties with increasing chain length, we contin-\nued building up series of sp carbon chains with two, four, and\nsix C\u0001C bonds (Scheme 7a and b) bearing two different silyl\nprotecting groups. The TMS cleavage/homo coupling se-\nquence was used for triynes 35 and 37 which afforded the\nhexaynes 40 and 41 in 94% and 25% overall yields\n(Scheme 7a). In this case, the free acetylenic compounds 38\nand 39 were purified by flash column chromatography. The\nsignificantly lower yield for 41 seems to stem from the\ndecomposition of 39 during deprotection. With 40 and 41, we\nhad our most stable polyynes thus far. Upon drying, they\nformed yellow amorphous solids that gradually decomposed\nover a period of weeks to brown oils.\nThe synthesis of the octatetraynes 48 and 49 was initiated\nwith a cross-coupling reaction under Hay conditions (Sche-\nme 7b).[16] For that purpose, an excess of trimethylsilylacety-\nlene was stirred together with each of the mono alkynes 26\nand 34, while the Hay catalyst was added in small portions.[25]\nIn addition to the products of cross-coupling, 42 and 43, which\nit was possible to isolate in good yields, the symmetrical\nbutadiynes 44 and 45 were also obtained in significantly better\nyields. Compounds 42 and 43 could easily be converted to the\nunprotected, labile diacetylenes 46 and 47. These were fully\ncharacterized, but showed significant decomposition after one\nweek at \u000410\u0001C, even when stored as a dilute stock solution.\nIn the final Hay coupling, we obtained the tetraynes 48 and 49\nas light coloured plates and as a light brown oil, respectively.\nGenerally, the TBDMS derivatives (44, 48, and 40) more\nreadily gave solids and powders upon drying, whereas the\nTIPS compounds (45 and 49), except for the hexayne 41,\nThe next elongation reactions were only carried out with\nthe TBDMS protected diyne 46 and triyne 38 (Scheme 8),\n¹ WILEY-VCH Verlag GmbH, 69451 Weinheim, Germany, 2002\n0947-6539/02/0802-0413 $ 17.50+.50/0\nbecause of the aforementioned difficulty with the TIPS\ncompound 34 during cross-coupling (Scheme 6b). Reaction\nof 46 under modified Cadiot ± Chodkiewicz conditions afford-\ned two fractions after workup. They represent a mixture of\nhexaynes 52 and 53, and a mixture of tetrayne 50 with its\ndeprotected derivative 51 (Scheme 8a). Due to the longer\nreaction time, a second cross-coupling occurs after 50 has\nbeen partially desilylated by pyridine. To minimize losses, we\nundertook no additional purification efforts with both frac-\ntions, which prevented further investigation of 52 and 50. In\nthe mixtures, 52 and 50 were converted to 53 and 51\nrespectively, which could only be characterized by mass and\nUV/Vis spectrometry. Unfortunately, there was only sufficient\n53 to record its optical properties, but not to complete the\noxidative homo-coupling. By contrast, 51 gave the hexade-\ncaoctayne 54 under Hay conditions in 9% yield from 46.\nOctayne 54 formed a slowly decomposing orange powder and\nexhibited extinction coefficients of more than 4 \u0006 105\u0001\u00041cm\u00041.\nTreatment of 38 with our optimized cross-coupling techni-\nque gave the decapentayne 55, from which eicosadecayne 57\ncan be prepared after deprotection to 56 (Scheme 8b).\nInterestingly, it emerged from FAB mass spectrometry that,\nbesides 57, two additional compounds had been formed whose\nmasses were 24 and 48 Daltons lower. These compounds could\nnot be separated, not even by HPLC. Due to the similar\npolarity, the orange-red colour of the product mixture, and the\nobserved mass spectra, we presume that the two molecules are\nthe completion of the reaction,\nof the oligoacetylenic hydrogen\nin 56. Therefore, a copper medi-\nated cleavage of one acetylene\nunit could have occurred, pro-\nand tetrayne, thereby explain-\nThis first strategy allowed the\nsynthesis and isolation of two\nseries of differently silyl pro-\ninvestigating the synthesis of\nthe final dendrimer protection\nstrategy, we were able to pre-\n(Figure 5). They represent the\nynes that have been fully char-\nacterized. We achieved the re-\nquired increase in steric shield-\ning with lower generation dendrimers by using Fre¬chet×s\naliphatic polyether dendrimers.[46] Their preparation up to the\nsecond-generation alcohol proceeded very well.[46] After the\nbromination of this compound, a benzylation reaction be-\ntween [G-2]\u0002-Br (59) and 28 was conducted that gave [G-3]\u0002-\nC2H (60) in 56% yield (Scheme 9).\nAs shown in Scheme 10, the copper species derived from 60\nwas coupled with Br-C\u0001C-C\u0001C-TMS, affording 61 that was\ndesilylated to 62. The final, homo-coupling step led to another\ndodecahexayne [G-3]\u0002-C12-[G-3]\u0002 (63) in reasonable yield. The\ncross-coupling was repeated with [G-3]\u0002-C6H (62). Again,\nbecause of a longer reaction time, the resulting cross-coupling\nproduct [G-3]\u0002-C10TMS (64) was deprotected by pyridine,\nsimultaniously affording [G-3]\u0002-C10H (65) in the crude product\nmixture after workup. Despite three-fold column chromatog-\nraphy, the separation of [G-3]\u0002-C10TMS (64), the slightly more\npolar [G-3]\u0002-C10H (65), and some remaining starting material\n62 was not successful. Therefore, the whole mixture was\nsubjected to Hay coupling conditions, as we expected to\nseparate the resulting, highly polar homo-coupling products\nmore easily from 64. Hence, we obtained two fractions in the\nsubsequent purification step. One was pure [G-3]\u0002-C10TMS\n(64), characterized by FAB mass spectrometry and UV/Vis\nspectroscopy. The other consisted of a statistical mixture of\nhomo-coupling products [G-3]\u0002-C20-[G-3]\u0002 (66), [G-3]\u0002-C16-[G-\n3]\u0002 (67), and [G-3]\u0002-C12-[G-3]\u0002 (63) (Figure 5), that was readily\nseparated by HPLC. Their orange-red (C20), orange (C16),\nScheme 7. Synthesis of TBDMS- and TIPS-protected series of sp carbon chains with six (a), and two and four\n¹ WILEY-VCH Verlag GmbH, 69451 Weinheim, Germany, 2002\n0947-6539/02/0802-0414 $ 17.50+.50/0\nand yellow (C12) coloured sol-\nutions, directly eluted from the\nynes proved to be rather stable.\nwas observed in the solid state,\nquence, complete characteriza-\ntion of polyynes of such length\nwas possible for the first time.\ncompanied by partial loss of C2\nunits. This observation is to our\nScheme 8. Synthesis of polyynes 54 (a\u0005b), 57, and 58 (b).\nScheme 9. Synthesis of dendrimer alkyne [G-3]\u0002C2H (60).\n¹ WILEY-VCH Verlag GmbH, 69451 Weinheim, Germany, 2002\n0947-6539/02/0802-0415 $ 17.50+.50/0\nScheme 10. Synthesis of dodecahexayne [G-3]\u0002-C12-[G-3]\u0002 (63).\nacetylene chemistry, but might be seen as a copper mediated\nretro-Hay coupling reaction. Therefore, [G-3]\u0002-C20-[G-3]\u0002 (66)\nwas not the only isolated product. [G-3]\u0002-C18-[G-3]\u0002 (68) and\n[G-3]\u0002-C16-[G-3]\u0002 (67) were also generated (Figure 5), for the\nsame reasons as stated above. However, in contrast to the\nearlier case, the mixture was separated by HPLC. Unfortu-\nnately, the amount of [G-3]\u0002-C18-[G-3]\u0002 (68) was insufficient\nfor complete characterization, but we were able to record its\nChain length effects: The dumb-bell-shaped title compounds\nrepresent unique and formerly unavailable series of organic\nFigure 5. sp Carbon chains 63 and 66 ± 68 protected with Fre¬chet×s\naliphatic polyether dendrimers.\npolyynes that have been completely characterized. In the\nlongest chain, the end-capping groups are linked by 10 C\u0001C\nand 11 C\u0004C bonds. As noted in the introduction, only a few\nFigure 6. Solutions of compounds [G-3]\u0002-C20-[G-3]\u0002 (66), [G-3]\u0002-C16-[G-3]\u0002 (67), and [G-3]\u0002-C12-[G-3]\u0002 (63) in hexane/ethyl acetate 7:3.\n¹ WILEY-VCH Verlag GmbH, 69451 Weinheim, Germany, 2002\n0947-6539/02/0802-0416 $ 17.50+.50/0\ncomparable families of polyynediyl compounds with carbon,\nsilicon or transition metal complex end groups have previ-\nously been isolated. These provide important opportunities to\ndefine the effect of chain length upon molecular properties.\nFor infinite chains, two types of asymptotic structural limits\nare possible: 1) For large n there will be no bond length\nalternation in the interior of the chain. 2) The bond length\nequalization will never be complete, and the differencs in\nlength between C\u0004C and C\u0001C bonds will approach a certain\nlimit. The former case implies a vanishing HOMO/LUMO\nenergy gap \u0002E,[48] which would make carbyne a black metal-\nlike material. In the latter case, carbyne would be an insulator\nwith a persistent energy gap \u0002E.[48] The magnitude of \u0002E\nwould then depend on the extent of the remaining bond\nlength alternation. Based on the present knowledge of the\nstructures, including the longest polyynes M*-(C\u0001C)6-M*\n(M* \u0002 platinum and iron transition metal complexes) struc-\nturally characterized to date,[25, 49] and on electronic properties\nof one-dimensional solids, it is likely that bond length alter-\nnation in carbyne persists, termed Peierls distortion in solid\nstate physics.[48] This is additionally supported by theoretical\nstudies of the parent system H-(C\u0001C)n-H that predict two\nlimiting values (1.1956 ± 1.2031 and 1.3574 ± 1.3726 ä)[50] and\nby our previously reported investigations on dicyanopolyyn-\nes.[5e] Bond length alternation is also expected by analogy to\ndata on polyenes and polyacetylene, (CH\u0002CH)n,[51] which is\nan insulator in the undoped state.[52]\nNMR spectra: The 13C NMR spectra of the three series of\npolyynes are very characteristic and unambiguously allow\nstructural confirmation of these carbyne model compounds\n(Figure 7). They include the spectra of the longest, purely\norganic carbon chains consisting of 16 and 20 atoms to be\ncharacterized with NMR techniques. Their key data are\nIn general, starting from the butadiynyl derivatives, two\nfurther sp carbon signals appear in the spectra for each\nadditional C4 unit. In going from the tetrayne to the decayne,\nnew signals appear in the very narrow region between \u0003 \u0002 62\nand 65. Compounds with the same chain length show almost\nidentical chemical shifts independent of the groups connected\nto the conjugated framework. Only the resonances of the\ninner sp carbon atoms of the dendronized series are slightly\nshifted downfield. It is striking that the resonances of atoms\nC-1 to C-6 (except C-2 in 45 and 44) have very similar\nFigure 7. sp Carbon atom region in the 13C NMR spectra (in CD2Cl2 and\nCDCl3, respectively) of a) C4 (top) to C16 chain (bottom) of the TBDMS\nseries. b) The area of \u0003 \u0002 63 ± 65 exhibits five sp-carbon signals, two with\ndouble intensity, for the dendronized C20 chain 66.\nchemical shifts irrespective of the carbon chain length. No\nsignificant shift of any atom is observed by increasing the\nnumber of C\u0001C bonds. Specifically, the signals are assigned as\nfollowing: a) the first carbon atom C-1, which is bound to the\naromatic system, always appears at \u0003 \u0002 73 ± 74; b) signals for\nthe C-2 atoms are shifted most downfield between \u0003 \u0002 78 and\n82; c) the signals at \u0003 \u0002 67 represent the C-3 atoms; the signals\nfor d) the C-4 atoms and e) the C-5 atoms are observed very\nclose to each other at \u0003 \u0002 64; and f) signals for the C-6 atoms\noccur at highest field. All further signals for the longer carbon\nchains were recorded between the signals for sp atoms C-4\nand C-6. They are tentatively assigned in Table 1.\nTable 1. Summary of 13C NMR chemical shifts (sp region) for polyynediyl compounds.\n[a] This signals are assigned tentatively as an unambiguous determination was not possible.\n¹ WILEY-VCH Verlag GmbH, 69451 Weinheim, Germany, 2002\n0947-6539/02/0802-0417 $ 17.50+.50/0\nThe assignment was facilitated by comparison of the spectra\nwith each other and with data available for other oligo- and\npolyynes (synthesized by Diederich,[17] Gladysz,[22c] and our-\nselves[5d,e]). Except for the signals of the sp C atoms adjacent\nor in close proximity to the end groups, such as C-1 and C-2 in\nour series, and C-3 in the rhenium complex-capped poly-\nynes,[22] the signals of the inner sp C atoms appear in the\nnarrow region between \u0003 \u0002 62 and 67. This reinforces our\nR-(C\u0001C)n-R with n reaching infinity will display one broad\nsignal at \u0003 \u0002 63 ± 64,[5e] which therefore represents the ex-\npected chemical shift of the carbon allotrope carbyne.\nUV/Vis spectra: The UV/Vis spectra of the TBDMS (44, 48,\n40, 54) and the dendrimer (63, 67, 66) series are shown in\nFigure 8 and 9, respectively.[53] Table 2 displays their most\nintriguing data. Strong fluorescence in CH2Cl2 solutions of all\ncompounds, except 44, was observed. The spectra of hexaynes\n15, 20, and 21 which are end-capped with Fre¬chet×s benzylic\ndendrimers show almost identical properties as hexaynes 40\nFigure 8. UV/Vis spectra (CH2Cl2) of the TBDMS series C4 (44: - - - -), C8\n(48: \u0001±\u0001±), C12 (40: ––), and C16 (54: \u0001 \u0001 \u0001 \u0001).\nFigure 9. UV/Vis spectra (CH2Cl2) of the dentritic polyynes C12 (63: ––),\nC16 (67: \u0001 \u0001 \u0001 \u0001), C18 (68: \u0001±\u0001±), and C20 (66: - - - -).\nAll spectra exhibit the expected two regions of absorp-\ntion with distinct bands showing vibrational fine structure.\nWhereas the extinctions of the higher wavelength bands\n(region II) differ only to a very small
