Repository: cunyu-liu/electrolyte_ailab

File: finetune-rag-agent/allcode_chemind_server/agent/vectordb/paper_text_clean/10.1002_1521-3773(20010401)40_7_1162__aid-anie1162_3.0.co;2-f.json (part 2 of 3)
{
and this gives rise to\na pronounced current peak. This is shown in Figure 9 for\nAu(100) in 0.1m H2SO4, where reconstruction is lifted already\naround 0.36 V (the exact value depending somewhat on the\nscan rate). This current peak has turned out to be a convenient\nFigure 9. Cyclic current ± potential curve for Au(100) in 0.1m H2SO4\nstarting at ÿ0.2 V with a freshly prepared reconstructed surface. Scan\nrate: 50 mVsÿ1. Lifting the (hex) reconstruction during the positive scan is\nseen by a pronounced current peak at 0.36 V. The subsequent scan in\nnegative direction reflects the electrochemical behavior of Au(100)-(1 \u0002 1).\nand easily accessible indicator for reconstruction: The peak\npotential is a measure for the stability range of the (hex)\nstructure; the charge under the peak is a measure for the\nfraction of the electrode surface that is reconstructed.[91]\nA very remarkable observation can be made at the gold/\nelectrolyte interface, which is not possible for UHV. Applying\na negative potential (with respect to the pzc) to the\nunreconstructed Au(100) surface brings back the (hex)\nreconstruction.[92] This potential-induced reconstruction has\nbeen observed for all three low-index gold faces. Under UHV\nconditions, the bare unreconstructed gold surfaces are in a\nmetastable state; reconstruction of the uncharged surface is\nprevented at room temperature by an activation barrier.\nHowever, application of an electrode potential sufficiently\nnegative of the pzc to the unreconstructed Au(100) surface\nwill not only free the surface from anions but also lower the\nactivation barrier to such an extent that reconstruction occurs\nwithin seconds or minutes, even at room temperature. This\nphenomenon has far-reaching consequences for electrochem-\nical studies with gold single-crystal electrodes: The surface\nstructure of the electrode becomes a function of potential!\nOnly at potentials sufficiently positive of the pzc is the\nstructure of the single-crystal surface that expected from the\nbulk structure. At negative potentials, however, a potential-\ninduced reconstruction sets in to transform, for example, an\nAu(100) surface into one that is Au(111)-like. From the cyclic\nvoltammogram of Figure 9, we can conclude that lifting the\nreconstruction is a much faster process than the (1 \u0002\n1) !(hex) transition at negative potentials. Therefore, the\npotential scan in the negative direction (Figure 9), from 0.75\nto ÿ0.2 V, reflects in essence the double-layer capacity of\nAu(100)-(1 \u0002 1). For the much faster (1 \u0002 1) !(rec.) transition\nof Au(111), potential-induced reconstruction spreads within a\nmatter of seconds, which makes it very difficult, although not\nimpossible, to perform experiments in the potential range\nnegative of the pzc with an unreconstructed Au(111) surface.\nSince both structural transitions, potential-induced recon-\nstruction and anion-induced lifting, require surface imperfec-\ntions as nucleation centers to start the transition, these\nreactions can be suppressed to a great extent by working with\nsurfaces as free of defects as possible. Electochemical\nannealing has been shown to be important for protecting\nunreconstructed surfaces against potential-induced recon-\nFinally, a few words should be said about the topography of\nthe unreconstructed Au(100) surface. Because the (hex)\nstructure has a packing density about 25% higher than that\nof Au(100)-(1 \u0002 1), gold atoms are expelled from the surface\nduring the (hex) !(1 \u0002 1) transition. They coalesce and form\nmonoatomic high islands of gold, which cover about one\nquarter of the surface. Such a surface is shown in Figure 10. I\nmention in passing that these islands undergo substantial\nOstwald ripening after their formation, the rate of which\ndepends significantly on the electrode potential (electro-\nchemical annealing), and which helps to improve the smooth-\nness of the surface. Nevertheless, it should remain borne in\nmind, that lifting of the reconstruction inevitably leads to a\ndefect-rich surface, as the rims of the monoatomic high islands\nconstitute surface imperfections.\nAngew. Chem. Int. Ed. 2001, 40, 1162 ± 1181\nElectrochemical Surface Science\nFigure 10. STM image of an unreconstructed Au(100) surface in 0.1m\nH2SO4 at 0.35 V versus SCE, recorded shortly after lifting of the (hex)\nreconstruction. The surface is strewn with monoatomic high islands of Au.\nThe line pattern arises from ordered sulfate adsorption. From ref. [93b].\nSince many electrochemical reactions involve an adsorp-\ntion step at some point, the study of adsorbates or adlayers is\nof particular interest for a mechanistic interpretation. How-\never, adsorbed species often show extensive surface diffusion\nat room temperature and, hence, escape detection by the\nSTM. In order to be able to image individual atoms, ions, or\nmolecules on surfaces, the species under study has to be\nimmobilized. This is normally achieved either by forcing the\nadsorbed species into a densely packed monolayer or allowing\nlong-range order between the adspecies to lead to ordered\nadsorption, where lateral forces keep the entity in place.\nOrdered adlayers have become a favorite playground for\nSTM studies, where important structure information com-\nbines with the fascination of ªseeingº single atoms or\nThe formation of ordered adlayers, namely of adlayers\nwhere the atoms or molecules are arranged on the surface in a\nregular pattern, is often accompanied in cyclic voltammo-\ngrams by a very pronounced current spike: This means the\nordered adlayer is formed within a very narrow potential\nregion, which is indicative of a first-order phase transition. A\ntypical example is given in Figure 11, where the cyclic\nvoltammogram for Au(111) in a sulfuric acid solution is\nshown. Besides the pronounced current peak at 0.3 V versus\nSCE on the potential scan in positive direction, which is due to\n reconstruction, a pair of extremely\nnarrow current spikes is noted around 0.73 V versus SCE,\nwhich was assigned to a phase transition in the anionic\n(sulfate) adlayer.[95] The latter was indeed observed by\nstructure-sensitive methods, such as in situ X-ray diffraction\nat grazing incidence[96] and, in particular, the STM. Figure 12\nshows an STM image of Au(111) in 0.1m H2SO4, where the\nFigure 11. Cyclic current ± potential curve for Au(111) in 0.1m H2SO4\nstarting with a freshly prepared reconstructed surface at ÿ0.35 V. Scan\npotential was stepped during imaging from 0.65 to 0.80 V\nversus SCE (see arrow in Figure 12). At the former potential,\nthe adsorbed sulfate (or bisulfate) ions are mobile and hence\ncannot be imaged with the STM. Instead, the surface atoms of\nthe gold substrate are clearly visible and provide an internal\nFigure 12. High-resolution STM image of Au(111) in 0.1m H2SO4. The\nupper part shows the Au(111) surface, atomically resolved, at 0.65 V\nversus SCE; the lower part shows the ordered adlayer of sulfate, formed by\na potential step to 0.80 V versus SCE.\ncalibration for lateral distances and crystallographic orienta-\ntions. With the potential step to 0.80 V versus SCE, an\nordered sulfate adlayer is formed instantaneously with, after\nthough the image of the adlayer depends somewhat on the\ntunnel voltage, all research groups so far have unanimously\nreported two different reflexes, a main and a side maximum\nper unit cell, each corresponding to 0.2 monolayers (ML).\nSince the coverage of sulfate has been determined to 0.2 ML\nby chronocoulometric measurements,[97] it had to be conclud-\ned that the main and side maxima belong to two different\nchemical species. It seems currently accepted that the side\nmaximum corresponds to coadsorbed hydronium ions, while\nAngew. Chem. Int. Ed. 2001, 40, 1162 ± 1181\nthe main reflexes are due to sulfate (or bisulfate). In the image\nof Figure 12, the main (sulfate) reflexes are rather broad with\na lengthy shape, whereas the side maxima appear as small\nround spots whichÐinterestingly enoughÐare exactly at\npositions of the gold atoms. This would imply that the\ncoadsorbed hydronium ions occupy on-top positions, if the\nassignment of the side maxima is correct. I mention in passing\nthat, due to thermal drift and inaccuracies in scanner\ncalibrations, an internal standard for distances is almost\nmandatory for the safe determination of adsorbate structures\nfrom STM images. The most convenient standard is, naturally,\nthe bare metal substrate, as demonstrated in Figure 12.\nAnother example of an ordered adlayer, formed out of\nspecifically adsorbing anions, is given in Figure 13, which may\nalso demonstrate the aesthetic of STM images. It shows a\nlayer of tetrachloropalladate anions on Au(110) at 0.61 V\nversus SCE.[98] Besides the formation of rows of adions, which\nFigure 13. High-resolution STM image of an ordered adlayer of [PdCl4]2ÿ\non Au(110) in 0.1m H2SO4  1 mm H2PdCl4. From ref. [98].\nis not unexpected for a substrate with two-fold symmetry, it is\nnoteworthy that flat-lying [PdCl4]2ÿ ions are imaged as little\npinwheels, a center reflex being surrounded by four reflexes\narranged in a square. Considering the well-known square-\nplanar structure of [PdCl4]2ÿ, it appears that the fine structure\nin the image of each anion shows its atomic components,\nnamely the palladium atom in the center and the four\nsurrounding chloro ligands. High-resolution images like the\none in Figure 13 nourish the hope that individual components\nof complex moleculesÐfunctional groups or even atomsÐ\nwill be seen by STM.[99, 100] This perspective seems particularly\ninteresting for biological molecules.\nA second group of ordered adlayers, which has been\nintensively studied by STM, are the self-assembled mono-\nlayers (SAMs).[101] These are formed by molecules with a\nfunctional group that interacts strongly with the substrate. A\nclassical system is alkanethiols on gold, particularly on\nAu(111), where the strong interaction between gold and\nsulfur leads to a stable and ordered adlayer upon mere\nimmersion of the gold substrate into a thiol solution.\nIntroduction of functional groups at the other end of the\nthiol allows for a chemical modification of electrode surfaces,\nwhich bears great potential for future applications, for\nexample in the areas of sensors or molecular electronics.\nHere again, STM has contributed significantly to the under-\nstanding of the adlayer properties by yielding detailed\nstructural information. While most of the STM studies of\nalkanethiol SAMs so far were performed in UHVor in air, the\nnumber of investigations of SAM-covered gold surfaces in an\nelectrochemical environment is steadily increasing.[102] Al-\nthough the structure of SAMs in many cases is the same in situ\nand ex situ, there are distinct features in an electrochemical\nsystem that attract attention. Of particular interest are\npotential-induced changes in the structure or the chemical\nstate of SAMs which show a certain degree of reversibility.\nFor example, there is an order± disorder transition in\nethanethiol SAMs on Au(111) in 0.1m H2SO4 which is\nsurprisingly reversible:[103] An ordered ethanethiol layer is\nobserved for E > 0 V versus SCE (Figure 14a) with domains\nFigure 14. STM images of Au(111) in 0.1m H2SO4 covered with an\nethanethiol self-assembled monolayer. The sequence shows the reversible\ntransition between an ordered structure at 0.20 Vand a disordered one at\nÿ0.12 V versus SCE. The upper right corner of the images has been shaded\nto improve contrast. From ref. [103].\nof two distinctly different superstructures (a pinstripe (p \u0002\n and a densely packed (4 \u0002 3) structure; see the shadowed\ntop-right quarter of Figure 14a), whereas for E <ÿ 0.1 V\nversus SCE a disordered state is found (Figure 14c). The\ndisordered state, which cannot be molecularly resolved in\nSTM images, appears to be less densely packed than the\nordered one because small monomolecular high (0.3 \u0006\n0.05 nm) islands are formed in that state, presumably from\nsurface excess. Stepping the potential back to 0.20 V versus\nSCE (Figure 14d) causes the ordered structures ((p \u0002\nAngew. Chem. Int. Ed. 2001, 40, 1162 ± 1181\nElectrochemical Surface Science\n(4 \u0002 3) structures) to reappear, albeit in smaller domains and\nless perfectly ordered. The number of islands has decreased\nand small holes appear in the surface, to indicate that the extra\namount of ethanethiol required for the more densely packed\nordered state is only partly supplied by the islands. Hence, the\ndegree of imperfection increases with each structural tran-\nsition, similar to the case of reconstruction and lifting of\nreconstruction of gold surfaces.\nAn interesting complication during the order!disorder\ntransition has been noted and is shown in Figure 14b. The\ntransition produces a striped structure as an intermediate\nstate which exists for a few minutes only and vanishes as the\ndisordered state is completely formed. The stripes are\nseparated by 1.7 nm and are aligned along the three main\ncrystallographic directions of the gold substrate. Upon the\npotential step from 0.20 to ÿ0.12 V versus SCE, first the\n domains transform into the stripe structure and then\nthe (4 \u0002 3) structure, which is obviously more stable.\nQuite surprisingly, the blocking power of the ethanethiol in\nthe disordered state (for example, against metal deposition) is\nstill high, to indicate that the SAM in the disordered state is\nalso dense. The reversibility of the structure transition for this\nSAM signals an unexpectedly high surface mobility of these\nstrongly bound molecules. I mention here in passing that the\nSTM is generally assumed to image the sulfur atoms of the\nthiols rather than the alkane chains or end-substituted\nAnother interesting feature of SAM-modified electrodes\nrelates to potential-induced chemical changes of the adlayer.\nWhile the oxidative and reductive desorption or destruction\nof SAMsÐdeliberately or otherwiseÐhas been frequently\nstudied, investigations of potential-induced changes in the\nchemical state of SAMs, while they remain intact, are still\nrare. One such example refers to p-nitrothiophenol, which can\nbe partially reduced to p-hydroxiaminothiolphenol (Ar-\nNHOH) by applying a more negative potential. The latter\nshows a redox behavior due to a reversible switch between Ar-\nNHOH and Ar-NO, while the former one does not.[104]\nSuccessful attempts of a tip-induced (and hence laterally\nconfined) reduction of p-nitrothiophenol in a scanning\nelectrochemical microscope cell was reported by Reda,[105]\nwho pursued the idea of a high-density storage device based\non switching the oxidation state of single molecules.\nA third class of ordered adlayers, which has been inten-\nsively studied by STM, comprises metal adsorbates formed by\nunderpotential deposition (upd). The latter expression refers\nto the formation of a metal monolayer (in rare cases, of two\nmonolayers) on a foreign metal substrate at potentials\npositive of the corresponding Nernst potential.[106, 107] Such\nan apparent violation of the Nernst equation simply results\nfrom an interaction between adatom and substrate that\nexceeds in strength that between the adatoms. In a purely\nthermodynamic rationalization of upd, the activity of the\nmetal ametal < 1 has to be assumed.\nCopper upd on Au(111) was one of the first systems for\nwhich ordered adsorption was shown to occur by structure-\nsensitive methods, such as ex situ electron diffraction[108] and\nin situ STM.[109] In sulfuric acid solutions, copper monolayer\nformation on Au(111) proceeds in three steps: Random\nadsorption at low coverages, formation of a\nsuperstructure (honeycomb structure with maximum cover-\nage Vmax  2\u00193), and finally a pseudomorphic (1 \u0002 1) copper\nmonolayer, that is, the copper adatoms occupy substrate\nlattice sites. Because the lattice constant of gold is about 12%\nlarger than that of copper, the pseudomorphic copper layer is\nstrained. An interesting aspect of Cu/Au(111) is that anions\nplay a structure-determining role.[107, 110] The honeycomb\nstructure at medium copper coverages, which is a rather\nunusual structure for a metal adsorbate, is observed only for\nsulfate-containing solutions, in which coadsorbed sulfate ions\nstabilize this structure by nesting in the copper hexa-\ngons.[111, 112] Completely different adlayer structures were\nreported for copper upd in perchloric or chloride solutions.[110]\nFigure 15 shows the high-resolution STM image of a\nsubmonolayer amount of underpotentially deposited silver\non Au(111). Silver upd on Au(111) starts with the successive\nFigure 15. High-resolution STM image of the silver adlayer (VAg  0.37)\non Au(111) in 0.05m H2SO4  1 mm Ag2SO4 at 0.4 V versus Ag/Ag.\nformation of three different hexagonal adlayer structures: A\nR308 arrangement with a limiting coverage of\n0.33 ML; a distorted hexagonal-stripe pattern, shown in\nFigure 15 and which allows coverages up to 0.37 ML; and\nfinally a (3 \u0002 3) structure with a maximum coverage of\n0.44 ML.[113] The distorted hexagonal structure, given in\nFigure 15, can be obtained from the\nby a unidirectional compression of the latter by 10%. The\nresulting misfit with the underlying substrate surface leads to\nthe height modulation in the adlayer, reflected by the stripes\nin the STM image. The complete densely packed silver\nmonolayer is (1 \u0002 1) and free of strain, as silver and gold have\npractically identical lattice constants. This may also be the\nreason why a second silver layer even forms in the upd region,\nalthough only when very close to the Nernst potential.[113]\n6. The Initial Stages of Metal Deposition\nMetal plating from solution is still a process of utmost\nindustrial importance. Besides its use in classical areas, such as\nAngew. Chem. Int. Ed. 2001, 40, 1162 ± 1181\nprotective overcoatings or improvement of the optical ap-\npearance of surfaces, electrolytic metal deposition has gained\nsignificant attention in various branches of the electronic\nindustry, for example in circuit-board manufacturing, giant-\nmagnetoresistance devices, or metal ± semiconductor junc-\ntions. While the beginning of metal deposition on a foreign\nsubstrate has always been of considerable interest for\nfundamental research, for example in the study of electro-\ncrystallization phenomena,[114] the initial stages become\nincreasingly relevant also for industrial science as the trend\nfrom micro- to nanoelectronics continues with demand for\nMetal deposition is well known to commence at surface\ndefects, which act as nucleation centers for the new phase.\nHence, for a detailed study of the nucleation and growth\nbehavior, real-space imaging of the electrode surface is\nrequired. In this respect, STM is ideally suited for an atomistic\nview on the initial stages of metal deposition. Figure 16 shows\ntwo STM images of an Au(111) electrode in sulfuric acid\nFigure 16. STM images of Au(111) in 5 mm H2SO4  0.05 mm CuSO4\nbefore (a) and during (b) Cu deposition. Nucleation and growth of copper\noccurs almost exclusively at the steps.\nsolution before and during deposition of bulk copper. As is\nclearly seen in Figure 16b, copper nucleates under these\nconditions almost exclusively at the monoatomic high steps of\nthe gold substrate where the growing copper clusters decorate\nthe surface defects. Substantial amounts of copper can be\ndeposited at the steps while the flat terraces remain essentially\ncopper free (except for the copper monolayer that has been\nformed at underpotentials and covers the substrate surface\nuniformly). Such a nucleation-and-growth habit of bulk metal\ninevitably leads to nonuniform, rough overlayers and hence\nrun counter to the normal intentions of plating industry. There\nare, however, ways out of this dilemma: Addition of certain\ngroups of organic molecules, ªlevellersº and ªbrightenersº,\ncan change either the nucleation or the growth behavior of the\nmetal in such a way that smooth overlayers emerge.[115]\nAlthough there exist some ideas about the action of additives,\nthe detailed mechanism is still largely unknown; the undeni-\nable successes of the plating industry are a result of trial-and-\nerror and chemical intuition. Nevertheless, this is an impor-\ntant area where STM can and will add significantly to the\nunderstanding of additives in the future.[116, 117]\nAs mentioned above, bulk copper deposition does not start\non the bare Au(111) surface but rather on a pseudomorphic\ncopper layer which was formed at underpotentials, namely,\npositive of the Nernst potential. Due to a considerable lattice\nmismatch between copper and gold of about 12%, the first\nmonolayer is strained and consequently the next copper\natoms are not laid layer-by-layer but instead as clusters,\npresumably with the native lattice constants. This Stranski ±\nKrastanov growth mode is quite common for metal systems\nwith a lattice misfit: 3D growth on top of a pseudomorphic\nupd layer. Layer-by-layer growth can be expected, and is\nindeed experimentally observed, for silver deposition on\nAu(111) because of the almost perfect match of the lattice\nparameters for both metals. The result are silver overlayers\nwith large, atomically flat terraces, which even bury rough\nfeatures of the gold substrate (such as step-bunching re-\nAn interesting, yet at first sight puzzling, behavior was\nreported for copper deposition on Au(100), where again the\nfirst monolayer is formed at underpotentials.[118] In this case, a\ntotal of ten copper layers was found to grow pseudomorph-\nically, that is, with the lattice constant of gold. A similar\nobservation had been reported earlier for copper on Ag(100),\nin which exactly eight pseudomorphic layers were grown\nbefore a sudden structural transition occurred.[119] The un-\nusually high number of pseudomorphic copper layers on\nAu(100) and Ag(100), despite the significant lattice misfit,\nwas explained by the growth of body-centered cubic (bcc)\nrather than face-centered cubic (fcc) copper. Although fcc\ncopper is the thermodynamically most stable form, model\ncalculations have shown that the energy difference between\nbcc and fcc copper amounts to only 20 ± 40 mV.[120, 121] How-\never, bcc Cu(100) fits almost perfectly onto Au(100) and\nobviously it is this perfect structural match that favors the\ninitial growth of bcc copper on Au(100). The conclusions from\nSTM measurements were supported by the results of a\nsystematic, in situ surface X-ray scattering (SXS) study.[122]\nFigure 17 shows the specular reflectivity of bare and copper-\ncovered Au(100) as a function of the scattered wave vector\ncomponent normal to the surface. The quasi-Bragg peak at\nL  2.8 results from the bcc copper overlayer. A detailed\nanalysis of the specular reflectivity curves yielded values for\nthe layer spacing in the copper film and for the gold/copper\ninterface: The average copper± copper layer spacing was\nfound to be 0.144 \u0006 0.002 nm, in good agreement with the\nexpected value for bcc copper and with the STM-derived step\nheights on the copper overlayer of 0.15 \u0006 0.01 nm. For the\naverage gold ± copper spacing, a value of 0.174 \u0006 0.010 nm was\nobtained, which is practically identical to the average of the\nlayer spacings for fcc gold and bcc copper.[122]\nAngew. Chem. Int. Ed. 2001, 40, 1162 ± 1181\nElectrochemical Surface Science\nFigure 17. Specular reflectivity 1 of bare (a) and 4.2 (b), 6.7 (c), and 7.9\nmonolayers (d) of copper covering Au(100) in 0.05m H2SO4  1 mm CuSO4\nas a function of the scattered wave vector component [00L] normal to the\nsurface. The quasi-Bragg peak at L  2.8 is due to bcc Cu. From ref. [122].\nWith deposition of the eleventh copper layer on Au(100)\n(of the ninth copper layer on Ag(100)[119]), the surface\nmorphology changes abruptly: The surface appears striped,\nwith a corrugation length of 6.2 \u0006 0.2 nm for the eleventh\nlayer, 6.5 \u0006 0.2 nm for the twelfth layer, and a slight increase\nwith each new copper layer. Figure 18 shows an STM image of\nFigure 18. STM image (shaded) of Au(100) in 0.05m H2SO4  1 mm CuSO4\ncovered with approximately 13 to 15 Cu monolayers. The Cu overlayer\nshows the characteristic stripe structure. From ref. [118].\nAu(100) covered with 13 ± 15 monolayers of copper. The\nstructure of the wavy overlayer is more difficult to determine.\nHigh-resolution STM images indicate a reduction of the\ncopper next-neighbor distance from 0.29 nm in the pseudo-\nmorphic layers to 0.26 nm in the ridges of the wavy over-\nlayer.[118, 119] In situ SXS measurements suggest that the wavy\noverlayer is composed of alternating orthorhombic and cubic\nSTM measurements had revealed that after dissolution of\nthe eleventh and higher copper layers on Au(100), the same\nflat pseudomorphic surface reappeared, which was seen\nbefore deposition of the eleventh copper layer. This raised\nthe interesting question about the fate of the ten pseudomor-\nphic copper layers as deposition continues and the wavy\nstructure appears: Do the first ten copper layers remain bcc as\nthe wavy structure grows on top or is the bcc copper\ntransformed into the wavy structure as the eleventh layer is\ndeposited. This question was answered by in situ SXS and the\nresult was quite surprising: With deposition of the eleventh\ncopper layer on Au(100), the entire copper film (namely, all\neleven layers) converts into the wavy structure; removal of\nthe eleventh copper layer (or all layers in excess of ten)\nreturns ten pseudomorphic copper layers.[123] The high rever-\nsibility of this phenomenon, which shows that the bcc copper\noverlayer is stable, not just metastable, together with the fact\nthat the structural transition is triggered exactly with the\naddition or removal of the eleventh layer, makes copper on\nAu(100) a good example of interesting electrochemical sur-\nface science. Not surprisingly, the very same phenomena were\nobserved for copper on Ag(100), at least so far as STM studies\nare concerned (SXS measurements are still to be performed).\nSilver and gold have almost identical lattice constants, hence\nthe very same arguments described above also hold for bcc\nCu(100) on fcc Ag(100). Actually, the growth of bcc copper\nwas first discovered in UHV studies during copper evapo-\nration onto Ag(100) as substrate.[124] As in the case of Au(100),\ncopper deposition onto Ag(100) starts with the formation of\nbcc copper until a sudden transition into the wavy structure\noccurs. Quite remarkably, this transition takes place with\nlaying the ninth copper layer and the pseudomorphic copper\nreappears as the ninth layer is oxidatively removed. The\nquestion remains as to which physical parameters of the\nsubstrate are responsible for the difference in critical thick-\nA second example of metal deposition is given in Fig-\nure 19.[125] It refers to the initial stages of palladium deposition\non Au(111) and emphasizes once more the important role of\nsurface defects, such as monoatomic high steps, as nucleation\ncenters. The sequence of STM images starts with the bare\nAu(111) surface at 0.5 V versus SCE (Figure 19a), which\nshows one monoatomic high step and several monoatomic\nhigh gold islands, leftovers from lifting of the (22 \u0002\nreconstruction. Stepping the potential to 0.48 V versus SCE,\nthat is, into the upd region of palladium, nucleation and\ngrowth at the substrate step and at the rims of the gold islands\nis clearly seen (Figure 19b). Interestingly, there is a slight\nªchemicalº contrast in the STM image, which makes the\npalladium layer appear higher than the gold, whereas on the\nbasis of geometrical considerations the reverse should be\nobserved. For example, the gold islands, the flat tops of which\nare still palladium-free, appear darker than the surrounding\npalladium that has nucleated at the island rims. This contrast\nis most likely caused by anion adsorption, which will differ for\nthe two metals. As palladium deposition continues in a strictly\ntwo-dimensional fashion, the gold terraces become complete-\nAngew. Chem. Int. Ed. 2001, 40, 1162 ± 1181\nFigure 19. Sequence of STM images (500 \u0002 500 nm2) showing the initial\nstages of Pd deposition onto Au(111) from 0.1m H2SO4  0.1 mm H2PdCl4.\nDeposition potentials versus SCE: a)  0.55 V (bare gold surface; no Pd\ndeposition); b, c)  0.48 V; d)  0.46 V; e, f)  0.41 V. The inset in (b) has\nan increased height resolution to show more clearly the chemical contrast\nbetween Au (center) and Pd. From ref. [125].\nly covered by palladium nucleating at steps and growing onto\nthe lower terrace, except for the gold islands, which obviously\nlack nucleation centers. A more negative potential is required\nto force palladium onto the gold island and the image in\nFigure 19d is practically identical to that of the bare gold\nsurface (Figure 19a). Now the same process starts again for\nthe second palladium layer, namely nucleation at the mono-\natomic high step and the island rims (Figures 19e and f).\nHowever, before the second layer is complete, the third one\nbegins to grow and, soon after, the fourth layer is formed.\nHence, the palladium surface becomes increasingly defect-\nrich, although the terrace sites are still outnumbering the step\nsites. This is also reflected in cyclic voltammograms for\nadsorption processes such as copper upd on the palladium\noverlayer, which correspond to those for Pd(111) single-\ncrystal electrodes. Thin palladium overlayers on the three\nlow-index faces of gold (and of platinum, to be complete)\nhave been shown to assume the crystallographic orientation of\nthe substrate (if not pseudomorphic), which provides a\nrelatively simple means of obtaining palladium single-crystal\nsurfaces without the troublesome preparation of massive\npalladium crystals.[126] Thin palladium overlayers have the\nadvantage of showing very little hydrogen absorption,[127] a\nprocess which tends to mask other interesting reactions, such\nas hydrogen adsorption, for massive crystals.\nIn summarizing the described results, it is obvious that STM\nis a powerful technique for metal deposition studies, partic-\nularly for investigating the very initial stages of this process.\nThe ability of this technique to combine real space imaging\nwith nanometer, if not atomic, resolution leads to structure\ninformation of hitherto unprecedented quality which will not\nonly substantially increase our understanding of nucleation\nand growth on an atomic level but will also be of great value in\nthe attempt to tailor complex surface structures required for\n7. Nanostructuring of Electrode Surfaces\nThe continuing trend in microelectronics for miniaturiza-\ntion has launched a second career of the STM: It is not only a\ngreat technique for imaging surfaces with atomic-scale\nresolution, it is also a tool for positioning single atoms and\nmolecules on surfaces at will and with atomic precision. The\ntip ± substrate interaction at close distances (of the order of an\natomic diameter or less), which for surface imaging is a much-\nfeared problem as it may give rise to artifacts, had been\nsuccessfully employed to move atoms or molecules with the\ntip along the surface. Impressive examples of this kind of\nsurface nanostructuring have been published by several\ngroups[128±131] which operate under UHV conditions and often\nat low temperatures; a famous example is Eigler\u001ds quantum\ncorral,[132] which consisted of 48 iron atoms on Cu(111)\narranged in a circle with the tip of an STM and demonstrated\nthe wave nature of electrons in a very straightforward way.\nWork on nanostructuring electrode surfaces started soon\nafter the corresponding experiments in UHV, although the\ntip-generated entities had to be significantly larger than single\natoms in order to survive in an electrochemical environment\nat room temperature. The first attempts of electrochemical\nnanostructuring involved tip-induced surface defects, gener-\nated either by mechanical contact (tip crashes) or by some\nsort of sputtering process (initiated by high-voltage pulses\nbetween the tip and substrate), which then acted as nucleation\ncenters for metal deposition at predetermined positions.[133, 134]\nMore recently, metal clusters were shown to be positioned on\nmetal and semiconductor surfaces by a two-step process that\ninvolved metal deposition from solution onto the STM tip,\nfollowed by a burstlike dissolution and redeposition on the\nsample within a narrow region directly underneath the\nIn the following, I will describe two different ways of\nnanostructuring electrode surfaces, as developed in our group,\nwhich deal with the spatially confined tip-induced substrate\ndissolution and tip-induced metal deposition. Two types of\ntip ± substrate interaction, which can lead to the nanostructur-\ning of surfaces, are sketched in Figure 20. Under normal\nimaging conditions, with typical values of IT 2 nA and UT\n50 mV, the tip ± substrate distance s can be calculated from\nAngew. Chem. Int. Ed. 2001, 40, 1162 ± 1181\nElectrochemical Surface Science\n12.90 kW. With fT 1.5 eV (typical values of the tunnel\nbarrier at metal/solution interfaces range between 1.0 and\n2.0 eV[137]), s equals about 0.6 nm. Considering the fact that\nthe electric double layer of metal electrodes in concentrated\nsolutions is an estimated 0.3 nm thick,[1, 2] the double layers of\nsubstrate and tip begin to merge (Figure 20a) and the ideal\npicture of a noninteracting tip is no longer valid under these\nconditions. For example, contact with the reference electrode\nfor the imaged area directly underneath the tip may be lost\nbecause the bulk electrolyte, which carries the reference\npotential, has been ªsqueezedº out. In a recent publica-\ntion,[138] it was demonstrated that a spatially confined copper\ndissolution directly underneath the tip can be achieved by\napplying a tip potential positive of the Cu/Cu2 Nernst\npotential, despite the fact that the sample potential was held\nat a value negative of the Cu/Cu2 equilibrium potential.\nHence, copper is oxidatively dissolved underneath the tip and\nonly there, although this process should not be possible at that\nsample potential. This effect is demonstrated in Figure 21 by\nªdrillingº a hole into the Cu(111) surface. After\nimaging the Cu(111) surface with a tip potential of\n0 V versus Cu/Cu (Figure 21a), the tip was\npositioned at a fixed location and a potential of\n20 mV versus Cu/Cu applied for 3 min. Al-\nthough the sample potential was at ÿ50 mV versus\nCu/Cu, a crater 14 nm deep and about 100 nm\nwide was generated at IT 2 nA (Figure 21b). Be-\ncause the tip-induced copper dissolution depended\nso sensitively on the tip potential relative to the\nNernst potential, it was inferred that the copper\ndissolution under these circumstances was a result of\nthe direct tunneling from the redox system into the\nempty states of the tip.[138] In this study, it was also\nshown that there is a smooth transition between\nimaging without much tip interference and tip-\ninduced surface processing. Depending on the tip\nenhanced copper deposition, 2) mere surface imag-\ning, or 3) tip-induced copper dissolution will domi-\nMost of the previously published work on nano-\nstructuring deals with the deposition of small metal\nclusters at predetermined positions. The principle\nbehind our method, which allows the formation of\nmetal clusters in quick succession and without\ndestroying the single crystallinity of the substrate,\nis as follows.[139, 140] First, metal has to be deposited\nfrom solution onto the tip, which is achieved simply\nby choosing a tip potential negative of the Cu/Cu\nequilibrium potential. Second, the metal-loaded tip\nhas to approach the surface for a short period of\ntime, during which a ªjump-to-contactº takes place\n(Figure 20b). This jump-to-contact occurs at close\ndistance between tip and sample (typically 0.3 nm or\nless) and requires a strong interaction between metal\nat the tip and substrate to initiate the jump. The\nresulting connective neck breaks upon the subse-\nquent retraction of the tip, to leave a small metal cluster on\nthe surface. As has been shown before on several occasions,\nthis tip-induced cluster generation has been fully automated,\nwith a microprocessor controlling not only the externally\nenforced tip approach which leads to the cluster formation but\nalso the x- and y-position of the tip, which allows ªwritingº\ncomplex patterns on the surface.[139] Figure 22 shows an array\nof 2500 copper clusters on an Au(111) electrode, all about\n0.6 nm high, which was accomplished within a few minutes.\nThe clusters were generated by 2 ms voltage pulses to the z-\npiezo at a repetition rate of 120 Hz. The clusters are\nremarkably uniform in size and the pattern surmounts\nmonoatomic high steps without any difficulty, to suggest that\nour technique of nanostructuring works also for slightly rough\nsurfaces. Also noteworthy is the fact that despite the\nfabrication of many copper clusters at a fairly high rate (the\nlargest array so far consisted of 10000 copper clusters[141]),\nthere is no sign of depletion of copper on the tip. The refilling\nof the tip during cluster fabrication by the on-going deposition\nreaction at the tip is surprisingly fast andÐquite important-\nlyÐretains the high imaging quality of the tip. Therefore,\nAngew. Chem. Int. Ed. 2001, 40, 1162 ± 1181\nFigure 20. a) Schematic diagram of sample and tip with their electric double layers\noverlapping. The inset shows the dependence of the tunnel gap s on the tunnel\nresistance RT for a tunnel barrier of 1.5 eV. From ref. [138]; b) Schematic representa-\ntion of the jump-to-contact between a Cu-covered STM tip and an Au substrate. From\nFigure 21. a) STM image of a Cu(111) surface in a Cu2 containing\nsolution at ÿ50 mV versus Cu/Cu2. Etip  0 V versus Cu/Cu2. IT 2 nA.\nb) Same area, imaged after the tip was held at a fixed position for 3 min at\nEtip  20 mV versus Cu/Cu2 and Esample  ÿ50 mV versus Cu/Cu2.\nc) Cross-section along the vertical line shown in (b). From ref. [138].\nFigure 22. Array of 2500 Cu clusters on Au(111) in 0.05m H2SO4  1 mm\nCuSO4, generated by 2500 voltage pulses to the z-piezo. The clusters are\nabout 0.7 nm high. Esample  10 mV versus Cu/Cu2. The 180 \u0002 180 nm2\nsection of the array demonstrates the uniformity in cluster size. In the top\nimage, two more arrays of tip-induced Cu clusters are visible.\nªwritingº and ªreadingº are possible with one and the same\nA puzzling feature of the small, tip-induced metal clusters,\nwhich contain roughly 100 atoms, is their surprisingly high\nstability against anodic dissolution. Systematic studies of\ncopper clusters on Au(111) have shown that they are stable at\n10 mV versus Cu/Cu for at least one hour and consid-\nerably higher ªoverpotentialsº, say, 100 mVand more, have to\nbe applied to dissolve the clusters completely.[142] This effect is\ndemonstrated in Figure 23a, where the height of tip-induced\nFigure 23. a) Heights h of three tip-induced Cu clusters on Au(111) in\n0.05m H2SO4  0.1 mm CuSO4 as a function of time for three different\nsample potentials (versus Cu/Cu2). From ref. [143]. b) Height h of a tip-\ninduced Cu cluster on Au(111) as a function of sample potential. From\nclusters is shown as a function of time for different dissolution\npotentials. At 100 mV versus Cu/Cu, the layer-by-layer\ndissolution of the cluster is in particular clearly seen. Fig-\nure 23b shows the cluster height as a function of electrode\npotential, which is scanned from 10 mV versus Cu/Cu (to\ngenerate the cluster) to 250 mV versus
