Repository: cunyu-liu/electrolyte_ailab

File: finetune-rag-agent/bookData/Lithium-Batteries-Science-and-Technology.md (part 1 of 47)
## Chapter 1 <br> Basic Elements for Energy Storage and Conversion

### 1.1 Energy Storage Ability

One of the main challenges of the modern society is the so-called energy transition for reducing the global warming due to the great amount of exhausted carbon dioxide that will devastate our planet. The energy transition consists in replacing fossil fuels such as coal, gas, oil and to some extend nuclear energy by alternative renewable sources of energy that are solar radiation, wind, ocean, biomass, geothermal and hydro-electricity, which are less polluting. Moreover, this green energy is abundant except hydro-electricity which is limited by the number of available sites. Photovoltaic cells and wind mills are attracting due to the huge production of electricity coming from solar radiation conversion that is around one to two billion kWh , but they are intermittent sources and storage systems are required to satisfy the consumer demand at any time. Depending on the design of the system, the battery could supply energy for extended dark or cloudy or windless periods. Similar problem occurs with the capture of energy from ocean surface waves. Consequently, the main trend is the growing market not only for small-scale wind systems, but also for grid connected projects. From 1996 to 2009, the existing world capacity produced by wind power increased from 5 to 160 GW [1]. In February 2014, the installed wind energy capacity in the EU was 117.3 GW: 110.7 GW onshore and 6.6 GW offshore with the largest installed capacity ( $29 \%$ ) in Germany [2]. As society becomes increasingly more dependent on electricity, the development of systems capable of storing directly or indirectly this secondary energy form will be a crucial issue for the twenty-first century. As an example of the fast growth of electronics, six billion people out of the world's seven billion have access to mobile phones, equivalent to more than $85 \%$ of global population [3].

The subject of energy storage is a major development in high technology, which bears considerable industrial potential. Batteries, which are devices converting the energy released by spontaneous chemical reactions to electricity work, have some extraordinary properties in these regards. They store and release electrical energy;
they are portable and can be used flexibly with a short lead time in manufacture. Today, the high-tech mobile world including mobile phones, laptops, cameras depends on lithium-ion batteries with a quantity of five billion units sale in 2013 [4]. From the view point of energy consumption of portable electronics, operating currents vary from microamps to more than one ampere: cellular phone ( $200-$ 800 mA ), camcorder ( $700-1000 \mathrm{~mA}$ ), notebook ( $500-1500 \mathrm{~mA}$ ), video games ( $20-200 \mathrm{~mA}$ ), remote control ( $10-60 \mathrm{~mA}$ ), etc.

In this brief introduction, we provide a brief overview on energy storage systems from the conventional to the update systems before further going into the technology. Energy storage (ES) can be obtained through various ways depending on the stored energy:

- Mechanical, like water stored behind a dam (potential energy) or like high speed heavy wheel used to start marine engines (kinetic energy).
- Electrical in capacities (voltage is equivalent to potential energy) or in superconductive coils provided that high currents (equivalent to kinetic energy) can be used, which is not the case for high-Tc superconductors, while the limit for the others is the low temperature of the transition to the normal state.
- Chemical by storing separately two chemical elements like Li and F , or molecules like $\mathrm{H}_{2} \mathrm{SO}_{4}$ and $\mathrm{H}_{2} \mathrm{O}$ able to react when in contact, producing a high value bonding energy. ES in explosives where the energy is obtained by chemical reorganization pertains to this class. In all these cases, the process uses some kind of stored potential energy, and differences in chemical potentials.
- Electrochemical storage is a variant of the chemical one where the stored energy depends on the difference of bonding energy between two different compounds of the same element, one used as anode, the other one as a cathode. Classical example is the lead-acid battery, where the oxidation degree of lead changes from one electrode to the other one. Now, a new very important component appears in the form of the electrolyte able to transport the ion that is $\left(\mathrm{SO}_{4}\right)^{2-}$.

Note that in all the electrochemical systems, the flow of ions is always from anode to cathode for both charge and discharge process. In rechargeable batteries (as Li-ion cells), there is a confusing meaning when negative and positive electrodes are named anode and cathode either on charge or discharge. They are respectively the anode and cathode and reverse on charge to discharge and vice versa. Many battery engineers use this mistaken nomenclature for the electrodes as a historical artifact of primary (nonrechargeable) batteries which operate only in the discharge mode.

Two configurations exist for ES systems: In the first case, the chemical components are compressed together with a mechanical separator between the electrodes, and they are able to give only one discharge. Such systems are referred as primary batteries. In the other case of secondary batteries the system is reversible, as these cells can be recharged electrically, just as we do pump water at the top of a dam. A recent strategy is to use the high surface area of nano-structured active particles assembled in thin layers of charged species of high value capacities. The high
surface area is also used to obtain super-capacitances. Several $\mathrm{Fg}^{-1}$ are now easily produced with the constraints due to double-layer formation and potential stability (remain the earth capacity in space is $\sim 1 \mathrm{~F}$ ).

### 1.2 The Sustained Energy

It is well known that the present production on use of energy is responsible for serious problems to the global environment, particularly in relation to greenhouse gas emission such as carbon dioxide which provokes climate modification. The challenge in moving towards global energy sustainability can be assessed by the trends in the use of fuels for primary energy supplies. Table 1.1 gives statistics reported by the International Energy Agency (IEA) [5]. The total primary energy supply in the world, in megatons oil equivalent (Mtoe), was 5096 Mtoe in 1998. The IEA's forecast of the world demand is 13700 Mtoe in 2020.

The consequence of the big consumption of fossil energy is the global climate change. The concentration of greenhouse gases ( $G H G$ ) in the atmosphere (including $\mathrm{CO}_{2}, \mathrm{CH}_{4}, \mathrm{O}_{3}, \mathrm{~N}_{2} \mathrm{O}$, and CFC ) has increased very fast since the end of the nineteenth century. In 2011, the atmospheric concentration of $\mathrm{CO}_{2}$ was 391 ppm against 278 ppm in 1750. Each year, 5 metric tons of carbon dioxide are added to the atmosphere for each person in the US but they are not included in the chart to ensure consistency with the other greenhouse gas figures [6].

Table 1.2 summarized the electricity production in TWh in the world in 2013. The total energy consumed at all power plants for the generation of electricity was approximately $4.4 \times 10^{6}$ ktoe ( 1 ktoe-kilo tonne of oil equivalent- is equal to 11630 MWh ) [5]. The world's largest producer of electricity since 2011, China, has definitely outpaced the USA in 2012 with 4936.5 TWh against 4298.9 TWh. Chinese production increased by $11.5 \%$ per year from 2002 to 2012, a tripling in 10 years. The thermal generation remains dominant, but renewable energy grew faster ( $12.5 \%$ per year), increasing from 17.6 to $19.2 \%$. China is the world leader in the production of electricity from renewable sources with 949.2 TWh in 2012, far ahead of the USA (536.9 TWh) and Brazil (462.2 TWh).

Table 1.1 Total primary energy supply by fuel (in \% terms) for the world and forecast (IEA data [5])
| Energy supply | 1973 | 1998 | 2010 | 2020 |
| :--- | :--- | :--- | :--- | :--- |
| Oil | 44.9 | 53.2 | 38.8 | 38.3 |
| Coal, biomass, and waste | 36.1 | 24.4 | 28.4 | 28.7 |
| Gas | 16.3 | 18.8 | 23.6 | 25.2 |
| Nuclear | 0.9 | 1.3 | 5.8 | 4.4 |
| Hydroelectric power | 1.8 | 2.1 | 2.6 | 2.6 |
| Geothermal, wind, solar, and heat | 0.1 | 0.2 | 0.7 | 0.8 |


Table 1.2 Electricity production in TWh in the world in 2013
| Power source | Europe | North America | OCDE Asia Oceania | China ${ }^{\mathrm{a}}$ | India ${ }^{\text {b }}$ |
| :--- | :--- | :--- | :--- | :--- | :--- |
| Fossil fuels | 1661 | 3232 | 1462 | 3889 | 794 |
| Nuclear | 831 | 899 | 145 | 98 | 131 |
| Hydroelectricity | 601 | 724 | 135 | 823 | 29 |
| Renewables | 336 | 222 | 41 | 126 | 31 |
| Total (TWh) | 3429 | 5077 | 1783 | 4936 | 985 |


OCDE Asia includes Australia, Japan, Korea, and New Zealand
${ }^{\text {a }}$ Year 2012
${ }^{\text {b }}$ Year 2011

The goal of global energy sustainability implies the replacement of all fossil fuels (oil, coal, natural gas) by renewable energy sources (geothermal, biomass, hydrogen, batteries, etc.). The large explosion of systems capable to store energy may be considered to be due to influences related to economy and connected to basic problems in industrialized countries from the economical, environmental, technological, and political points of view. To meet the rapid development of energy storage devices, extensive researches are currently devoted to develop power sources, such as lithium-ion batteries (LiBs), supercapacitors (SCs), solar cells, and fuel cells. These devices require new technologies such as nanotechnology for light-weight and even implantable applications [7].

### 1.3 Energy Storage for Nano-electronics

The performance of devices reached today is the result of intensive research to reduce the size of the particles to the nanoscale. The use of nanotechnology has been increasing in modern electronics devices using CMOS semiconductors ( Si or GaAs), which allow very high frequency. As an example, microprocessors today run at 1 GHz . It is important, however, to specify what "nano" means here. In electronics, for instance, it signifies particles that are so small the electronic or the magnetic properties are modified by quantum confinement of the electrons. It means particles smaller than 10 nm . In the physics and electrochemistry of the cathode elements of Li-ion batteries, the term is used to signify particles so small that their properties depend importantly on surface effects. Consider nano-grains of materials for batteries, typically, the surface layer of a grain is about 3 nm thick, so that particles are labelled "nano" in the literature if their size is smaller than 100 nm , and usually in the range $20-100 \mathrm{~nm}$. More sophisticated assemblies combining for instance such particles with nano-forms of carbon such as graphene are encountered in the formation of negative electrodes in Chap. 10.

As the power consumption of a CMOS circuit, operating in a switching fashion, is proportional to the square of its supply voltage, such circuits should operate at the lowest possible supply voltage to extend the battery life. Meanwhile, electrical

Fig. 1.1 The evolution of the voltage (in volt) at which the semiconductor devices operate in a cellular phone
![](https://cdn.mathpix.com/cropped/2025_10_16_54c0b8cfb09b0b0ba3dfg-005.jpg?height=595&width=769&top_left_y=207&top_left_x=580)

energy storage is required to power microelectronics, i.e., cell phones and pagers, stand-by power systems. This context has guided the recent evolution of the technology. Figure 1.1 shows the evolution of voltage at which the semiconductor devices operate in a cellular phone. The voltage decrease is related to the thickness of integrated circuits. This picture demonstrates that the powering voltage could reach the range $2-3 \mathrm{~V}$ for integrated circuit with a thickness of $\sim 0.2 \mathrm{~mm}$. Of course, this issue led to the design of new batteries for telecommunication devices.

Let us take the case of mobile phones. Most of them today operate on a single cell Li-ion battery, which has a 4.2 V maximum fully charged voltage. Power management system (PMS) is needed because the different components require different voltages: 1.8 V for the digital base band (with a tolerance of $\pm 5 \%$ ) and memory, 2.5 V for the analogous base band, 2.8 V for the SIM card and the RF block. The PMS is also acting as a battery management system (BMS) to control the battery charging, monitoring and fuel gauging. From the view point of energy demand of the new generation GSM phone (GSM $=$ Global System for Mobile Communications), the total typical current consumption during talk time is $\sim 275 \mathrm{~mA}$, so that 150 min talk time is available using $700-\mathrm{mAh}$ Li-ion battery. The same device will consume only $\sim 2.25 \mathrm{~mA}$ during standby waiting for a call that corresponds a time of 310 h ( $\sim 13$ days) for the same battery [8].

### 1.4 Energy Storage

In physics, energy is a scalar physical quantity that describes the amount of work that can be performed by a force. During a 1961 lecture for undergraduate students at the California Institute of Technology, Professor Feynman said this about the concept of energy: "There is a fact, or if you wish, a law, governing natural phenomena that are known to date. There is no known exception to this law; it is exact, so far we know. The law is called conservation of energy; it states that there
is a certain quantity, which we call energy that does not change in manifold changes which nature undergoes. That is a most abstract idea, because it is a mathematical principle; it says that there is a numerical quantity, which does not change when something happens. It is not a description of a mechanism, or anything concrete; it is just a strange fact that we can calculate some number, and when we finish watching nature go through her tricks and calculate the number again, it is the same" [9].

Excepted geothermal, there are two forms of energy, both of them originating from solar energy: the ancient storage energy, fossil energy, which has been produced during many millions of years and the on-time energy that could be trapped by photovoltaic or wing systems as listed in Table 1.3.

Historically, energy has been stored by containment of raw fuel that is satisfactory for the transportation sector since petroleum; fuel and liquefied gas are portable and readily converted into the desired result: motion. In the electric sector, the necessity to supply energy on demand, which fluctuates weekly and daily, has been accomplished by using different classes of generators in nuclear reactor or firing coal, fuel, gas, biomass. The high cost and limited reserves of oil are forcing a reconsideration of these approaches. Figure 1.2 shows the discharge time vs. energy stored for various energy storage technologies including flywheel, batteries, compressed air, pumped water, hydrogen and gas storage. The use of pumped-hydro is the traditional large scale way to store electricity via gravimetric energy. Both flywheel and batteries are systems capable to deliver the storage energy in few seconds. For instance it has been recently demonstrated that Li -ion batteries including lithium-iron phosphate as positive electrode and lithium titanate as negative electrode can be cycled over 30000 cycles for faster charge rate at $15 C$ ( 4 min ), and the discharge rate at $5 C(12 \mathrm{~min})$ [10]. In practice, it means that a battery made with such cells to power an electric car (EV) will be guaranteed for the life of the

Table 1.3 Classification of energy storage methods
| Chemical <br> $\Delta G=\Delta H-T \Delta S$ <br> Hydrogen <br> Biofuels <br> Liquid nitrogen <br> Oxyhydrogen <br> Hydrogen peroxide | Biological <br> Starch <br> Glycogen | Electrochemical <br> Batteries <br> Flow batteries <br> Fuel cells |
| :--- | :--- | :--- |
| Electrical $E_{\mathrm{p}, \mathrm{e}}=\frac{1}{4 \pi \varepsilon_{0}} \frac{Q_{1} Q_{2}}{r}$ <br> Batteries <br> Supercapacitor <br> Superconducting magnetic energy storage | Mechanical $E_{\mathrm{p}}=-\int F d S$ <br> Compressed air <br> Flywheel <br> Hydraulic accumulator <br> Hydroelectric <br> Spring | Thermal $\Delta q=\int C_{\mathrm{v}} d T$ <br> Ice storage <br> Molten salt <br> Cryogenic liquid air <br> Seasonal thermal store <br> Solar pond <br> Steam accumulator <br> Fireless locomotive |


![](https://cdn.mathpix.com/cropped/2025_10_16_54c0b8cfb09b0b0ba3dfg-007.jpg?height=599&width=850&top_left_y=210&top_left_x=336)
Fig. 1.2 Discharge time vs. energy stored for various energy storage technologies

car, a performance that is expected to boost this market. Note that most of the energy storage systems involve the power-to-gas technology that converts electrical power to gas fuel, including natural and synthetic gas and hydrogen. As shown in Fig. 1.2, time of discharge is very long, which implies the need of grid balancing. Regarding the energy stored requested by consumers, 2 W is needed for cellular phone, while $20-30 \mathrm{~W}$ for laptop and 20 kW for electric cars.

Energy storage media are systems storing some form of energy that can be drawn upon at a later time to perform some useful operation. A device that stores energy is sometimes called an accumulator. All forms of energy are either potential energy (e.g., chemical, gravitational or electrical energy) or kinetic energy (e.g., thermal energy). A wind up clock stores potential energy (in this case mechanical, in the spring tension), a battery stores readily convertible chemical energy to keep a clock chip in a computer running (electrically) even when the computer is turned off, and a hydroelectric dam stores power in a reservoir as gravitational potential energy. Ice storage tanks store ice (thermal energy) at night to meet peak demand for cooling. Fossil cells such as coal and gasoline store ancient energy from sunlight. Even food (which is made by the same process as was fossil fuel) is a form of energy stored in chemical form.

Several aspects must be considered for a comparison of energy sources that generate electricity. The first one is the quantity of carbon dioxide equivalent/kWh rejected by energy sources. Figure 1.3 shows the relationship between the $\mathrm{CO}_{2}$ production and the reaction (response time) for a number of electric power suppliers [11]. It is evident that the response time of nuclear plant ( 48 h ) is bigger than hydro-electric dam or renewable systems such as wind mill and photovoltaic (few seconds). In the middle are the electric power stations using coal, oil or gas.

The second aspect is the gravimetric energy density that is stored (Fig. 1.4a). Let us consider the specific energy available for hydrogen $\left(10^{5} \mathrm{~Wh} \mathrm{~kg}^{-1}\right)$ and gasoline

![](https://cdn.mathpix.com/cropped/2025_10_16_54c0b8cfb09b0b0ba3dfg-008.jpg?height=593&width=848&top_left_y=212&top_left_x=338)
Fig. 1.3 Relationship between the $\mathrm{CO}_{2}$ production and the time reaction for electric power suppliers

![](https://cdn.mathpix.com/cropped/2025_10_16_54c0b8cfb09b0b0ba3dfg-008.jpg?height=465&width=1191&top_left_y=950&top_left_x=169)
Fig. 1.4 Comparison of various sources of energy (a) gravimetric energy density and (b) volumetric energy density

$\left(10^{4} \mathrm{~Wh} \mathrm{~kg}^{-1}\right)$. They provide the largest energy density compared to electrochemical cells ( $\sim 10^{3} \mathrm{~Wh} \mathrm{~kg}^{-1}$ ), but if a lithium-ion battery is operating for 1000 cycles, we get a total stored energy of $\sim 10^{6} \mathrm{~Wh} \mathrm{~kg}^{-1}$ with the same quantity of matter, so that the lithium-ion battery is winning against fossil energies. The third aspect is the volumetric energy density (in $\mathrm{Wh} \mathrm{dm}^{-3}$ ), but the situation is more complex because of the difficulties to store gas and hydrogen by either compression at 200 bar that requires heavy cylinders or by liquefaction that requires cryogenic tanks. Thus, for such a parameter, gasoline is the best source of energy (Fig. 1.4b).

From the foregoing discussion, Birk [12] has suggested three objectives for storage energy, namely: (1) meet discrepancies that can exist between the supplier and the consumer and meet the fluctuating demands for power (it will be the subject of Chap. 19), (2) provide for a more versatile source of energy than can be achieved with the conversion of raw fuels, and (3) change the relative use of the various raw fuels.

### 1.5 Brief History of Electrochemical Cells

### 1.5.1 Milestones

Some milestones in electrochemical systems are listed in Tables 1.4 and 1.5 [13, 14]. The history of batteries run from the invention of Alessendro Volta cell in 1800 to the commercialization of Li-ion battery in 1992, via the well-known Leclanché cell, lead-acid battery, nickel-cadmium accumulator and numerous other systems. Generally, the electrochemical cells are classified into two broad categories:

Table 1.4 Primary battery developments
| Date | Inventor | Cell design |
| :--- | :--- | :--- |
| 1000 BC | Baghdad cell | Jar containing an iron rod surrounded by a copper cylinder |
| 1782 | Volta | Stack of zinc and silver disks |
| 1813 | Davy | First public demonstration of electric lighting |
| 1836 | Daniell | $\mathrm{Zn} / \mathrm{ZnSO}_{4} / \mathrm{CuSO}_{4} / \mathrm{Cu}$ |
| 1839 | Grove | Nitric acid battery |
| 1866 | G. Leclanché | Zinc/manganese dioxide cell |
| 1878 | Zinc air cell | $\mathrm{Zn} / \mathrm{NaOH} / \mathrm{O}_{2}$ |
| 1945 | Ruben and Mallory | Mercury button-type cell |
| 1949 | Lew Urry | Alkaline dry cell commercialized by Eveready Batteries Co. |
| 1961 | Silver-zinc cell | $\mathrm{Zn} / \mathrm{KOH} / \mathrm{Ag}_{2} \mathrm{O}$ |
| 19701980 | Lithium-iodine | $\mathrm{Li} / \mathrm{Li} / \mathrm{I}_{2}$ developed for pace-maker |
|  | Coin cell | $\mathrm{Li} /$ aprotic electrolyte $/ \mathrm{MnO}_{2}$ |
|  | Li soluble cathode | $\mathrm{Li} / \mathrm{SOCl}_{2}$ |


Table 1.5 Secondary battery developments
| Date | Inventor | Cell design |
| :--- | :--- | :--- |
| 1859 | Planté | $\mathrm{PbO}_{2}$ /dilute $\mathrm{H}_{2} \mathrm{SO}_{4} / \mathrm{Pb}$ |
| 1899 | Waldemar Jungner | Nickel-cadmium cell $\mathrm{Ni} / 2 \mathrm{NiOOH} / \mathrm{Cd}$ |
| 1905 | Edison | Nickel-iron cell $\mathrm{Ni} / 2 \mathrm{NiOOH} / \mathrm{Fe}$ |
| 1949 | Lew Urry | Alkaline dry cell commercialized by Eveready Batteries Co. |
| 1959 | Francis Bacon | First practical fuel cell using Ni electrodes |
| 1960s | Volkswagen | Nickel-metal hydride cell with $\mathrm{LaNi}_{5}$ or ZrNi hydrogen sponges |
| 1965 | Ford | Beta cell $\mathrm{Na} / \beta-\mathrm{Al}_{2} \mathrm{O}_{3} / \mathrm{S}$ |
| 1980s | Li polymer | $\mathrm{Li} /$ PEO $-\mathrm{LiClO}_{4} / \mathrm{Ic}\left(\mathrm{Ic}=\mathrm{V}_{6} \mathrm{O}_{13}, \mathrm{TiS}_{2}, \mathrm{~V}_{2} \mathrm{O}_{5}\right)^{\mathrm{a}}$ |
|  | Microbattery | $\mathrm{Li} / \mathrm{Li}^{+}$fast ion conductor/ $\mathrm{TiS}_{2}$ |
| 1990s | Sony Corp. | Lithium-ion cell based on graphite/ $\mathrm{LiCoO}_{2}$ electrodes |


[^0]- Primary cells irreversibly (within limits of practicality) transform chemical energy to electrical energy. When the initial supply of reactants is exhausted, energy cannot be readily restored to the electrochemical cell by electrical means.
- Secondary cells can be recharged that is, they can have their chemical reactions reversed by supplying electrical energy to the cell, restoring their original composition.


### 1.5.2 Battery Designs

Interestingly, researches are still carried on to attain maximum performance and reliability in Leclanché cell [15]. At present, a cell includes several elements for safety because gases are evolved from the manganese dioxide oxidation of the hydrolyzed products formed by the gel (Fig. 1.5). For example, engineers at Rayovac Co. patented a new separator that comprises a Kraft paper separator and a corrosion-inhibiting coating thereupon selected to prevent corrosion of a zinc anode of the Leclanché cell [16].

Batteries design can be compared in view of the three main components; the electrode A, the electrolyte, and the electrode B. A possible battery classification can be deduced from the nature of these components: liquid, soft or solid. This is the figure of the Rubik's cube shown in Fig. 1.6 [13]. All these media can be liquid, plastic (soft) or solid. This is crucial because certain interfaces are difficult to handle. Common batteries have a solid-liquid-solid configuration; the liquid-solid-liquid system corresponds to the Na-S battery using $\beta$-alumina as the electrolyte, which permits relatively easy manufacture. On the other side, the all-solid

![](https://cdn.mathpix.com/cropped/2025_10_16_54c0b8cfb09b0b0ba3dfg-010.jpg?height=620&width=929&top_left_y=1346&top_left_x=298)
Fig. 1.5 Cross-sectional view of a round Leclanché cell (http://sciencescollege3eme.blogspot.fr/ 2008/12/histoire-de-pile.htm)

![](https://cdn.mathpix.com/cropped/2025_10_16_54c0b8cfb09b0b0ba3dfg-011.jpg?height=848&width=929&top_left_y=212&top_left_x=298)
Fig. 1.6 Rubik's cube showing the association of the three components in the solid, soft, and liquid state of electrochemical cells. Reproduced with permission from [13]. Copyright 1994 Wiley

system involves difficult interface problems with crucial dimensional stability at each interface. These difficulties can be solved by using a polymer film as a plastic electrolyte; also, polyethylene oxide (PEO) membranes are the key to Li metalpolymer batteries such as those commercialized by Batscap [17]. Micro-solid state batteries built by successive deposition of thin films partly avoid the interface contact difficulty and can be used as power sources associated to microelectronics [18]. Ultrathin-film solid-state lithium batteries have been fabricated using a thin solid polymer electrolyte membrane prepared by complexion of a plasma polymer and lithium perchlorate [19].

### 1.6 Key Parameters of Batteries

Battery's users request several high-grades that are long life, high energy density, deep cycle, quick charge and others. With regard to the battery operation, there are several important parameters which are required by consumers: (1) gravimetric specific energy in $\left(\mathrm{Wh} \mathrm{g}^{-1}\right)$, (2) volumetric capacity in $\left(\mathrm{Ah} \mathrm{cm}^{-3}\right)$, (3) rate capability, (4) cyclability (life shelf), and (5) self-discharge. These quantities are fixed by the electrochemical characteristics of the active elements: positive (cathode) and
negative (anode) electrodes. Note that in rechargeable batteries the word cathode is not appropriate in terms of electrochemistry because the positive electrode is cathode on discharge and anode on charge, and so forth. A necessary condition in selecting materials for use in batteries is their ability for redox properties, i.e., reduction-oxidation reaction, which is more or less the case of almost every inorganic compound in appropriate electrolytes. In addition, one has to select the materials according to key parameters that condition the properties we have listed.

### 1.6.1 Basic Parameters

Let us discuss the parameters that govern the design of electrochemical power sources. The electrochemical potential, sometimes abbreviated to ECP, is a thermodynamic measure that combines the concepts of energy stored in the form of chemical potential and electrostatics. It is common in both solid-state physics and electrochemistry to discuss the chemical potential and electrochemical potential of an electron. In an electrochemical cell, the chemical reactions take place at the sites of electrodes represented by the generalized relations [20]:

$$
\begin{gathered}
\mathrm{a} A+n e \leftrightarrows \mathrm{~b} B, \\
\mathrm{cC}-n e \leftrightarrows \mathrm{~d} D, \\
\mathrm{a} A+\mathrm{c} C \leftrightarrows \mathrm{~b} B+\mathrm{d} D,
\end{gathered}
$$

where a molecules of $A$ take up $n$ electrons $e^{-}$to form b molecules of $B$ at one electrode and similarly to the second. Eqs (1.1) and (1.2) express the reduction and oxidation reaction, respectively, and Eq. (1.3) is the overall reaction in the cell given by addition of the two half-cell reaction. The change in the standard free energy, $\Delta G^{0}$, of this reaction is:

$$
\Delta G^{0}=-n F E^{0}
$$

where $F$ is Faraday's constant ( $F=e N_{\mathrm{A}}=96485 \mathrm{C} \mathrm{mol}^{-1}$ ) and $E^{0}$ is the standard electromotive force (emf) When conditions are other than in the standard state, the potential $V_{\mathrm{oc}}$ of the cell is given by the Nernst equation:

$$
V_{\mathrm{oc}}=E^{0}-\frac{R T}{n F} \ln \frac{\mu_{\mathrm{B}}^{i} \mu_{\mathrm{D}}^{i}}{\mu_{\mathrm{A}}^{i} \mu_{\mathrm{C}}^{i}}
$$

where $\mu^{i}$ is the activity of relevant species, $R$ the gas constant $\left(8.314 \mathrm{JK}^{-1} \mathrm{~mol}^{-1}\right)$, and $T$ the absolute temperature.

In the case of two electrodes with a semiconducting character, the operating voltage of a cell is limited by the open-circuit voltage, $V_{\mathrm{oc}}$, which is the potential difference across terminals of the battery when no current is being drawn:

$$
V_{\mathrm{oc}}=-\frac{1}{n F}\left(\mu_{A}^{i}-\mu_{C}^{i}\right),
$$

where ( $\mu_{A}^{i}-\mu_{C}^{i}$ ) is the difference in the chemical potential of the anode ( $A$ ) and the cathode $(C), n$ is the number of electronic charge involved in the chemical reaction of the cell. The nominal voltage is determined by the energies involved in both electronic and ionic transfer. It is the work function that determines the energy for electron transfer, while the crystallographic structure determines the energy for the transfer of ions. Thus both the electronic band structure and the barrier height for ion motion should be considered. The magnitude of the open-circuit voltage is constrained to $V_{\mathrm{oc}}<5 \mathrm{~V}$ not only by the attainable difference $\mu_{A}-\mu_{C}$ of the electrochemical potentials of the anode reductant and the cathode oxidant, but also by either the energy gap $E_{\mathrm{g}}$ between the HOMO (highest occupied molecular orbital) and the LUMO (lowest unoccupied molecular orbital) of a liquid electrolyte, or by the energy gap $E_{\mathrm{g}}$ between the top of the valence band and the bottom of the conduction band of a solid electrolyte [21].

The energy density is a common measure in evaluating battery systems. Specific energy stored (in $\mathrm{Wh} \mathrm{kg}^{-1}$ ) in a battery is measured by discharging a battery at an appropriate current:

$$
E_{\mathrm{pr}}=V_{\mathrm{oc}} Q_{\mathrm{dis}},
$$

where $V_{\mathrm{oc}}$ is the operating potential in volt ( V ) obtained from the energy change for the cell reaction and $Q_{\mathrm{th}}$ is the specific capacity in ampere-hour per mass ( $\mathrm{Ah} \mathrm{kg}^{-1}$ ), or equivalently in $\mathrm{mAh} \mathrm{g}^{-1}$. Its theoretical value is obtained from the Faraday'law:

$$
Q_{\mathrm{th}}=\frac{1000 \times n F}{3600 \times M_{\mathrm{w}}}=\frac{26.8}{M_{\mathrm{w}}} \times n,
$$

where $M_{\mathrm{w}}$ is the molecular mass of the "limiting" electrode material. As an example, let consider the case of lithium insertion process into the vanadium oxide lattice ( $M_{\mathrm{w}}=542 \mathrm{~g} \mathrm{~mol}^{-1}$ ) that can reversibly accommodate $4 \mathrm{Li}^{+}$ions per formula unit at an experimental mid-discharge potential 2.4 V vs. $\mathrm{Li}^{0} / \mathrm{Li}^{+}$at $C / 3$ rate according the reaction:

$$
4 \mathrm{Li}^{+}+4 e^{-}+\mathrm{V}_{6} \mathrm{O}_{13} \leftrightarrows \mathrm{Li}_{4} \mathrm{~V}_{6} \mathrm{O}_{13}
$$

According to Eq. (1.9), the theoretical specific capacity is $197.8 \mathrm{mAh} \mathrm{g}^{-1}$ and the theoretical energy density of $475 \mathrm{~Wh} \mathrm{~kg}^{-1}$.

The theoretical energy of the battery depends on the capacity of the material and average potential of each electrode material:

$$
E_{\mathrm{batt}}=\left(\frac{1}{Q^{+}}-\frac{1}{Q^{-}}\right)^{-1}\left(E^{+}-E^{-}\right)
$$

where $Q^{+}$and $Q^{-}$are the capacity of the active materials of the positive and negative electrodes in the battery, respectively.

The $C$-rate is a parameter used to express the discharge (charge) current in order to normalize the data against the capacity that depends on the battery. A $C$-rate is a measure of the rate at which a battery is discharged relative to its maximum capacity. A charge at $n C$ rate means a full charge in a time $1 / n$ hours [22]. For instance, a $1 C$ rate means that the discharge current will discharge the entire battery in 1 h . For a battery with a capacity of 50 Ah , this equates to a discharge current of 50 A . At $C / 2$ rate would be 25 A .

The power output $P_{\text {out }}$ of a battery is the product of the electric current $I_{\text {dis }}$ delivered by the discharging battery and the voltage $V_{\text {dis }}$ across the negative and positive external contacts:

$$
P_{\mathrm{out}}=I_{\mathrm{dis}} V_{\mathrm{dis}} .
$$

The voltage $V_{\text {dis }}$ is reduced from its open-circuit value $V_{\text {oc }}\left(I_{\text {dis }}=0\right)$ by the voltage drop $I_{\mathrm{dis}} R_{\mathrm{b}}$ due to the internal resistance $R_{\mathrm{b}}$ of the battery and the polarization losses occur at each electrode and result in a decreased cell potential during discharge ( $V_{\text {dis }}$ ) and an increased cell potential on charge ( $V_{\mathrm{ch}}$ ) that are expressed by:

$$
\begin{aligned}
& V_{\mathrm{dis}}=V_{\mathrm{oc}}-I_{\mathrm{dis}} R_{\mathrm{b}}, \\
& V_{\mathrm{ch}}=V_{\mathrm{oc}}+I_{\mathrm{ch}} R_{\mathrm{b}},
\end{aligned}
$$

which have the form of Ohm's law. In addition the Joule heating effect of the $I^{2} R_{\mathrm{b}}$ losses in the internal resistance of the cell will rise the temperature. It follows from Eqs. (1.11) and (1.13) that realization of a high maximum power $P_{\text {max }}$ requires, in addition to as high a $V_{\mathrm{oc}}$ as possible, a low internal battery resistance $R_{\mathrm{b}}$ expressed by:

$$
\begin{gathered}
P_{\max }=I_{\max } V_{\max }, \\
R_{\mathrm{b}}=R_{\mathrm{e} 1}+R_{\mathrm{in}}(A)+R_{\mathrm{in}}(C)+R_{\mathrm{c}}(A)+R_{\mathrm{c}}(C),
\end{gathered}
$$

where $R_{\mathrm{in}}(A), R_{\mathrm{in}}(C)$ are the resistances to transport of the working ion across the electrolyte-electrode interface and $R_{\mathrm{c}}(A), R_{\mathrm{c}}(C)$ are the intrinsic resistance of electrodes. The electrolyte resistance $R_{\mathrm{e} 1}$ to the ionic current is proportional to the ratio of the effective thickness $L$ to the geometrical area $A$ of the inter-electrode space that is filled with an electrolyte of ionic conductivity $\sigma_{i}$ as:

$$
R_{\mathrm{el}}=\frac{L}{A \sigma_{i}}
$$

The resistance to transport of the working ion across the electrolyte-electrode interfaces is proportional to the ratio of the geometrical and interfacial areas at each electrode:

$$
R_{\mathrm{in}} \sim A / A_{\mathrm{in}} .
$$

Since the chemical reaction of the cell involves ionic transport across an interface, Eq. (1.17) dictates the construction of a porous, small-particle electrode. Achievement and retention of a high electrode capacity, i.e., use of a high fraction of the electrode material in the reversible reaction, requires the achievement and retention of good electronic contact between particles as well as a large particle-electrolyte interface area over many discharge-charge cycles. If the reversible reaction involves a first-order phase change, the particles may fracture or lose contact with one another upon cycling, breaking a continuous electronic pathway to the current collector.

The battery voltage $V_{\text {dis }}$ vs. the discharge current $I_{\text {dis }}$ delivered across a load is called the polarization curve. The voltage drop $\left(V_{\mathrm{oc}}-V\right)=\eta(I)$ of a typical curve (Fig. 1.7) is a measure of the battery resistance:

$$
R_{\mathrm{b}}(I)=\eta(I) / I .
$$

On charging, $\eta\left(I_{\mathrm{ch}}\right)=\left(V_{\mathrm{ch}}-V_{\mathrm{oc}}\right)$ is referred to as an overvoltage. The interfacial voltage drops saturate in region (I) of Fig. 1.7; therefore in region (II) the slope of the curve is:

$$
d V / d I \approx R_{\mathrm{e} 1}+R_{\mathrm{c}}(A)+R_{\mathrm{c}}(C)
$$

Region (III) is diffusion-limited; at the higher currents, normal processes do not bring ions to or remove them from the electrode-electrolyte interfaces rapidly enough to sustain an equilibrium reaction. The battery voltage $V$ vs. the state of charge, or the time during which a constant current $I$ has been delivered, is called a discharge curve.

Fig. 1.7 Typical polarization curve for the battery voltage $V$ vs. the $I$ delivered across a load. The voltage drop $\left(V_{\text {oc }}-V\right)=\eta(I)$ of a typical curve is a measure of the battery resistance $R_{\mathrm{b}}(I)$
![](https://cdn.mathpix.com/cropped/2025_10_16_54c0b8cfb09b0b0ba3dfg-015.jpg?height=503&width=762&top_left_y=1567&top_left_x=582)

The state-of-charge (SOC) of a battery is the fraction (in \%) of available charge capacity to the total capacity of the battery:

$$
\mathrm{SOC}=100 \%-\frac{Q_{\mathrm{e}}}{Q_{0}}
$$

where $Q_{\mathrm{e}}$ is the battery charge and $Q_{0}$ the nominal battery capacity (in Ah). The SOC of a battery is the main parameter because the user needs to know the remaining available energy before the next charge. The knowledge of SOC is very challenging; that requires battery modelling [23,24].

The self-discharge rate (SDR) is the percentage of capacity that a battery loses in open-circuit conditions. From usual terms, the SDR is estimated from the lost discharge capacity after 2 days storage in normal conditions to the maximum cell capacity as:

$$
\operatorname{SDR}(\%)=\frac{Q_{\max }-Q_{\mathrm{ret}}}{Q_{\max }} \times 100 \%
$$

where $Q_{\text {max }}$ is the maximum discharge capacity at a discharge current density $C / n$ and $Q_{\text {ret }}$ the retained capacity at a discharge $C / n$ rate. As an example, experimental profiles of charge-discharge for a $\mathrm{Li} / / \mathrm{LiNi}_{1 / 3} \mathrm{Mn}_{1 / 3} \mathrm{Co}_{1 / 3} \mathrm{O}_{2}$ cell operating at various $C$-rate are illustrated in Fig. 1.8.

### 1.6.2 Cycle Life and Calendar Life

Usually, the aging of the battery performance has two origins: (1) the cycle fade and (2) the calendar fade that is the elapsed time before the battery is not usable at all. An increase in the temperature whether the battery is in active use or not and an increase of the SOC severely affect the degree of degradation. The net result is an increase of the internal resistance and capacity loss $L(t)$, which can be expressed by an empirical law as [25]:

$$
L(t)=A \sqrt{t}
$$

where $A$ is a constant. Electrochemical impedance spectroscopy (EIS) is a powerful tool to determine the interfacial resistance of a cell as a function of temperature, state-of-charge (SOC) and cycle number [26]. Equation (1.22) yields the formation of the passivation film at the electrode surface. The solvent diffusion model presented by Ploehn et al. [25] predicts, in all cases, passivation films growing to several tens of nanometers in thickness over time periods in excess of 1 year under float potential conditions (the float potential is the voltage at which a battery is maintained after being fully charged to maintain its capacity by compensating for

Fig. 1.8 Discharge curves for $\mathrm{Li} / / \mathrm{LiNi}_{1 / 3} \mathrm{Mn}_{1 / 3} \mathrm{Co}_{1 / 3} \mathrm{O}_{2}$ cell operating at various $C$-rates
