Repository: cunyu-liu/electrolyte_ailab

File: finetune-rag-agent/bookData/电化学测试技术 (张鉴清等编著, 张鉴清等编著, 张鉴清) (Z-Library).md (part 1 of 14)
# 1. 

## 电极系统与电极结构

## 1.1 电极系统、电极电位

电化学是物理化学的一个分支学科。物理化学的基本原理也适用于电化学中的化学变化。但是，与一般的物理化学变化相比，电化学反应中由于出现了一个新的自由度——电极电位，所以电化学研究有些不同。电极电位是电化学中最基础、最重要的概念，它对电化学反应具有非常重要的影响。因此，在研究电极反应之前，我们对它要有一个明确的概念。但是，在讨论这个概念之前，还应先讨论一下我们的研究对象——电极系统，以及电化学位等概念。

能够导电的物体称为导体。从导体中形成电流的荷电粒子来看，可以将导体分成两类：在电场的作用下向一定方向移动的荷电粒子是电子或带正电荷的电子空穴，这一类导体叫做电子导体。它既包括普通的金属导体，也包括半导体。在电场作用下向一定方向移动的荷电粒子是带正电荷或带负电荷的离子，这一类导体叫做离子导体。电解质溶液和熔融盐就是这类导体。

物理化学中已讲过，一个系统中物理化学性质完全相同的部分称为一相。如果一个系统由两个相组成，其中一个相是电子导体，称为电子导体相，而另一个相是离子导体，称为离子导体相，而且在这个系统中有电荷从一个相通过两个相的界面转移到另一个相，这个系统就叫做电极系统，有时简称电极。可见电极系统是一个异相体系。这样定义的电极系统的主要特征是：伴随着电荷在两相之间转移，不可避免地同时会在两相之间的界面上发生物质的变化——由一种物质变为另一种物质，即化学变化。如果互相接触的两个相都是电子导体相，虽然两个相由不同的物质组成，但在两个相之间有电荷转移时，只不过是电子从一个电子导体相穿越两相之间的界面进入另一个电子导体相，在两相界面上并不发生化学变化。但是如果互

相接触的是两种非同类的导体，则在电荷从一个导体相穿越界面转移到另一个导体相中时，这个过程必然要依靠两种不同类型的荷电粒子——电子和离子之间互相转移电荷的过程来实现。这个过程也就是某种物质得到或失去价电子的过程，而这正是化学变化的基本特征。因此，我们可这样来定义电极反应：在电极系统中伴随着两个非同类导体之间的电荷转移而在两相界面上发生的化学反应，称为电极反应。

上述关于电极系统和电极反应这两个术语的意义是明确的。但是，在电化学文献中经常用到的术语＂电极＂，含义却并不是很肯定。实际上，在电化学文献中视场合的不同，术语＂电极＂具有两个不同的含义：
（1）在多数场合下，仅指组成电极系统的电子导体相或电子导体材料。在说明电化学测量实验装置时，我们常遇到＂工作电极＂、＂辅助电极＂等术语，就是前者的例子；而我们常常遇到的＂铂电极＂、＂石墨电极＂、＂铁电极＂等提法就是后者的例子。通常把电极系统中电子导体相与同它接触的离子导体相之间的界面称为＂电极表面＂，也来源于这个含义。
（2）但在少数场合下，当我们说到某种电极时，指的是电极反应或整个电极系统而不只是指电子导体材料。例如，我们往往以＂氢电极＂表示在某种金属（铂）表面上进行的氢与氢离子互相转化的电极反应。又如在电化学中常常使用的术语 ＂参考电极＂，指的也是某一特定的电极系统及相应的电极反应，而不是仅指电子导体材料。

在本书中，也将随情况的不同，按上述两种不同的含义使用术语＂电极＂。
当然，电极也可以分为电子电极和离子电极。电子电极中在相界面上发生电子转移。例如，由一块铂片浸在含有铁离子 $\left(\mathrm{Fe}^{3+}\right)$ 和亚铁离子 $\left(\mathrm{Fe}^{2+}\right)$ 的水溶液中构成的电极系统中，发生的反应是：

$$
\mathrm{Fe}^{2+}(\mathrm{sol}) \longrightarrow \mathrm{Fe}^{3+}(\mathrm{sol})+\mathrm{e}^{-}(\mathrm{M})
$$

离子电极出现离子转移。例如

$$
\mathrm{Fe}^{2+}(\mathrm{M}) \longrightarrow \mathrm{Fe}^{2+}(\mathrm{sol})
$$

实际中，电子和离子可以同时在电极界面转移。有时，电极上也可以既没有电子转移也没有离子转移，这样的电极称极化电极。反之，如发生电子和／或离子转移的电极，则称非极化电极。值得指出的是，电化学中的极化概念不同于物理学中的双极子极化，它是指电极电位偏离某一特定电位的现象。该特定电位通常是指电极界面没有电流通过时的电位。极化分为阳极极化和阴极极化。对非极化电极而言，由于电荷转移产生电流而不会引起电极电位很大变化，所以一般不会出现很大的极化。

电极电位是实物相之间电位差的一个特例，所以我们得从相电位、相间电位差等问题谈起。我们先讨论孤立相的电势。在真空中任何一点的＂电位＂等于将一个单位正电荷自无穷远处移至该点时所作的功。这时可以完全不考虑非库仑力的作用。而实物相中的一点则不同。以金属为例，现在我们来讨论将一个单位正电荷从无穷远处移人其内部所需作的功。设金属是带有电荷的且电荷完全均匀分布在表面上（在图

1－1 中以金属表面层中的＂$\oplus$＂表示），试验电荷的迁移过程可分为两个阶段。

![](https://cdn.mathpix.com/cropped/2025_10_16_29ab7078b90bd9b72c4ag-003.jpg?height=470&width=1003&top_left_y=292&top_left_x=518)
图 1－1 将单位正电荷自无穷远处移至金属相 P 中所作的功

首先，设想将试验电荷自无穷远处移至金属表面附近处。为了克服金属外部电场的作用而将单位正电荷移向金属，就需要对体系作电功。这个功，叫做金属的外电位，用 $\psi$ 表示。然后，设想试验电荷越过金属表面而达到其内部。这一过程所涉及的能量变化包括两个部分，即越过表面时，由于表面存在一层偶极子层（由于金属中电子溢出金属表面形成）需要克服表面电位（ $\chi$ ）作电功以及由于试验电荷与金属粒子之间的短程相互作用（＂化学作用＂）而引起的吉布斯自由能变化（ $\mu$ ）。所以将一个单位正电荷从无穷远处移人金属相内部所涉及的全部能量变化为 $\bar{\mu}= \psi+\chi+\mu$ 。 $\mu$ 称为该电位试验电荷在金属内部的电化学位。显然，电化学位与孤立相所带电荷的数量及分布、试验电荷及其组成孤立相物质的化学本质有关。将一个单位正电荷从无穷远处移人金属相内部所作的电功为

$$
\phi=\psi+\chi
$$

式中，$\phi$ 称为金属的内电位。
另一个常用到的参数是粒子的逸出功（ $W_{i}$ ），它定义为将 $i$ 粒子从实物相内部逸出至表面近处真空中所需要的功。显然 $-W_{i}=\mu_{i}+z_{i} e_{0} \chi$ ，其中 $z_{i} e_{0}$ 为粒子 $i$ 所带的电量。最常用到的是电子的逸出功 $W_{\mathrm{e}}^{-}$。

值得指出的是，尽管功不是状态函数，但电位和电化学位都是状态函数，所以上面的推导方式可以理解为设计可逆过程或途径来求这些物理量的值。

当然，我们也可以从物理化学的角度来理解电化学位。从热力学知道，粒子系统中不荷电粒子的化学位用下式来表示：

$$
\mu_{i}=\left(\frac{\partial G}{\partial N_{i}}\right)_{T, P}
$$

式中，$G$ 表示所考虑相的吉布斯自由能；$P$ 表示压力；$T$ 表示温度；$N_{i}$ 表示物种 $i$ 粒子数目。上式表示化学位就是在等温等压下向系统添加一个粒子时所作的功。如果物种 $i$ 粒子带电荷，这时我们用电化学位 $\bar{p}_{i}$ 来表示所作的功，与上述不荷电粒子所作的功相比，这里多作了电功，$z_{i} e_{0} \phi$ ，所以

$$
\bar{\mu}_{i}=\left(\frac{\partial G}{\partial N_{i}}\right)_{T, P}=\mu_{i}+z_{i} e_{0} \phi
$$

从上式可以看出，电化学位是化学位和内电位的函数， $\bar{\mu}_{i}=\bar{\mu}_{i}\left(\mu_{i}, \phi\right)$ ，正是从这个意义上讲，我们可以说电化学反应中出现了一个新的状态变量——电位。所以，我们不妨将式（1－3）所定义的电化学位看作是包括了化学位在内的更为广义的定义。因为对于不带电荷的物质来说，$z_{i}=0$ ，于是从式（1－5）就自然得到对于化学位的定义式（1－4）。

图1－2综合了上述各种参数值随位置的变化，以及粒子在各个位置之间转移时涉及的能量变化。下标表示＂粒子＂。

![](https://cdn.mathpix.com/cropped/2025_10_16_29ab7078b90bd9b72c4ag-004.jpg?height=697&width=1005&top_left_y=705&top_left_x=522)
图 1－2 带电粒子 $i$ 在凝聚相中的电子能级图

因为有时需要关联固体态的电化学和物理化学性质，所以有必要了解电化学位和功函、费米（Fermi）能级之间的关系。电化学科学里，电极电位代表电极中电子或离子的能级而不仅仅代表电极的静电位。由于凝聚相中的电子可以离域而构成电子系统，电子分布在不同能量的各个能级上，所以应确定凝聚相中电子能级才可从能量的观点理解电极电位。我们知道，电子是费米子，它在各能级上的分布服从 Fermi－Dirac 统计分布。在导电良好的实物相中，在电子能量为 $E$ 的能级上的态密度为 $C E^{1 / 2}$ ，其中 $C$ 为常数，而在能量为 $E$ 的能级上电子的充填度为

$$
f(E)=\frac{1}{1+\exp \left(\frac{E-E_{\mathrm{F}}}{\kappa T}\right)}
$$

式中，$E_{\mathrm{F}}$ 表示费米能级上电子的能量，相当于电子的充填程度等于 $1 / 2$ 时的能级。可见在 $\left(E-E_{\mathrm{F}}\right) \gg \kappa T$ 的低能级上电子完全充满。根据 Pauli 不相容原理，一个量子态最多只能容纳一个电子，因此能量为 $E$ 的电子体积浓度 $n_{\mathrm{e}}(E)$ 为

$$
n_{\mathrm{e}}(E)=C E^{1 / 2} f(E)=\frac{C E^{1 / 2}}{1+\exp \left(\frac{E-E_{\mathrm{F}}}{\kappa T}\right)}
$$

因此能量为 $E$ 与 $E+\mathrm{d} E$ 之间的电子体积浓度为 $\frac{C E^{1 / 2}}{1+\exp \left(\frac{E-E_{\mathrm{F}}}{\kappa T}\right)} \mathrm{d} E$ 。

图1－3中阴影区标出了能级被电子占据的情况。由图可以看出，对金属而言，由于其费米温度 $\left(E_{\mathrm{F}} / \kappa\right)$ 高达 10000 K ，所以充填电子浓度只在 $E=E_{\mathrm{F}}$ 附近宽度约为几个 $\kappa T$ 的范围内明显变化。因此，如果向电子系统增减少量电子，则变化必然发生在紧靠 $E_{\mathrm{F}}$ 的能级上，由此引起的能量变化则决定于费米能级上电子的能量。因此，可以用费米能级来表征电子系统的化学位与电化学位。事实上，温度为 0 K时，固体中的电子总是占据最低能级，最高占据能级就是费米能级。对金属而言， 0 K 时，费米能级和电化学位是相同的，在有限温度时，它们之间只相差 $(\kappa T)^{2}$项，此项经常可以忽略不计。由上可见，电子系统的化学位和电化学位并非电子系统中诸电子能量的平均值所决定，而决定于处在能级分布高端的费米能级上的电子能量。

![](https://cdn.mathpix.com/cropped/2025_10_16_29ab7078b90bd9b72c4ag-005.jpg?height=719&width=624&top_left_y=929&top_left_x=700)
图1－3 金属费米能级附近电子能量分布阴影部分表示占据电子态密度

电子系统中总的电子体积浓度为所有能级上的电子的加和，即

$$
n_{\mathrm{e}}=\int_{E_{0}}^{+\infty} 2 C E^{1 / 2} f(E) \mathrm{d} E=\int_{E_{0}}^{+\infty} \frac{2 C E^{1 / 2}}{1+\exp \left(\frac{E-E_{\mathrm{F}}}{\kappa T}\right)} \mathrm{d} E
$$

式中，$E_{0}$ 为电子填充最低允许能级。根据固体物体学知识，把态密度代人上式并积分后得到费米能级

$$
E_{\mathrm{F}}=E_{0}+\frac{\left(3 \pi^{2} n_{\mathrm{e}}\right)^{2 / 3} \hbar^{2}}{2 m_{\mathrm{e}}}
$$

式中，$m_{\mathrm{e}}$ 为电子质量；$\hbar=h / 2, h$ 为普朗克常数。所以费米能级与电子体积浓度有关。如金属钠与铜，由于核外电子数不同，它们的费米能级自然不同。固体物理学书中常采用上式来表示 Fermi 能级的位置。

以上所述只涉及单个孤立相的电位，包括不同电位和电化学位的定义。可以想到，两相（ $\alpha, \beta$ ）之间的电位差也会有几种定义，其中常用的有：（1）外电位差，
$\Delta^{\alpha} \psi^{\beta}=\psi^{\alpha}-\psi^{\beta}$ ，又称 Volta 电位；（2）内部电位差，$\Delta^{\alpha} \phi^{\beta}=\phi^{\alpha}-\phi^{\beta}$ ，又称 Galvani 电位；（3）电化学位差，$\Delta^{\alpha} \mu^{\beta}=\mu_{i}^{\alpha}-\mu_{i}^{\beta}$ 。

如果两相孤立，则各相的电位只与其荷电状态及所在位置的电位有关。在此情况下，可通过由外部进行的充、放电或改变其相对位置来改变两相之间的电位差 （如物理平板电容器）。如果 $\alpha 、 \beta$ 两相之间可以发生某些粒子的转移，当达到平衡后，粒子在两相的电化学位应相等。例如对电子而言，则有：

$$
\begin{gathered}
\bar{\mu}_{\mathrm{e}^{-}}^{\alpha}=\bar{\mu}_{\mathrm{e}^{-}}^{\beta} \\
\mu_{\mathrm{e}^{-}}^{\alpha}-e^{\alpha}=\mu_{\mathrm{e}^{-}}^{\beta}-e^{\phi \beta} \\
\Delta^{\alpha} E_{\mathrm{F}}^{\beta}=E_{\mathrm{F}}^{\alpha}-E_{\mathrm{F}}^{\beta}=0
\end{gathered}
$$

式（1－10）表示两相中的 Fermi 能级具有同样的高度。由式（1－5）还可得到两相接触平衡时内电位差与两相中电子的化学位相联系，即

$$
\Delta^{\alpha} \phi^{\beta}=\phi^{\alpha}-\phi^{\beta}=\left(\mu_{\mathrm{e}^{-}}^{\alpha}-\mu_{\mathrm{e}^{-}}^{\beta}\right) / e_{0}
$$

利用图 1－2 所示的 $\mu_{\mathrm{e}^{-}}^{\alpha}=-W_{\mathrm{e}^{-}}^{\alpha}-e \psi^{\alpha}$ 和式（1－9）还可导出

$$
\Delta^{\alpha} \psi^{\beta}=\psi^{\alpha}-\psi^{\beta}=-\left(W_{\mathrm{e}^{-}}^{\alpha}-W_{\mathrm{e}^{-}}^{\beta}\right) / e_{0}
$$

上式表示相互接触的两相之间的外部电位差（又称接触电位差），是与两相中电子的逸出功之差相联系的。采用 Kelvin 探针可测定接触电位差。如通过测定该电位差可以研究导电基底上自组装单分子膜的行为。

需要指出的是，两相接触后由于电荷和双极子均可以重新分布，所以接触后的两相的外电位差和内电位差并不一定分别等于接触前的外电位差和内电位差。

现在我们讨论电化学中的电极电位概念。物理学中，孤立金属中的电子能级习惯上采用功函的负值表示。功函对应于孤立金属中的电子的真电位。与此类似，电化学文献里电极中的电子能级用负的功函表示，称电子的真电位，例如水溶液中的金属电极的真电位可用— $\Phi_{\mathrm{e}}(\mathrm{M} / \mathrm{S} / \mathrm{V})$ 表示。如图1－4所示，电极中电子的真电位相当于处在外电位的标准态气态电子穿过电解质到达电极内部所涉及的能量变化。因此电极电位定义为

$$
\varphi=\frac{\Phi_{\mathrm{e}(\mathrm{M} / \mathrm{S} / \mathrm{V})}}{e}=-\frac{\mu_{\mathrm{e}(\mathrm{M})}}{e}+\Delta \phi_{\mathrm{M} / \mathrm{S}}+\chi_{\mathrm{S} / \mathrm{V}}
$$

因为对给定的电极系统来说，$\mu_{\mathrm{e}(\mathrm{M})}$ 和 $\chi_{\mathrm{S} / \mathrm{V}}$ 为常数，所以电极电位只是 $\Delta \phi_{\mathrm{M} / \mathrm{S}}$ 的函数。式（1－15）所定义的电位称绝对电极电位，可见它是无法测量的。与此类似，不难得到电子转移平衡时的电极电位为

$$
\varphi_{\mathrm{eq}}=\frac{\Phi_{\mathrm{e}(\mathrm{M} / \mathrm{S} / \mathrm{V})}}{e}=-\frac{\mu_{\mathrm{e}(\text { redox }, \mathrm{S})}}{e}+\chi_{\mathrm{S} / \mathrm{V}}
$$

可见在此情况下，电极电位与电极材料的性质无关。对离子和其它电极材料而言，读者可以仿照电子情况得到电极电位的表达式。这里不再一一讨论。

虽然一个电极系统的绝对电位本身是无法测量的，但不同的电极反应处于平衡时各电极系统的绝对电位值的相对大小以及每一个电极系统的绝对电位变化时的变化量却是可以测量的。以后的讨论会发现，对于电极反应进行的方向和速度发生影

响的，正是绝对电位的变化量而不是绝对电位值本身。为测量电极电位，就要选择一个电极系统来同被测电极系统组成原电池。所选择的电极系统中，电极反应必须保持平衡，而且与该电极反应有关的反应物质的化学位应保持恒定。这样的电极系统叫做参考电极。由参考电极与被测电极组成的原电池的电动势，被习惯地称为被测电极的电极电位。

![](https://cdn.mathpix.com/cropped/2025_10_16_29ab7078b90bd9b72c4ag-007.jpg?height=580&width=1101&top_left_y=570&top_left_x=469)
图 1－4 金属中的电子能级
$M$ 代表金属；$S$ 代表电解质溶液；$e_{(S T D)}$ 表示标准态下气相电子； $e_{(M)}$ 为金属中的电子；$\Psi_{M}$ 表示孤立金属的外电位； $\Psi_{\mathrm{S}}$ 表示电解质溶液的外电位

参考电极有很多种，电化学习惯上采用标准氢电极。而固体物理学常采用真空中无穷远处为电位参考点。标准氢电极中电子费米能级相对此参考点约为 -4.77 eV 。

## 1.2 电极反应的特点

现在简单讨论一下电极反应的一些主要特点。
（1）既然所有的电极反应都是化学反应，因此所有关于化学反应的一些基本定律如绝对反应速率理论、质量作用定律等等，也都适用于电极反应。但是，电极反应又有不同于一般的化学反应的特点。最重要的特点是，电极反应是伴随着两类不同的导体相之间的电荷转移过程发生的，因此在它的反应式中就包含有 $\mathrm{e}_{\text {（电极）作为 }}$反应物（其它反应物从电极获得电子并与之结合）或反应产物（其它反应物释放电子给电极）。也就是，在电极反应进行时，电极材料必须释放或接纳电子。因此电极反应受到电极系统的两个导体相之间的界面层的电学状态的影响。所以，比之一般的化学反应，电极反应多了一个表征电极系统界面层的电学状态的状态变量（或自由度），而对于电极反应来说，这是一个十分重要的状态变量。因为通过改变电极电位可以改变电化学反应的吉布斯自由能。
（2）由于电极材料中的电子参与电极反应，电极反应就必须发生在电极材料的

表面上。因此电极反应具有表面反应的特点，电极材料表面的状况对于电极反应的进行有很大影响。
（3）在电极反应中有得失电子的现象出现，所以电极反应都是氧化还原反应。它同普通化学反应中的氧化还原反应不同之处是：普通的化学反应中的氧化还原反应进行时，直接在氧化剂与还原剂之间转移电子，即还原剂的电子转移给氧化剂，还原剂失去电子，氧化剂得到电子，得、失电子的过程同时进行；所以整个氧化还原反应中既有氧化反应，又有还原反应，两者是同时而等当地进行的。但是一个电极反应则只有整个氧化还原反应中的一半，或是氧化反应，或是还原反应；所以一个电极反应的反应物中只有被氧化的或被还原的物质，这些物质既不像整个氧化还原反应中的还原剂那样，在其本身被氧化的同时还使其它物质还原，也不像氧化剂那样，在其本身被还原的同时还使其它物质氧化。故氧化剂和还原剂的概念不能应用于单个电极反应。只有当由两个电极反应组成一个原电池时，才能应用氧化剂和还原剂的概念。

一种物质，在失去电子后，跟原来的状态相比，是处于氧化状态，我们把处于氧化状态的物质叫做氧化体。一种物质在得到电子后，跟原来的状态相比，是处于还原状态，我们把处于还原状态的物质叫做还原体。一个电极反应就是氧化体与还原体互相转化的反应。我们用 O 代表氧化体， R 代表还原体， S 代表在电极反应中氧化状态没有发生变化的物质。

由于电极反应总是伴随着电荷转移的过程进行的，所以在电极反应式中总是在氧化体的一侧出现电子 e 这一项。在电荷的转移量与反应物质的变化量之间存在着当量关系。表达这种当量关系的就是法拉第（Faraday）定律：在电极反应中，当 1 mol 的氧化体转化成为还原体时，前者需要从电极取得数值等于一个法拉第常数的电量的电子；而当 1 mol 的还原体转化成为氧化体时，电极从还原体得到数值等于一个法拉第常数的电量的电子。一个法拉第常数的电量约为 96494 C （库仑），通常按 96500 C计算。

我们约定，当电极反应进行的方向是从还原体的体系向氧化体的体系转化时，我们称这个电极反应是按阳极反应方向进行的，或称这个电极反应是阳极反应。相反，当电极反应进行的方向是由氧化体与电子结合而成为还原体时，我们称这个电极反应是按阴极反应方向进行的，或称这个电极反应是阴极反应。
（4）电极反应发生时，有时电极材料本身并不参加电极反应。在这种情况下，电极材料所起的作用有两个：一是提供电子给氧化体或是接受来自还原体的电子；二是它的表面是进行电极反应的场所。在这一类电极反应中，还原体是电极材料本身，氧化体是它的离子或化合物。我们把这一类电极反应简称为金属电极反应。对电极反应乃是构成电极材料的金属同溶液中的金属离子互相转化的反应，整个电极系统只有金属材料和溶液两个相，这种金属电极叫做第一类金属电极。对电极反应乃是构成电极材料的金属在溶液中的某种阴离子的参与下与金属的难溶盐互相转化的反应，电极系统中除了金属材料与溶液两个相外，还出现金属难溶盐（或在某些

情况下是金属的难溶氧化物）这种第三相，这类金属电极称为第二类金属电极。
电化学反应都是在电极／电解质溶液界面发生的，因此，该界面上电子、反应粒子和电极电位等参数如何分布，它们的变化规律如何，直接影响到电化学反应的方向和速度。这种影响，一方面表现在电极的催化作用上。例如，在同样的电极电位下，氢在铂电极上的析出速度要比在汞电极上的析出速度大很多倍；又如电极表面被某些物质吸附或出现氧化物层后，能使电极反应速度大大降低等等。这些都是由于电极材料的不同或表面状况的差异所引起的。另一方面则表现为界面间存在电场所引起的特殊效应。例如，同一电极表面上，同一电极反应的速度可以随着电极电位的改变发生很大的变化。对于许多电极反应，只要电极电位改变约 140 mV ，就可以使反应速度改变 10 倍。因此，研究电极／溶液界面的性质，即电极、溶液两相间电位差以及界面层中的电位分布情况具有重要的意义。影响电极反应速度的催化作用无疑是十分重要的。然而研究这些影响如同研究催化剂对化学反应速度的影响那样，至今还缺乏严格的理论指导，停留在经验或半经验的研究方法上。基于这种情况，我们首先讨论电极与溶液界面形成、结构和电位分布，为下面讨论电极电位对电极反应速度的影响等问题做准备。

## 1.3 电极界面的双电层结构

## 1．3．1 双电层的形成

当两相接触时，如果电子或离子等荷电粒子在两相中具有不同的电化学位，荷电离子就会在两相之间发生转移或交换，界面两侧便形成符号相反的两层电荷，人们把界面上的这两个荷电层称为双电层。如金属、溶液界面（M／L）两侧，若 $\mu_{\mathrm{M}^{+}}(\mathrm{M})>\mu_{\mathrm{M}^{+}}(\mathrm{L})$ ，则荷电粒子发生转移，金属表面荷负电；反之，则金属表面荷正电，这种双电层常称为离子双层［图 1－5（a）］。尽管有时上述的离子双层并不存在，但金属与溶液界面间仍然会存在着电位差，无论是金属表面，还是溶液表面，都存在着偶极层。由于偶极子中正负电荷分隔开而形成的双电层，称为偶极双层［图1－5（b）］。对任何一种金属而言，由于金属的电子会＂溢出＂金属表面形成双极子，所以即使溶液一侧不存在偶极子层，但对金属与溶液的界面来说，这种偶极双层总是存在的。

此外，溶液中某一种离子有可能被吸附于电极与溶液的界面上，形成一层电荷。这层电荷又借助静电作用吸引溶液中同等数量的带相反电荷的离子而形成双电层，可称之为吸附双层。例如图1－5（c）表示金属表面吸附负离子后，又静电地吸引相同数量的正离子而形成吸附双层。这里应当注意：界面上第一层电荷的出现，靠的是静电力以外的其他化学与物理作用，而第二层电荷则是由第一层电荷的静电力引起的。如果界面上有了吸附双层，当然也会产生一定大小的电位差。

![](https://cdn.mathpix.com/cropped/2025_10_16_29ab7078b90bd9b72c4ag-010.jpg?height=481&width=919&top_left_y=240&top_left_x=558)
图 1－5 双电层

金属与溶液界面的电位差系由上述的三种类型电位差的一部分或全部组成，但其中对电极反应速度有重大影响的，则主要是离子双层的电位差。

离子双层的形成有两种可能的情况。一是在电极与溶液一旦接触后的瞬间自发形成的。另一种情况，是在外电源作用下强制形成的双电层。因为有的时候，当金属与溶液接触时，并不能自发地形成离子双层。如将纯汞（ Hg ）放入 KCl 溶液中，由于 Hg 很稳定，不易被氧化，同时溶液中的 $\mathrm{K}^{+}$也很难被还原，因而在它们的界面上常常不能自发地形成双电层。但是，如果将 Hg 电极与外电源负极接通，外电源就向 Hg 电极供应电子，在其电位达到 $\mathrm{K}^{+}$还原电位之前，电极上不会发生电化学反应，因而此时 Hg 电极上有了多余的电子而带上负电。这层负电荷吸引溶液中相同数量的正电荷（如 $\mathrm{K}^{+}$），形成了双电层。

无论在哪种情况下形成的离子双层，其性质并无什么差别。问题是在双电层中这些离子的电荷是如何分布的。这就促使人们根据实验结果提出双电层的结构模型。在介绍该模型前，我们先讨论表征双电层特征的一些重要参数。

## 1．3．2 电毛细管曲线和双电层电容

为了研究电极／溶液界面的结构，必须测定一些参数。表示界面特征的一个重要参数是界面电容，这是把双电层看作一个电容元件。另外，还有各种粒子在界面上的吸附量 $Q$ 。电极、溶液界面参数大多数与界面上的电位分布有关，在实验测量时都必须考虑界面电位的影响，即研究这些参数随界面电位的变化。电毛细管现象就是反映表面张力和界面电位的关系的一种现象，这种关系用图形表示就是电毛细管曲线。这是一种研究双电层结构的比较古典的方法，在 20 世纪初即因古依 （Gouy）和弗鲁姆金（Frumkin）等人的工作而达到了很高的精度，现在它仍有很大的使用价值。
（1）电毛细管曲线和李普曼公式
电毛细管曲线可用毛细管静电计［图1－6（a）］测量。通过测定毛细管中汞柱的高度随电位变化计算表面张力随电位的变化。汞电极表面张力随电位的变化，也就是随电荷密度的变化。从吸附的观点来看，可以把汞表面的过剩电荷当作一种吸附

粒子，由于表面吸附量的变化引起表面张力的变化。表面张力 $\sigma$ 和汞柱高度 $h$ 的关系可以表示为：

$$
2 \pi r \sigma=\pi h r^{2} g d
$$

所以

$$
\sigma=h r g d / 2
$$

式中，$d$ 为汞的密度；$g$ 为重力加速度；$r$ 为毛细管半径。用 $\sigma$ 对电位 $\varphi$ 作图，便得到 $\sigma$ 随 $\varphi$ 变化的毛细管曲线。

物理化学已讲过，吉布斯从热力学角度导出了单位面积吸附量 $Q$ 与活度 $a$ 的关系——吉布斯吸附等温式：

$$
Q=-(a / R T)(\mathrm{d} \sigma / \mathrm{d} a)_{T}
$$

重新整理得：

$$
\mathrm{d} \sigma=-Q R T \mathrm{~d} \ln a
$$

荷电粒子吸附量与荷电量 $q$ 的关系可表示为：

$$
Q=q /(n F)
$$

将式（1－19）和式（1－21）代入式（1－20）得：

$$
\mathrm{d} \sigma=-[q /(n F)] R T \mathrm{~d} \ln a
$$

考虑到电位 $\varphi$ 和电解质粒子活度的 Nernst 方程：

$$
\varphi=\varphi^{0}+(R T / n F) \ln a \quad \mathrm{~d} \varphi=(R T / n F) \mathrm{d} \ln a
$$

将式（1－23）代人式（1－22）得：

$$
\mathrm{d} \sigma=-q \mathrm{~d} \varphi \text { 或 } \quad \mathrm{d} \sigma / \mathrm{d} \varphi=-q
$$

上式称为李普曼（Lippmann）方程。它以微分形式表达了电毛细管曲线。测量出不同的电极电位 $\varphi$ 下的界面张力 $\sigma$ ，即电毛细曲线，其图形类似于拋物线，如图 1－6（b）所示。

![](https://cdn.mathpix.com/cropped/2025_10_16_29ab7078b90bd9b72c4ag-011.jpg?height=688&width=1113&top_left_y=1748&top_left_x=466)
图 1－6 毛细管静电计和电毛细曲线
1—毛细管；2—参比电极；3—可变电阻；4—蕃电池组

由式（1－24）可知：如果电极表面电荷为正，即 $q>0$ ，则 $\mathrm{d} \sigma / \mathrm{d} \varphi<0$ ，此时随着

电位向负的方向移动（ $\mathrm{d} \varphi<0$ ），界面张力必然要增大，即 $\mathrm{d} \varphi>0$ 。如果电极表面剩余电荷为负，则 $q<0$ ，则 $\mathrm{d} \sigma / \mathrm{d} \varphi>0$ ，此时，随着电位向负的方向移动（ $\mathrm{d} \varphi<0$ ），界面张力肯定要减小（ $\mathrm{d} \sigma<0$ ）［参看图1－6（ b ）］。若电极表面剩余电荷为零 $q=0$ （ $\varphi=\varphi_{0}$ ），则 $\mathrm{d} \sigma / \mathrm{d} \varphi=0$ ，此时 $\sigma$ 有极大值。我们常把 $q=0$ 时相应的电位叫做零电荷电位（ $\varphi_{0}$ ），还有人把电荷为零的状态称为金属的零点。必须指出：金属的零点，只是金属表面不带电荷，离子双电层消失，但零电荷电位并不等于零（即 $\varphi_{q=0} \neq 0$ ）。
（2）双电层电容
把双电层作一个电容器元件处理，将李普曼公式对 $\varphi$ 微分，便可得到双电层的微分电容 $C_{\mathrm{d}}$

$$
\mathrm{d} q / \mathrm{d} \varphi=\mathrm{d}^{2} q / \mathrm{d} \varphi^{2}=C_{\mathrm{d}}
$$

因此由电毛细管曲线可以求得 $q-\varphi$ 关系，由该关系又可进一步求得 $C_{\mathrm{d}}-\varphi$ 关系曲线。微分电容曲线的大致形式如图 1－7 所示。

![](https://cdn.mathpix.com/cropped/2025_10_16_29ab7078b90bd9b72c4ag-012.jpg?height=502&width=531&top_left_y=1048&top_left_x=755)
图 1－7 根据微分电容曲线计算 $q$

微分电容的值常用交流电桥法精确地加以测量。在较浓的溶液中，且当电极表面的电荷密度较大时，测得汞电极的双层电容是：汞表面带正电荷时，电容约为 $36 \sim 40 \mu \mathrm{~F} / \mathrm{cm}^{2}$ ；汞表面带负电时，则电容约为 $18 \sim 20 \mu \mathrm{~F} / \mathrm{cm}^{2}$ 。

根据微分电容曲线可求得相应于电极电位为 $\varphi$ 时的电极表面所带的电荷 $q$ 。由式（1－25） $\mathrm{d} q=C_{\mathrm{d}} \mathrm{d} \varphi$ ，将该式积分：

$$
q=\int C_{\mathrm{d}} \mathrm{~d} \varphi+\text { 常数 }
$$

当电位处于零电荷点时，$\varphi=\varphi_{n}$ ，故式（1－10）可改写成

$$
q=\int_{\varphi_{n}}^{\varphi} C_{\mathrm{d}} \mathrm{~d} \varphi
$$

因此，电极电位为 $\varphi$ 时，$q$ 的数值相当于图1－7中曲线下方用斜线标出的面积。电毛细管方法利用曲线的斜率可求出对应于 $\varphi$ 时的 $q$ ，而微分电容法则利用曲线下方的面积求 $q$ ，后一种方法的精确度和灵敏度都比前一种方法要高很多。

我们常把从上面求得的 $q$ 被 $\varphi-\varphi_{n}$ 来除所得的值称为平均电容值或积分电容值，用 $C_{i}$ 表示，即

$$
C_{i}=q /\left(\varphi-\varphi_{n}\right)=\int_{\varphi_{n}}^{\varphi} C_{\mathrm{d}} \mathrm{~d} \varphi /\left(\varphi-\varphi_{n}\right)
$$

式（1－28）也表明了积分电容 $C_{i}$ 与微分电容 $C_{\mathrm{d}}$ 之间的联系。注意上面在求积分常数时需要的 $\varphi_{n}$ 值，仍用电毛细方法测定。

微分电容值的测定是研究双电层结构的一个重要手段。前面提到过溶液的浓度会影响界面粒子的分布，因此，微分电容与溶液浓度（或活度）有关。一般来说，电解质浓度愈大，双层愈紧密，厚度愈小，$C_{\mathrm{d}}$ 愈大，即溶液浓度愈大，微分电容曲线愈往上移。

## 1．3．3 电极／溶液界面上的吸附现象

在电化学体系中，常使用＂添加剂＂来调控电极过程，例如电镀工业中使用的各种＂光亮剂＂、＂平整剂＂、＂润湿剂＂等。这些添加剂影响电极过程的机理大多是通过它们在电极表面上吸附而实现的。所谓吸附，是指某种物质的分子或原子、离子在固体或溶液的界面富集的一种现象。促使这些物质在界面富集的物理化学原因是由于自由能不同，这包括分子间力作用的结果，即所谓物理吸附；也可能是某种化学力作用的结果，通常称为化学吸附。这两种吸附均与静电作用有别，所以统称为非静电吸附。另外，由带电荷的电极吸引溶液中带相反电荷符号的离子，使该离子在电极界面聚集，则称为静电吸附。

研究表明，在电极／溶液界面上，除了表面剩余电荷引起的离子静电吸附外，还经常出现各种表面活性粒子与电极表面出现在性质和强度上与化学键类似的相互作用——特性吸附。本节只讨论特性吸附现象。

吸附对电极与溶液界面的性质有重大影响，它能改变电极表面状态与双层中电位的分布，从而影响反应粒子的表面浓度及界面反应的活化能，因此对电极过程有直接影响。电极与溶液界面发生某些粒子的吸附后，界面张力和界面电容都要发生变化。因而，我们可借电毛细曲线与微分电容曲线来研究吸附的情况。

凡能在电极与溶液界面发生吸附而使界面张力降低的物质，统称为表面活性物质。它可以是分子、原子，也可以是正离子、负离子。这些分子、原子和离子则称为活性粒子。
（1）无机阴离子在电极／溶液界面上的吸附
在研究汞电极在不同无机盐溶液中测得的电毛细曲线时，发现一些无机负离子可以使电毛细曲线的形状发生很大的变化。图1－8给出了在 $\mathrm{Na}_{2} \mathrm{SO}_{4}$ 溶液中几种无机负离子吸附时的电毛细曲线。该图表示当电极表面荷负电时，界面结构基本相同（图右侧）；但在较正电位区（图左侧），曲线相差较大，表示当电极荷正电时，界面结构与负离子的特性有关。另外，零电荷电位的位置也与所用负离子有关。

产生这种现象的原因是：当电极表面荷正电时，某些负离子除被静电吸附在界面外，还可以受到另一种非静电力的作用，使之被吸附于电极表面之上。这样就使

![](https://cdn.mathpix.com/cropped/2025_10_16_29ab7078b90bd9b72c4ag-014.jpg?height=664&width=783&top_left_y=249&top_left_x=639)
图1－8 阴离子特性吸附对电毛细曲线的影响

得双电层中，负离子超过了电极表面上的正电荷。这种过剩的负电荷，又静电吸引溶液中的正离子，形成图形 1－9 中所示的三电层。这时，$\varphi_{1}$ 电位的符号与 $\varphi$ 相反。单靠库仑力，紧密层中负离子的电荷不可能超过电极表面剩余正电荷。但是考虑到特性吸附后，就有可能出现这种情况，可以称之为超载吸附。因此，当不存在特性吸附时，$\varphi_{1}$ 与 $\varphi$ 的符号是一致的，但出现超载吸附时，就会出现 $\varphi_{1}$ 与 $\varphi$ 符号相反的现象。

![](https://cdn.mathpix.com/cropped/2025_10_16_29ab7078b90bd9b72c4ag-014.jpg?height=542&width=742&top_left_y=1459&top_left_x=657)
图 1－9 三电层结构及其电位分布

由于特性吸附靠的是库仑力以外的作用力，不管电极表面有无剩余电荷，特性吸附都可能发生。表面剩余电荷为零（ $q_{\mathrm{M}}=0$ ）时，离子双层不存在，但吸附双层依然存在，仍然会存在着一定的电位差。因此，有特性吸附（例如 KI 溶液中汞电极吸附 $\mathrm{I}^{-}$）时和无特性吸附（如 $\mathrm{Na}_{2} \mathrm{SO}_{4}$ 溶液中的汞电极）时的零电荷电位并不一样。由图1－8的电毛细曲线可以清楚地看出， $\mathrm{Na}_{2} \mathrm{SO}_{4}$ 和 KI 两条曲线相比，两条曲线的零电荷电位的差值就是 $\mathrm{I}^{-}$吸附双层的电位差。

由图1－8可以看出，在 $\varphi_{0(K I)}$ 时，KI 溶液中汞表面上剩余电荷为零，在这个电位下， $\mathrm{Na}_{2} \mathrm{SO}_{4}$ 溶液中汞表面上却带上了负的剩余电荷。可将二者的双电层结构示

意地对比于图1－10中。在 KI 溶液中电极表面剩余电荷为零时，仍然存在着负离子的特性吸附。

![](https://cdn.mathpix.com/cropped/2025_10_16_29ab7078b90bd9b72c4ag-015.jpg?height=311&width=213&top_left_y=399&top_left_x=755)
（a）在 $\mathrm{Na}_{2} \mathrm{SO}_{4}$ 中

![](https://cdn.mathpix.com/cropped/2025_10_16_29ab7078b90bd9b72c4ag-015.jpg?height=334&width=265&top_left_y=376&top_left_x=1036)
（b）在KI中

图 1－10 在 $\varphi=\varphi_{0(\mathrm{KI})}$ 时，汞在 $\mathrm{Na}_{2} \mathrm{SO}_{4}$ 和 KI 溶液中的双电层结构

研究结果表明，卤素离子在汞电极上特性吸附引起的零电荷电位向负方移动的数值， $\mathrm{I}^{-}$最大，其次是 $\mathrm{Br}^{-}, \mathrm{Cl}^{-}$则最小（见表 1－1）。这与它们在汞电极上的表面活性顺序是一致的：
$\mathrm{HS}^{-}>\mathrm{I}^{-}>\mathrm{Br}^{-}>\mathrm{Cl}^{-}>\mathrm{OH}^{-}>\mathrm{SO}_{4}^{2}>\mathrm{F}^{-}$
因此一般来说，负离子的表面活性愈强，引起电毛细曲线上表面张力下降愈多，$\varphi_{n}$ 向负方移动的程度也愈大。

表 1－1 负离子特性吸附对汞电极零电荷电位 $\boldsymbol{\varphi}_{n}$（相对于标准氢电极）的影响
| 溶液组成 | $\varphi_{n} / \mathrm{V}$ | 溶液组成 | $\varphi_{n} / \mathrm{V}$ |
| :---: | :---: | :---: | :---: |
| $0.01 \mathrm{~mol} / \mathrm{L} \mathrm{KF}$ | -0.19 | $0.01 \mathrm{~mol} / \mathrm{L} \mathrm{KBr}$ | -0.29 |
| $0.01 \mathrm{~mol} / \mathrm{L} \mathrm{KCl}$ | -0.22 | $0.01 \mathrm{~mol} / \mathrm{L} \mathrm{KI}$ | -0.45 |


（2）表面活性阳离子在电极／溶液界面上的吸附
多价阳离子如 $\mathrm{La}^{3+}$ 、 $\mathrm{Th}^{4+}$ 以及 $\mathrm{Tl}^{+}$在汞阴极上也能发生特性吸附，但多数一价阳离子表面活性很弱。表面活性阳离子的吸附影响毛细管曲线的右分支，使零电荷电位向正移动。其原因和阴离子的影响类似，只是符号相反。

离子进人双电层内侧时，总是要伴随着脱除自身的水化膜和挤掉原来吸附在电极表面上的水分子，这将引起体系自由能的增大。因此，只有那些离子与电极间的相互作用所引起体系自由能的降低，超过了上述自由能的增加，离子的特性吸附才有可能发生。
（3）有机分子电极／溶液界面上的吸附
绝大部分能溶于水中的有机物，对电极都有不同程度的活性，而且与无机离子相比，它们的表面活性一般要强得多。表面活性的有机物对电极表面的吸附及其对界面性质的影响，可用电毛细曲线和电容曲线来研究。

当向溶液中加人有机表面活性物质后，电毛细曲线的最大点将降低，并且吸附作用只发生在最高点附近的电位范围内［图 1－11（a）］。有机物的浓度愈大，吸附的电位范围愈宽，界面张力下降得也愈多。在电毛细曲线上，有机物吸附后，常会发

![](https://cdn.mathpix.com/cropped/2025_10_16_29ab7078b90bd9b72c4ag-016.jpg?height=563&width=1006&top_left_y=237&top_left_x=538)
图 1－11 有机物吸附对电毛细曲线和微分电容曲线的影响

生零电荷电位的移动，这是因为极性的有机物分子在电极表面定向吸附，取代了原来在电极表面定向排列的水分子，形成吸附双电层的结果（图1－12）。若极性有机分子的正端靠近电极表面，则此吸附双层电位差为正值，电毛细曲线最高点向正移

![](https://cdn.mathpix.com/cropped/2025_10_16_29ab7078b90bd9b72c4ag-016.jpg?height=412&width=530&top_left_y=1123&top_left_x=249)
图 1－12 有机分子吸附形成的双电层

（即 $\varphi_{n}$ 向正移）；反之，最高点向负移［图 1－11（a）］。有机物对微分电容曲线也有很大影响［图1－11（b）］。例如在一定的电位范围内，在零电荷电位附近，双电层电容值下降，同时在吸附区边界的电位下，微分电容出现两个＂峰值＂。随着活动性物质浓度增大，$\varphi_{n}$附近 $C_{\mathrm{d}}$ 的值逐渐减小，最后达到极限值。微分电容下降的原因，是由于被吸附的有机分子，其介电常数一般都比水小，而其体积却比水分子大得多，电容应当减小。若表面活性物质的浓度增大，吸附量也随之增加，所以电容减小得更多。当浓度继续提高使电极表面达到饱和吸附时，电容则降低至最低的极限值。

我们再从能量的观点来说明有机物为什么只在一定的电位范围内才发生吸附。如将双电容比作平板电容器，并假设电容 $C$ 与电位差无关，则电容器的能量与极板上的电荷密度 $q$ 和电位差 $\Delta \varphi$ 有如下关系：

$$
W=\frac{1}{2} q \Delta \varphi=\frac{q^{2}}{2 C}
$$

有机物分子进入表面层后，电容器的能量变化由两方面决定。一方面，有机物分子在电极表面取代水分子后，会引起电容的减小，若维持 $q$ 不变，由上式可知， $W$ 将增大。另一方面，由于被吸附的活性粒子与电极间的相互作用，将使体系的自由能减小。若后者超过了前者，使体系总能量降低，吸附才能发生；反之，不发生吸附，或只发生吸附分子的脱附。

当有机物的浓度与电极材料一定时，吸附自由能的减小差不多是个定值。但电容器的能量 $W$ 并非定值，它随 $|q|$ 的增加而增加。由上式还可看出，$q$ 值不同 $C$对 $W$ 的影响也不同，$|q|$ 越大，$C$ 对 $W$ 的影响也越显著。所以，当 $|q|$ 增大到

一定数值时，由有机物吸附引起的 $W$ 增大超过了吸附时能量的降低，将发生有机物的脱附。这时，水分子重新在电极上取代有机物分子，使 $C$ 增大，$W$ 降低，体系达到稳定。所以，在零电荷电位 $\varphi_{0}$ 附近，电极表面电荷甚少，故吸附能力较大，界面张力也下降较多。而电位偏离 $\varphi_{0}$ 越远，$|q|$ 则越多，吸附能力下降。当偏离到一定电位时，就发生有机物分子的脱附。因此，只有在一定的电位范围内，才发生有机分子的吸附。

在接近脱附的电位下，会出现微分电容的峰值，可以通过电容与吸附分子在电极上的覆盖度的关系来说明。

设覆盖度 $\theta$ 表示被吸附分子占据电极表面的分数，则未被覆盖的电极的自由表面的分数为（ $1-\theta$ ）。设自由表面上的电容为 $C$ ，吸附表面上的电容为 $C^{\prime}$ ，显然 $C>C^{\prime}$ 。假设电极表面上总的电荷密度为上述两部分表面上电荷密度之和，则：

$$
q=C \varphi(1-\theta)+C^{\prime} \varphi \theta
$$

如将 $C$ 和 $C^{\prime}$ 视为常数，将上式对 $\varphi$ 微分，可得出电极的微分电容：

$$
C_{\mathrm{d}}=\frac{\mathrm{d} q}{\mathrm{~d} \varphi}=C(1-\theta)+C^{\prime} \theta-\varphi\left(C-C^{\prime}\right) \frac{\mathrm{d} \theta}{\mathrm{~d} \varphi}
$$

当 $\theta$ 改变时，上式中右边的前两项虽然向相反方向变化，但都是正值，最末项中（ $C-C^{\prime}$ ）也总是正值。在接近图1－11（b）曲线左侧脱附边界的电位下，由于处在零电荷点的左方，故 $\varphi>0$（假定 $\varphi_{n}=0$ ），随着 $\varphi$ 的增大而 $\theta$ 减小， $\mathrm{d} \theta / \mathrm{d} \varphi<0$ ，因而 $-\varphi \mathrm{d} \theta / \mathrm{d} \varphi>0$ 。在接近曲线右侧脱附边界的电位下，$\varphi<0$ ，随着 $\varphi$ 的变负而 $\theta$将减小，故 $\mathrm{d} \theta / \mathrm{d} \varphi>0$ ，仍然是 $-\varphi \mathrm{d} \theta / \mathrm{d} \varphi>0$ 。

因此，无论曲线的左侧还是右侧，式（1－31）中最后一项总是正的。而在吸附区的边界上，电位很小的一点变化，就将引起有机分子的急剧脱附，故 $|\mathrm{d} \theta / \mathrm{d} \varphi|$的数值很大，所以从式（1－31）可见，这时微分电容数值也必很大，于是就出现了图 1－11（b）两侧的电容＂峰值＂。

我们可以根据电容峰值出现的电位，粗略地估计表面活性物质的脱附电位。应当指出的是：只有液态电极（如汞）的吸附边界才是非常明显的，因为这种电极表面均匀，各点的能量相同。固态电极表面在能量上是不均一的，故在一定电位下，电极的某些部分已经开始脱附，而另一些部分仍吸附着有机物质。因此，它的脱附过程是在一个比较大的电位范围内进行的，并不存在着明显的脱、吸附边界。

除了有机分子外，有机离子也能在电极界面吸附。作了最粗略的估计，表1－2给出了各种类型的有机表面活性物质的脱附电位范围。应该指出，表 1－2 中所列脱附电位是指该种表面活性物质单独存在时的数值。当几种表面活性物质同时存在时，往往出现联合作用而加强了单个表面活性物质的吸附，以致在负电位区使某些本应脱附的表面活性物质继续保留在吸附层中。在电镀生产中也发现，几种添加剂组合使用的效果更为显著，上述的＂联合作用＂可能也是原因之一。

表 1－2 某些有机物的脱附电位
| 表面活性物质 | 脱附电位 （按浓度约为 $0.1 \%$ 估计）／V |
| :--- | :--- |
| 有机阴离子（磺酸、脂肪酸） | $-0.8 \sim-1.1$ |
| 芳香烃、酚 | $-0.8 \sim-1.1$ |
| 脂肪醇、胺 | $-1.1 \sim-1.3$ |
| 有机阳离子（季铵盐等） | －1．4～－1．6 |
| 多聚型活性物质（＂平平加＂和动物胶等） | －1．6～－1．8 |


## 1．3．4 双电层结构模型

前面已讲过，金属电极和溶液之间界面上形成的双电层，从结构上可以有离子双电层、表面偶极双电层和吸附双电层等三种类型。关于带电质点在双层内分布的问题，各个时期提出了不同的模型。这里着重讨论离子双电层结构的几个经典模型。

## （1）平板电容器模型

早在19世纪末，亥姆霍兹（Helmholtz）就曾提出＂平板电容器＂模型，或称为＂紧密双电层＂模型。按照这种模型，电极表面上和溶液中的剩余电荷都紧密地排列在界面两侧，形成类似于平板电容器那样的双层结构 （图 1－13）。如果假设溶液中负离子能比正离子更接近电极表面，采用这种模型可以解释某种溶液中，测得的微分电容曲线在两侧各有一近乎水平的线段。但是这种模型完全无法解释为什么在稀溶液中会出现极小值。
（2）古依（Gouy）－查普曼（Chapman）模型
为了绕过平板电容器模型所遭到的困境，古依（Gouy）和查普曼（Chapman）在1913年前后，各自独立地提出了＂分散双电

![](https://cdn.mathpix.com/cropped/2025_10_16_29ab7078b90bd9b72c4ag-018.jpg?height=380&width=232&top_left_y=1314&top_left_x=1578)
图 1－13 平板电容器模型

层＂模型。他们提出对溶液一侧离子分布的一种设想，这种设想与 10 年之后由 Debye－Hückel 提出的关于强电解质理论的前提具有相同的出发点 （1923 年）。他们认为：由于离子热运动的影响，溶液一侧的剩余电荷不可能紧密地排列在界面上，而应当按照位能场中粒子的分配规律分布在邻近界面的液层中，即形成电荷的＂分散层＂。这种模型可以满意地解释稀溶液中出现的电容极小值。但在表面电荷密度较高时，计算得出的电容值却远大于实验测得的数值，在发展过程中又出现了新的矛盾。
（3）斯特恩模型
1924年，斯特恩（Stern）提出了一种改进后的双层模型。他是在古依－查普曼分散双层模型基础上发展起来的，同时又吸取了亥姆霍兹紧密双层模型的合理部分。根据这一模型，双电层可以同时具有紧密性和分散性。这种模型认为：当电极表面电荷密度较大，同时电解质溶液的总浓度较大（约几摩尔／升以上）时，液相中离子倾向于紧密地分布在界面上，这时可能形成所谓＂紧密双电层＂，与一个荷

电的平板电容器相似（图 1－13）。如果溶液中离子浓度不够大，或是电极表面电荷密度比较小，则由于离子热运动，致使溶液中的剩余电荷不可能全部集中排列在界面上，而使电荷分布具有一定的＂分散性＂（图 1－14）。在这种情况下，双电层包括＂紧密层＂与＂分散层＂两部分。

设 $d$ 为水化离子的半径，在与电极距离 $x=0$ 至 $x=d$ 的薄层中不可能存在电荷，也就是说，在紧密双电层中 $(x \leqslant$

![](https://cdn.mathpix.com/cropped/2025_10_16_29ab7078b90bd9b72c4ag-019.jpg?height=374&width=316&top_left_y=249&top_left_x=1459)
图 1－14 斯特恩模型

d）不存在离子电荷，故电场强度为恒值，电位梯度也保持不变，在此间隔中电位与 $x$ 成线性变化，且此直线很陡。在 $x>d$ 的区间内，当 $x$ 增大，电场强度及电位梯度的数值也随之减小，直至趋近于零。因而在分散层中，电位 $\varphi$ 随距离 $x$ 呈曲线变化，曲线的形状先陡后缓。在比较简单的情况下，可以认为双电层中电位的分布具有图 1－15 所表示的形式。这时电极与溶液之间的电位差 $\varphi$ 实际上包含两个组成部分：

![](https://cdn.mathpix.com/cropped/2025_10_16_29ab7078b90bd9b72c4ag-019.jpg?height=430&width=927&top_left_y=1137&top_left_x=547)
图 1－15 双电层中的电位分布图

（1）紧密双电层中的电位差，$\varphi-\varphi_{1}$ ；
（2）分散层中的电位差，$\varphi_{1}$ 。
这里的 $\varphi$ 和 $\varphi_{1}$ 都是相对于溶液内部的电位（规定为零）而言的。
根据上面讨论容易看出：如果电极表面所带电荷多，静电作用占优势，离子热运动的影响减小，双电层结构较紧密，在整个电位中，紧密层电位占的比例较大，即 $\varphi_{1}$ 电位的值变小。溶液浓度增大时，离子热运动变困难，故分散层厚度减小， $\varphi_{1}$ 的值也减小。所以，电极表面带的电荷很多，并且溶液中离子浓度很大时，分散层厚度几乎等于零，可以认为 $\varphi_{1} \approx 0$ ；反之，当金属表面所带电荷极少，且溶液很稀，则分散层厚度可以变得相当大，以至于近似认为双层中紧密层不复存在。若电极表面所带电荷下降为零，则达到了很高的分散，离子双层随之消失。温度升高时，质点热运动增大，分散层厚度也增大，$\varphi_{1}$ 电位亦增大。当溶液浓度与温度相同时，双电层的分散性随离子价数的增加而减小。

以上讨论金属与溶液之间的双电层时，只考虑了金属上的剩余电荷与溶液中的离子剩余电荷之间的作用，诚然，这是形成金属与溶液间双电层的主要原因。但除此之外，还有溶剂（例如水）的极性分子与金属上剩余电荷的作用以及溶液中某种

负离子在金属上的特性吸附作用会影响界面双电层的结构。1963年，Bockris 等考虑水和水合离子的定向吸附，对 Gouy－Chapman－Stern（GCS）模型进一步修正，提出紧密层分为内紧密层和外紧密层。内紧密层（IHP）由吸附水分子、特性吸附离子组成；外紧密层（OHP）为紧密层与分散层的分界，由水化离子组成。当电极表面存在着负的剩余电荷时，水化正离子并非与电极直接接触，二者之间存在着一层吸附水分子，在这种情况下，水化正离子距电极表面稍远些。由这种离子电荷构成的紧密层称为外紧密层（见图 1－16）。当电极表面化的剩余电荷为正时，构成双电层的水化负离子的水化膜被破坏，并且它能挤掉吸附在电极表面上的水分子而与电极表面直接接触，其结构模型如图1－16（a）所示。这种情况下紧密层中负离子的中心线与电极表面距离比正离子小得多，可称之为内紧密层。因此根据构成双电层离子性质不同，紧密层有内层、外层之分。这种差别，正如前所述，可以解释电极表面荷正电时，测得的电容值比电极表面荷负电时要大的原因。

![](https://cdn.mathpix.com/cropped/2025_10_16_29ab7078b90bd9b72c4ag-020.jpg?height=864&width=1104&top_left_y=1045&top_left_x=469)
图1－16 外紧密层和内紧密层

为了简化问题和避免图像过于复杂，在以后的章节中，如无特别说明，我们一般仍采用 Stern 模型，即不把紧密层再分成内、外两层。

经典双电层理论的研究方法主要是根据假定模型计算得到界面参数并与实验测定值相比较，如果吻合，说明假定模型成立。而且在经典模式中，未考虑溶剂与溶质分子、离子的粒子性以及各类粒子间的相互作用，认为内亥姆霍兹平面内每一点都是等电位的，而事实上，这个平面上不同点存在不同的电位值。如果考虑内亥姆霍兹平面上的离子电荷作为一个点电荷在金属表面层中引起的＂镜像电荷＂，则金属表面电荷的分布也是不均匀的。自20世纪70年代以来，双电层理论研究进一步向深度方向发展，如人们提出溶液离子为荷电硬球的设想，把溶剂近似为连续介质或简化为点偶极硬球来处理，以流体物理为基础，借助计算机模拟技术对经典模型

进行修正，在双电层理论的研究中取得了一定的进展。近年来采用电化学扫描隧道显微镜等先进物理化学手段对双电层研究也取得了很大进展。有关最新双电层理论和研究进展请参看相关文献。

## 参 考 文 献

［1］贾铮，戴长松，陈玲．电化学测量方法．北京：化学工业出版社， 2006.
［2］曹楚南．腐蚀电化学原理．第2版．北京：化学工业出版社， 2004.
［3］藤屿昭，相洋益男，井上徹．电化学测定方法．姚建年，陈震译．北京：北京大学出版社， 1995.
［4］达马斯金 B B．电化学动力学导论．谷林镆，秦尔华译．北京：科学出版社， 1989.
［5］龚竹青．理论电化学导论．长沙：中南工业大学出版社， 1988.
［6］Morrison S R．半导体与金属氧化膜的电化学．吴辉煌译．北京：科学出版社， 1988.
［7］周伟航．电化学测量．上海：上海科学技术出版社， 1985.
［8］郭鹤桐，刘淑兰．理论电化学．北京：宇航出版社， 1984.
［9］田昭武．电化学研究方法．北京：科学出版社， 1984.
［10］李获．电化学原理．第3版．北京：北京航空航天大学出版社，2008．

## 第 2章

## 电化学测量基础

## 2.1 单电极反应的动力学方程

## 2．1．1 电极过程与控制步骤

电极过程动力学就是要研究电化学反应的速率和机理。电极电化学反应是在两类导体界面上发生的有电子参加的氧化或还原反应。通常将电流通过电极与溶液界面时所发生的一连串变化的总和，称为电极过程。溶液中的导电过程在物理化学中已经做过讨论。电极过程着重研究电流通过电极时，电极／溶液界面上发生电子的传递和物质的转移，以及由此而引起电极表面附近的薄层中物质的传递。可把电极过程看作一个连续发生的过程，包括以下几个步骤。
（1）反应粒子向电极表面传递，这一步骤称液相传质步骤。
（2）反应粒子在电极表面附近的液层中进行某种转化，如水化离子脱水在表面吸附或发生化学变化。
（3）电极／溶液界面上的电荷传递，这一步骤称电化学步骤或电子转移步骤。
（4）反应产物在电极表面或表面附近液层中进行某种转化，例如，从表面脱附或发生化学变化。
（5）反应产物生成新相，如结晶或生成气体，或者反应产物从电极表面向溶液中（或者向电极内部）输送，也称该过程为液相传质步骤。

任何一个电极过程都包括（1）、（3）、（5）步。许多实际过程还要复杂一些，除了连续反应之外，还可能出现平行反应。

对于由几个连续步骤组成的电极过程来说，其中最慢的一步将决定整个电极过程的速率，这个最慢的步骤称作控制步骤。整个过程的动力学规律，就表现为这一

步骤的动力学规律，电极过程就是要研究控制步骤的动力学规律。当然，控制步骤是可以通过改变过程进行的条件（如改变电位、搅拌速度、温度等）来改变的，因此可以通过改变条件加快反应度速率或阻止反应向所不期望的方向进行。

可以认为，组成电极过程的其他部分反应能以比控制步骤更快的速率进行。因此，当反应以一定的净速度进行时，这些快步骤可以近似认为达到平衡状态，而可以用热力学方法处理这些步骤，即认为它们处于可逆状态，只有最慢步骤受动力学控制，处于不可逆状态。

电极过程以一定的速率进行时，对整个电极过程来说处于不可逆状态，电极电位将偏离平衡电位。这种偏离平衡电位的现象常称为电极的极化。极化的大小通常用过电位表示。过电位代表某一电流密度下极化时的电位与平衡电位之差，用正值表示。

阳极过电位表示为：

$$
\eta_{\mathrm{a}}=\phi_{\mathrm{a}}-\phi_{\text {平 }}
$$

阴极过电位表示为：

$$
\eta_{\mathrm{c}}=\phi_{\text {平 }}-\phi_{\mathrm{c}}
$$

由于电极过程的控制步骤不同，引起电极极化的原因也不同。由于反应粒子扩散缓慢引起的极化称为浓度极化；由于电化学反应速度引起的极化称为电化学极化；由于相变过程缓慢引起的极化称为相变极化；另外还有一类称为欧姆极化，它是由于电极表面生成一层氧化膜或其它难溶物质，在电极上产生较大的电阻，以及电解质溶液本身的电阻引起的过电位。

为了研究清楚电极过程，需要研究反应的步骤以及它们的组合顺序；找出分步骤的控制步骤，如果反应处于＂混合控制区＂，则控制步骤不止一个；测定控制步骤的动力学参数及其它步骤的热力学平衡常数。在后面的章节我们将着重介绍这方面的测试技术。

在构成电极反应的各个步骤中，液相中的传质步骤往往进行得比较缓慢，因而常常成为整个电极反应速度的控制步骤。即使不是这样，伴随着电极反应的进行，在溶液中不免有传质过程同时进行。研究液相传质速度（或动力学）的重要目的之一，就是探讨液相传质过程的一些基本规律，寻求提高该步骤的速度的方法，消除由于这一步骤进行缓慢而带来的各种限制。

## 2．1．2 传质方式

溶液中的传质过程可以依靠三种方式进行，即电迁移、扩散和液体对流。
（1）电迁移
电极上有电流通过时，溶液中各种离子在电场作用下，均将沿着一定方向移动——电迁移。溶液中的各种离子均在电场作用下迁移，不管它们是否参加电极反应。溶液中其它各种离子浓度越大，则 $i$ 离子的传递物质速度也就越小。

## （2）扩散

电极上有电流通过时，由于电极反应消耗反应物和形成产物，会使溶液中某一组分在紧靠电极表面液层中的浓度与溶液内部浓度出现差别，于是发生某组分的扩散。扩散传递物质的速度由菲克（Fick）第一定律决定：

$$
v_{x}=-D_{i} \frac{\mathrm{~d} c_{i}}{\mathrm{~d} x}
$$

式中，$v_{x}$ 为物质在 $x$ 方向的传递速度；$\frac{\mathrm{d} c_{i}}{\mathrm{~d} x}$ 为 $i$ 种物质的浓度梯度（单位距离间的浓度差）；$D_{i}$ 为 $i$ 种物质的扩散系数。
（3）对流
由于电极反应的进行，引起了溶液中局部浓度和温度的变化，因而溶液中出现了密度上的差别。另外，由于电极上气体产物对溶液的搅拌作用，将使整个溶液流动起来，形成自然对流。如果采用机械搅拌溶液的措施，则可造成强制对流。因为溶液中各种粒子随着流动的液体一起移动，故对流也是一种液相中传质方式。可以用与电极垂直方向上的液流速度 $U_{x}$ 和 $i$ 种组分的浓度 $c_{i}$ 的乘积来表示对流传质速度：

$$
v_{x}=-U_{x} c_{i}
$$

式中，$U_{x}$ 为液体在 $x$ 方向上的流速；$c_{i}$ 为 $i$ 种物质的浓度。
电流通过电极时，三种传质过程往往同时存在，但在离开电极表面较远的溶液中，液流速度比离子在电场作用下和溶液浓度梯度作用下的运动速度大得多，可将该处的扩散传质和电迁移传质忽略掉。在紧靠电极表面的液层中，液流速度很小，应当是扩散和电迁移在传质中起主要作用。

如果采用一定措施，例如向溶液中加人大量的局外电解质（即不参加电极反应的电解质），此时溶液中输送电荷的任务主要由它承担。这样，反应离子的电迁移就很小，即电迁移传质的数量很小，可以认为在紧靠电极表面的液层中只有扩散传质起作用。

## 2．1．3 稳态扩散

电极上通过的电流首先消耗电极表面附近液层中的反应粒子，使其浓度变小，随后就发生从溶液深处反应物粒子向电极表面的扩散。随着反应不断进行，浓度梯度的液层（称为扩散层）不断变厚，扩散速度变大。经过一定时间后，反应物粒子的扩散传质速度赶上电极反应的消耗量，这时电极表面附近扩散层中各点的浓度不再随时间而改变，达到稳定状态，而溶液中的扩散和电极反应仍在继续进行，这就是稳态扩散。从电极上开始通电的时间起，到达稳态扩散以前的时间间隔内，扩散层中的反应物浓度随时间而变化，可将这种扩散称为非稳态扩散或暂态扩散。

在讨论电极表面附近反应物粒子的浓度分布时，稳态阶段中，它只与空间位置有关，而在暂态阶段中，它既是空间位置的函数，又是时间的函数。这里仅讨论一

维稳态扩散。
（1）理想情况下的稳态扩散过程
在远离电极表面的溶液中，主要发生对流传质，在电极表面附近液层中，主要发生扩散传质。但在一般情况下，很难严格区分这两种传质过程的作用范围，因为在有些区域内，这两种作用总是同时存在的。因此，要研究它们单个过程的规律性，必须借助一种能将扩散与对流区分开的装置（如图 2－1）。图 2－1 左边的毛细管中充满溶液，其右端与盛有相同液体的大容器 A 相通，左端置一等截面的金属电极。由于 A 所盛溶液的量大，因此只要通过的电量不大，可把 A 中反应粒子的浓度看作不随时间而变化。同时在 A 中采用了强烈的搅拌装置，使它成为对流区域，故其中各点的浓度也是相同的。此外，溶液中还存在着大量不参加电极反应的局外电解质，因此可不考虑反应粒子的电迁移作用。

![](https://cdn.mathpix.com/cropped/2025_10_16_29ab7078b90bd9b72c4ag-025.jpg?height=392&width=725&top_left_y=1117&top_left_x=243)
图 2－1 研究理想稳态扩散的装置

![](https://cdn.mathpix.com/cropped/2025_10_16_29ab7078b90bd9b72c4ag-025.jpg?height=525&width=711&top_left_y=984&top_left_x=1091)
图2－2 理想情况下反应粒子的浓度分布

这样，当电流通过时，毛细管中反应粒子的传递就全部靠扩散进行。即当电流通过时，由于反应粒子在毛细管末端的电极上放电，使其附近的反应粒子浓度下降，且这种浓度下降向 $x$ 增大方向不断发展。同时，由于浓度梯度的作用，又使反应粒子从较远处向阴极表面扩散过来。显然，毛细管中这种浓度变化的发展不会超出 $x=l$ 的范围。因为当 $x>l$ ，就进入对流区（容器 A）中。又因为对流传质速度比毛细管中的扩散传质快得多，所以在 $x=l$ 处，靠对流传质完全能补偿阴极所消耗的反应粒子，即此处的反应粒子浓度 $c_{i}=c_{i}^{0}=$ 常数，毛细管中的扩散过程便可达到稳态。此时毛细管中各点反应粒子的浓度 $c_{i}$ 不再变化，各点的扩散速度也为常数。根据 Fick 第一定律， $\mathrm{d} c_{i} / \mathrm{d} x=$ 常数，即毛细管内反应粒子的浓度是线性变化的（图 2－2 中 $E A$ 线段）。若溶液中反应粒子的初始浓度为 $c_{i}^{0}$ ，达到稳态后阴极表面附近反应粒子的浓度为 $c_{i}^{s}$ ，则毛细管内的浓度梯度有

$$
\begin{aligned}
& \frac{\mathrm{d} c_{i}}{\mathrm{~d} x}=\frac{c_{i(x=l)}-c_{i(x=0)}}{l}=\frac{c_{i}^{0}-c_{i}^{\mathrm{s}}}{l} \\
& \frac{\mathrm{~d} c_{i}}{\mathrm{~d} x}=\frac{c_{i(x=l)}-c_{i(x=0)}}{l}=\frac{c_{i}^{0}-c_{i}^{\mathrm{s}}}{l}
\end{aligned}
$$

代人式（2－3），有

$$
\begin{gathered}
v_{i}=-D_{i} \frac{c_{i}^{0}-c_{i}^{\mathrm{s}}}{l} \\
i=n F\left(-v_{x}\right)=n F D_{i} \frac{c_{i}^{0}-c_{i}^{\mathrm{s}}}{l}
\end{gathered}
$$

若以 $i$（电流密度）来表示稳态的扩散速度，并以阴极的还原电流密度为正值，则溶液中反应粒子流向电极而还原的方向与 $x$ 的方向相反（ $v_{x}$ 为负值）。对于反应 $v_{i} \mathrm{~A}+n \mathrm{e}^{-} \longrightarrow \mathrm{R}$ ，可以将稳态扩散电流密度表示如下：

$$
i=\frac{n F D_{i} c_{i}^{0}-c_{i}^{\mathrm{s}}}{v_{i}} \frac{}{l}
$$

通电前 $(i=0), c_{i}^{0}=c_{i}^{\mathrm{s}}$ ，随着 $i$ 的增长，$c_{i}^{\mathrm{s}}$ 相应地减小。在极限情况下，$c_{i}^{\mathrm{s}}=$ 0 ，电流密度达到最大值，可称之为极限电流密度 $i_{\mathrm{d}}$（或稳态扩散极限电流密度）。

显然，由式（2－9）可得

$$
i_{\mathrm{d}}=n F D_{i} \frac{c_{i}^{0}}{l}
$$

将式（2－10）代人式（2－9）中，可得

$$
i=i_{\mathrm{d}}\left(1-\frac{c_{i}^{\mathrm{s}}}{c_{i}^{0}}\right)
$$

或

$$
c_{i}^{\mathrm{s}}=c_{i}^{0}\left(1-\frac{i}{i_{\mathrm{d}}}\right)
$$

由式（2－10）可见，在理想情况下，极限电流密度 $i_{\mathrm{d}}$ 与放电粒子原始浓度 $c_{i}^{0}$ 成正比，与毛细管长度 $l$（扩散层厚度）成反比。当 $c_{i}^{0} 、 l$ 固定时，$i_{\mathrm{d}}$ 由反应粒子的扩散系数 $D_{i}$ 决定。 $D_{i}$ 与溶液浓度成正比，与溶液的黏度系数和反应粒子本身的半径成反比。
（2）实际情况下的稳态扩散过程
实际情况下，对流传质是不可避免的。溶液相对于电极运动时，溶质随着溶液一起运动，产生对流传质；同时，由于电化学反应的进行，扩散传质也在进行。因此必须把对流和扩散两种过程结合起来，才能正确地反映出溶液中传质的全部面貌。

由于自然对流条件下的对流扩散过程极其复杂，理论处理也很困难。图 2－3 给出了机械搅拌引起的液体流动方向与电极表面平行，且流速不大，不出现＂紊流＂时实际稳态扩散下电极表面液层中反应粒子浓度分布示意图。可见即使达到稳态，扩散层中各点的浓度梯度也是不相同的。但是，由于在 $x=0$ 处不存在对流传质过程，所以一般就根据 $x=0$ 处的浓度梯度来求 $\delta$ 的有效值。一般来说，加强搅拌是提高扩散电流的有效办法。科研和工业上采用搅拌或加速溶液流动来提高工作时的电流密度上限以提高生产效率。具体方法有采用搅拌器，通入气体，电解液循环，使电极自身平动、转动等等。

![](https://cdn.mathpix.com/cropped/2025_10_16_29ab7078b90bd9b72c4ag-027.jpg?height=615&width=769&top_left_y=257&top_left_x=642)
图 2－3 实际稳态扩散下电极表面液层中反应粒子浓度分布

## 2．1．4 非稳态扩散

各处粒子浓度随时间的变化可用 Fick 第二定律描述

$$
\frac{\partial c}{\partial t}=D \nabla^{2} c
$$

式中，$\nabla^{2}$ 为 Laplace 算符。对于平面电极，Fick 第二定律可写为

$$
\frac{\partial c_{i}(x, t)}{\partial t}=D_{i} \frac{\partial^{2} c_{i}(x, t)}{\partial x^{2}}
$$

上式只有在确定了初始条件和两个边界条件后才具有具体的解。一般情况下，常作以下假定求解上述微分方程：
（1）$D_{i}=$ 常数；
（2）$c_{i}(x, 0)=c_{i}^{0}$ ；
（3）$c_{i}(\infty, t)=c_{i}^{0}$ ；
（4）另一个边界条件取决于极化时在电极表面处维持的具体条件。

## 2．1．5 电化学极化条件下的动力学方程

许多常见电极过程的进行速度是扩散步骤所控制的。但是，对于大多数有氢、氧、铁系元素以及含氧负离子参加的电极反应，已证明是由于界面反应，特别是电化学步骤——反应粒子得到或失去电子的步骤缓慢，以致成为整个电极过程的控制步骤，即出现电化学极化。

1905年，根据大量实验事实，塔菲尔首先发现了一个经验公式即电极发生电化学极化的情况下，过电位与电流密度的对数之间呈直线关系：

$$
\Delta \varphi=a+b \lg i
$$

式中，$a 、 b$ 为常数，其数值与电极反应本身的条件有关。此即塔菲尔关系式。下面将讨论电化学极化所遵循的规律，并从唯象理论上推导出塔菲尔的经验公

式。在讨论电化学极化的规律时，假设浓差极化的影响已完全消除。在下一节中，在讨论浓差极化所遵循的规律时，假设电子转移步骤及其它化学转化步骤的进行没有任何困难，整个电极过程的速度由液相传质步骤控制。

阿仑尼乌斯公式表明，改变活化能可以改变化学反应速率，改变电极电位通常可以改变电化学反应的活化能，从而也可以影响电极反应的速度。如前所述，任何一个反应进行的速度，都与反应的活化能大小有关。与一般的化学反应相似，只有那些能量超过活化能的反应粒子才具有进行电化学反应的能力。活化能越大，反应速度越小；活化能越小，反应速度则越大。设 $W$ 表示某反应在某温度 $T$ 时的反应活化能，$r$ 表示反应速度，则

$$
r \propto \exp [-W /(R T)]
$$

现以单电子反应为例进行分析。

$$
R \underset{\stackrel{\rightharpoonup}{r}}{\stackrel{\vec{r}}{\rightleftharpoons}} \mathrm{O}+\mathrm{e}^{-}
$$

涉及的反应活化能及电极电位对活化能的影响可用图2－4示意地加以说明。设图中 $\mathrm{O}=\mathrm{Ag}^{+}, \mathrm{R}=\mathrm{Ag}$ 。

设电极电位为某一定值，可用图中曲线 1 来表示当 $\mathrm{Ag}^{+}$在两相之间转移时位能的变化情况。这一曲线是由曲线 1 a 和 1 b 合并而成的，其中曲线 1 a 表示 $\mathrm{Ag}^{+}$自晶格中逸出时的位能变化情况，曲线 1 b 则表示 $\mathrm{Ag}^{+}$自水溶液中脱出时的位能变化情况。在曲线 1 的最高点， $\mathrm{Ag}^{+}$具有最大的位能。这时，阳极反应与阴极反应的活化能分别为图中的 $W_{1}$ 和 $W_{2}$ 。

![](https://cdn.mathpix.com/cropped/2025_10_16_29ab7078b90bd9b72c4ag-028.jpg?height=751&width=934&top_left_y=1569&top_left_x=558)
图 2－4 改变电极电位对离子位能曲线的影响

如果将电极电位改变 $\Delta \varphi$ ，并假设溶液扩散层 $\psi_{1}$ 电位没有变化，则紧密层中的电位变化如图中曲线 3 所示。由此引起附加的 $\mathrm{Ag}^{+}$的位能变化如曲线 4 所示。与改变电极电位前比较，电极上 $\mathrm{Ag}^{+}$的位能提高了 $F \Delta \varphi$ 。将曲线 1 与曲线 4 相加得

到曲线 2，它表示改变电极电位后 $\mathrm{Ag}^{+}$在两相间转移时位能的变化情况。从曲线 4上不难看出，电极电位改变了 $\Delta \varphi$ 后，阳极反应的活化能变成：

$$
W_{1}^{\prime}=W_{1}+\alpha n F \Delta \varphi-n F \Delta \varphi=W_{1}-n F \Delta \varphi(1-\alpha)=W_{1}-\beta n F \Delta \varphi
$$

所以阴极反应的活化能变成：

$$
W_{2}^{\prime}=W_{2}+\alpha n F \Delta \varphi
$$

由此可见，改变电极电位后，阳极反应的活化能降低了，因此阳极反应速度会相应地增大；同理，阴极反应的活化能增大了，阴极反应速度将减慢。从图中还可看到，$\alpha F \Delta \varphi+\beta F \Delta \varphi=F \Delta \varphi$ ，因此 $\alpha+\beta=1$ 。 $\alpha, \beta$ 分别表示电极电位对阴极和阳极反应活化能的影响程度，称为阴极反应和阳极反应的＂传递系数＂（或称对称系数）。这里假设它们与电极电位无关。

在得到 $W$ 与 $\Delta \varphi$ 的关系的基础上，可进一步讨论电极电位改变对电极反应速度的影响，由此推得电化学步骤的基本动力学方程。

又假设 $W_{1}^{0}$ 和 $W_{2}^{0}$ 表示电极电位为零时的阳极反应和阴极反应的活化能，根据化学反应速度的基本理论，此时阳极反应速度为

$$
\stackrel{\rightharpoonup}{r}=\stackrel{\rightharpoonup}{k} C_{\mathrm{R}} \exp \left(-\frac{W_{1}^{0}}{R T}\right)=\stackrel{\rightharpoonup}{K} C_{\mathrm{R}}
$$

阴极反应速度为：

$$
\overleftarrow{r}=\overleftarrow{k} C_{\mathrm{O}} \exp \left(-\frac{W_{2}^{0}}{R T}\right)=\overleftarrow{K} C_{\mathrm{O}}
$$

式中，$\vec{k}, \overleftarrow{k}$ 为＂频率因子＂（又称＂指前因子＂）；$\vec{K} 、 \overleftarrow{K}$ 为 $\varphi=0$ 时的反应速度常数，$K=\exp \left(-\frac{W^{0}}{R T}\right)$ 。

若将反应速度用电流密度表示，则有

$$
\begin{aligned}
& \vec{i}^{0}=n F \vec{K} C_{\mathrm{R}} \\
& \overleftarrow{i^{0}}=n F \overleftarrow{K} C_{\mathrm{O}}
\end{aligned}
$$

式中，$\vec{i}^{0}, \hat{i}^{0}$ 为 $\varphi=0$ 时相应于单向绝对反应速度的电流密度，总具有正值。如果将电极电位从 0 改变 $\Delta \varphi$ 到 $\varphi$ 时，则根据式（2－18）和式（2－19），应有

$$
\begin{aligned}
& W_{1}=W_{1}^{0}-\beta n F \Delta \varphi \\
& W_{2}=W_{2}^{0}+\alpha n F \Delta \varphi
\end{aligned}
$$

分别代人式（2－20）和式（2－21），可得到该电位下的电流密度：

$$
\begin{aligned}
\stackrel{\rightharpoonup}{i} & =n F \stackrel{\rightharpoonup}{k} C_{\mathrm{R}} \exp \left(-\frac{W_{1}^{0}-\beta n F \Delta \varphi}{R T}\right)=n F \stackrel{\rightharpoonup}{K} C_{\mathrm{R}} \exp \left(\frac{\beta n F \Delta \varphi}{R T}\right) \\
\stackrel{\leftarrow}{i} & =n F \stackrel{\leftarrow}{k} C_{\mathrm{O}} \exp \left(-\frac{W_{2}^{0}+\alpha n F \Delta \varphi}{R T}\right)=n F K C_{\mathrm{O}} \exp \left(-\frac{\alpha n F \Delta \varphi}{R T}\right)
\end{aligned}
$$

上面两式表达了电极电位与电化学反应速度的关系。
在热力学平衡电位 $\varphi_{\text {平 }}$ 时，外电路中通过的净电流为零。但这时电极上的还原和氧化作用仍在不断进行，只不过这两个过程进行的速度相等而已。我们把平衡状

态下单位时间内、单位表面上所交换的电流称为交流电流密度，并以 $i^{0}$ 表示。即平衡时

$$
\vec{i}_{\text {甲 }}=\overleftarrow{i}_{\text {平 }}=i^{0}
$$

将式（2－26）与式（2－27）中的 $\Delta \varphi$ 用 $\varphi_{\text {平 }}$ 代替，并根据上式关系可得

$$
i^{0}=n F \vec{K} C_{\mathrm{R}} \exp \left(\frac{\beta n F \varphi_{\text {平 }}}{R T}\right)=n F \hat{K} C_{\mathrm{O}} \exp \left(-\frac{\alpha n F \varphi_{\text {平 }}}{R T}\right)
$$

$i^{0}$ 与电极体系的性质有关，也和溶液的浓度、温度有关。在电极材料、表面状态、溶液浓度和温度都一定的情况下，$i^{0}$ 是一个常数。电极体系不同，$i^{0}$ 也不同，而且数值可以相差很大（如表 2－1 所示）。

表2－1 某些电极反应的交换电流密度
| 电极系统 | 交换电流密度 $i^{0}$ ／（A／cm2） | 电极系统 | 交换电流密度 $i^{0} /\left(\mathrm{A} / \mathrm{cm}^{2}\right)$ |
| :--- | :--- | :--- | :--- |
| $\mathrm{Fe} / 1 \mathrm{~mol} / \mathrm{L} \mathrm{FeSO}_{4}$ | $1 \times 10^{-8}$ | Hg 电极 $\mathrm{H}_{2} / 1 \mathrm{~mol} / \mathrm{L} \mathrm{H}_{2} \mathrm{SO}_{4}$ | $7.6 \times 10^{-13}$ |
| $\mathrm{Cu} / 1 \mathrm{~mol} / \mathrm{L} \mathrm{CuSO}_{4}$ | 9 | Pb 电极 $\mathrm{H}_{2} / 1 \mathrm{~mol} / \mathrm{L} \mathrm{H}_{2} \mathrm{SO}_{4}$ | $6.5 \times 10^{-15}$ |
| $\mathrm{Zn} / 1 \mathrm{~mol} / \mathrm{L} \mathrm{ZnSO}_{4}$ | $2 \times 10^{-5}$ | Zn 电极 $\mathrm{H}_{2} / 1 \mathrm{~mol} / \mathrm{L} \mathrm{H}_{2} \mathrm{SO}_{4}$ | $3 \times 10^{-11}$ |
| Pt 电极 $\mathrm{H}_{2} / 1 \mathrm{~mol} / \mathrm{L} \mathrm{HCl}$ | $1.6 \times 10^{-3}$ |  |  |


根据式（2－29），得

$$
\stackrel{\rightharpoonup}{K} C_{\mathrm{R}} \exp \left(\frac{\beta n F \varphi_{\text {平 }}}{R T}\right)=\stackrel{\leftharpoonup}{K} C_{O} \exp \left(-\frac{\alpha n F \varphi_{\text {平 }}}{R T}\right)
$$

将上式两边取对数，再经整理，即得

$$
\varphi_{\text {平 }}=\frac{R T}{n F} \ln \frac{\vec{K}}{\widehat{K}}-\frac{R T}{n F} \ln \frac{C_{\mathrm{R}}}{C_{\mathrm{O}}}=\varphi^{0^{\prime}}-\frac{R T}{n F} \ln \frac{C_{\mathrm{R}}}{C_{\mathrm{O}}}
$$

这个由动力学导出的平衡电位公式与热力学导出的能斯特公式基本上一样，只不过式（2－31）出现的是还原态与氧化态物质的浓度，而不是活度。在一般情况下， $\varphi^{0^{\prime}}$ 与 $\varphi^{0}$ 数值接近，如不严格地区别它们，也不会带来太大的误差。

也可用交换电流密度 $i^{0}$ 和过电位 $\eta$ 来表示式（2－26）、式（2－27）。
对一个阳极极化的电极过电位 $\eta_{\mathrm{a}}=\varphi-\varphi_{\text {平 }}$ ，将此关系代人式（2－26）和式（2－27）得：

$$
\begin{aligned}
& \stackrel{\rightharpoonup}{i}=n F \stackrel{\rightharpoonup}{K} C_{\mathrm{R}} \exp \left[\frac{\beta n F\left(\varphi_{\text {平 }}+\eta_{\mathrm{a}}\right)}{R T}\right]=n F \stackrel{\rightharpoonup}{K} C_{\mathrm{R}} \exp \left[\frac{\beta n F \eta_{\mathrm{a}}}{R T}\right] \exp \left[\frac{\beta n F \varphi_{\text {平 }}}{R T}\right] \\
&= i^{0} \exp \left(\frac{\beta n F \eta_{\mathrm{a}}}{R T}\right) \\
& \stackrel{\widehat{i}}{=}= n F \widehat{K} C_{\mathrm{O}} \exp \left[-\frac{\alpha n F\left(\eta_{\mathrm{a}}+\varphi_{\text {平 }}\right)}{R T}\right]=n F \widehat{K} C_{\mathrm{O}} \exp \left(-\frac{\alpha n F \eta_{\mathrm{a}}}{R T}\right) \exp \left(\frac{-\alpha n F \varphi_{\text {平 }}}{R T}\right) \\
&=i^{0} \exp \left(-\frac{\alpha n F \eta_{\mathrm{a}}}{R T}\right)
\end{aligned}
$$

可见，对于阳极极化情况，电极反应的正向反应速度（即阳极支的反应速度）大于 $i^{0}$ ，而逆向反应速度（即阴极支的反应速度）小于 $i^{0}$ ，电极的净电流为阳极电流。同样的，若给定一个阴极极化 $\eta_{\mathrm{c}}=\varphi_{\text {平 }}-\varphi$ ，正、反向反应电流密度可分别

写为：

$$
\begin{aligned}
& \stackrel{\rightharpoonup}{i}= n F \stackrel{\rightharpoonup}{K} C_{\mathrm{R}} \exp \left[\frac{\beta n F\left(\varphi_{\text {平 }}-\eta_{\mathrm{c}}\right)}{R T}\right]=n F \stackrel{\rightharpoonup}{K} C_{\mathrm{R}} \exp \left[\frac{-\beta n F \eta_{\mathrm{c}}}{R T}\right] \exp \left[\frac{\beta n F \varphi_{\text {平 }}}{R T}\right] \\
&= i^{0} \exp \left(\frac{-\beta n F \eta_{\mathrm{c}}}{R T}\right) \\
& \stackrel{\leftrightarrow}{i}= n F \stackrel{\leftarrow}{K} C_{\mathrm{O}} \exp \left[-\frac{\alpha n F\left(-\eta_{\mathrm{c}}+\varphi_{\text {平 }}\right)}{R T}\right]=n F \widehat{K} C_{\mathrm{O}} \exp \left(\frac{\alpha n F \eta_{\mathrm{c}}}{R T}\right) \exp \left(\frac{-\alpha n F \varphi_{\text {平 }}}{R T}\right) \\
&=i^{0} \exp \left(\frac{\alpha n F \eta_{\mathrm{c}}}{R T}\right)
\end{aligned}
