Repository: cunyu-liu/electrolyte_ailab

File: finetune-rag-agent/bookData/Lithium-Batteries-Science-and-Technology.md (part 3 of 47)
Table 1.2 Electricity production in TWh in the world in 2013
| Power source | Europe | North America | OCDE Asia Oceania | China ${ }^{\mathrm{a}}$ | India ${ }^{\text {b }}$ |
| :--- | :--- | :--- | :--- | :--- | :--- |
| Yoshino A, Jitsuchika K, Nakajima T (Asahi Chemical Ind.) | Li-ion battery based on carbonaceous material | Japan 1,989,293 | 5 Oct 1985 |
| Nishi N, Azuma H, Omaru A (Sony Corp.) | Non aqueous electrolyte cell | US 4,959,281 | 29 Aug 1989 |


Table 2.3 Energy densities at a $C / 5$ discharge rate of some commercialized Li-ion batteries
| Cell | Energy density |  |
| :--- | :--- | :--- |
|  | Gravimetric ( $\mathrm{Wh} \mathrm{kg}^{-1}$ ) | Volumetric ( $\mathrm{Wh} \mathrm{dm}^{-3}$ ) |
| Sony US 18650 | 103 | 245 |
| A\&T LSR 18650 | 130 | 321 |
| Sanyo UR 18650 | 126 | 288 |
| Moli ICR 18650 | 113 | 287 |
| Matsushita CGR 17500 | 129 | 269 |
| SAFT VL18650 | 108 | 260 |


Table 2.4 Chemistry of various primary lithium batteries. Reproduced with permission from [45]. Copyright 1997 CRC Press
| Liquid electrolyte cells |  | Solid electrolyte cells |
| :--- | :--- | :--- |
| Solid cathode | Liquid cathode | Solid cathode |
| Iron disulfide ( $\mathrm{FeS}_{2}$ ) | Sulfur dioxide ( $\mathrm{SO}_{2}$ ) | Iodine ( $\mathrm{I}_{2}$ ) |
| Carbon fluoride ( $\mathrm{CF}_{x}$ ) | Thionyl chloride ( $\mathrm{SOCl}_{2}$ ) | Lead iodide ( $\mathrm{PbI}_{2}$ ) |
| Manganese dioxide ( $\mathrm{MnO}_{2}$ ) | Sulfur chloride ( $\mathrm{SO}_{2} \mathrm{Cl}_{2}$ ) | $\mathrm{Me}_{4} \mathrm{NI}_{5}-\mathrm{C}$ cell |
| Silver chromate ( $\mathrm{Ag}_{2} \mathrm{CrO}_{4}$ ) |  | Bromine trifluoride ( $\mathrm{BrF}_{3}$ ) |
| Copper oxide (CuO) |  |  |


Li-ion cells have been marketed later (Table 2.3) by several battery companies in the world (Sanyo, Matsushita, Hitachi, Yuasa, Moli, A\&T, SAFT, etc.). Lithiumion chemistries represent a significant step forward in battery technology. As an example, designed for sophisticated portable applications, the VL18650 from SAFT delivers a rated capacity of 1.2 Ah within stable operating conditions of discharge temperature in the range between -20 and $+60^{\circ} \mathrm{C}$. Now, scientists and engineers have to throw down the challenge of developing high power LiBs for electric vehicles. Different varieties of Li -ion batteries were launched to power EV cars: in 1995, the $100-\mathrm{Ah} \mathrm{LiCoO}_{2} /$ graphite battery from Sony Corp. supplied energy for traveling 200 km at maximum speed up to $120 \mathrm{~km} \mathrm{~h}^{-1}$; in 1996, the car launched by Mitsubishi Motors used $\mathrm{LiMn}_{2} \mathrm{O}_{4}$ spinel as cathode powering a trip of 250 km .

### 2.3 Primary Lithium Batteries

Developed in the early 1970s, primary lithium batteries are the most energy-dense electrochemical cells made for watches, film cameras, medical devices, and military purposes. Lithium primary cells have a typical gravimetric density $250 \mathrm{~Wh} \mathrm{~kg}^{-1}$, against only $150 \mathrm{~Wh} \mathrm{~kg}^{-1}$ for Li-ion batteries. Various technologies that differ in chemistry and construction have been used to develop primary lithium batteries. In Table 2.4, they are classified into three groups, according to the form and the type of cathode and electrolyte used. Frost and Sullivan said that in 2009,

Fig. 2.1 Battery production in Japan for the year 2013. Primary batteries amounted to $61 \%$, including 17 \% of lithium batteries
![](https://cdn.mathpix.com/cropped/2025_10_16_54c0b8cfb09b0b0ba3dfg-033.jpg?height=635&width=766&top_left_y=210&top_left_x=578)

primary batteries including alkaline that were leading the market, carbon-zinc and lithium cells made 23.6 \% of the global market with 3 \% for primary lithium cells; it has been predicted a $7.4 \%$ decline in 2015 due to the development of rechargeable batteries [43]. According the Freedonia's studies, the production of primary batteries doubled between 2002 and 2012. US demand for primary and secondary batteries are expected to grow $4.2 \%$ per year to $\$ 17.1$ billion in 2017. Lithium batteries will offer the best growth opportunities in both the rechargeable and primary battery segments [44]. Figure 2.1 presents the Japanese battery market in the year 2013, in which lithium-metal technology is $17 \%$ segment of the total battery revenue.

### 2.3.1 High Temperature Lithium Cells

### 2.3.1.1 Lithium Iron Disulfide Battery

The lithium iron sulfide battery operates at about $400-500^{\circ} \mathrm{C}$ using a fused halide eutectic electrolyte immobilized in the pores of a suitable separator. This battery displays a number of attractive features compared to the sodium-sulfur battery, including prismatic flat-plate construction, ability to withstand numerous freezethaw cycles, cell failures in short-circuit conditions, ability to withstand overcharge and low-cost materials with available construction techniques. The major disadvantage is a somewhat lower performance. This battery is suitable for load-leveling applications. Attention has also focused on battery designs suitable for electric propulsion [46]. Energizer successfully produced the first commercially available AA-size 1.5 V Li-FeS ${ }_{2}$ battery in 1989 (specific energy density $\sim 297 \mathrm{~Wh} \mathrm{~kg}^{-1}$ ). The 1.5 V AAA-size followed in 2005.

The most commonly used electrolytes are the $\mathrm{LiCl}-\mathrm{KCl}$ binary eutectic and the ternary $\mathrm{LiF}-\mathrm{LiCl}-\mathrm{LiI}$ lithium halides. With $\mathrm{Li}-\mathrm{Al}$ alloy anode and $\mathrm{FeS}_{2}$ cathode the discharge occurs in several discrete steps:

$$
\begin{gathered}
4 \mathrm{Li}+3 \mathrm{FeS}_{2} \rightarrow \mathrm{Li}_{4} \mathrm{Fe}_{2} \mathrm{~S}_{5}+\mathrm{FeS} \\
2 \mathrm{Li}+\mathrm{Li}_{4} \mathrm{Fe}_{2} \mathrm{~S}_{5}+\mathrm{FeS} \rightarrow 3 \mathrm{Li}_{2} \mathrm{FeS} S_{2} \\
6 \mathrm{Li}+3 \mathrm{Li}_{2} \mathrm{FeS}_{2} \rightarrow 6 \mathrm{Li}_{2} \mathrm{~S}+3 \mathrm{Fe}
\end{gathered}
$$

giving voltage plateaus at $2.1,1.9$, and 1.6 V , respectively. The use of Li -Al results in almost $50 \%$ decrease in the theoretical specific energy, but much better stability is achieved. Most of the development was focussed on the $\mathrm{LiAl} / \mathrm{FeS}$ couple; the Varta Battery Company (Germany) has produced a series of 140-Ah cells with a specific energy of $100 \mathrm{~Wh} \mathrm{~kg}^{-1}$ at a low discharge rate of $80 \mathrm{~mA} \mathrm{~cm}^{-2}$, falling to $50 \mathrm{~Wh} \mathrm{~kg}^{-1}$ at high current density $250 \mathrm{~mA} \mathrm{~cm}{ }^{-2}$. Another version of $\mathrm{LiAl} / \mathrm{LiCl}- \mathrm{LiBr}-\mathrm{KBr} / \mathrm{FeS}_{2}$ utilizes a dense $\mathrm{FeS}_{2}$ electrode that only discharges to a stoichiometry corresponding to FeS (rather than to elemental Fe , which was the case of prior versions) [47]. The melting point of $\mathrm{LiCl}-\mathrm{LiBr}-\mathrm{KBr}$ at $310^{\circ} \mathrm{C}$ allows cell operation at about $400^{\circ} \mathrm{C}$. These innovations have resulted in greatly improved capacity retention, and cells cycling for more than 1000 times. These cells are also developed in the USA and manufactured by Eagle-Picher, by Gould, and by SAFT America. Cells of 150- to 350-Ah capacity yield specific energies of $70-95 \mathrm{~Wh} \mathrm{~kg}^{-1}$ available at a $4-\mathrm{h}$ discharge rate. There are still a number of unresolved scientific questions about the chemistry of $\mathrm{LiAl} / \mathrm{FeS}$ cells and the mechanism of degradation and failure. In this system the separator is clearly a crucial component, which must not only keep the electrode materials apart but also allow good permeation of the electrolyte. The most suitable materials are found to be boron nitride and zirconia in the form of woven cloths, but they are obviously very expensive options.

### 2.3.1.2 Lithium Chloride Battery

Similar designs have been used in lithium chloride batteries, which operate at a temperature of $650^{\circ} \mathrm{C}$. The cell has the form $\mathrm{Li}(\mathrm{liq}) / \mathrm{LiCl}(\mathrm{liq}) / \mathrm{Cl}_{2}(\mathrm{~g})$, carbon. The two electrodes, liquid Li anode and the porous carbon cathode in which the chlorine gas is fed under pressure, are separated by a molten lithium chloride electrolyte. The overall cell reaction is:

$$
\mathrm{Li}(\mathrm{liq})+1 / 2 \mathrm{Cl}_{2}(\mathrm{~g}) \rightarrow \mathrm{LiCl}(\mathrm{liq})
$$

with an OCV of 3.46 V . This system delivers a theoretical energy density $2.18 \mathrm{kWh} \mathrm{kg}^{-1}$ at the working temperature. The most serious problems with this battery, however, are the corrosion of cell components and the development of satisfactory seals.

### 2.3.2 Solid-State Electrolyte Lithium Batteries

Solid-electrolyte batteries generally exhibit high thermal stability, low rates of selfdischarge (shelf life of $5-10$ years or better), ability to operate over a wide range of environmental conditions (temperature, pressure, and acceleration), and high energy densities of $0.3-0.7 \mathrm{~Wh} \mathrm{~cm}^{-3}$. However, limitations include relatively low power density due to the high impedance of most lithium-conducting solid electrolytes. The three commercial solid electrolyte battery systems are based on the solid electrolyte LiI, either formed in situ during cell manufacture or dispersed with alumina.

### 2.3.2.1 Lithium-Iodine Cells

From the first pacemaker implant in 1958 by Dr Ake Senning surgeon at the Karolinska Hospital in Stockholm, numerous engineering developments have faced challenges in battery power. In 1972, a primary lithium-iodine battery replacing the mercury-zinc cells greatly extended the cardiac pacemaker life (about 10 years). More details on the history of this battery can be found in ref. [48]. The most important factor for a cardiac pacemaker battery is its reliability [49]. The terminal voltage decay characteristic is well behaved, falling slowly enough for battery end-of-life (EOL) to be anticipated in routine follow up. The lithium-iodine battery has a solid anode of lithium and a polyphase cathode of poly-vinyl-pyridine (PVP), which is largely iodine (at $90 \%$ by weight). The solid electrolyte is constituted by a thin film of LiI. The discharge reaction is given by:

$$
2 \mathrm{Li}+n \mathrm{I}_{2}(\mathrm{PVP}) \rightarrow(n-1) \mathrm{I}_{2}(\mathrm{PVP})+2 \mathrm{LiI} .
$$

The cathode material is thus formed by the thermal reaction of iodine and polyvinyl-pyridine. This cell has an open-circuit voltage of 2.8 V . The theoretical specific energy for the $\mathrm{Li} / \mathrm{LiI} / \mathrm{I}_{2}$ (PVP) cell is $1.9 \mathrm{~Wh} \mathrm{~cm}^{-3}$. The electrolyte ionic conductivity is $\sim 6.5 \times 10^{-7} \mathrm{~S} \mathrm{~cm}^{-1}$ at $25^{\circ} \mathrm{C}$, and the energy density is $100- 200 \mathrm{~Wh} \mathrm{~kg}^{-1}$ [50]. The ratio of iodine to PVP is typically between $30 / 1$ and $50 / 1$, depending on the manufacturer. Phillips and Untereker have studied the phase diagram of the iodine/PVP material [51]. They demonstrated that at the application temperature ( $37^{\circ} \mathrm{C}$ ), the material passes through three phases-a two-phase region comprising a eutectic melt and pure iodine, a single phase liquid region, and a two-phase system wherein the iodine/monomer unit adduct phase coexists with the melt. An interesting and useful feature of the cathode material is that it is an electronic conductor. The conductivity is a function of the ratio of iodine to PVP. The maximum conductivity occurs at the I2/PVP weight ratio of $8 / 1$. Since the initial ratio is much greater than this, the electronic conductivity increases until it reaches the weight ratio of $8 / 1$, and then decreases gradually as the cell reaction continues. The increase in cell impedance caused by this decrease, together with the
increase due to the formation of the lithium/iodine reaction product, leads to a gradual and predictable decrease in cell voltage that is easily detected by the electronic circuitry of the pacemaker. This feature allows the clinical personnel to detect the onset of the end-of-service point of the battery well before that point is reached, making it possible to schedule replacement surgery in a timely manner by routine checking of the battery status by telemetry. The volume change accompanying the cell discharge is $\sim 12 \%$ if the cathode is $91 \%$ iodide by weight. This volume change may be accommodated by the formation of a porous discharge product or by the formation of macroscopic voids in the cell. Such batteries are used as power sources for implantable cardiac pacemakers, operating at $37^{\circ} \mathrm{C}$. They are commercialized by Catalyst Research Co., Wilson Greatbatch Inc., and Medtronic Inc. The lithium-iodine batteries have extended system lives up to 10 years for 120to $250-\mathrm{mAh}$ capacities. For use as power sources for portable monitoring or recording instruments, they have a nominal capacity of 15 Ah or less, and most have deliverable capacities under 5 Ah.

Batteries of medium capacities, i.e., up to around 1 Ah , can be used for randomaccess memory power supplies in electronics. Similar batteries using Li//Br have also been built. The greater electronegativity of bromine gives rise to voltages the order of 3.5 V and energy densities as high as $1.25 \mathrm{~Wh} \mathrm{~cm}^{-3}$. Their practical application is, however, limited by the low conductivity of the LiBr films that are formed.

### 2.3.2.2 $\mathbf{~ L i} / \mathbf{L i I}-\mathbf{A l}_{\mathbf{2}} \mathbf{O}_{\mathbf{3}} / \mathbf{P b I}_{\mathbf{2}}$ Cells

These batteries are recommended for low-rate operations and they are particularly suited for applications requiring long life under low drain or open-circuit conditions. Different cathodes have been used in these commercial solid-state cells, including a mixture of $\mathrm{PbI}_{2}+\mathrm{Pb}$ or $\mathrm{PbI}_{2}+\mathrm{PbS}+\mathrm{Pb}$, and a new system under development uses a mixture of $\mathrm{TiS}_{2}+\mathrm{S}$ or $\mathrm{As}_{2} \mathrm{~S}_{3}$, which increases the energy density. The solid electrolyte is a dispersion of LiI and LiOH with alumina. Lithium ionic conductivities as high as $10^{-4} \mathrm{~S} \mathrm{~cm}^{-1}$ have been reported in such a dispersion at temperature of $25^{\circ} \mathrm{C}$ [52]. The discharge properties are characterized by an opencircuit voltage of 1.9 V and an energy density of $75-150 \mathrm{~Wh} \mathrm{~kg}^{-1}$. A three-cell battery design manufactured by Duracell International delivers 6 V and offers a capacity of 140 mAh as a pacemaker power source. In typical complementary metal oxide semiconductor (CMOS) memory applications, the $350-\mathrm{mAh}$ battery can be used with $1.0-\mathrm{V}$ cutoff potential.

### 2.3.2.3 Carbon Tetramethyl-Ammonium Penta-Iodide Batteries

The $\mathrm{Li} / \mathrm{LiI}\left(\mathrm{SiO}_{2}, \mathrm{H}_{2} \mathrm{O}\right) / \mathrm{Me}_{4} \mathrm{NI}_{5}+\mathrm{C}$ cells were evaluated for use in cardiac pulse generators. They exhibited a voltage of 2.75 V and were projected to have a volumetric energy density of $0.4 \mathrm{~Wh} \mathrm{~cm}^{-3}$ [53]. The cathode is a mixture of carbon and tetramethyl-ammonium penta-iodide ( $\mathrm{Me}_{4} \mathrm{NI}_{5}$ ).

### 2.3.2.4 Lithium Bromine Trifluoride Battery

Great advances have been made on the unconventional approach of combining alkali metals with strongly oxidizing liquid, e.g., $\mathrm{SO}_{2}, \mathrm{SOCl}_{2}$, or $\mathrm{BrF}_{3}$, which acts simultaneously as electrolyte solvent and cathode depolarizer. $\mathrm{BrF}_{3}$ is a very reactive liquid at room temperature, and the concept of a $\mathrm{Li} / / \mathrm{BrF}_{3}$ cell has appeared [45, 53, 54]. A super high energy density battery which includes a lithium anode, a catalyst with liquid bromine trifluoride, and an electrolyte of antimony pentafluoride has been invented [55]. The cell reaction proceeds by the bromine trifluoride that disproportionates according the following equation:

$$
4 \mathrm{Li}+\mathrm{BrF}_{3} \rightarrow 3 \mathrm{Li}^{+} \mathrm{F}^{-}+\mathrm{Li}^{+} \mathrm{Br}^{-} .
$$

Consequently, no electrolyte salt is necessary because lithium was found to be stable in $\mathrm{BrF}_{3}$ due to the formation of the protective surface layer. Upon cell activation a potential of 5 V is established, giving theoretical energy densities of $2680 \mathrm{~Wh} \mathrm{~kg}^{-1}$ and $4480 \mathrm{~Wh} \mathrm{dm}^{-3}$. A typical discharge of a $\mathrm{Li} / \mathrm{BrF}_{3} / \mathrm{C}$ cell is achieved at $5 \mathrm{~mA} \mathrm{~cm}^{-2}$ current density, and a capacity of $5 \mathrm{mAh} \mathrm{cm}^{-2}$ has been measured. The cell performance is controlled by the formation of the reaction product layer at the anode-electrolyte interface, leading to an increase in impedance. The $\mathrm{BrF}_{3}$ electrolyte can also be modified by dissolution of various fluorides, e.g., $\mathrm{LiAsF}_{6}, \mathrm{LiPF}_{6}, \mathrm{LiSbF}_{6}$, or $\mathrm{LiBF}_{4}$. Such a cell is actually strongly developed by EIC Laboratories Inc. in the USA.

### 2.3.3 Liquid Cathode Lithium Batteries

### 2.3.3.1 Lithium Thionyl-Chloride Batteries

The lithium thionyl-chloride battery uses liquid thionyl chloride ( $\mathrm{SOCl}_{2}$ ) as its positive active material, and lithium metal as its negative active material [56]. The overall reaction of the battery is expressed as:

$$
2 \mathrm{SOCl}_{2}+4 \mathrm{Li} \rightarrow 4 \mathrm{LiCl}+\mathrm{S}+\mathrm{SO}_{2} .
$$

The $\mathrm{Li} / / \mathrm{SOCl}_{2}$ battery achieves a high voltage of 3.6 V and provides high volumetric energy density of $970 \mathrm{~Wh} \mathrm{dm}^{-3}$ with discharge current of $100 \mu \mathrm{~A}$. It can be used over a wide temperature range from -55 to $+85^{\circ} \mathrm{C}$. This cell displays remarkably lower self-discharge than conventional batteries owing to the formation of a LiCl protective layer over the Li -metal anode surface. Main applications of $\mathrm{Li} / / \mathrm{SOCl}_{2}$ batteries are: medical instruments, cash registers, measuring instruments, onboard microcomputers, sensors, electronic meters (gas, water, electricity, etc. Bipower ${ }^{\circledR}$ commercialized $\mathrm{Li} / / \mathrm{SOCl}_{2}$ batteries with nominal voltage 3.6 V . The 1.6-Ah prismatic cell (BL-16PN-64) can be discharged at continuous current

20 mA . Applications include RF transmitters, military GPS systems, data loggers, alarm and security systems, CMOS memory backup and medical equipment. $\mathrm{Li} / / \mathrm{SOCl}_{2}$ batteries from SAFT are bobbin (LS) or spiral (LSH) cells that operate at 3.6 V and show lowest self-discharge for extended operating life in the temperature range -60 to $+150^{\circ} \mathrm{C}$. LS cells are designed specifically for long-term (5-20+ years) applications featuring a few $\mu \mathrm{A}$ base currents and periodic pulses, typically in the ( -150 mA range, while. LSH cells are designed for applications requiring continuous current in the range $0.1-0.8 \mathrm{~A}$. Taridan Batteries GmbH commercializes the SL-500 Li//SOCl ${ }_{2}$ series exhibiting an extended temperature range up to $+130^{\circ} \mathrm{C}$. These batteries have excellent shelf life ( 10 years) and extremely low self-discharge ( $1 \%$ or less per year).

### 2.3.3.2 Lithium-Sulfur Dioxide Batteries

The cathode of the lithium-sulfur dioxide ( $\mathrm{Li}-\mathrm{SO}_{2}$ ) batteries consists of a gas under pressure with another chemical as electrolyte salt; this is analogous to the thionyl chloride electrolyte and its liquid cathode [57]. Applications of these systems include emergency power units for aircraft and military cold-weather applications (e.g., radio operation). NASA is using $\mathrm{Li}-\mathrm{SO}_{2}$ cells for balloon and flight equipments. Features of $\mathrm{Li}-\mathrm{SO}_{2}$ batteries are as follows [58]: (1) high energy density up to $280 \mathrm{~Wh} \mathrm{~kg}^{-1}$, (2) open-circuit voltage 2.95 V , operation voltage is between 2.7 and 2.9 V depending upon loading resistance, (3) long storage life, less than $2 \%$ of self-discharging rate per year, could be stored for 10 years at room temperature, (4) spiral-wound construction may be discharged at higher rates, and (5) wide operation temperature range, -54 to $+71^{\circ} \mathrm{C}$. Spiral-wound $\mathrm{Li}-\mathrm{SO}_{2}$ battery from SAFT operates at 3 V in the temperature range -40 to $+70^{\circ} \mathrm{C}$. This battery shows excellent capacity above 1 A . Its main advantage is the superior power at $-40^{\circ} \mathrm{C}$ and the low-self discharge during storage. The 11.5-Ah cell (model LO39SHX) can deliver 60 A maximum pulse discharge rate.

### 2.3.4 Solid Cathode Lithium Batteries

The semiconductive properties and tunnel structure of sulfide and transition-metal oxides led to the use of these materials in lithium power sources (Table 2.5). Several lithium-based chemistries were successfully applied to replace the prior system $\mathrm{Zn} / \mathrm{AgO}$ and later the lithium-iodine batteries in implantable medical devices [59-61]. For example, $\mathrm{Li} / / \mathrm{CuO}, \mathrm{Li} / / \mathrm{V}_{2} \mathrm{O}_{5}, \mathrm{Li} / / \mathrm{CF}_{x}$, and more recently $\mathrm{Li} / / \mathrm{Ag}_{2} \mathrm{~V}_{4} \mathrm{O}_{11}$ couples have been adopted to power cardiac pacemakers requiring less that $200 \mu \mathrm{~W}$ [62, 63]. The lithium/carbon monofluoride ( $\mathrm{Li} / \mathrm{CF}_{x}$ ) primary cells are very attractive in several applications because of the double energy density with respect to the state-of-the-art $\mathrm{Li} / / \mathrm{MnO}_{2}$ primary batteries (theoretically 2203 against $847 \mathrm{~Wh} \mathrm{~kg}^{-1}$ ).

Table 2.5 Primary lithium batteries with solid cathodes
| Systems | OCV (V) | Comments |
| :--- | :--- | :--- |
| $\mathrm{Li} / / \mathrm{CF}_{x}$ | 3.1 | Developed by Matsushita (1973) |
| $\mathrm{Li} / / \mathrm{MnO}_{2}$ | 3.3 | Sanyo (1975) |
| $\mathrm{Li} / / \mathrm{Ag}_{2} \mathrm{CrO}_{4}$ | 3.25 | For implanted pacemakers |
| $\mathrm{Li} / / \mathrm{CuS}$ | 2.0-1.5 | Two voltage plateaus |
| $\mathrm{Li} / / \mathrm{CuO}$ | 2.4 | Can operate at $150^{\circ} \mathrm{C}$ |
| $\mathrm{Li} / / \mathrm{FeS}_{2}$ | 1.8 | Variant is $\mathrm{Li} / / \mathrm{CuFeS}_{2}$ |
| $\mathrm{Li} / / \mathrm{Ag}_{2} \mathrm{~V}_{4} \mathrm{O}_{11}$ | 2.75-2.50 | For implanted pacemakers |


### 2.3.4.1 Lithium Polycarbon Fluoride Cells

Polycarbon fluorides of the general formula $\left(\mathrm{CF}_{x}\right)_{n}$ can be obtained by direct fluorination of carbon black or other varieties of carbon at high temperatures. Theoretical specific energy density $2600 \mathrm{~Wh} \mathrm{~kg}^{-1}$ can be achieved with these materials. Lithium cells with polycarbon fluoride cathodes have an open-circuit voltage in the range of $2.8-3.3 \mathrm{~V}$, depending on the composition of the cathode material. A typical cell reaction may be written [64]:

$$
n x \mathrm{Li}+(\mathrm{CF} x) n \rightarrow n \mathrm{C}+n x \mathrm{LiF} .
$$

Thus, the theoretical specific discharge capacity $Q_{\mathrm{th}}\left(\right.$ in $\left.\mathrm{mAh} \mathrm{g}^{-1}\right)$ is expressed by:

$$
Q_{\mathrm{th}}(x)=\frac{x F}{3.6(12+19 x)} .
$$

The graph in Fig. 2.2 displays the experimental specific capacity of the $\left(\mathrm{CF}_{x}\right)_{n}$ materials as a function of the stoichiometry $(0.5 \leq x \leq 1.0)$. The theoretical capacity is calculated according to Eq. (2.11).

The crystal structure of graphite fluorides $\left(\mathrm{CF}_{x}\right)_{n}$ compounds with $x>0.5$ was investigated by Touhara et al. who proposed two phases: a stage- $1\left(\mathrm{CF}_{1}\right)_{n}$ and a stage- $2\left(\mathrm{CF}_{0.5}\right)_{n}$, also commonly referred to as $\left(\mathrm{C}_{2} \mathrm{~F}\right)_{n}$ [65]. In stage-1 compounds, the fluorine is intercalated between each carbon layers to yield - CFCF- layers stacking, whereas in stage-2 (hexagonal, $C_{3 \mathrm{~h}}$ symmetry) according to their model, fluorine occupies every other layer with a stacking sequence of - CCFCCF- . The hexagonal symmetry is preserved in both $\left(\mathrm{CF}_{1}\right)_{n}$ and $\left(\mathrm{CF}_{0.5}\right)_{n}$ phases. Theoretical crystal structure calculations were also carried out and different layers stacking sequences were compared from their total energy. Due to electron localization in the $\mathrm{C}-\mathrm{F}$ bond, a huge drop of the electrical conductivity occurs $\sim 10^{-14} \mathrm{~S} \mathrm{~cm}^{-1}$ in $(\mathrm{CF})_{n}$ compared with $\sim 1.7 \times 10^{4} \mathrm{~S} \mathrm{~cm}^{-1}$ in graphite.

Cells based on polycarbon fluorides are manufactured commercially in various forms. System developed by Matsushita Electric Industrial Co. is designed as a BR 435 cylindrical cell. Cells constructed by Nippon Steel Co. use carbon fibers as electrodes; they are found to be rechargeable. Cells for military applications have

Fig. 2.2 Composition dependence of the experimental theoretical specific capacity of $\left(\mathrm{CF}_{x}\right)_{n}$ cathode materials for primary lithium batteries. The theoretical capacity is calculated according to Eq. (2.11)
![](https://cdn.mathpix.com/cropped/2025_10_16_54c0b8cfb09b0b0ba3dfg-040.jpg?height=629&width=764&top_left_y=210&top_left_x=580)

been produced in the USA by Eagle Picher and by Yardney Electric. There are spiral-wound cylindrical cells with a largest cell capacity of 5 Ah .

Lam and Yazami prepared sub-fluorinated graphite fluorides $\left(\mathrm{CF}_{x}\right)_{n}$ compounds ( $0.33<x<0.63$ ) from natural graphite. The cathode behavior in lithium batteries investigated under low discharge rate shows that the energy density increases with the fluorine content $x$. However, at higher rates, sub-fluorinated compounds performed better than commercial $\left(\mathrm{CF}_{x}\right)_{n}$ synthesized from petroleum coke. Specific capacity $400 \mathrm{mAh} \mathrm{g}^{-1}$ was obtained for $\mathrm{Li} / / \mathrm{CF}_{0.52}$ coin cell discharged at 2.5 C [66]. The rate capabilities of $\mathrm{Li} / /\left(\mathrm{CF}_{x}\right)_{n} 18650$-type 3.6 -Ah cells using $1 \mathrm{~mol} \mathrm{~L}{ }^{-1} \mathrm{LiBF}_{4}$ in EC:PC:EMC (1:1:3) as electrolyte were tested at Sandia Natinal Labs in the temperature range -40 to $+72^{\circ} \mathrm{C}[67] . \mathrm{The} \mathrm{Li} / / \mathrm{CF}_{x}$ system was fabricated by Wilson Greatbatch as an alternative electrical source for advanced pacemaker systems [68]. $\mathrm{Li} / / \mathrm{CF}_{x}-\mathrm{MnO}_{2}$ hybrid cells are commercialized by Ultralife. These cells are fabricated for at least 15 years shelf life and deliver $40 \%$ or more capacity than the same-sized $\mathrm{Li} / / \mathrm{MnO}_{2}$ system. $\mathrm{Li} / / \mathrm{CF}_{x}$ is estimated to be $\sim 9 \%$ of the world's primary battery market that is mainly shared by Panasonic ( $50 \%$ ), Greatbatch Medical (20 \%), Spectrum Brands (20 \%) and Eagle-Picher [69].

### 2.3.4.2 Lithium Manganese Oxide Batteries

Lithium manganese oxide ( $\mathrm{Li}-\mathrm{MnO}_{2}$ ) battery is the most common consumer grade battery that covers about $80 \%$ of the lithium battery market. This system includes heat-treated $\mathrm{MnO}_{2}$ as cathode, lithium metal as anode and $\mathrm{LiClO}_{4}$ in propylene carbonate/dimethoxyethane as aprotic electrolyte. The overall battery reaction is:

$$
\mathrm{Mn}^{\mathrm{IV}} \mathrm{O}_{2}+\mathrm{Li} \rightarrow \mathrm{Mn}^{\mathrm{III}} \mathrm{OOLi} .
$$

The cell reaction involves reduction of the $\mathrm{MnO}_{2}$ without gases exhaustion and the product remains in the cathode. The system $\mathrm{Li}-\mathrm{MnO}_{2}$ displays several advantages: (1) the energy density is $150-250 \mathrm{~Wh} \mathrm{~kg}^{-1}$ and $500-650 \mathrm{~Wh} \mathrm{dm}^{-3}$, (2) the operating temperature ranges from -40 to $+60^{\circ} \mathrm{C}$, (3) manganese dioxide is a low cost and safe material. Batteries are leading the market at approximately $50 \%$ as estimated by Frost and Sullivan.

Many companies (Panasonic, Sony Energytec, Sanyo, Fuji, NTT, Matsushita, Varta, SAFT, etc.) embarked on ambitious programs to develop small rechargeable high-energy density, low cost $\mathrm{Li}-\mathrm{MnO}_{2}$ cells. Panasonic sales various battery sizes, from $30-\mathrm{mAh}$ coin cells (CR1025) to cylindrical $2.4-\mathrm{Ah}$ batteries. Duracell ${ }^{\circledR} \mathrm{Li} / \mathrm{MnO}_{2}$ batteries are being used in a wide range of applications, from powering all functions of fully automatic $35-\mathrm{mm}$ flash cameras to providing long-term standby power for computer clock/calendars. The button cell and spiral-wound cylindrical cell Maxell ${ }^{\circledR} \mathrm{Li} / / \mathrm{MnO}_{2}$ batteries have long-term reliability of 10 years; self-discharge rate is about $0.5 \%$ per year. The cylindrical-type CR17450 model weighting 22 g has a nominal capacity $2500 \mathrm{mAh}, V_{\mathrm{oc}}=3 \mathrm{~V}$, and operates in the temperature range -40 to $+85^{\circ} \mathrm{C}$. Typical voltage profiles of $\mathrm{Li} / / \mathrm{MnO}_{2}$ batteries during discharge continuously at 40 mA are shown at different temperatures in Fig. 2.3 (from Maxell flyer). Scrap $\mathrm{Li} / / \mathrm{MnO}_{2}$ batteries by Energizer ${ }^{\circledR}$ meet US Department of Transportation (DOT) requirements of the 49CFR173.185 standard: limit of 12 g of Li per cell, strong outer packaging, external short circuits prevented. Sony has commercialized a button-type CR2025 cell tested at $23^{\circ} \mathrm{C}$ under a load of $15 \mathrm{k} \Omega$ for 900 h . Excellent long-term storage reliability was demonstrated: at $60^{\circ} \mathrm{C}$ for 120 days is the equivalent of storage at room temperature for 6 years. PowerStream fabricate CR series of primary $\mathrm{Li} / / \mathrm{MnO}_{2}$ button cells with nominal capacity from 25 to 1000 mAh . The price of the CR2477 1 Ah -cell is $\$ 3.00$. The cylindrical $\mathrm{Li} / / \mathrm{MnO}_{2} 3-\mathrm{V}$ battery by Bipower ${ }^{\circledR}$ (model CR34615) of nominal capacity 8 Ah weights 120 g . Panasonic sells a varieties of light button cells; the

Fig. 2.3 Typical voltage profiles $\mathrm{Li} / / \mathrm{MnO}_{2}$ batteries discharged continuously at 40 mA at different temperatures
![](https://cdn.mathpix.com/cropped/2025_10_16_54c0b8cfb09b0b0ba3dfg-041.jpg?height=620&width=762&top_left_y=1450&top_left_x=582)

CR2025 items of capacity 165 mAh weight 2.3 g . Since 1976, Sanyo Electric Co . has developed a wide variety of primary $\mathrm{Li}-\mathrm{MnO}_{2}$ cells to meet the demands of a large diversified market. Coin-type CR1220 $36-\mathrm{mAh}$ cell weighting 0.8 g delivers a maximum continuous discharge current 2 mA . The high-power cylindrical 2.6-Ah cell (spiral structure) weighting 23 g delivers 500 mA .

### 2.3.4.3 Low Temperature Lithium Iron Batteries

Room temperature primary $\mathrm{Li} / / \mathrm{FeS}_{2}$ batteries use nonaqueous electrolyte, such as a lithium/iron disulfide, with good low temperature performance characteristics. The electrolyte has a solute including lithium iodide dissolved in an ether-containing solvent including a 1,2-dimethoxypropane based solvent component and no more than $30 \mathrm{vol} \%$ 1,2-dimethoxyethane [70,71]. Commercial $\mathrm{Li} / / \mathrm{FeS}_{2}$ AA primary batteries have offered substantially longer runtime than equivalent sized $\mathrm{Zn} / / \mathrm{MnO}_{2}$ alkaline AA cells for high-power applications and below ambient temperature [72]. The electrolyte consisted of $1 \mathrm{~mol} \mathrm{~L}^{-1} \mathrm{LiCF}_{3} \mathrm{SO}_{3}$ dissolved in $24.95 \mathrm{vol} . \%$ dioxolane, $74.85 \mathrm{vol} . \%$ dimethoxyethane, and $0.2 \mathrm{vol} . \%$ dimethylisoxazole. However, the rate capability of commercial $\mathrm{Li} / / \mathrm{FeS}_{2}$ batteries may be limited by the ion conductivity of the electrolyte when $\mathrm{FeS}_{2}$ samples have crystal sizes smaller than $1 \mu \mathrm{~m}$. It has been demonstrated that the electrochemical performances are strongly dependent on the $\mathrm{FeS}_{2}$ cathode particle size. Reducing crystal size of $\mathrm{FeS}_{2}$ from $10 \mu \mathrm{~m}$ down to 100 nm increases the presence of crystal boundaries or surfaces per unit volume of $\mathrm{FeS}_{2}$, provides a large number of nucleation sites for lithiated products, and thus promotes the kinetics of the heterogeneous (not intercalation) lithiation process of $\mathrm{FeS}_{2}$ [73]. For a loading cathode of $14 \mathrm{mg} \mathrm{cm}^{-2}$, the discharge voltage profiles of $\mathrm{Li} / /$ nano- $\mathrm{FeS}_{2}$ cells show a two-voltage-step reaction at 1.7 and 1.5 V at current densities lower than $3 \mathrm{~mA} \mathrm{~g}{ }^{-1}\left(0.042 \mathrm{~mA} \mathrm{~cm}^{-2}\right)$. The $1.7-\mathrm{V}$ lithiation plateau was attributed to the formation of pyrrhotite $\mathrm{Fe}_{1-x} \mathrm{~S}(0<x<0.2)$ and $\mathrm{Li}_{2+x} \mathrm{Fe}_{1-x} \mathrm{~S}_{2}(0<x<0.33)$ intermediate phases, and the 1.5 V reaction produced a mixture of plate-shaped $\mathrm{Li}_{2} \mathrm{~S}$ and amorphous Fe as final products.

### 2.3.4.4 Silver Vanadium Oxide Cells

$\mathrm{Ag}_{2} \mathrm{~V}_{4} \mathrm{O}_{11}$ (SVO) is an interesting cathode material for lithium primary batteries used as a power source for implantable cardiac defibrillators (ICDs). Li//SVO cells have traditionally been designed by Medtronic Inc. to discharge the cathode to a composition of $>6 \mathrm{Li}: \mathrm{Ag}_{2} \mathrm{~V}_{4} \mathrm{O}_{11}$ [74]. The SVO tunnel-like structure ( C -centered monoclinic) consists of vanadium oxide layers with silver located between the layers. Li//SVO batteries have a distinctive discharge curve with two plateaus, one at 3.24 V and one at 2.6 V . In the fully discharged state, the composition of the cathode is $\mathrm{Li}_{6} \mathrm{Ag}_{2} \mathrm{~V}_{4} \mathrm{O}_{11}$. This composition corresponds to reduction of silver to $\mathrm{Ag}^{0}$ and reduction of $\mathrm{V}^{5+}$ to $\mathrm{V}^{4+}$ [75, 76]. Lithium batteries with hybrid cathodes of $\mathrm{Ag}_{2} \mathrm{~V}_{4} \mathrm{O}_{11}$ and $\mathrm{CF}_{x}$ have been developed by Medtronic Inc. that combine the best

Fig. 2.4 The discharge profile of $\mathrm{Li} / /$ SVO and $\mathrm{Li} / /$ SVO- $\mathrm{CF}_{x}$ composite cells used to power medical devices
![](https://cdn.mathpix.com/cropped/2025_10_16_54c0b8cfb09b0b0ba3dfg-043.jpg?height=558&width=767&top_left_y=210&top_left_x=580)

features of both cathode components. Figure 2.4 compares the discharge profile of $\mathrm{Li} / / \mathrm{SVO}$ and $\mathrm{Li} / / \mathrm{SVO}-\mathrm{CF}_{x}$ composite cells. Silver chromate, $\mathrm{Ag}_{2} \mathrm{CrO}_{4}$ was also used as a cathode material in Li primary battery for pacemaker. The cell reaction is identical to that of SVO with the formation of metallic silver and final solid product $\mathrm{Li}_{2} \mathrm{CrO}_{4}$. The nominal voltage is 3.5 V and the specific energy is 200 or $575 \mathrm{~Wh} \mathrm{dm}^{-3}$ for a $2.5-\mathrm{V}$ cutoff. Button cells were produced by SAFT.

### 2.3.4.5 Other Primary Lithium Batteries

In many cases the discharge mechanisms involved in lithium oxide cells are still not fully understood. The discharge reaction can be described as a formal displacement process:

$$
2 \mathrm{Li}+M \mathrm{O} \rightarrow \mathrm{Li}_{2} \mathrm{O}+M,
$$

where $M O$ is an oxide such as $\mathrm{CuO}, \mathrm{Mn}_{2} \mathrm{O}_{3}, \mathrm{Bi}_{2} \mathrm{O}_{3}$, or $\mathrm{Pb}_{3} \mathrm{O}_{4}$ with theoretical capacity of $670,310,350$, and $310 \mathrm{mAh} \mathrm{g}^{-1}$, respectively. OCV are in the range $3.0-3.5 \mathrm{~V}$ and a practical energy density of $500 \mathrm{~Wh} \mathrm{dm}^{-3}$ is obtained. Varta has developed a CR 2025-type cell and SAFT has manufactured an LM 2020-type cell. The $\mathrm{Li} / / \mathrm{CuO}$ button cell (LC01) constructed by SAFT exhibits a single step which may be attributed to the simple displacement reaction (Eq. 2.12). This $\mathrm{Li} / / \mathrm{CuO}$ cell delivers an OCV of 1.5 V and has the highest specific energy of all solid cathode-based lithium cells. Practical value of $750 \mathrm{~Wh} \mathrm{dm}^{-3}$ is obtained. The liquid electrolyte varies from manufacturer to manufacturer, but $\mathrm{LiClO}_{4}$ in dioxolane is very often used. The cylindrical cells manufactured by SAFT have practical capacities in the range $0.5-3.9 \mathrm{Ah}$.

Sulfide electrodes have the advantage over the corresponding oxides that most of them are good electronic conductors, so that sulfide-based batteries usually do not
require the addition of carbon into the cathode. Batteries based on cupric sulfide cells (three in series) have been developed for use in a cardiac pacemaker. $\mathrm{Li} / / \mathrm{CuS}$ undergoes in two steps, so that the discharge curve exhibits two plateaus at 2.12 and 1.75 V during the first discharge to 1.5 V with a capacity of $530 \mathrm{mAh} \mathrm{g}^{-1}$. The reduction of CuS results in the formation of $\mathrm{Li}_{x} \mathrm{CuS}$ during the first voltage plateau, and $\mathrm{Cu}_{1.96} \mathrm{~S}, \mathrm{Li}_{2} \mathrm{~S}$ and metallic Cu during the second voltage plateau [77].

### 2.4 Secondary Lithium Batteries

Basically, the idea of using materials that undergo insertion reactions as the electrochemically active component at the positive electrodes began to be explored in the 1970s, giving birth to the rechargeable lithium batteries (RLB). Two approaches consist in the design of RLB as shown in Fig. 2.4. The first system utilizes an insertion compound as positive material and a lithium-metal foil as the negative electrode, the so-called lithium-metal battery (Fig. 2.4a). The second system consists in using two open-structured materials as electrodes, in which the lithium ions can be shuttled from one intercalation compound acting as lithium-ion source to another receiving lithium-ion and vice versa for the discharge process. This is the commonly known lithium-ion battery (Fig. 2.4b) that was initially named "rocking chair battery," "swing battery" or "shuttlecock battery." Sometimes, LiBs are also named "lithium metal-free rechargeable batteries" [10] (Fig. 2.5).

![](https://cdn.mathpix.com/cropped/2025_10_16_54c0b8cfb09b0b0ba3dfg-044.jpg?height=529&width=937&top_left_y=1382&top_left_x=295)
Fig. 2.5 Schematic representation of rechargeable lithium batteries. There are two systems according the nature of the negative electrode either Li metal (a) or Li insertion compound (b). In both cases, the positive electrode is constituted by an insertion compound, in which the redox reaction occurs at high potential versus $\mathrm{Li}^{0} / \mathrm{Li}^{+}$

### 2.4.1 Lithium-Metal Batteries
