Repository: cunyu-liu/electrolyte_ailab

File: finetune-rag-agent/bookData/电化学测试技术 (张鉴清等编著, 张鉴清等编著, 张鉴清) (Z-Library).md (part 3 of 14)
# 1. 
![](https://cdn.mathpix.com/cropped/2025_10_16_29ab7078b90bd9b72c4ag-060.jpg?height=681&width=834&top_left_y=990&top_left_x=608)
图 2－20 一种解决电位测量和电流测量＂共地＂问题的方法

腐蚀电化学所特有的测量方法，如：为了评估金属的耐小孔腐蚀性能而建立的各种测定小孔腐蚀电位的方法，为了观察金属表面的不均匀性和局部腐蚀发展情况而建立的各种微区电位分布的测量方法等等。这些测量技术是电化学的其他领域中没有而专为特定的腐蚀问题的研究或测量建立的。利用模拟装置而进行的电化学研究或测量的方法。由于影响腐蚀过程的因素很复杂，为了便于研究某一个或某一些因素的影响，或是为了强化某些因素的影响以加速测量过程，在腐蚀电化学中还经常利用模拟装置的方法。例如，为了评估土壤的腐蚀性能而建立的丹尼松（Dani－ son）电池实验、艾凡斯（U．R．Evans）证明差异供氧电池的实验、阿基莫夫（ $\Gamma$ 。 В．Акимов）研究多电极电池的实验装置、为研究小孔腐蚀和隙缝腐蚀而建立的各种＂闭塞阳极＂实验装置等等。

## 2．4．3 工作电极

电化学测量依赖于研究电极的材料。工作电极要求有高的信噪比和重现性。在

电化学测量中，人们最感兴趣的是研究电极表面上所发生的反应，所以工作电极选择、制备和处理均很关键。

## 2．4．3．1 工作电极的选择

电极材料的选择要考虑各个方面的因素：电位窗口、电导率、表面重现性、力学性能、成本、毒性等等。两类研究电极选择的材料、结构形式、表面状态对于电极上的反应影响很大。这不仅仅是因为电极材料具有不同的热力学电极电位，更为重要的是电极材料、结构形式、表面状态的变化，有可能改变电极反应的历程和电极过程动力学的特点，从而获得丰富的电化学测量信息。为了实现不同的测量目的，选择适当的研究电极，探索新的研究电极十分重要，成为电化学测量的一个重要组成部分。本节对于不同种类的研究电极分别加以介绍，根据研究的功能可以分为以下几类：
（1）以研究电极本身的电化学特性为目的的研究电极，如电池用的锌负极，光照时具有电化学活性的半导体电极等，研究对象就是电极，在适当的溶剂中进行测定即可。
（2）以研究溶解于溶液中的化学物质，或者是从外部导人的某气体的电化学特性为目的研究电极，即提供电化学反应场所的电极，研究对象为溶液特性。电极本身一般不发生溶解反应，为惰性电极，如以铂和金代表的电极，在测定电位区域里能稳定地工作的电极。

## 2．4．3．2 工作电极的加工制备

固体金属电极导电性高，在强制对流体系中，很容易增加灵敏度和重现性，易于制作和抛光，使用广泛。

根据实验目的和要求选择所需的金属材料。电极的形状视要求可以是各种各样的，如：丝状、片装、圆柱状及方块状等，但制备电极时应具有确定的、易于计算的表观面积，非工作面积必须绝缘，而且必须用导线与试样牢固地加以连接作为引出线。

## 2．4．3．3 工作电极的前处理

研究电极是否清洁是电化学测定中最重要的问题之一。当研究电极为固体金属电极时，在进行测试前，一般应经过机械处理、化学处理和电化学处理等步骤，以获取尽可能清洁且重现的表面状态。
（1）固体金属电极的机械处理。封装好的电极要用细砂纸打磨光亮。磨光的程序是：首先使用从粗到细的砂纸逐级打磨，然后使用抛光粉逐级拋光，直到电极表面没有划痕为止。常用抛光的物质有金刚砂、拋光膏或拋光喷剂。拋光的时间依电极表面的状态而定，一般为 30 s 至几分钟不等。拋光后，需要使用合适的溶剂洗去电极表面残留的抛光粉。对于用氧化铝抛光的电极，还需要在蒸馏水中超声处理几分钟，以彻底清除表面的氧化铝颗粒。如果是在做一系列实验，每次实验后要重复最后一个步骤的抛光。
（2）固体金属电极的化学处理。电极式样特别是易钝化的金属，除了在预处理过程中可能会产生氧化膜之外，打磨好的试样在空气中停放也会形成氧化膜，对电化学测量也有影响。因此，经过磨光和抛光后的电极还要进行除油和清洗处理。除油多用有机溶剂，如甲醇、丙酮等。Pt电极常用王水和热硝酸进行清洗， Au 多用热硝酸等洗净。
（3）固体金属电极的电化学处理。固体金属研究电极的最后处理是在与测定用的电解液相同组成的溶液中做几遍电位扫描。这种预处理通常是开始用阳极极化，然后用阴极极化。在阳极极化处理期间，金属离子或非金属离子都可以从电极上溶解下来，在阴极极化期间，溶液中的电活性离子可在电极上还原。为了得到最好的效果，预极化处理通常需要进行反复多次，且一般最后一次极化为阴极还原。

以铂电极为例，电极表面前处理的一般方法可按以下顺序进行。a．用小号砂纸将表面磨平滑；b．用氧化铝研磨液磨成镜面；c．用重铬酸混合液、热硝酸、王水等洗净；d．用水冲洗干净；e．在与测定用的电解液相同组成的溶液中重做几遍电位扫描。此外，使用铂线电极时也经常把它放在灯火焰上加热，得到再现性好、清洁的表面。
（4）固体金属电极的热处理。金属热处理是使金属材料在固态范围内，通过加热、保温和冷却，改变其内部组织，从而获得所需性能的一种工艺方法。通过适当的热处理，能够非常有效地提高和改善金属材料的性能，同时消除加工缺陷，充分发挥材料潜力。因此，热处理在机械制造等工业中占有十分重要的基础地位。与其它加工工艺相比，热处理一般不改变工件的形状和整体的化学成分，而是通过改变工件内部的显微组织，或改变工件表面的化学成分，赋予或改善工件的使用性能。其特点是改善工件的内在质量。钢铁是机械工业中应用最广的材料，钢铁显微组织复杂，可以通过热处理予以控制，所以钢铁的热处理是金属热处理的主要内容。比如，不同时效条件对铝－锂合金晶间腐蚀敏感性具有很大的影响。另外，铝、铜、镁、钛等及其合金也都可以通过热处理改变其力学、物理和化学性能，以获得不同的使用性能。

## 2．4．3．4 工作电极的真实表面积的测定

因为电极反应是在电极表面上进行的，所以电极表面积是一个重要的因素，而且电流也经常用电流密度来表示，电极反应速度常数也常用 $\mathrm{cm} / \mathrm{s}$ 为单位表示，这样就显得更清楚明了。

除了汞等之外，电极表面积的正确求算实际上并不那么容易。因为表面粗糙度各异的电极表面定量化是很困难的。铂电极可以通过氢离子吸附峰的解析来求算表面积。而一般的电极则只能用表观电极尺寸来求算。下面介绍铂电极表面积的求法。

将研磨得相当平滑的铂电极保持静止状态，在扩散为控制步骤的电位区域内，恒电位电解 1 s 以上时，扩散层的厚度 $d=(D t)^{1 / 2}$（ $D$ 是扩散系数），将大于 Pt 电

极表面的凹凸程度（粗糙度）。这样得到的具有平滑表面的铂电极表面积可以直接用千分尺量取求算。

但是，当我们研究某化学物质在电极表面的吸附时，必须更为精确地知道 Pt电极的表面积，其计算方法如下：由氢原子吸附峰的电量求算，在硫酸水溶液中进行循环扫描时，在 $+0.4 \sim 0.05 \mathrm{~V}$（vs．NHE）电位区域内将出现氢原子吸附峰，通过吸附峰的电量可以算出电极的表面积，但应扣除双电层的充电电量。该电量一般按 $120 \mu \mathrm{C} / \mathrm{cm}^{2}$ 计算。另外，还可以用安培计时法求算。或者是在循环伏安法中，从电位扫描速度 $v$ 变化时，峰电流值的变化 $i_{\mathrm{p}} \propto \sqrt{v}$ ，求算出电极面积。详细参看相关文献。

## 2．4．3．5 Pt、Au和玻璃碳等电极的表面重现性问题

## （1）铂电极

铂是一种最常用的电极材料，具有化学性质稳定、氢过电位低等特点。其电位窗口是相当宽的。虽然氢和氧很容易在铂电极上吸附，但吸附反应只需少量的电量，可以认为在有吸附反应的电流流出的电位区域里，不会影响其它的电极反应。
（2）金电极
金和铂一样，是一种经常使用的电极材料。但在 HCl 水溶液中，由于生成氯化物的配合物从而易发生阳极溶解，另外它易形成薄层氧化膜。
（3）碳电极
碳电极是一种总称，它分为石墨电极、糊状碳电极、玻璃状碳电极等。碳电极具有电位窗口宽、容易得到、使用方便等特点。在碳电极表面所观察到的电子转移速率一般低于在金属电极上的数值。碳电极的初始结构和处理过程对表面的反应活性有很大的影响。常用的碳电极材料均具有六元芳香环的结构，且均为 $\mathrm{sp}^{2}$ 方式成键，但电极表面的边角和平面的相对密度（含量）不同。对电子转移和吸附而言，取向边角的活性较石墨基平面更高一些。
（1）石墨电极 石墨电极大致可以分为两个种类：一种是浸入石蜡的多孔性石墨电极；另一种是用热分解制作的致密性石墨电极。因为高纯度的石墨是多孔性的，使用时会因浸入电解液或者氧气而影响测定，所以应进行浸石蜡处理后方可使用。这种处理后的石墨电极，虽然具有较大的残余电流，但其电位窗也很宽。由于石墨电极表面柔软，用细砂纸擦过后容易得到新的表面。另外，由于含有石蜡，表面具有疏水性。不过，若用含有表面活性剂的水溶液进行处理，可以使其成为亲水性表面。

热解石墨是在高温或减压下，在 $2000^{\circ} \mathrm{C}$ 左右的基板上使碳水化合物分解形成很薄的具有结晶构造的层状物。由此得到的热解石墨呈各向异性，密度比自然石墨略高。因此液体和气体进不去，金属等杂质的混入量小，所以残余电流较小。由于液体等容易从层的边缘部分进入层间，所以也应进行浸石蜡预处理。通过研磨或者用砂纸擦也可获得新的表面。如果在加压下高温热处理，热解石墨可以转变成高度

有序的热解石墨，这种石墨有高的各向异性，并且具有非常好的重现性。因为石墨结构的层间作用力很弱，可以用手剥离的方法获得新鲜的平整表面。这种石墨电极具有不少优点，新鲜的样品制备方便，表面结构确定，不容易被污染。新制备的石墨表面可提供大面积的原子级平滑区域，并在空气和溶液中相当稳定，经常在电化学理论研究、电沉积、电化学合成、生物电化学过程等的研究中用作基底材料。
（2）玻璃碳电极 将酚醛聚合物或聚丙烯腈，在一定压力下加热到 $1000 \sim 3000^{\circ} \mathrm{C}$ ，在惰性气氛（无氧、氮气无 $\mathrm{H}_{2}$ ）中碳化可以得到各向同性的玻璃碳。玻璃碳电极具有导电性高、对化学药品的稳定性好、气体无法通过电极、纯度高等特点，其性质与热分解石墨电极大致相似。与铂电极相比，具有价格便宜、表面通过研磨可以再生、氢过电位和溶解氧的还原电位小等特点。它最主要的用途是用作沉积过程或是修饰电极的基体。此类电极在利用溶出伏安法测试水中微量的金属离子等领域中取得广泛应用。

与玻璃碳电极相似，但孔隙率高的网玻璃碳电极在电化学分析、化学电源、有机电合成、电化学传感器和光谱电化学中应用很多。在 $2200 \sim 3000^{\circ} \mathrm{C}$ 下热解聚氨酯泡沫和热固性树脂的混合物可得到强度高、导电好的网玻璃碳电极。它在重金属离子如 $\mathrm{Cr} 、 \mathrm{Cu} 、 \mathrm{Cd}$ 等的去除方面有很好的应用前景。
（3）碳糊电极 碳糊是由碳粉或石墨粉与液体胶黏剂混合而成的。它具有制作简单、重现性好、阳极极化的残余电流小等优点。与铂电极相比，在阳极区具有较宽的电位窗口。

固体电极即使是单晶电极也很容易发生吸附沾染，如果吸附粒子的线形大小为 0.5 nm ，则在 $1 \mathrm{~cm}^{2}$ 的研究电极表面上形成单分子吸附层只需不到 $10^{-9} \mathrm{~mol}$ 的表面活性物质。假定与电极接触的溶液体积为 100 mL ，则只要溶液中存在 $10^{-8} \mathrm{~mol} / \mathrm{L}$的表面活性物质，就可能影响电极反应的进行。为了克服固体电极的这一缺陷，人们在很多要求非常精密的电化学测量中选择汞电极。汞在 $-39 \sim 356^{\circ} \mathrm{C}$ 的温度范围内为液体且氢过电位大，使其在电化学研究中得到了非常广泛的应用。汞电极有滴汞电极、悬汞电极、汞膜电极、静汞电极和汞齐电极等多种形式，其中流动型的滴汞电极能经常保持新鲜的电极表面，不受生成物或杂质吸附的影响，因此不必进行电极的磨光或者洗净等前处理。

## 2．4．4 参比电极

## 2．4．4．1 参比电极的特点

参比电极的性能直接影响着电极电位测量或控制的稳定性、重现性和准确性。参考电极系统的选择，同要研究的体系有关。不同场合对参比电极的要求不尽相同，应根据具体对象合理选择参比电极。但是，参比电极的选择还是具有一些共同的要求。

## 2．4．4．2 参比电极的选择

参比电极的选择应至少满足以下要求。
（1）参比电极应为可逆电极，电化学反应处于平衡状态，可用 Nernst 方程计算不同浓度电对的电位值。电极不易极化，以保证电极电位比标准的恒定。
（2）参比电极应具有良好的稳定性，温度系数要小，电位随时间的变化要小，而且电极应具有良好的恢复性。当有电流突然通过，或温度突然变化时，参比电极的电位都会随之发生变化。当断电或温度恢复原值后，电位应能够很快回复到原电极电位值，不发生滞后。电位应具有好的重现性。
（3）快速的暂态测量时参比电极要具有低电阻，以减少干扰，避免振荡，提高系统的响应速率。
（4）某些参比电极是第二类电极。要求这类金属的盐或氧化物在溶液中的溶解度很小，从而保持电极电势的长期稳定性，并减少对被测体系溶液的污染可能性。
（5）在具体选用参比电极时，应考虑使用的溶液体系的影响。例如，是否存在液接电位，是否会引起研究电极体系和参比体系溶液间溶液的相互作用和相互污染。一般采用同种离子溶液的参比电极，如氯离子的溶液中采用甘汞电极，在硫酸根离子的溶液采用汞－硫酸亚汞电极，在碱性溶液中采用汞－氧化汞电极。
（6）在暂态测量中，要求体系具有很短的响应时间并保持电极电位稳定，常采用双参比电极实现。

目前经常使用的参比电极有三种：（1）金属相或者溶解的化合物分别与其离子组成平衡体系，如 $\mathrm{H}^{+} / \mathrm{H}_{2}(\mathrm{Pt}) 、 \mathrm{Ag}^{+} / \mathrm{Ag}$ 。（2）金属与该金属难溶化合物电离出的少量离子组成的平衡体系，如 $\mathrm{Hg}_{2} \mathrm{Cl}_{2} / \mathrm{Hg} 、 \mathrm{HgO} / \mathrm{Hg}$ 。（3）其它体系，如玻璃电极、离子选择性电极。

甘汞电极是实验室中最常用的参比电极之一，其突出特点是处理容易。其电位与氯离子的浓度有关。当 KCl 达到饱和浓度时，叫做饱和甘汞电极。但此电极电位对温度比较敏感，所以，精密测定时要将甘汞电极置于恒温水槽中进行，以保持温度的恒定。新制备或者放久未使用的参比电极，如果担心该参比电极的电位不准确可靠，最好用另一个可靠的参比电极确认它的电极电位。同样的参比电极，电位差一般不超过 $\pm 1 \mathrm{mV}$ 。也可以用 $\mathrm{Ag} / \mathrm{AgCl}$ 电极作为参考电极，它的电位同甘汞电极一样，对 $\mathrm{Cl}^{-}$可逆，但温度对于它的电位值的影响要比对甘汞电极的电位值的影响大得多。它的方便之处是，如果被测电极系统的溶液是含有 $\mathrm{Cl}^{-}$的溶液，可以将 $\mathrm{Ag} / \mathrm{AgCl}$ 电极直接插人被测电极系统的溶液中进行电位或极化值的测量。但这样使用 $\mathrm{Ag} / \mathrm{AgCl}$ 电极时，应注意溶液中不可含有太高含量的重金属离子，而且 $\mathrm{Ag} /$ AgCl 电极的电位值随溶液中的 $\mathrm{Cl}^{-}$浓度改变，故测得的电位数值最好用甘汞电极进行校正。 $\mathrm{Ag} / \mathrm{AgCl}$ 电极的制备方法是将银丝（直径 $0.2 \sim 2 \mathrm{~mm}$ ，长 300 cm ，弯成螺旋状）或焊有银丝的银片（厚 $0.2 \sim 1 \mathrm{~mm}$ ，面积 $1 \sim 2 \mathrm{~cm}^{2}$ ），表面经清洗除油后，在 $0.1 \mathrm{~mol} / \mathrm{L} \mathrm{HCl}$ 溶液中，以 $10 \sim 20 \mathrm{~mA} / \mathrm{cm}^{2}$ 的电流密度阳极处理 $1 \sim 2 \mathrm{~h}$ 。在特殊

情况下，也可以制备面积很小的 $\mathrm{Ag} / \mathrm{AgCl}$ 电极，但此时应使用高输人阻抗的测量仪器。

用于非水溶剂体系的参比电极大致分两类：（1）参比电极本身使用的溶剂与测定溶液相同。其中 $\mathrm{Ag}^{+} / \mathrm{Ag}$ 具有制作简单、电位重现性好等优点，已被广泛用作参比电极。（2）使用水溶液为电解质的甘汞电极和 $\mathrm{Ag} / \mathrm{AgCl}$ 电极。

在暂态测量中，要求体系有很短的响应时间。在精确的测量中，希望能测定在几微秒中电极电位和电流的变化情况。首先要求恒电位仪本身具有良好的响应时间，同时参比电极的阻抗特性对测量的响应时间也有明显的影响。常用的一些参比电极由于存在多孔烧结陶瓷，它们的电阻较大，与恒电位仪配合使用时，往往使测量的响应时间变慢，而且增加了 50 周市电（即 50 Hz 的市电）的干扰，甚至引起振荡，严重影响实验的进行。

为了得到电极电位，同时又不影响实验响应时间的参比电极，可把普通参比电

![](https://cdn.mathpix.com/cropped/2025_10_16_29ab7078b90bd9b72c4ag-066.jpg?height=592&width=704&top_left_y=1036&top_left_x=243)
图2－21 双参比电极

极与铂丝电极按图 2－21 相连接，组成一只双参比电极。这种双参比电极的电位由普通参比电极所决定，它能保持良好的电极电位稳定性，电容 $C$ 可滤去 50 周市电的干扰，改善了参比电极的响应性能。

极化测量时有时不需要测得研究电极准确的电极电位值，而只需知道其极化值即铂丝 可，像这类情况有时可以采用和电池附近相同材质的金属电极直接插入电池溶液中作为参比电极来使用，这种参比电极被称为准参比电极。准参比电极还应用在电化学扫描探针显微镜的微电解池中，由于空间所限，往往使用铂丝或银丝作为准参比电极。这种准参比电极的电位不够稳定和确定，往往要在实验前后用常规参比电极进行标定。

工业上一般应用简易参比电极。如铜－硫酸铜电极用在土壤或水中的金属防腐蚀工作中。它由铜棒插在饱和硫酸铜溶液中组成，氯离子对此电极的电位有较大的影响。海洋船舶阴极保护用银－氯化银电极。

## 2．4．5 Luggin 毛细管

在电化学测量中，经常在被测电极表面与参比电极之间放置一端很细的管，称 Luggin 毛细管。毛细管通常采用玻璃管或塑料管制成。测量电极电位时，细的一端靠近被测电极，管的另一端与参比电极或连接参比电极的盐桥相连。主要作用如下：为了减少参考电极系统的溶液中的离子进人被测系统的溶液中的机会，在进行电化学测量的电解池与参考电极系统之间设置一个过渡容器，其中装着被测系统中

的溶液，甘汞电极系统中的 KCl 溶液通过隔膜与过渡容器中的溶液联通，而过渡容器中的溶液则另用带有毛细管口的虹吸管与被测系统的溶液联通。Luggin 毛细管口到研究电极表面的距离越短，溶液欧姆压降越小。但是当 Luggin 毛细管口过于靠近研究电极表面时，毛细管对于研究电极表面的电力线产生屏蔽作用，改变了电极上电流和电势的分布。因此，毛细管接近电极表面的一段必须非常细（如 0.01 cm ），以减小对电极的屏蔽，并且不能完全紧贴电极表面。一般来说，管口离电极表面的距离为毛细管外径的 2 倍时，效果最好。研究表明，球形电极的溶液电阻随着距离的减小而减小，随后趋于恒定，此时 Luggin 毛细管管口距离电极表面的距离不再重要，所以，为了得到最佳的效果，最好使用小的球形电极，用细的 Luggin 毛细管接近电极表面。

在控制电位阶跃测量时，Luggin 毛细管管口过于接近研究电极表面会造成电流振荡。另外，过细的 Luggin 毛细管会增大参比电极的电阻，还会导致毛细管内外溶液间的杂散电容，从而在暂态测量时降低电解池的响应速率，甚至引起振荡。最佳设计的 Luggin 毛细管应在管口一段足够细并使用薄壁材料以避免对电极的屏蔽，而管体加粗并使用粗壁材料。

## 2．4．6 电解质溶液

电解液大致可以分为三类，即水溶液、有机溶剂溶液和熔融盐。水是最常用的溶剂。非水溶剂，如乙腈和二甲基亚砜等在某些场合也可能采用。原则上，如果采取适当的预防措施，则电化学实验几乎有可能在任何介质中进行。实际上，在混凝土、玻璃甚至活体生物中均有电化学实验报道。这里只介绍常见的水溶液体系和有机电解质体系，有关熔融盐等体系的电化学已有专门著作介绍，这里不作介绍。

溶剂的选择主要取决于待分析物的溶解度以及它的活性。此外，还要考虑它的性质如导电性、电化学活性。

水是最常见的溶剂，大多数的电化学反应均在水溶液中进行。纯水几乎不导电，在要求电解液具有良好的导电性时，一般还要在水中加人适量具有离子导电性的支持电解质。水的热力学电势窗由析氢和析氧反应 Nernst 方程式区域决定。但实际上析氢的还原电位因材料而异。产生氢气的实际电位与热力学理论值的偏离值称氢过电位。例如铂电极产氢的电位非常接近热力学理论值，而汞电极则高于理论值达 1 V 以上。类似地，氧过电位也因材料金属不同而不同。一般来说， Ni 的氧过电位小，所以，镍和镍的氧化物作为电解水的阳极材料受到了研究人员的很大关注；但铂上氧的过电位却相当大，所以 Pt 或金经常作为有机物或者无机物电解氧化的研究电极。

电化学研究中也经常采用非水溶剂，如有机溶剂。它具有以下优点：可以溶解不溶于水的物质；有些反应产物在水中不稳定；能在比水溶液体系具有更大的电

位、 pH 值和温度范围内进行反应的测定。常用的有机溶剂如乙腈、二甲基甲酰胺等。示售的有机溶剂都或多或少含有水等杂质，因此，使用前必须进行精制。蒸馏是最常用的方法。只用蒸馏不能除去的水和其它杂质，经常还需把分子筛、脱水剂如 KOH 等加入溶剂中进行搅拌，放置后蒸馏分离。

在溶剂中加人支持电解质主要目的如下：为了有效地消除电活性物种传质形式中的电迁移现象和压缩溶液扩散层，减少电位分布。此外，支持电解质还可以维持稳定的离子强度，增加溶液的导电性，从而减少电位控制或测量中的溶液欧姆电位降，同时减小研究电极和对电极间的电阻，避免过量的 Joule 热效应，有助于保持均一的电流和电位分布等效果。

作为支持电解质，应具备的基本条件有：（1）在溶剂中溶解度较大；（2）电位测定范围大，它在整个实验电位范围内都保持惰性，不与体系中的溶剂或者电极反应有关的物质发生反应，且对电极表面无特性吸附，不改变双电层的结构。

支持电解质可以是无机盐、酸或缓冲溶剂。水溶液中常用硫酸钠、 $\mathrm{KNO}_{3}$ 等。有机溶剂中支持电解质常用 $\mathrm{NaClO}_{4} / \mathrm{LiClO}_{4}$ 等。

## 2．4．7 辅助电极

辅助电极的作用：和设定在某一电位下的研究电极组成一个串联回路，使研究上电流畅通。研究电极的反向电流能够流畅地通过辅助电极，因此一般要求辅助电极本身电阻小，并且不容易发生极化。辅助电极一侧的反应生成物不应严重影响到研究电极的反应。一般情况下，使用铂或者碳电极做辅助电极。

不用恒电位仪的一般电解反应实验中，希望辅助电极的面积要比研究电极的面积大 100 倍以上，使外加极化主要作用于研究电极上。

## 2．4．8 盐桥

## 2．4．8．1 常见盐桥的种类、特点及其制备

当被测电极体系的溶液与参比电极的溶液不同时，常用盐桥把参比电极和研究电极连接起来，可使它们之间形成离子导电通路。盐桥的作用有两个：一是减小液接电位；二是防止或减少研究、参比电极的溶液之间的相互污染。

液接电位至今尚无法精确测量和计算。在稀溶液中如使用 Henderson 公式，可符合一般的要求。在水溶液体系中，两种不同溶液的液接电位一般小于 50 mV 。例如 $1 \mathrm{~mol} / \mathrm{dm}^{3} \mathrm{NaOH}$ 与 $0.1 \mathrm{~mol} / \mathrm{dm}^{3} \mathrm{KCl}$ 溶液间的液接电位按 Henderson 公式计算为 45 mV 。但如果是电解质水溶液和有机溶液和以乙腈作溶剂的有机电解质稀溶液（如含 $0.01 \mathrm{~mol} / \mathrm{dm}^{3} \mathrm{Ag}^{+}$）间的液接电位，可达 0.25 V 。所以，在测量电极电位时必须考虑如何尽量减小液接电位。通常采取的方法是在研究电极、参比溶液间使用盐桥。

常见的盐桥是一种充满盐溶液的玻璃管，管的两端分别与两种溶液相连接（参

见图 2－22）。通常盐桥做成 U 形，充满盐溶液后把它倒置于两溶液间形成离子导通。为了减少盐桥两边的溶液通过盐桥的流动，通常需要采用一定的盐桥封接方式，如在盐桥内充满琼脂凝胶状电解液；或者采用微米级孔径的多孔烧结陶瓷、多孔烧结玻璃等封住盐桥管口。制作盐桥时应特别注意不能使其内阻太大，否则会引起测量误差，在恒电位测量时还容易引起振荡。

![](https://cdn.mathpix.com/cropped/2025_10_16_29ab7078b90bd9b72c4ag-069.jpg?height=746&width=1093&top_left_y=584&top_left_x=477)
图 2－22 盐桥和盐桥管口的封接形式

## 2．4．8．2 电化学测试中盐桥的选择问题

选择盐桥内的溶液应注意下列几点。
（1）溶液内阴、阳离子的当量电导应尽量接近，并尽量采用高浓度电解质。在水溶液体系中，盐桥溶液通常采用 KCl 或 $\mathrm{NH}_{4} \mathrm{NO}_{3}$ 溶液。在有机电解质溶液中可采用苦味酸四乙基铵溶液，在许多溶剂中其正负离子的迁移数几乎相等。另外，研究时还常使用高氯酸季铵盐溶液。
（2）盐桥溶液内的离子必须不与两端的溶液相互作用，也不应干扰被测电极过程。如在研究金属腐蚀的过程中，微量的 $\mathrm{Cl}^{-}$对某些金属的阳极过程会有明显的影响，这时应避免使用 KCl 盐桥溶液。
（3）利用液位差使电解液朝一定方向流动，可以减缓盐桥溶液扩散进入研究体系或参比电极的溶液内。

## 2．4．9 电解池

## 2．4．9．1 电解池的材料和设计

电解池的结构和安装对电化学测量影响较大，尤其在恒电势极化中，电解池构成了恒电位仪器中运算放大器的反馈回路。因此，正确设计和安装电解池体系是十分重要的。

电解池对于材料的选择要依据具体的使用环境，最重要的是要求其稳定，避免

使用过程中材料分解产生杂质，影响被测的电极过程。
常用的电池材料是玻璃。它在大多数无机溶液和有机溶液中均很稳定，但在 HF 溶液、浓碱中不很稳定。玻璃具有很宽的使用温度范围，能在火焰下加工成各种形状，又具有高度的透明性。近年来由于塑料工业的发展，很多合成材料具有良好的化学稳定性和加工性能。它们可以用作电解池的材料。这里介绍几种可用作电解槽材料的合成材料的性质。
（1）聚四氟乙烯（又称特氟隆）具有很好的化学稳定性，在王水、浓碱中均不发生变化，也不溶于有机溶剂，使用温度范围为 $-195 \sim+250^{\circ} \mathrm{C}$ 。聚四氟乙烯是一种较软的固体，在压力下容易发生变形，因此，常采用聚四氟乙烯作为电极的套管。聚四氟乙烯没有热塑性，在 $415^{\circ} \mathrm{C}$ 发生分解，利用机械加工的办法可把聚四氟乙烯材料制作成电解池。
（2）有机玻璃 化学名为聚甲基丙烯酸甲酯。它具有良好的透光性，易于机械加工。在稀溶液中稳定，在浓氧化性酸和浓碱中不稳定，在丙酮、氯仿、二氯乙烷、乙醚等很多有机溶剂中可溶。有机玻璃受热易变形，并在 $200^{\circ} \mathrm{C}$ 以上开始分解。它作为电解池材料，只能用于低于 $70^{\circ} \mathrm{C}$ 的场合。利用有机玻璃的热塑性，可把它作为电极的封嵌材料。
（3）聚三氟氯乙烯 化学稳定性比聚四氟乙烯稍差，但硬度高，便于精密的机械加工。在高温下可与发烟硫酸、 NaOH 等作用。使用温度范围为 $-200 \sim +200^{\circ} \mathrm{C}$ ，在 $300 \sim 315^{\circ} \mathrm{C}$ 开始分解。常用于电解池的容器外壳和电极的封装材料。
（4）聚乙烯 聚乙烯能耐一般的酸和碱液，但浓硫酸和高氯酸能与它作用，它可溶于四氢呋喃。聚乙烯具有良好的热塑性。聚乙烯管可作为参比电极管，把其一端加热软化后可拉细做成 Luggin 毛细管，也可在软化后用铝子使其末端封闭。聚乙烯与金属棒之间的密封性良好，因此可作为电极的封嵌材料。聚乙烯容易软化，所以其使用温度低，一般低于 $60^{\circ} \mathrm{C}$ 。

其它如尼龙、橡胶和环氧树脂等材料经常用于电解池等合适部件。
电解池设计时应满足如下要求：
（1）体积要适当，同时要选择适当的研究电极面积和溶液体积之比。在多数的电化学测量中，需要保证溶液本体浓度不随反应的进行而改变，这时就要采用小的研究电极面积和溶液体积之比。在某些测量中，如电解分析中，为了尽可能短的时间内使溶液中反应物电解反应完毕，应使用足够大的研究电极面积和溶液体积之比。根据具体情况确定溶液体积，从而选择适当的电解池体积。
（2）研究电极和辅助电极体系之间可用磨口活塞或烧结玻璃隔开，以防止辅助电极产物对被测体系的影响；当研究体系和辅助体系的溶液不同时，应采用适当的隔离措施。
（3）电化学测量常需要在一定的气氛中进行，此时，电解池需设有进气管和出气管。
（4）Luggin 毛细管的位置应选择适当，既尽量接近研究电极表面，又避免对电极造成屏蔽，以保证电极电位的正确测量和控制。鲁金毛细管口与被测电极表面之间的距离，应视具体情况而定。如进行微区电位测量，毛细管口就要做得很细（微米级），同被测电极表面要尽可能靠近。否则测得的将不是微区电位，而是电极上较大面积区域的混合电位。在一般情况下，如为了测量整个电极表面的电位，我们不主张毛细管口离电极表面太近。这是因为腐蚀金属电极的表面往往不是均匀的，如鲁金毛细管口离电极表面过近，测得的电位值可能并不代表整个电极表面的混合电位的数值。另外还有一个更重要的原因：如果毛细管口离腐蚀金属电极的表面太近，有时会影响电极表面变化情况，特别是会影响该处溶液中氧的补充，诱发局部腐蚀。故在一般情况下，毛细管口与腐蚀金属电极表面之间的距离应不小于 2 mm 。一个问题是在进行极化值测量时，如果毛细管口离被测电极的表面较远，溶液中的欧姆电位降有时不可忽略。在这种情况下，宁可采取其他措施，如给予补偿或进行校正，也不宜将毛细管口靠近腐蚀金属电极的表面。
（5）应正确选择辅助电极的形状、大小和位置，以保证研究电极表面的电流分布均匀。一般来讲，辅助电极的面积应大于研究电极，形状与研究电极的形状相吻合，放置在与研究电极相对称的位置上，这样才能保证研究电极表面各处电力线均匀分布。
（6）快速暂态测量时，还应考虑响应速率和稳定性的问题。采用低电阻的盐桥和参比电极，并尽量减小参比电极和研究电极或辅助电极间的杂散电容。

## 2．4．9．2 常见电解池

在电化学测量中，所用的电解池多种多样，根据实验的要求可采用不同的电解池。图 2－23 是一类常用的电解池，称 H 型电解池。研究电极、辅助电极和参比电极各自处于一个电极管中，所以也常称三池电解池。研究电极和辅助电极间用多孔烧结玻璃隔板隔开，参比电极通过 Luggin 毛细管同研究体系相连，毛细管管口靠近研究电极表面。三个电极管的位置可做成以研究电极管为中心的直角，这样有利于电流的均匀分布和进行电位测量，并且可以把电解池稳妥地放置。如果研究电极采用平板电极，则其背面必须绝缘，这才能保证表面电流的均匀分布。研究电极和辅助电极的塞子可用玻璃磨口或橡皮塞，如果溶液需要搅拌，可用电磁搅拌机。

图 2－24 是一种适用于腐蚀研究的电解池，由美国

![](https://cdn.mathpix.com/cropped/2025_10_16_29ab7078b90bd9b72c4ag-071.jpg?height=569&width=418&top_left_y=1670&top_left_x=1346)
图 2－23 简单的 H 型电解池 1—研究电极；2—辅助电极；3—参比电极

材料试验协会推荐使用。它是圆瓶状的，有两个对称的辅助电极，以利于电流的均匀分布。电解池配有带 Luggin 毛细管的盐桥，通过它与外部的参比电极相连通。

![](https://cdn.mathpix.com/cropped/2025_10_16_29ab7078b90bd9b72c4ag-072.jpg?height=971&width=692&top_left_y=243&top_left_x=670)
图 2－24 一种用于金属腐蚀研究的电解池
1—研究电极；2—辅助电极；3—参比电极；4—盐桥； 5－温度计；6－进气管；7－出气管

## 参 考 文 献

［1］贾铮，戴长松，陈玲．电化学测量方法．北京：化学工业出版社， 2006.
［2］曹楚南．腐蚀电化学原理．第2版．北京：化学工业出版社， 2004.
［3］藤屿昭，相泽益男，井上徹．电化学测定方法．姚建年，陈震译．北京：北京大学出版社， 1995.
［4］达马斯金 B B．电化学动力学导论．谷林锳，秦尔华译．北京：科学出版社， 1989.
［5］龚竹青．理论电化学导论．长沙：中南工业大学出版社， 1988.
［6］Morrison S R．半导体与金属氧化膜的电化学．吴辉煌译．北京：科学出版社， 1988.
［7］周伟航．电化学测量．上海：上海科学技术出版社， 1985.
［8］郭鹤桐，刘淑兰．理论电化学．北京：宇航出版社， 1984.
［9］田昭武．电化学研究方法．北京：科学出版社， 1984.
［10］李荻．电化学原理．第3版．北京：北京航空航天大学出版社， 2008.

## 第 章

## 稳态测量技术

## 3.1 电化学过程的分类

电极反应过程是相当复杂的，不是一个简单的动力学过程。在温度、压力等条件保持恒定的情况下，如改变腐蚀金属电极的电位，例如，用外加电源使电极电位升高一个数值 $\Delta E$ ，在电极表面上就有多个过程的进行速度要随之发生变化：首先是双电层中的电场强度发生变化，这就是双电层的＂充电＂过程。这个过程是改变双电层两侧电荷的电量，是一个非法拉第过程，也即不是进行电极反应的过程。这个过程的速度可由相应的非法拉第电流密度来反映。这个过程进行得很快，但仍需要一定的时间。在双电层中电场强度改变的同时，带电荷的粒子穿越双电层的速度也随之发生变化。带电荷的粒子穿越双电层，也就是穿越金属电极与溶液介质两个相之间的相界区，进行电极反应。因此它是法拉第过程，它的速度由法拉第电流密度反映。所以当电极电位改变的开始瞬间，电极的外测电流密度是非法拉第电流密度和法拉第电流密度之和，两者并不能简单予以区分。但是，非法拉第过程进行得很快，双电层的＂充电＂过程很快就能完成。非法拉第过程完成后，外测电流密度就是反映法拉第过程的速度的法拉第电流密度。但是我们从以下对于析氢反应过程和金属的阳极溶解反应过程的动力学讨论可以知道，一个法拉第过程一般并不是由一个简单的反应步骤完成的，它包括一系列步骤（子过程）。有的步骤很容易进行，反应速度很快，当电位突然改变时，它的速度很快发生相应的变化，例如速度增大，从而使得参与该反应步骤的反应物快速消耗，而其反应产物则快速增加。这一方面会使得它前面的反应步骤的顺向过程的速度增大以补充它的反应物的消耗，同时以它的反应产物作为反应物的下一个反应步骤的速度以及从它的反应产物转变成为它的反应物的逆过程的速度也会增大，其结果就是使得这个容易进行的快反应步

骤的速度从电位突然改变时的初始值降下来，进行比较困难的反应步骤的速度则比电位突然改变时的初始值升高。所以法拉第电流密度不是在电位改变以后立刻就达到稳定的数值的。只有经过了一定时间以后，法拉第过程的各个子过程的速度互相等当，不再继续变化时，总的法拉第电流密度才会达到一个稳定的数值。但在电位突然改变后，法拉第电流密度从初始值到最终的稳定值的变化速度要比非法拉第电流密度的变化速度慢得多，通过一定的快速测量方法是有可能将这两种电流密度的变化分开的。这里值得注意的一个问题是：作为一个法拉第过程的子过程，其反应物或反应产物除了溶液中的物质以外，还往往有吸附在电极表面的物质。在电极反应的动力学方程式中，与电极反应有关的溶液中的物质的变量，用紧靠电极表面的溶液层中有关物质的浓度来表示，它们的变化同溶液中的传质过程有关。吸附在电极表面的物质的变量，则用它在电极表面的覆盖率来表示。吸附覆盖率的变化同电极表面和被吸附的物质的吸附特性有关，一般随着电极电位而变化，是电极电位的函数。我们把电极表面被吸附物质覆盖的情况表示为电极表面状态，而把吸附物质在电极表面的覆盖率称为电极的表面状态变量，也简称为状态变量。如果电极表面上能形成钝化膜，钝化膜的厚度也可以是一种电极表面状态变量。要注意的是，当法拉第电流密度在一定的电位下达到稳定的数值时，紧靠电极表面的溶液层中与电极反应有关的物质的浓度与电极的表面状态变量也应该保持为一定的稳定值，不随时间改变。在这样的情况下，整个电极反应过程处于定常态。这时进行的电化学测量称为稳态测量。而在法拉第过程尚未达到定常态以前进行的电化学测量则称为暂态测量（也可以称为瞬态测量）。需要注意的是：a．稳态测量的电化学参数与时间无关，而暂态测量的电化学参数与时间有关，故而可以用来研究界面结构；b．暂稳态是为了测试技术而引人的概念，是相对时间而言的。只要根据实验条件，在一定时间内 $E 、 I$ 相对稳定就是稳态。

## 3.2 稳态过程

## 3．2．1 稳态

在指定的时间范围内，如果电化学测量系统的参量（如电极电势、电流密度、电极界面附近粒子浓度分布、电极界面状态等）变化甚微或基本不变，那么这种状态称为电化学稳态。举个例子， Zn 空气电池以小电流放电时，开始时电压下降较快，后来达到比较稳定的状态，电压变化较慢；金属的腐蚀过程，如 Al 在 NaCl溶液中的腐蚀，也有一段时间内电极电位变化很缓慢，电极的界面状态变化很小 （可以忽略）。这些状态可称为稳态（steady state）。

对于稳态和稳态过程，以下三个方面应当引起重视。
（1）稳态不等同于平衡态，平衡态只是稳态的一个特例而已。如 $\mathrm{Fe} / \mathrm{Fe}^{2+}$ 电极

在平衡电位时， $\mathrm{Fe} \longrightarrow \mathrm{Fe}^{2+}+2 \mathrm{e}^{-}$和 $\mathrm{Fe}^{2+}+2 \mathrm{e}^{-} \longrightarrow \mathrm{Fe}$ 两个正逆反应速度是相同的，没有净的物质转移，也没有净的电流流过，此时的电极状态是平衡态，也是稳态。而更多的情况下，稳态不是平衡态，例如 $\mathrm{Fe} / \mathrm{Fe}^{2+}$ 的阳极溶解过程，达到稳态时 $\mathrm{Fe} \longrightarrow \mathrm{Fe}^{2+}+2 \mathrm{e}^{-}$和 $\mathrm{Fe}^{2+}+2 \mathrm{e}^{-} \longrightarrow \mathrm{Fe}$ 两个正逆反应速度相差为一个稳定的数值，表现为稳定的阳极电流。净结果是 Fe 以一定的速率溶解到电极界面区的溶液中而成为 $\mathrm{Fe}^{2+}$ ，但同时溶液界面区的 $\mathrm{Fe}^{2+}$ 又以扩散、电迁移和对流作用等转移到溶液本体（内部），如果达到稳态，电极界面区的 $\mathrm{Fe}^{2+}$ 浓度不变，传质的速率恰好等于阳极溶解的速率，表现出电流和电势均不变，达到了稳态。
（2）绝对不变的电极状态是不存在的，所以绝对的稳态是不存在的。从暂态到稳态是逐步过渡的，其划分是以参量的变化显著与否为标准的，但这个标准也是相对的。在上述的例子中，电极固相表面还是有所变化的，溶液内部的 $\mathrm{Fe}^{2+}$ 浓度随时间延长也有所增加，不过这些变化相对而言不显著而已。开始时，电极界面处 $\mathrm{Fe}^{2+}$粒子的转移速率小于阳极溶解速率，净结果是电极界面处 $\mathrm{Fe}^{2+}$ 浓度初步增加，电极电位也随之向正方向移动，经过一段时间后，电极界面区的 $\mathrm{Fe}^{2+}$ 粒子浓度升至一定值，转移速度基本与阳极溶解速度相等，电极界面 $\mathrm{Fe}^{2+}$ 的浓度不再变化，电极电位基本不再移动，此时达到了稳态。达到稳态之前所经历的过渡状态称为暂态。
（3）稳态和暂态是相对而言的。暂态和稳态的划分标准是参量变化显著与否，这个划分标准是相对的，如仪器的灵敏度、时间等。低灵敏度没有变化，而高灵敏度则可以看出显著的变化；短时间（如 $1 \mu \mathrm{~s}$ ）看不出变化，而长时间（ $1 \mathrm{~s} 、 1 \mathrm{~h}$ 等）则可以看出变化。所以，只要实验条件在一定时间内的变化不超过一定值的状态就称为稳态，反之，则需要按照暂态过程来处理。一般情况下，只要电极界面处的反应物浓度发生变化或电极的表面状态发生变化，都要引起电极电势和电流二者的变化，或二者之一的变化。当电极电势和电流同时稳定不变（实际上是变化速率不超过某一值）时，就可认为达到稳态，按稳态系统来处理。

本章主要阐述稳态的特点、分类、两种测量方法和数据处理，并结合浙江大学电化学与功能材料研究所在腐蚀电化学、电源、光电化学方面的工作，介绍稳态技术在这些方面的应用。

## 3．2．2 稳态过程的特点

稳态系统的特点是由达到稳态的条件所决定的。稳定系统的条件是指电极电势、电流密度、电极界面状态和电极界面区的浓度分布等参数基本保持不变。因此稳态系统具有如下特点。
（1）电极界面状态不变，要求双电层的荷电状态不能变，表明用于改变界面荷电状态的双电层的充电电流为零，在等效电路中可以忽略双电层的存在。
（2）电极界面状态不变，也就意味着电极界面的吸附覆盖层状态不能变，吸脱附引起的电流 $\left[\mathrm{OH}^{-} \longrightarrow(\mathrm{OH})_{\text {吸附 }}+\mathrm{e}^{-}\right]$也是零。

需要指出的是：上述两种电流在暂态过程中是不能忽略的，甚至占据主要地位。稳态过程没有这种电流，所以稳态的电流全部是由于电极反应所产生的，如果电极上只有一对电极反应（如 $\mathrm{Fe} \longrightarrow \mathrm{Fe}^{2+}+2 \mathrm{e}^{-}$）在进行，那么稳态电流就可以代表这一对电极反应进行的总速度，这对于研究电极反应是有利的。如果电极上有多对反应同时发生，稳态电流就是多对电极反应的总结果。
（3）电极界面区的扩散层范围不再发展，扩散层的厚度 $\delta$ 恒定，扩散层内反应物和产物粒子的浓度只是空间位置的函数，而与时间无关。在电极界面附近存在参加电极反应物质浓度变化的液层，称为扩散层。在自然对流和强迫对流的情况下，扩散层的厚度可以差别几倍，甚至几百倍。在没有对流和电迁移影响下的扩散层内，反应物和产物粒子处于稳定扩散状态，扩散层内各处的粒子浓度分布符合扩散规律。扩散通过单位截面积的速度 $\frac{\mathrm{d} N}{\mathrm{~d} t}$ 正比于浓度梯度 $\frac{\mathrm{d} c}{\mathrm{~d} x}$（对平板电极而言），比例常数 $D$ 称为扩散系数，即

$$
\pi=\frac{\mathrm{d} N}{\mathrm{~d} t}=-D \frac{\mathrm{~d} c}{\mathrm{~d} x}
$$

式中，$\pi$ 为扩散流量；$N$ 是扩散通过单位截面积的物质的量。式（3－1）称为 Fick 第一扩散定律，适用于只有扩散、忽略对流及电迁移的场合。Fick 第二定律描述仅由于扩散引起的浓度变化速度。

$$
\frac{\partial c}{\partial t}=D \nabla^{2} c
$$

其中：$\nabla^{2} \equiv \frac{\partial^{2}}{\partial^{2} x}+\frac{\partial^{2}}{\partial^{2} y}+\frac{\partial^{2}}{\partial^{2} z}$
对于平板电极，式（3－2）可简化为

$$
\frac{\partial c}{\partial t}=D \frac{\partial^{2} c}{\partial x^{2}}
$$

当系统达到稳态时，$\frac{\partial c}{\partial t}=0$ ，浓度 $c$ 仅仅是位置 $x$ 的函数，且浓度梯度为常数。

$$
i=n F A D_{\mathrm{O}}\left(\frac{\mathrm{~d} C_{\mathrm{O}}}{\mathrm{~d} x}\right)_{x=0}=n F A D_{\mathrm{O}} \frac{C_{\mathrm{O}}^{*}-C_{\mathrm{O}}^{\mathrm{S}}}{\delta}
$$

若反应物的表面浓度 $C_{\mathrm{O}}^{\mathrm{S}}$ 下降至零，电流达到极限，称为极限扩散电流 $i_{\mathrm{L}, \mathrm{O}}$ 。在稳态条件下，稳态极限扩散电流也为恒定值。

$$
i_{\mathrm{L}, \mathrm{O}}=n F A D_{\mathrm{O}} \frac{C_{\mathrm{O}}^{*}}{\delta}
$$

同理可得产物 R 的电流 $i$ 和极限扩散电流 $i_{\mathrm{L}, \mathrm{R}}$ 。

$$
\begin{aligned}
& i=n F A D_{\mathrm{R}} \frac{C_{\mathrm{R}}^{\mathrm{S}}-\dot{C}_{\mathrm{R}}^{*}}{\delta} \\
& i_{\mathrm{L}, \mathrm{R}}=-n F A D_{\mathrm{R}} \frac{C_{\mathrm{R}}^{*}}{\delta}
\end{aligned}
$$

负号是因为规定阴极电流为正，而 $i_{\mathrm{L}, \mathrm{R}}$ 是阳极反应的极限电流。

## 3.3 稳态极化测量的分类

电极过程往往是复杂的、多步骤的过程，而构成电极过程的各个单元步骤所起的作用是不同的，其中占据主导地位的控制步骤主要决定了电极过程的动力学特征和极化类型。首先介绍三种极化种类的动力学规律。

为了便于讨论，假定电化学反应为简单的电荷传递反应：

$$
\mathrm{O}+n \mathrm{e}^{-} \underset{k_{\mathrm{b}}}{\stackrel{k_{\mathrm{f}}}{\rightleftharpoons}} \mathrm{R}
$$

因为稳态电流全部由于电极反应所产生，所以 $i$ 与反应速度 $v$ 成正比，即

$$
\begin{aligned}
i & =n F v=n F(\stackrel{\rightharpoonup}{v}-\stackrel{\leftharpoonup}{v})=\stackrel{\rightharpoonup}{i}-\stackrel{\leftharpoonup}{i} \\
& =n F k_{\mathrm{f}} C_{\mathrm{O}}^{\mathrm{S}}-n F k_{\mathrm{b}} C_{\mathrm{R}}^{\mathrm{S}}=i_{0}\left[\exp \left(-\frac{\alpha n F}{R T} \eta\right)-\exp \left(\frac{\beta n F}{R T} \eta\right)\right] \\
& =i_{0}[\exp (-\alpha n f \eta)-\exp (\beta n f \eta)]
\end{aligned}
$$

式中，规定超电势 $\eta \equiv \varphi-\varphi_{\mathrm{eq}}$ ，并定义 $f=\frac{F}{R T}$ ，因此阴极极化超电势为负值； $\alpha$ 和 $\beta$ 分别表示正向阴极反应和逆向阳极反应的表观传递系数（apparent transfer coefficient），其具体数值决定于 $n$ 个电荷传递过程的动力学机构，且 $\alpha+\beta=1 ; ~ k_{\mathrm{f}}$和 $k_{\mathrm{b}}$ 分别表示正向阴极反应和逆向阳极反应的速率常数。

式（3－9）只考虑电化学极化，而未考虑浓差极化。考虑浓差极化时，$\vec{v}$ 和 $\vec{v}$ 应该分别乘以校正因子 $C_{\mathrm{O}}^{\mathrm{S}} / C_{\mathrm{O}}^{*}$ 和 $C_{\mathrm{R}}^{\mathrm{S}} / C_{\mathrm{R}}^{*}$ ，即

$$
i=i_{0}\left[\frac{C_{\mathrm{O}}^{\mathrm{S}}}{C_{\mathrm{O}}^{*}} \exp (-\alpha n f \eta)-\frac{C_{\mathrm{R}}^{\mathrm{S}}}{C_{\mathrm{R}}^{*}} \exp (\beta n f \eta)\right]
$$

其中 $C_{\mathrm{O}}^{\mathrm{S}} / C_{\mathrm{O}}^{*}$ 和 $C_{\mathrm{R}}^{\mathrm{S}} / C_{\mathrm{R}}^{*}$ 可分别由式（3－4）$\sim$ 式（3－7）联立求解。

$$
\begin{aligned}
& \frac{C_{\mathrm{O}}^{\mathrm{S}}}{C_{\mathrm{O}}^{*}}=1-\frac{i}{i_{\mathrm{L}, \mathrm{O}}} \\
& \frac{C_{\mathrm{R}}^{\mathrm{S}}}{C_{\mathrm{R}}^{*}}=1-\frac{i}{i_{\mathrm{L}, \mathrm{R}}}
\end{aligned}
$$

式（3－11）和式（3－12）带人式（3－10），可得

$$
i=i_{0}\left[\left(1-\frac{i}{i_{\mathrm{L}, \mathrm{O}}}\right) \exp (-\alpha n f \eta)-\left(1-\frac{i}{i_{\mathrm{L}, \mathrm{R}}}\right) \exp (\beta n f \eta)\right]
$$

式（3－13）是同时包括电化学极化和浓差极化的电流和过电位之间的关系，既适用于可逆电极，又适用于不可逆电极，对各种程度极化均可适用。其中 $i_{0}$ 和 $i_{\mathrm{L}}$分别代表电化学极化和浓差极化的参量。注意到该式中的第一、二项描述的分别是在任何电势下阴极电流和阳极电流对总电流的贡献。

图 3－1 给出了式（3－6）所预示的电化学行为。实线表示实际的总电流，它是由虚线表示的单向电流 $i_{\mathrm{c}}$ 和 $i_{\mathrm{a}}$ 的总和。当超电势很负时，单向阳极电流可以忽略，

![](https://cdn.mathpix.com/cropped/2025_10_16_29ab7078b90bd9b72c4ag-078.jpg?height=751&width=1067&top_left_y=266&top_left_x=503)
图 3－1 $\mathrm{O}+n \mathrm{e}^{-} \rightleftharpoons \mathrm{R}$ 体系的电流－超电势曲线
体系的条件：$\alpha=\beta=0.5, n=1, T=298 \mathrm{~K}, i_{\mathrm{L}, \mathrm{a}}=-i_{\mathrm{L}, \mathrm{c}}=i_{\mathrm{L}}, i_{0} / i_{\mathrm{L}}=0.2$ ，虚线表示单向电流 $i_{\mathrm{c}}$ 和 $i_{\mathrm{a}}$

这样，总电流曲线与 $i_{\mathrm{c}}$ 的曲线重合；超电势很正时，单向阴极电流可以忽略，$i_{\mathrm{a}}$完全和总电流相同。在超电势很小时（ $|\eta| \leqslant 25 \mathrm{mV}$ ），电流与电位呈线性关系，随后随超电势 $\eta$ 增加，电流值都迅速增大，这时电极行为受指数因子控制；而在超电势 $\eta$ 很大时，电流几乎不再随电势变化而变化，此时电流受物质传递的限制，而不是受异相动力学的限制。式（3－13）中的指数因子控制变成了表示反应物供给的因子 $C_{\mathrm{O}}^{\mathrm{S}} / C_{\mathrm{O}}^{*}$ 和 $C_{\mathrm{R}}^{\mathrm{S}} / C_{\mathrm{R}}^{*}$ 的控制。

## 3.4 恒电势稳态测量

稳态极化曲线测量主要采用的方式有控制电势法和控制电流法，也称为恒电势法和恒电流法。本节主要介绍恒电势法。所谓恒电势法是采用恒电位仪控制电势，并外加手动或自动（现在主要是恒电位控制自动施加激励信号）的电位扫描信号。指令信号控制电位测量的极化曲线根据电位变化的方式分为静电位和动电位两种方式。前一种电位的变化可以是逐点的，也可以是阶梯的（即每次电位阶跃一定数值后，电位维持恒定一段时间后，再进行下一次阶跃）；后一种电位的变化是连续地以恒定的速度扫描。对于前一种电位扫描方式，由于每一个电位下有一段恒定的时间，系统能更好地达到稳态，但是在阶跃的瞬间由于双电层的存在而产生很大的充电电流；后者必须控制较低的电位扫描速度（金属腐蚀的稳态极化曲线的扫描速度一般为 $20 \sim 60 \mathrm{mV} / \mathrm{min}$ ），保证电化学系统达到稳态，但不能太慢，若过慢则为测得整条 $\varphi-i$ 曲线所需要的时间太长，从测量开始到测量结束工作电极的表面状态变化可能很大。判别的方式是以更慢的扫描速度测得的极化曲线与原先测得的极化曲

线没有显著的差别，即可认为原扫描速率测得的极化曲线是在稳态下测得的。

## 3.5 恒电流稳态测量

在电化学测量中，被测电极也称为工作电极，而把浸在同一溶液中将流过被测电极的电流导回外电源的电极称为辅助电极。在稳态测量中，控制电流测量的方法一般是逐个控制工作电极的外测电流为不同的电流密度值，分别测定工作电极于各个外测电流密度下的电位稳定值。所以，这种测量方法也称为恒电流测量。所谓 ＂稳定值＂，按照上面的介绍，应该是电极反应过程达到定常态以后不再随时间变化的数值。当工作电极被控制在一个电流密度下，它的电位需要多长时间才能达到稳定值？这同电极表面状态的变化情况、工作电极的电位偏离它的腐蚀电位的距离、所控制的电流密度数值同工作电极上原先流过的外测电流密度的数值的差距等因素有关，一般需要几分钟的时间以保证达到＂稳定值＂。但由于各种影响电极反应过程进行速度的因素如温度等的随机波动，测量的数据仍难免有不断的微小波动，不是绝对的＂稳定＂。所以，对于控制在每一个外测电流密度下等待多少时间读取电位测量值的具体规定，只能由实验者根据实验情况来决定，一般取 $0.5 \mathrm{mV} / \mathrm{s}$ 或 $1 \mathrm{mV} / \mathrm{s}$ 。

## 3． 6 稳态测量数据处理

稳态极化曲线是电流密度（即电极反应速度）与电极电势之间的关系曲线。因此，极化曲线是研究电极过程动力学中最基本也是最重要的方法之一。通过极化曲线可以判断电极反应的特征及控制步骤，测定电极反应的基本动力学参数，如交换电流密度（ $i_{0}$ ）、传递系数 $\alpha$ 和 $\beta$ 等，也可以用来测定金属的腐蚀速度。

当电极过程处于电化学步骤控制时，金属腐蚀电极过程的过电势与电流密度之间的关系满足式（3－14），即

$$
i=i_{\text {corr }}\left[\exp \left(\frac{\varphi-\varphi_{\text {corr }}}{\beta_{\mathrm{a}}}\right)-\exp \left(-\frac{\varphi-\varphi_{\text {corr }}}{\beta_{\mathrm{c}}}\right)\right]
$$

这个方程中要确定的参数有三个，分别是 $i_{\mathrm{corr}} 、 \beta_{\mathrm{a}}$ 和 $\beta_{\mathrm{c}}$ 。但总的说来，可以将腐蚀金属电极的外测电流密度表示成腐蚀电流密度 $I_{0}$ 与以极化值 $\Delta \varphi$（定义为 $\left.\Delta \varphi=\varphi-\varphi_{\mathrm{corr}}\right)$ 为变量的函数 $f(\Delta \varphi)$ 的乘积：

$$
i=I_{0} \cdot f(\Delta \varphi)
$$

而且我们已经知道 $I_{0}$ 是正值，因此 $f(\eta)$ 具有两个重要的特征：（1）$\Delta \varphi=0$ ， $I=0$ ，故 $\Delta \varphi=0$ 时 $f(\Delta \varphi)=0$ ；（2）由于 $I$ 与 $\Delta \varphi$ 的正负符号相同，故 $f(\Delta \varphi)$ 与 $\Delta \varphi$正负符号相同。不同的实验条件下，式（3－14）可以简化，从而求出具体的表征电

极体系的动力学参数。
（1）Tafel 区（强极化区）
在强极化条件下，我们分别讨论 $\eta>0$ 和 $\eta<0$ 两种情况。
$\Delta \varphi>0$ 时，式（3－14）可简化为：

$$
i=i_{\text {corr }}\left[\exp \left(\frac{\Delta \varphi}{\beta_{\mathrm{a}}}\right)\right]
$$

进一步可以转化为（注意阳极电流为正）：

$$
\Delta \varphi=\beta_{\mathrm{a}} \lg i_{\text {corr }}-\beta_{\mathrm{a}} \lg i
$$

$\Delta \varphi-\lg |i|$ 呈直线关系，即 Tafel 半对数关系。 $\Delta \varphi=a+b \lg i$ 。Tafel曲线中强极化区线性段的斜率为

$$
\beta_{\mathrm{a}}=\frac{2.303 R T}{\beta n F}
$$

同理，我们可得阴极反应的 Tafel 斜率：

$$
\beta_{\mathrm{c}}=\frac{2.303 R T}{\alpha n F}
$$

在式（3－14）中的左边项与右边项比值大于 100 或者小于 0.01 时，就可以忽略另外一项，并认为是满足 Tafel 公式的条件。如 $n=1$ ，假设 $\alpha=\beta=0.5$ ，在 $25^{\circ} \mathrm{C}$ 时的 $\Delta \varphi>0.116 \mathrm{~V}$ ，上述条件就成立。一般而言，只要 $\Delta \varphi>0.12 \mathrm{~V}$ 就可以认为是属于强极化的范围。这里需要特别注意的是，很多仪器附带的分析软件可以根据极化曲线自动选择 Tafel 分析范围并给出相关参数，但是自动选择的范围有时候不符合强极化条件，需要人工加以调整。

根据阳极、阴极 Tafel 区线性部分的斜率可以分别求出表观传递系数 $\alpha$ 和 $\beta$ 。阴阳极 Tafel 去线性部分拟合外推得到交点，由交点可以确定反应的交换电流密度 $i_{0}$ 和对应的平衡电势 $\varphi_{\mathrm{e}}$ 。但对于金属发生自然腐蚀时对应的电势则不是平衡电势，而是阳极溶解反应和阴极还原反应速率相等时相对应的电势，称为腐蚀电位（cor－ rosion potential）或者开路电位（open circuit potential），对应的电流为自腐蚀电流（corrosion current，$i_{\text {corr }}$ ），有时需考虑电极面积的影响，如自腐蚀电流密度 （corrosion current density，$j_{\text {corr }}$ ）。图3－2和图3－3分别给出了 Tafel 直线外推动力学参数在电极反应和腐蚀中的示意图。其中图 3－3 是腐蚀体系部分极化曲线和相关的动力学参数。图中 Evans 和 Stern 曲线均添加在其中，是为了加深在含有 $\mathrm{H}^{+}$的溶液中极化了的金属（M）电化学行为的理解。
（2）弱极化区
当过电势 $\Delta \varphi$ 小于强极化的强度时，电极处于极化曲线中线性极化区和强极化区之间，即常说的弱极化区测量。对于腐蚀测量，活性区的腐蚀金属电极的极化曲线已经明显偏离直线的线性区，而金属腐蚀过程的阳极反应和阴极反应的反应速度仍大到不可忽略不计情况下的极化测量区间，称为弱极化区间。为了满足弱极化测量的要求，也就是为了测得的极化曲线既明显地偏离线性区，正逆反应（腐蚀过程

![](https://cdn.mathpix.com/cropped/2025_10_16_29ab7078b90bd9b72c4ag-081.jpg?height=748&width=1034&top_left_y=243&top_left_x=492)
图 3－2 Tafel 直线外推法解析动力学参数示意图

![](https://cdn.mathpix.com/cropped/2025_10_16_29ab7078b90bd9b72c4ag-081.jpg?height=844&width=1017&top_left_y=1143&top_left_x=498)
图 3－3 腐蚀体系中极化曲线的 Tafel 拟合
$E_{\mathrm{o}, \mathrm{H}}$ 和 $E_{\mathrm{o}, \mathrm{M}}$ 分别是 $\mathrm{H}_{2}$ 和 M 的开路电位；$i_{\mathrm{o}, \mathrm{H}}$ 和 $i_{\mathrm{o}, \mathrm{M}}$ 分别是 $\mathrm{H}_{2}$ 和 M 的交换电流密度；$i_{L}$ 是极限扩散电流密度

的阳极反应和阴极反应）的进行速度又都大到可以影响测量结果，就要控制测量时极化值的数值范围。实际上为了保证数据处理能比较精确可靠，一般选取腐蚀过程的各个电极反应的信息量都比较大的极化区域— $|\Delta \varphi|$ 值约为 $20 \sim 70 \mathrm{mV}$ 的极化区域。而且，为了使阳极反应和阴极反应的信息量大致均衡，两个方向的极化数据都要测量。既然如此，为了保证测得的数据在希望的极化值数值范围内，一般弱极化数据测量都采用电位控制测量技术进行实验。

由于强极化区对电极体系扰动太大，而线性极化法近似处理带来的误差较大，弱极化区的测量对体系扰动相对较小，准确度较高，且同时可求得多个参数而受到广泛关注，特别是受到腐蚀电化学研究者的关注。利用弱极化区数据计算动力学参数的经典方法是三点法和四点法 ${ }^{[1,2]}$ ，有兴趣的读者可以参考曹楚南编著的腐蚀电化学原理。由于计算机的快速发展，现在主要是采用曲线拟合法。
（1）线性拟合法。弱极化条件下，式（3－14）可以变形得［将 $\beta_{\mathrm{a}} 、 \beta_{\mathrm{c}}$ 用式（3－18）和式（3－19）代回式（3－14）］

$$
i=i_{0} \exp \left(-\frac{\alpha n F \Delta \varphi}{R T}\right)\left[1-\exp \left(\frac{n F \Delta \varphi}{R T}\right)\right]
$$

两边取对数得

$$
\begin{gathered}
\lg i=\lg i_{\text {corr }}+\frac{\alpha n F \Delta \varphi}{2.303 R T}+\lg \left[1-\exp \frac{n F \Delta \varphi}{R T}\right] \\
\lg \frac{i}{\left[1-\exp \frac{n F \Delta \varphi}{R T}\right]}=\lg i_{\text {corr }}+\frac{\alpha n F \Delta \varphi}{2.303 R T}
\end{gathered}
$$

式（3－22）中 $\lg \left\{i /\left[1-\exp \left(\frac{n F \Delta \varphi}{R T}\right)\right]\right\}-\Delta \varphi$ 为一直线，由直线的截距和斜率可求算交换电流密度和表观传递系数。
（2）利用 Origin 软件，对实验曲线采用式（3－14）进行非线性直接拟合，可以同时得到 $i_{\text {corr }} 、 \beta_{\mathrm{a}}$ 和 $\beta_{\mathrm{c}}$ 参数。在 Origin 可以直接输人需拟合的参数方程，可以直接计算相关动力学参数。附录中给出了 Origin 中设置自定义方程进行曲线非线性拟合的说明，敬请参考。
（3）线性区
若极化条件在平衡电势附近（对于腐蚀电极，则是在开路电位附近，此时 $\Delta \varphi$为电势与开路电势的差，$i_{0}$ 则为自腐蚀电流 $i_{\text {corr }}$ ），式（3－14）中的指数项可以按马克劳林（Maclaurin）级数展开

$$
f(\Delta \varphi)=f(0)+\frac{f^{\prime}(0)}{1!} \eta+\frac{f^{\prime \prime}(0)}{2!}(\Delta \varphi)^{2}+\cdots
$$

$\eta$ 很小时，略去高次项，式（3－14）简化为

$$
\begin{gathered}
i=i_{0}\left(-\frac{\alpha n F}{R T} \Delta \varphi-\frac{\beta n F}{R T} \Delta \varphi\right)=\frac{n F \Delta \varphi}{R T} i_{\mathrm{corr}} \\
\Delta \varphi=\frac{R T}{n F} \times \frac{1}{i_{\mathrm{corr}}} i
\end{gathered}
$$

式（3－25）表明，在平衡电势附近的极化曲线为直线，直线的斜率是极化电阻 $R_{\mathrm{p}}$ ，定义：

$$
R_{\mathrm{p}}=\left[\frac{\mathrm{d}(\Delta \varphi)}{\mathrm{d} i}\right]_{\Delta \varphi=0}
$$

并依此可以算出交换电流 $i_{\text {corr }}$（普通电化学反应就是 $i_{0}$ ）：

$$
i_{\text {corr }}=\frac{R T}{n F} \times \frac{1}{R_{\mathrm{p}}}
$$

对于腐蚀行为，式（3－26）可进一步转化为：

$$
\frac{1}{R_{\mathrm{p}}}=\left[\frac{\mathrm{d} i}{\mathrm{~d}(\Delta \varphi)}\right]_{\Delta \varphi=0}=\left(\frac{\mathrm{d} i}{\mathrm{~d} E}\right)_{\varphi=\varphi_{\text {corr }}}
$$

也就是说， $1 / R_{\mathrm{p}}$ 是以外测电流密度 $I$ 为纵轴、以极化值 $\Delta \varphi$ 或电极电位 $E$ 为横轴的坐标系统中的极化曲线或 $\varphi-i$ 曲线在 $\Delta \varphi=0$ 处或在腐蚀电位 $\varphi_{\mathrm{corr}}$ 处的斜率。它的量纲是 $\Omega^{-1} \cdot \mathrm{~cm}^{-2}$ ，也即 $R_{\mathrm{p}}$ 的量纲是 $\Omega \cdot \mathrm{cm}^{2}$ ，相当于腐蚀金属电极的面积为单位值时的电阻值，因此 $R_{\mathrm{p}}$ 被命名为腐蚀金属电极的极化电阻。

$$
i_{0}=\frac{B}{R_{\mathrm{p}}}
$$

对于一个具体的腐蚀过程来说，$B$ 是一个常数。因此式（3－29）意味着：极化电阻 $R_{\mathrm{p}}$ 的数值愈大，腐蚀电流密度 $i_{\text {corr }}$ 的数值会愈小，特别是，如果能确定不同腐蚀体系的 $B$ 值相同，就可以根据极化电阻 $R_{\mathrm{p}}$ 的测量值来判断其中哪一个腐蚀体系的腐蚀速度较大，哪一个较小。这对于监测金属设施的腐蚀状况随时间的变化是有实际意义的，因为在这种情况下可以认为每次测量时 $B$ 值基本相同，所以可以根据极化电阻监测值的变化情况来判断金属设施的腐蚀状况是否正常。另外，从本节以后的讨论可以看到，对于不同的腐蚀体系来说，$B$ 值的变化范围并不很大，因此如果腐蚀体系稍有改变，例如，溶液中添加了一些缓蚀剂，或是低合金钢的成分有少许改变，可以近似地认为 $B$ 值改变不大，而如果极化电阻 $R_{\mathrm{p}}$ 有明显的变化的话，可以认为腐蚀体系的这种改变对腐蚀速度有很大的影响。因此，极化电阻 $R_{\mathrm{p}}$成了腐蚀电化学的另一个重要的动力学参数。

关于腐蚀金属电极的腐蚀电流密度与极化电阻之间的关系，1957年斯特恩 （Stern）发表了一个著名的公式，在腐蚀科学界被称为 Stern 公式 ${ }^{[3]}$ ：

$$
i_{\text {corr }}=\frac{\beta_{\mathrm{a}} \beta_{\mathrm{c}}}{\beta_{\mathrm{a}}+\beta_{\mathrm{c}}} \times \frac{1}{R_{\mathrm{p}}}
$$

式中，$\beta_{\mathrm{a}}$ 和 $\beta_{\mathrm{c}}$ 分别是腐蚀过程的阳极反应和阴极反应的塔菲尔斜率。故在 Stern 公式中：

$$
B=\frac{\beta_{\mathrm{a}} \beta_{\mathrm{c}}}{\beta_{\mathrm{a}}+\beta_{\mathrm{c}}}
$$

实际上，Stern 公式并不是一个普遍公式，它是在下列两个假设前提下导出的公式：（1）腐蚀过程的去极化剂只有一种；（2）腐蚀金属的阳极溶解反应和去极化剂的阴极还原反应的动力学都是电化学控制，而非扩散控制。所以在应用 Stern 公式计算 $R_{\mathrm{p}}$ 时，需特别注意 Stern 公式的前提条件。对于任何一个电化学腐蚀过程，腐

蚀电流密度与极化电阻的倒数之间都存在线性关系。对于活性区的腐蚀体系，$B$ 值的最常见的数值范围为 $17 \sim 26 \mathrm{mV}$ 。

## 3.7 稳态测量方法在电极过程动力学研究中的应用

## 3．7．1 测定电极过程动力学参数

为了研究薄液膜对 LY12 铝合金阴极氧还原过程的影响，采用从开路电位向阴极方向扫描的方法，测定了 LY12 铝合金电极在不同厚度液膜下的阴极极化曲线。同时，为了防止薄液膜在极化曲线测量过程中由于蒸发而导致厚度的变化，选用 $1 \mathrm{mV} / \mathrm{s}$ 作为扫描速率。此扫描速率较快，整个测试过程不到 20 min ，可以认为在测试过程中液膜厚度基本保持不变。图 3－4 是不同厚度液膜下 LY12 铝合金电极的阴极极化曲线 ${ }^{[4]}$ 。

![](https://cdn.mathpix.com/cropped/2025_10_16_29ab7078b90bd9b72c4ag-084.jpg?height=789&width=1081&top_left_y=1172&top_left_x=503)
图3－4 不同液膜厚度下的阴极极化曲线扫描速率 $1 \mathrm{mV} / \mathrm{s}$ ，电极直径 10 mm

从图3－4中看出，液膜厚度对阴极极化曲线的自腐蚀电位影响不大，但对测得的阴极极限电流密度有较大的影响。若以 -1.0 V 时的阴极电流作为极限电流密度，则其随液膜厚度的变化示于图3－5中。

从图 3－4 看出，除极薄的液膜（小于 $41 \mu \mathrm{~m}$ ）下 LY12 铝合金电极的阴极极化曲线不存在明显的扩散平台，阴极电流随阴极过电位的增大线性增加外，大多数阴极极化曲线可以分为 3 个区域（尤其是对本体溶液下的极化曲线更明显）：区域 I是自腐蚀电位附近的电化学活化控制区（弱极化区）；区域II是在较负的阴极电位下氧的扩散控制区；区域III是氢的还原过程，其阴极电流迅速增大。图示结果同时

![](https://cdn.mathpix.com/cropped/2025_10_16_29ab7078b90bd9b72c4ag-085.jpg?height=743&width=1006&top_left_y=225&top_left_x=503)
图 3－5 -1.0 V 的极限扩散电流

表明，铝合金电极在所有薄液膜下的电流密度都高于其在本体溶液中测得的电流密度，表明阴极极化曲线没有受到电流密度分布不均匀的影响（因为若电流密度分布不均匀，则薄液膜下的有效电极面积要比本体溶液下小，从而导致薄液膜下测得的电流密度要比本体溶液下小得多）；同时薄液膜下的阴极极化曲线与标准的扩散控制的阴极极化曲线间存在着偏离，表现为氧的还原电流在极限区随阴极过电位的增大而增大。图 3－5 表明，在 $100 \mu \mathrm{~m}$ 处，氧还原电流达到极大值。当液膜厚度在 $100 \mu \mathrm{~m}$ 以下，阴极电流密度首先有所降低，到 $58 \mu \mathrm{~m}$ 左右达到一个极小值，然后随着液膜的进一步减薄，阴极电流有所回升。

一般情况下，较厚的薄液膜大致可以分为两层（如图 3－6 所示）。由于自然对流作用，对流层中氧浓度为一恒定值，而在扩散层中却存在氧的浓度梯度 ${ }^{[5]}$ 。

![](https://cdn.mathpix.com/cropped/2025_10_16_29ab7078b90bd9b72c4ag-085.jpg?height=320&width=832&top_left_y=1774&top_left_x=590)
图3－6 薄液膜的构成
$X_{\mathrm{f}}$ —液膜厚度；$\delta_{0}$ —扩散层厚度

在薄液膜中氧气的还原反应可以分为 4 步：（1） $\mathrm{O}_{2}$ 从气相溶解到液相；（2） $\mathrm{O}_{2}$ 在薄液膜中的扩散；（3）金属和薄液膜之间的荷移；（4）金属表面形成的 $\mathrm{OH}^{-}$的扩散。其中步骤（2）相对于其他几个步骤较慢，决定着氧的还原速率。
$\mathrm{O}_{2}$ 在薄液膜中的扩散可以是一维的，也可以是二维的。对于一维扩散来说， $\mathrm{O}_{2}$ 的极限扩散电流密度 $i_{\lim }$ 可由 Nernst－Fick 公式表示 ${ }^{[6,7]}$ ：

$$
i_{\lim }=n F D_{\mathrm{O}_{2}}\left[\mathrm{O}_{2}\right] / \delta_{0}
$$

式中，$D_{\mathrm{O}_{2}}$ 和 $\left[\mathrm{O}_{2}\right]$ 分别为 $\mathrm{O}_{2}$ 扩散系数和电解液层中溶解氧的浓度；$\delta_{0}$ 是扩散层的厚度；$n$ 是氧还原反应中牵涉到的电子数；$F$ 是法拉第常数， $96500 \mathrm{C} / \mathrm{mol}$ 。

对于较厚的液膜来说，改变液膜的厚度 $X_{f}$ 仅仅影响对流层的厚度。按照式（3－ 32 ），$\delta_{0}$ 保持不变，电流密度的变化不会很大，因此本实验中液膜厚度为 $2000 \sim 199 \mu \mathrm{~m}$ 时，极限扩散对流随厚度的变化很小（图3－5）。在 $199 \sim 100 \mu \mathrm{~m}$ 的范围内，电流密度随液膜的减薄而迅速增大，表明此时液层厚度小于扩散层的厚度，液膜的减薄意味着式（3－32）中 $\delta_{0}$ 值的减小，因此阴极电流增大。当液膜厚度小于 $100 \mu \mathrm{~m}$时，电流密度首先在 $100 \sim 58 \mu \mathrm{~m}$ 这一范围内有所下降，然后在 $58 \mu \mathrm{~m}$ 以下又随液膜的进一步减薄而增大，表明此时有其他因素参与了氧的还原过程。如在液膜厚度为 $100 \mu \mathrm{~m}$ 时，电极上氧的扩散过程由二维转向一维。

在二维扩散的情况下，将有更多的氧参与阴极还原过程，因此阴极电流要高一些（见图 3－5）。当液膜厚度小于 $58 \mu \mathrm{~m}$ 时，扩散过程几乎完全为一维扩散，因此按照式（3－32），此时液膜厚度的降低将导致阴极电流的增大。

实验发现，极薄液膜（ $41 \mu \mathrm{~m} 、 29 \mu \mathrm{~m}$ ）下的阴极极化曲线上没有扩散平台，电流随过电位线性增大，这可能是因为此时氧在液膜中的扩散速度远远超过了氧的电荷转移速度，故金属－电解液界面的电荷转移步骤成为电极过程的速率决定步骤（如图 3－7 所示）。

![](https://cdn.mathpix.com/cropped/2025_10_16_29ab7078b90bd9b72c4ag-086.jpg?height=1108&width=994&top_left_y=1371&top_left_x=549)
图 3－7 液膜厚度与电极相对尺寸对阴极过程的影响 $X_{\mathrm{f}}$ —液膜厚度；$X_{\mathrm{w}}$ —电极尺寸

## 3．7．2 测定电极反应活化能

电极反应的摩尔活化能可通过不同温度下由线性极化测定的 $i_{\mathrm{corr}}$ 确定。一般而言，通常测量 $30 \sim 50^{\circ} \mathrm{C}$ 下不同温度的极化曲线，通过拟合计算测定 $i_{\mathrm{corr}}{ }^{[8]}$ 。

$$
\ln i_{\text {corr }}=\ln A-\frac{E_{\mathrm{a}}}{R T}
$$

式中，$A$ 为指前因子；$E_{\mathrm{a}}$ 为反应的活化能。
张涛 ${ }^{[9]}$ 利用该方法计算了不同镁合金材料腐蚀反应的活化能，结果如图3－8所示。活化能的高低体现了反应的难易程度，可以判断材料的耐蚀性能。

![](https://cdn.mathpix.com/cropped/2025_10_16_29ab7078b90bd9b72c4ag-087.jpg?height=791&width=1084&top_left_y=886&top_left_x=477)
图 3－8 $\mathrm{Mg}-10 \mathrm{Gd}-2 \mathrm{Y}-0.5 \mathrm{Zr}$ 、AZ91 和纯镁的 Arrhenius 曲线

## 3．7．3 评价化学电源及其活性材料放电性能

图 3－9 是以异辛烷为燃料的固体氧化物燃料电池的电压、功率－电流曲线。化学电源的电压－电流曲线实际上也就是叠加了阴极和阳极极化的整体电池的稳态极化曲线 ${ }^{[10]}$ 。如前 3.4 节与 3.5 节所述，稳态极化曲线可以通过恒电势和恒电流极化两种方法获得，对化学电源（电池）而言，也可以通过恒定负载电阻的方法获得。而功率－电流曲线是根据电压－电流曲线计算而得的。图（a）和（b）非常直观地示出了该电池在不同操作温度下的放电性能，（a）与（b）的区别在于使用了不同的电极催化剂。从图中可以看出，（a）的开路电压较高，而（b）在较低温度下有更佳的性能。在较大的极化下（电池电压低于 0.2 V 时），几乎都会出现极限扩散电流，说明在此情形下，传质过程成为制约电池性能的主要因素。

![](https://cdn.mathpix.com/cropped/2025_10_16_29ab7078b90bd9b72c4ag-088.jpg?height=592&width=1573&top_left_y=260&top_left_x=243)
图 3－9 不同温度下燃料电池的电压和功率密度对电流密度曲线测试条件：阳极室为流速 $100 \mathrm{~cm}^{3} / \mathrm{min}$ 的 $5 \%$ 的异辛烷、 $9 \%$ 空气和 $86 \%$ 的 $\mathrm{CO}_{2}$ ，阴极室为潮湿的空气； （a）NiO－YSZ｜YSZ｜LSF－GDC，LSCF，伴有 $\mathrm{Ru}-^{-} \mathrm{CeO}_{2}|\mathrm{PSZ}| \mathrm{Ru}^{-} \mathrm{CeO}_{2}$ 催化层； （b）NiO－SDC｜SDC｜LSCF－GDC，LSCF，伴有 $\mathrm{Ru}-\mathrm{CeO}_{2}\left|\mathrm{PSZ}-\mathrm{CeO}_{2}\right| \mathrm{Ru}^{-} \mathrm{CeO}_{2}$ 催化层

![](https://cdn.mathpix.com/cropped/2025_10_16_29ab7078b90bd9b72c4ag-088.jpg?height=513&width=696&top_left_y=1187&top_left_x=272)
图 3－10 纯铝在不同浓度的 $\mathrm{KOH}-$乙醇溶液中的阳极极化曲线
$1-4 \mathrm{~mol} / \mathrm{dm}^{3} ; 2-2 \mathrm{~mol} / \mathrm{dm}^{3} ; 3-1 \mathrm{~mol} / \mathrm{dm}^{3}$

![](https://cdn.mathpix.com/cropped/2025_10_16_29ab7078b90bd9b72c4ag-088.jpg?height=516&width=710&top_left_y=1190&top_left_x=1106)
图 3－11 纯铝在不同含水量的 $4 \mathrm{~mol} / \mathrm{dm}^{3} \mathrm{KOH}-$乙醇溶液中的阳极极化曲线
1 —不含水； 2 —含水 $5 \%$ ；3—含水 $10 \%$

图 3－10 和图 3－11 分别是纯铝在不同浓度的 KOH －乙醇溶液和不同含水量的 $4 \mathrm{~mol} / \mathrm{dm}^{3} \mathrm{KOH}$－乙醇溶液中的极化曲线 ${ }^{[11]}$ 。我们知道，铝在强碱性溶液中的活性很高，电位也很负，因此很有希望将其用作化学电源的阳极材料。但这一体系中铝的腐蚀也很严重，主要的腐蚀形式是析氢腐蚀，由于醇类能够溶解碱，但质子活性远低于水，因此我们尝试将 $\mathrm{KOH}-$ 乙醇溶液应用于铝电极体系。

由图可见，纯铝能够在很宽的电位范围保持一定的活性。但在较高的电位下，似乎出现了极限电流密度，说明此时反应受传质步骤控制，可能是由于乙醇溶液中反应物和产物的扩散速率较小。当溶液中含有少量（ $5 \% \sim 10 \%$ ）水时，输出电流密度大幅度增加，这可能是由于少量水降低了溶液的黏度，从而加快了电极反应的传质步骤引起的。另一个可能的原因是水参与了放电产物的水化，从而加快了电化

学反应的进行。

## 3.8 金属电沉积中 Hull Cell 的阴极电流分布规律

## 3．8．1 理论模型

在本节中推导出了霍尔槽中二级电流分布的新方程式，它可以解释一些电化学动力学机理和物质传递对电镀质量的影响，对采用直流电进行电镀及在修饰过的霍尔槽中二级电流分布的研究也给出了一些提示。理论推导和实验测量得到的结果与经验公式得到的结果一致，且从理论方程式推导出来的结果比经验公式更适合于实际情况的应用 ${ }^{[12]}$ 。

通过电镀获得的表面镀层的性质取决于很多因素，在很多情况下优化电镀条件必须通过实验得到。影响表面镀层质量的因素中最重要的一个就是阴极电流密度，很多电镀研究人员都利用霍尔槽来研究它。所谓的霍尔槽就是指由两个非平行的电极和两个绝缘墙组成的梯形结构（图3－12），它从1935年就开始使用。

![](https://cdn.mathpix.com/cropped/2025_10_16_29ab7078b90bd9b72c4ag-089.jpg?height=656&width=916&top_left_y=1331&top_left_x=555)
图 3－12 霍尔槽的示意图

到目前为止，研究霍尔槽中局部阴极电流密度使用的是经验公式，而这些公式无法解释一些电化学动力学机理和物质传递对于镀层质量的影响 ${ }^{[13 \sim 15]}$ 。为了克服经验公式的缺点，许多电化学研究者提出了一些理论公式 ${ }^{[15 \sim 17]}$ 。但是这些理论公式或者只能解释很少一部分的电镀因素对于电镀质量的影响，又或者是不能用于修饰过的霍尔槽或不适用于采用可变电流电镀的情况 ${ }^{[17 \sim 19]}$ 。

本节中采用简单的数学运算和实验测量对霍尔槽中二级电流分布进行了研究。阴极电流密度（ $I_{\mathrm{c}}$ ）和某点到阴极接近点的距离（ $L$ ）之间的关系可以通过理论推导得到：

$$
I_{\mathrm{c}}=I_{\mathrm{m}}[A+B \lg (L \sin \theta+\alpha)]
$$

从这个方程式得到的理论结果和从实验方程式 $I_{\mathrm{c}, \mathrm{e}}=I_{\mathrm{m}}\left(C_{1}+C_{2} \lg L\right)$ 得到的结果与实验结果相比较可以发现，理论结果完全与实际情况吻合，不仅能够解释电阻系数、电介质常数和电解液极化程度对电镀的影响，而且还能解释霍尔槽的几何参数和用于电镀的电流特征对于电镀的影响。因此在本文中推导出来的理论公式比经验公式有着明显的优势。

本文中的理论模型基于如下假定：（1）霍尔槽中整个阴极被认为是一个同量等压体（isobaric body）。（2）整个霍尔槽等价于一个直角梯形导体与一个电容并联（图 3－13）。这个假定是基于如下的考虑，即在电镀过程中，外部电流会引起使阴极电位比阳极电位更负（这也是为什么电化学活性正离子可以不断地从电解液本体扩散到阴极区），因此霍尔槽具有电容性质。同时，电解液也作为一个电阻来阻碍电化学活性物质的传递。霍尔槽中阴极电流的变化大部分归结于阴极与阳极间不断变化的电阻，包括直角梯形导体和电容的电阻以及霍尔槽中电解液的极化。（3）局部阴极电流密度 $I_{\mathrm{c}}$ 与平均阴极电流密度 $I_{\mathrm{m}}$ 成直接比例关系。

![](https://cdn.mathpix.com/cropped/2025_10_16_29ab7078b90bd9b72c4ag-090.jpg?height=253&width=710&top_left_y=1187&top_left_x=677)
图 3－13 霍尔槽的等效电路

建立起一个利用霍尔槽三个直角顶点之一作为坐标中心的三维笛卡尔（直角）坐标体系（图 3－12）。整个霍尔槽（大的直角梯形）不断划分为小的直角梯形 $[S R T(k), k=1,2,3, \cdots]$ 。梯形底部与霍尔槽底部平行，$S R T(k)$ 斜面的质点是 $B_{k}(x, y, z)$ 。

每一个 $\operatorname{SRT}(k)$ 可以近似认为是一个立方体，长为 $r$ ，宽为 $\Delta x$ ，高为 $\Delta z$（图 3－12）。 $r$ 等于点 $B_{k}$ 到阳极的距离，$\Delta z$ 为霍尔槽中电解液的高度。我们把点 $B_{k}$ 每单位面积电荷密度设为 $\sigma$ 。

根据假定（2），霍尔槽的等效电路可以推导如图 3－13 所示。用于 $S R T(k)$ 的等效电路也可以用图 3－13 来表示。SRT（ $k$ ）的整个电阻 $R_{k}$ 表示为：

$$
R_{k}=\frac{\frac{1}{j \omega C_{k}} \rho \frac{r}{\Delta x \Delta z}}{\frac{\rho r}{\Delta x \Delta z}+\frac{1}{j \omega C_{k}}}=\frac{r p}{j r \omega \rho C_{k}+\Delta x \Delta z}
$$

式中，$\rho$ 为霍尔槽中电解液电阻；$C_{k}$ 是 $S R T(k)$ 电容；$j^{2}=-1$ ；$\omega$ 是电流频率。于是根据假定（3），点 $B_{k}$ 局部阴极电流密度为

$$
I_{\mathrm{c}}=\frac{E_{1} I_{\mathrm{m}}}{R_{k}}
$$

式中，$E_{1}$ 为比例常数。
不考虑浓度梯度，局部阴极电流密度（ $I_{\mathrm{c}}$ ）可以根据欧姆定律定义为

$$
I_{c} \propto \nabla \phi
$$

即

$$
I_{\mathrm{c}} \propto-E
$$

式中，$\nabla^{\phi}$ 为电位 $\phi$ 的梯度；$E$ 为电场强度。
因为霍尔槽中电解液在电场中是被极化的，因此式（3－38）中的 $E$ 应该被电场通量 $D$ 取代，即

$$
I_{\mathrm{c}} \propto-D
$$

![](https://cdn.mathpix.com/cropped/2025_10_16_29ab7078b90bd9b72c4ag-091.jpg?height=792&width=751&top_left_y=836&top_left_x=631)
图 3－14 霍尔槽中 Gauss 平面的示意图

在阴极和靠近阴极的电解液中选择一个高斯平面（图 3－14）。高斯平面的两端与阴极平行，其中一端在阴极，另一端在电解液。末端的面积等同于 $S R T(k)$ 的，为 $\Delta z \Delta x$ 。于是（根据高斯定理）

$$
\oint_{s} D \mathrm{~d} s=\Delta z \Delta x \sigma
$$

结合式（3－39）和式（3－40）可以得到：

$$
I_{\mathrm{c}}=-\Delta z \Delta x \sigma E_{2}
$$

式中，$E_{2}$ 为比例常数。
点 $B_{k}$ 每单位面积 $(\sigma)$ 电荷密度可以通过把式（3－41）代人式（3－36）得到

$$
\sigma=\frac{-E^{*} I_{\mathrm{m}}}{\Delta z \Delta x R_{k}} \quad \text { 其中 } E^{*}=E_{1} / E_{2}
$$

因此局部阴极电流密度 $I_{\mathrm{c}}$ 可以推导如下：

$$
\begin{aligned}
I_{\mathrm{c}} & =\int \Delta z \sigma \mathrm{~d} x \\
& =-\int \frac{E^{*} I_{\mathrm{m}} \Delta z}{\Delta z \Delta x R_{k}} \\
& =-E^{*} I_{\mathrm{m}} \Delta z \int \frac{j \omega \frac{r C_{k}}{\Delta z \Delta x}+1}{r \rho} \mathrm{~d} x \\
& =-E^{*} I_{\mathrm{m}} \Delta z \int \frac{j \rho \varepsilon \omega+1}{\rho(x \tan \theta+\alpha)} \mathrm{d} x \\
