Repository: cunyu-liu/electrolyte_ailab

File: finetune-rag-agent/bookData/Lithium-Batteries-Science-and-Technology.md (part 26 of 47)
Table 1.2 Electricity production in TWh in the world in 2013
| Power source | Europe | North America | OCDE Asia Oceania | China ${ }^{\mathrm{a}}$ | India ${ }^{\text {b }}$ |
| :--- | :--- | :--- | :--- | :--- | :--- |
The next element if the group 14 in the Mendeleev table after carbon is the silicon. The motivation for the tremendous amount of work on the Si-base electrodes is sustained by two properties: the material is cheap, and the specific capacity is very large: $4200 \mathrm{mAh} \mathrm{g}^{-1}$ when lithiated to $\mathrm{Li}_{4.4} \mathrm{Si}$ [151]. Moreover, the onset voltage potential is $0.3-0.4 \mathrm{~V}$ above the $\mathrm{Li}^{0} / \mathrm{Li}^{+}$redox potential, which averts the safety concern of lithium deposition encountered with the graphite anode. The requirements (1), (2), and (4) in the introduction section are thus very well satisfied. We can also add the requirement (3) since Si is a semiconductor. Actually the problem with Si , which will be met also for $\mathrm{Sn}, \mathrm{Sb}$, and other anodes later in this review, is the irreversibility and capacity fading. The performance degrades during the first cycles due to the large variations of the volume during the charging/discharging process [152-158]: from Si to $\mathrm{Li}_{4.4} \mathrm{Si}$, the volume expansion is $420 \%$ [159163]. This large volume change upon cycling results in the cracking and pulverization of the Si particles and disconnection of some of the particles from the conductive carbon and from the current collector [164-166]. The cracking of the particles has been observed by atomic force microscopy during the Li-extraction [20,25,154,167]. The formation of cracks has also been confirmed by in-situ SEM investigations [168]. Ex-situ experiments have shown that cracks become less frequent for crystallized Si (c-Si) pillars of diameter 240-360 nm [169]. In-situ experiments showed that no cracks for particles below 150 nm in size at high lithiation rate (the order of the minute) [170], and that the size limit before cracking can be raised to $2 \mu \mathrm{~m}$ at low lithiation rate [168]. However, these results are not impressive, if we consider that the cracks of the particles do not occur during the lithiation process, but in the delithiation process. Upon lithiation, both Si and the matrix are under compressive stress, while the initiation and propagation of cracks are the result of tensile stress [20]. Upon lithiation, the Si particles remain intact. The results also depend on the geometry, and even Si-structures 150-nm thick may crack upon cycling [171]. In addition, the disconnection of the particles from the carbon matrix, evidenced by the sharp rise of the internal resistance of Si anodes during the lithium extraction process [172], can be observed even if the particles do not crack [171]. The opposite also holds true: a $150-\mathrm{nm}$ thick Si thin film deposited
on a rigid metal substrate cracked although it did maintain contact with the substrate [171], again emphasizing the importance of the geometry and cycling conditions. Therefore, the decrease of the size to the nano-range is mandatory to relieve the stress [173]. It has been reported that decreasing the size of the particles has no significant effect on the irreversible capacity loss observed during the first cycle, but improves the capacity retention in the following cycles [174]. As a matter of fact, this view is too pessimistic, as it depends on many factors. Nanostructured electrodes can absorb more easily the strains associated to the change of volume, and avoid cracking [157, 175]. The results depend on the geometry of the particles, but for particles of given geometry, say quasi-spherical [168] or pillars [169], for instance, this has been confirmed by experiments. Also, the decrease of the diameter of the particles upon delithiation is proportional to the size of the particles, so that smaller particles can keep contact with the matrix, allowing for full extraction of the lithium. These effects reduce the irreversible capacity loss, and thus improve the capacity retention. In addition, silicon is not a good conductor, so that the smaller length of the electrons and holes inside the nanoparticles improve the rate capacity. On another hand, independently of their chemical formula, nano-particles also have disadvantages, such as high manufacturing cost and handling difficulty [176]. Also the larger surface in contact with the electrolytes results in increasing side reactions with the electrolyte. When the potential of the anode is lower than 1 V with respect to $\mathrm{Li}^{0} / \mathrm{Li}^{+}$, the decomposition of the organic electrolyte at the surface of the particles forms the solid-electrolyte interface (SEI). Its formation on Si particles has been investigated [16,177-179], and consists mainly in lithium carbonate, lithium alkylcarbonates, $\mathrm{LiF}, \mathrm{Li}_{2} \mathrm{O}$, and nonconductive polymers. The SEI must be dense and stable to prevent further side reactions to occur. However, the large volume change makes it challenging to form a stable SEI, as it can results in a breaking of the SEI. Then a new part of Si can be exposed to the electrolyte, resulting in the formation of another SEI that becomes thicker and thicker upon cycling [180]. These effects can affect both the cycling and calendar life. That is why the efforts on silicon anodes have been focused on the synthesis of nanoparticles of different geometries, and also on the protection of the Si particles against side reactions with the electrolyte. These works are reviewed in the following.

Note that a much better cycle life can be obtained with Si simply by limiting the voltage range. The lithiated amorphous Si is converted into crystalline $\mathrm{Li}_{15} \mathrm{~S}_{4}$ below 50 mV , resulting in capacity fade and high internal stress that reduces the cycling life [181, 182]. A threshold 0.1 V corresponds to the voltage expected for the composition $\mathrm{Li}_{12} \mathrm{Si}_{7}$. Indeed, Bridel et al. [183] have reported that the Si-particles do not fracture when they are not solicited entirely (stop of the lithiation at $\mathrm{Li}_{12} \mathrm{Si}_{7}$ instead of $\mathrm{Li}_{22} \mathrm{Si}_{5}$ ). On another hand, they crack when the lithiation process is pushed up to the formation of $\mathrm{Li}_{22} \mathrm{Si}_{5}$ [168]. Actually, changing the lower cutoff voltage from 0 to 0.2 V increased the cycle life of an amorphous Si anode from 20 to 400 cycles [184]. The drawback of this change is the reduction of the specific capacity from 3000 to $400 \mathrm{mAh} \mathrm{g}^{-1}$. With limited capacity of $1800 \mathrm{mAh} \mathrm{cm}^{-2}$ per cycle (corresponds to about $45 \%$ of its theoretical capacity), Si thin films of $6 \mu \mathrm{~m}$
thick showed very stable cycling performance and a coulombic efficiency of $\approx 100 \%$ up to 250 cycles [182, 185, 186]. Full cells using 4 and $6 \mu \mathrm{~m}$ thick Si films as the anodes and standard commercial $\mathrm{LiCoO}_{2}$ as the cathodes ( $70 \mu \mathrm{~m}$ thick) delivered stable capacity of about $1.8 \mathrm{mAh} \mathrm{cm}^{-2}$ for 200 cycles. This areal capacity is very close to the requirement of current commercial LiB anodes. We have noted earlier that the specific capacity of a Li-ion battery saturates when that of the anode reaches $500 \mathrm{mAh} \mathrm{g}^{-1}$ (see Fig. 10.1), so that the lower capacity resulting from a shorter voltage range does not look dramatic. However, this aspect is usually overviewed, and all the efforts aimed at keeping the voltage range $0-2 \mathrm{~V}$ with silicon. Therefore, all the electrochemical properties reported hereunder have been obtained with cycles using this voltage range unless the voltage range is specified.

### 10.3.1 Si Thin Films

If crystalline, Si expands anisotropically upon lithiation, primarily in the $\langle 110\rangle$ direction [187-189]. This anisotropy contributes to increase the stress and strains in the material. That is why, at least in continuous films, amorphous $\mathrm{Si}(\mathrm{a}-\mathrm{Si})$ is preferred to the crystalline Si ( $\mathrm{c}-\mathrm{Si}$ ), because of the isotropic lithiation on $\mathrm{a}-\mathrm{Si}$. This has been confirmed by experimental experiments on thin films [190]. Note that, even when starting with c-Si, the silicon becomes amorphous already after the first cycle [191]; however, for the reasons we have just evoked, starting with a-Si is better as it will reduce the irreversible capacity loss during the first cycle, and all the results reviewed here have been obtained with a-Si.

Remarkable cycling performance has been achieved on thin Si-films. A 50 nm thick Si film deposited onto a $30 \mu \mathrm{~m}$-thick Ni foil delivered over $3500 \mathrm{mAh} \mathrm{g}^{-1}$ being maintained during 200 cycles under $2 C$ charge/discharge rate, while a $1500 \AA$ film revealed around $2200 \mathrm{mAh} \mathrm{g}^{-1}$ during 200 cycles under 1C rate [192]. By optimizing the synthesis parameters such as the Si deposition rate, and n -doping Si with phosphor to improve the electronic conductivity, the capacity of the 50 nm thick $\mathrm{n}-\mathrm{Si}$ was as high as over $3000 \mathrm{mAh} \mathrm{g}^{-1}$ for the case of $12 C$ test, which could be kept during 1000 cycles. Also in the case of heavy load of $30 C$ rate, the charge/ discharge capacity was still over $2000 \mathrm{mAh} \mathrm{g}^{-1}$ even after 3000th cycle although the capacity fluctuated during cycling [193].

A 250 nm -thick film deposited by radio-frequency ( rf ) magnetron sputtering on copper foil delivered $3500 \mathrm{mAh} \mathrm{g}^{-1}$ when tested over 30 cycles in the voltage range $0.02-1.2 \mathrm{~V}$ [194]. Fe-Si multilayer thin films were prepared on a Cu substrate by sequential deposition of Fe (inactive) and Si (active) using electron-beam deposition [195]. After annealing to take advantage of the fact that the $\mathrm{Fe}-\mathrm{Si}$ phase from the $\mathrm{Fe}-\mathrm{Si}$ interface is stable for extended cycles and acts as a buffering matrix for alloying reaction of Si with Li [196], the volumetric capacity delivered was stable at $3000 \mathrm{mAh} \mathrm{cm}^{-3}$ over the 300 tested cycles using the constant charge and discharge current of $30 \mathrm{~A} \mathrm{~cm}^{-2}$ between 0 and 1.2 V at $30^{\circ} \mathrm{C}$. These results illustrate that the
performance depends importantly on the adhesion with the support, the deposition rate and the temperature of the deposition, the film thickness, and annealing treatment. They also show that long cycle life up to 3000 cycles can be obtained with Si films prepared either by physical vapor deposition [193, 197], or magnetron sputtering [198].

### 10.3.2 Si Nanowires (Si Nw)

While good results on thin films or nanoparticles have been obtained at low loading, the silicon nanowire (Si Nw) array provides sufficient empty space between the nanowires to accommodate the change in the volume associate to the insertion/ extraction of lithium. Each Si Nw can be electrically connected to the current collector so that it can contribute to the total capacitance making conductive carbon additives and polymer binders unnecessary [83]. Growth methods have been reviewed in ref. [199]. The most popular one is the vapor-solid-liquid (VLS) growth performed in a chemical vapor deposition reactor under a flowing Si-bearing gas at temperatures in the range $300-1000^{\circ} \mathrm{C}$, depending on the gas precursor and the type of metal catalyst [199]. The wire diameters range from several nm to hundreds of microns. The first result with long cycling life and full energy density was obtained with interconnected and curved Si nanowires synthesized after Au-catalyzed VLS growth in a hot plate (cold wall) reactor [200]. $3100 \mathrm{mAh} \mathrm{g}^{-1}$ capacity retention was obtained after 40 cycles at $C / 2$ rate, without charging voltage limitation. The anode could also be cycled at $8 C$ rate without damage, in which case the capacity retention is still circa $500 \mathrm{mAh} \mathrm{g}^{-1}$. Since this is typically the capacity that is useful for an anode after Fig. 10.1, we can conclude that this electrode is actually optimized up to this $C$-rate. Because of the entanglement after the first phase of growth, the quantity of Si was the order of $1.2 \mathrm{mg} \mathrm{cm}^{-2}$ of current collector electrode, thus overcoming one of the drawbacks of using nanomaterials in battery electrodes, namely the low volumetric energy density [31]. The first growth step was achieved with $\mathrm{PH}_{3}$ in the gas phase in order to yield Nws with their core n-doped with phosphor, aiming to improve the electrical conductivity, and thus the rate capability. In addition, the wires were composed of an amorphous shell covering a crystalline core. This is believed to be the best configuration, since the amorphous shell is able to prevent the initial cracking that takes place in the surface layer upon delithiation. With respect to prior works, the major improvements in the cycling life were attributed to the fact that the interconnection between the Nws prevents them from detaching from the substrate. This entanglement was obtained owing to the use of the planar furnace. In this case, the temperature in the gas phase above the furnace decreases rapidly, so that after a short period of vertical growth in the stagnant layer, the wires tend to kink and curve their growth direction towards the substrate. Because of this change in growth directions, the Nws become highly entangled.

Simple Nws grown by VLS-CVD are usually made of a $\mathrm{c}-\mathrm{Si}$ core and a $\mathrm{a}-\mathrm{Si}$ shell, like in ref. [200]. There is further experimental evidence that cycle life is indeed improved by lithiating a CVD-deposited a-Si layer over the as-grown c-Si Nws [157, 201]. To avoid cracking and rapid degradation, their diameter must be kept below some critical value between 240 and 360 nm for c-Si Nws [169] and around 900 nm for a-Si Nws, assuming that results obtained on nanoparticles apply to Nws [168, 202]. In particular, in [178], the unreacted Si Nws had an average diameter of 89 nm . After lithiation, the Nws remained intact, although their diameter increased to 141 nm . Si Nws can also be prepared by a scalable supercritical fluid-liquid-solid (SFLS) method. In this method, metal nanoparticles (e.g. Au colloids) are mixed with a saline-based reactant (hexane, toluene, benzene) in a solvent that becomes supercritical under the temperature and pressure conditions. The effects of the binder, electrolyte, and the presence of gold seeds on the performance of anodes based on SFLS-grown Nws have been investigated [203]. The best results were obtained on Au-catalyzed SFLS wires, using a sodium alginate binder [204] for the slurry and adding fluoroethylene carbonate to the electrolyte, in which case the authors reported good cyclability. The role of the alginate will be discussed later in the context of the stabilization of the SEI.

Nws have also been obtained by etching at the laboratory scale (see review in [78]). However, it is difficult to consider their use for industrial development, because of the high cost [78]. However, a refinement of the metal-assisted wet chemical etching (MaCE), technique, which represents an interesting approach towards cost reduction, uses c-Si powders (instead of c-Si wafers) in which NWs can also be etched [205]. Nanoporous silicon nanowires of $5-8 \mu \mathrm{~m}$ length and with a pore size of 10 nm are formed in the bulk silicon particle. These silicon electrodes show a high reversible charge capacity of $2400 \mathrm{mAh} \mathrm{g}^{-1}$ with an initial coulombic efficiency of $91 \%$ and stable cycle performance. This synthetic route is not only low-cost, but also mass producible (high yield of $40-50 \%$ in tens of gram scale), and thus, provides an effective method for producing high-performance anode materials. Remarkable results have been obtained with porous doped silicon nanowires synthesized by direct etching of boron-doped silicon wafers, again with sodium alginate binder [151]. Here, the boron doping has two effects: (a) it increases the electrical conductivity, which is needed to improve the rate capability, (b) it provides defective sites facilitating the etching process which leaves holes on the silicon nanowire surface. More details on the synthesis will be provided in Sect. 10.3.3 devoted to porous Si. Both the pore diameter and the wall thickness were about 8 nm . Even after 250 cycles, the capacity of the anodes formed with these Nws was stable above 2000, 1600, and $1100 \mathrm{mAh} \mathrm{g}^{-1}$ at current rates of 2,4 , and $18 \mathrm{~A} \mathrm{~g}^{-1}$, corresponding to rates $0.5,1,4.5 C$, respectively. The best battery has recorded 2000 cycles with a capacity remaining above $1000 \mathrm{mAh} \mathrm{g}^{-1}$, even achieved at $18 \mathrm{~A} \mathrm{~g}^{-1}$. It should be noted that this high rate capability has been obtained at a low mass loading of $0.3 \mathrm{mg} \mathrm{cm}^{-2}$. This is a general property of all the Si anodes: high rate capability can be achieved only at low mass loading.

This last result illustrate two properties: (1) the use of alginate binder greatly improves the cyclic performance of a silicon nanoparticle anode, compared with
using traditional polyvinylidene fluoride ( PVdF ) binder, already evidenced in [204]; (2) it also illustrates the beneficial effect of the porosity that limits the change in the volume of the particles during cycling, thus improving the anode structural stability and stabilizing the anode SEI. In addition, the results in ref. [151] show that such is also the case for Si nanowires, but in addition, the capacity retention is also increased in this later case. Despite the outstanding recent results obtained on nanowires, the Si Nws anodes are still difficulties to compete with graphite anodes. Typical commercialized graphite-based anodes can store a charge of $4 \mathrm{mAh} \mathrm{cm}^{-2}$, because they use $50 \mu \mathrm{~m}$ thick films on the current collector. So assuming a Si capacity of $3800 \mathrm{mAh} \mathrm{g}^{-1}$, an areal mass of more than $1 \mathrm{mg} \mathrm{cm}^{-2}$ of Si is needed, in order to be competitive with graphite anodes. For this condition to be met, Nws with their diameter in the 300 nm range have to be grown, which will limit the rate to around $3 C$ [78]. This is the main limit for Nws, due to the difficulty to have both a high rate and a high Si mass. Actually, as we have recalled in the previous section, thin Si film that are able to deliver stable capacity of about $1.8 \mathrm{mAh} \mathrm{cm}^{-2}$ for 200 cycles are closer to the performance required to be competitive with graphite anodes.

### 10.3.3 Porous Silicon

The recent investigations of porous Si porous structures gave encouraging results when used as anodes [206-208]. Porous structured silicon with pores of several nanometers or hollow silicon spheres with a thin shell can dramatically reduce the stress by providing additional free space for volume expansion induced by lithiumion insertion. This has been evidenced experimentally [206-210], and it is in agreement with simulations [151, 207]. After finite elements calculation, the tensile stress in a hollow Si sphere is five times smaller than in a solid sphere with an equal volume of Si [207], meaning that the hollow nanostructures will fracture less readily. This has been confirmed by experiments [207,211]. We have just recalled in the previous section that porous nanowires give good results, but their preparation is limited in quantity. Indeed, a more scalable method is desired for the preparation of porous silicon nanostructures, which have been reviewed in [84]. One solution has been to start with commercial silicon nanoparticles available in large quantity as starting material, and treat them in a route involving boron doping and an electroless etching [212]. Boron doping is achieved by mixing the silicon nanoparticles with boric acid in solution and then drying before before annealing at $900^{\circ} \mathrm{C}$ in argon atmosphere. Electroless etching generates porosity by taking advantage of a galvanic displacement between noble metal, say Ag , and silicon. This is achieved in the presence of $\mathrm{AgNO}_{3}$ in HF etchant solution. The two reactions taking place simultaneously are:

$$
4 \mathrm{Ag}^{+}+4 \mathrm{e}^{-} \rightarrow 4 \mathrm{Ag},
$$

$$
\mathrm{Si}+6 \mathrm{~F}^{-} \rightarrow\left[\mathrm{SiF}_{6}\right]^{2-}+4 \mathrm{e}^{-}
$$

In this reaction, silicon donates electrons to reduce $\mathrm{Ag}^{+}$to Ag , and is etched away by $\mathrm{F}^{-}$. Since the redox potential of $\mathrm{Ag}^{+} / \mathrm{Ag}$ lies below the valence band of silicon, for p-type silicon (e.g. boron-doped silicon), $\mathrm{Ag}^{+}$preferentially reacts with silicon nanoparticles at defective sites (dopant sites), leaving pores on the surface [213]. Porous nanoparticles with different porosity can be obtained by adjusting the ratio of boric acid and silicon. The cyclic performance of porous silicon nanoparticles after graphene wrapping as a Li-ion battery anode reported in [212] is remarkable: the initial capacity is $2500 \mathrm{mAh} \mathrm{g}^{-1}$ at $C / 8$ rate, and still $1000 \mathrm{mAh} \mathrm{g}^{-1}$ at $C / 2$ rate ( $1 C=4 \mathrm{Ah} \mathrm{g}^{-1}$ ); the capacity remained at $1400 \mathrm{mAh} \mathrm{g}^{-1}$ and $1000 \mathrm{mAh} \mathrm{g}^{-1}$ after 200 cycles at $C / 4$ and $C / 2$ rate, respectively. In the same way, porous Si particles have also been obtained from crushed boron-doped silicon wafers [214]. The process in this case differed by the addition of $\mathrm{H}_{2} \mathrm{O}_{2}$ etchant leading to a hierarchical structure with micro- and nanosized pores uniformly distributed in Si . The final product delivered $1500 \mathrm{mAh} \mathrm{g}^{-1}$ for 50 cycles at low $C$-rate. An even better result of $2000 \mathrm{mAh} \mathrm{g}^{-1}$ for 50 cycles has been obtained starting with commercial bulk silicon, using a similar procedure to obtain porous silicon with pore size of several hundred nanometers [215].

Porous silicon can also be obtained by electrochemical etching with a HF etching solution. The porosity and depth of porous Si are monitored by the control of the current density and the HF concentration. The porous silicon film obtained by this process can achieve a discharge capacity of $1260 \mathrm{mAh} \mathrm{g}^{-1}$ when combined with pyrolyzed polyacrylonitrile (PAN) [216] and above $2000 \mathrm{mAh} \mathrm{g}^{-1}$ when coated with gold [217]. The freestanding porous film lifted off from the substrate when the current density is suddenly increased can be converted into a particulate structure and combined with a binder such as PAN to form a slurry self-adapting to a roll-to-roll process for mass production [218]. Porous Si can also be obtained by Si deposition into a porous template. Usually, $\mathrm{SiO}_{2}$ nanospheres are used to form an opale structure. Then, porous Si can be obtained in the form of an inverse structure by filling the voids of the template. The synthesis can be carried out through chemical vapor deposition (CVD) gaseous silicon source such as $\mathrm{Si}_{2} \mathrm{H}_{6}$ followed by treatment in HF solution. An interconnected silicon nanosphere film obtained by such a process through a modified CVD method delivered a capacity above $1300 \mathrm{mAh} \mathrm{g}^{-1}$ after 700 cycles [207]. Using a different template, namely a porous Ni inverse opal structure prepared by electrodepositing of Ni on a silica opal template, a capacity above $2500 \mathrm{mAh} \mathrm{g}^{-1}$ was delivered after 100 cycles [219]. In the same way a conformal coating of a porous Ni film with silicon by the CVD process led to a porous silicon-Ni structure that delivered a reversible capacity of $1650 \mathrm{mAh} \mathrm{g}^{-1}$ after 120 cycles [220].

The main concern with the CVD method to grow Si nanostructures is the low yield. For nanowires for instance, it is only $200-250 \mu \mathrm{~g} \mathrm{~cm}^{-2}$ or $0.75 \mathrm{mg} \mathrm{h}^{-1}$ [221], which greatly limits the use of this method for mass production. Instead of the CVD
method, the void space of the template can be filled with the gel-like silicon precursor then annealing at high temperature to solidify the gel to get rigid porous silicon [206]. In this work, the silicon gel composed of fine silicon nanoparticles was first prepared by reducing $\mathrm{SiCl}_{4}$ with sodium naphthalide in glyme and capping this with n -butyl groups by the reaction with $\mathrm{LiC}_{4} \mathrm{H}_{9}$. This capping was an essential step to protect Si from reacting with $\mathrm{SiO}_{2}$ to form $\mathrm{SiO}_{2-x}$ during annealing. The product demonstrated capacity retention as high as $90 \%$ at $1 C$ rate after 100 cycles. Using the same gel, mesoporous Si-carbon core-shell nanowires with a diameter of 6.5 nm were prepared for a lithium battery anode material using a SBA-15 template. These nanowires demonstrated a first charge capacity of $3163 \mathrm{mAh} \mathrm{g}^{-1}$ and retained a capacity at $2738 \mathrm{mAh} \mathrm{g}^{-1}$ after 80 cycles [222] (see Figs. 10.4 and 10.5).

Instead of filling the void space of the template to get an inverse porous structure, it is also possible to convert the porous silica template into silicon directly by magnesio-thermic reduction. This reduction by magnesium operates at $650^{\circ} \mathrm{C}$, according to the reaction:

$$
2 \mathrm{Mg}(\mathrm{~g})+\mathrm{SiO}_{2}(\mathrm{~s}) \rightarrow 2 \mathrm{MgO}(\mathrm{~s})+\mathrm{Si}(\mathrm{~s})
$$

The byproducts ( MgO , unreacted $\mathrm{SiO}_{2}$ ) are removed by washing with HCl and HF , sequentially. A three-dimensional mesoporous silicon with a high surface of $74.2 \mathrm{~m}^{2} \mathrm{~g}^{-1}$ has been obtained by this process, using P123 as surfactant and SBA-15 silica as both template and silicon precursor. After carbon coating via a CVD process, this anode material delivered a capacity above $1500 \mathrm{mAh} \mathrm{g}^{-1}$ for 100 cycles.

### 10.3.4 Porous Nanotubes and Nanowires vs. Nanoparticles

The shape of the silicon material matters. One advantage of the nanotubes and nanowires is that it is easier to connect them electrically to the current collector than nanoparticles, for instance. This is one reason for the good performance of porous nanotubes [151, 223-225]. For example, Cho's group fabricated Si nanotube structures by reductive decomposition of Si precursor inside anodic alumina templates [225]. The use of Si nanotubes increased the surface area accessible to the electrolyte, allowing lithium ions to intercalate from both the interior and the exterior of the nanotubes, so that the reversible charge capacity reached $3200 \mathrm{mAh} \mathrm{g}^{-1}$ with capacity retention of $89 \%$ after 200 cycles at $1 C$ rate. In the case of Si nanoparticles for which the electrical connection to the current collector is more challenging, the traditional slurry coating method exploiting conductive carbon and PVdF binder additive have not worked well. To overcome this problem, Si particle anodes have been prepared, where amorphous Si is deposited onto electrode structure; a-Si acts as an inorganic glue to fuse all the particles together and bind them to the current collector [226]. With a limited charge capacity of $1200 \mathrm{mAh} \mathrm{g}^{-1}$, the prepared 200 nm Si particle anode showed

![](https://cdn.mathpix.com/cropped/2025_10_16_54c0b8cfb09b0b0ba3dfg-335.jpg?height=1287&width=1165&top_left_y=207&top_left_x=182)
Fig. 10.4 (a) Schematic view of the preparation of Si-carbon core-shell nanowires using the SBA-15 (a mesoporous silica sieve) template. (b) TEM image of the Si-carbon core-shell nanorods obtained from first impregnation of Butyl-capped Si. (c) Expanded TEM image of (b) (inset is SADP of (c)). (d) TEM image of the Si-carbon core-shell nanowires obtained from fourth impregnation. (e) Expanded TEM image of (d) and (f) Raman spectrum of Si-carbon core-shell nanowires. Reproduced with permission from [222]. Copyright 2008 American Chemical Society

stable cycling up to 130 cycles. Another way to improve the electrochemical performance of Si nanoparticles has been to explore new binder materials. Composite electrodes based on Si particles and the PFFOMB (poly (9,9-dioctylfluorene-co-fluorenonecomethylbenzoic acid) binder, without any conductive additive, exhibit high capacity, long-term cycling, low overpotential between charge and discharge, and good rate performance [227]. Another example is the use of alginate that we have already mentioned in the context of

![](https://cdn.mathpix.com/cropped/2025_10_16_54c0b8cfb09b0b0ba3dfg-336.jpg?height=692&width=1178&top_left_y=207&top_left_x=173)
Fig. 10.5 (a) Voltage profiles of the Si-carbon core- shell nanowire electrode prepared according to Fig. 10.4, after 1, 30, 60, and 80 cycles at a rate of $0.2 C$ between 1.5 and 0 V in coin-type half-cells. (b) Plot of charge capacity and Coulombic efficiency of the cell (a) vs cycle number. (c) Differential curves of the Si-carbon core-shell nanowire electrode after 1, 2 , and 30 cycles. (d) Voltage profiles of the rate capabilities of the Si-carbon core-shell nanowire electrode at rates of $0.2,0.5,1$, and $2 C$ between 1.5 and 0 V in coin-type half-cells (same charge and discharge rates were used). Reproduced with permission from [222]. Copyright 2008 American Chemical Society

nanowires [204]. The dramatic improvement in electrochemical performance by using the alginate binder is attributed to several reasons. The first reason is the weak interaction between the binder and the electrolyte. The second reason is that the binder can offer access of Li ions to the surface of silicon. The third reason is that the binder is helpful to build a deformable and stable SEI [204].

### 10.3.5 Coated Si Nanostructures and Stabilization of the SEI

So far, we have reviewed the Si structured materials that successfully addressed the pulverization problem, but they do not prevent the volume changes upon cycling, so that their interface with the electrolyte is not static. Therefore, the problem of the unstable SEI is still unsolved [228], mainly because the SEI formed in the lithiated expanded state can be broken as the nanostructure shrinks during delithiation. This re-exposes the fresh Si surface to the electrolyte and more SEI forms, resulting in a thicker and thicker SEI film upon charge/discharge cycling. Thicker SEI film means electrolyte consumption, increase of the electrical resistivity, longer Li diffusion path through the SEI, degradation caused by the mechanical stress of the thick SEI, in other words aging of the battery. Stabilizing the SEI is thus crucial. One strategy to solve the problem has been to coat the silicon structure
with a protective element. Indeed, when the shell remains unchanged during cycling, it helps in the formation of a stable SEI layer [229, 230]. For an ideal case, a stiff shell could effectively reduce the mechanical stress generated in the Si core during cycling [231]. The actual effect depends strongly on the thickness and Young's modulus of the shell material [232]. Generally, a thick shell is preferred to avert fracture; However, thick shell adds additional weight. Thus, careful engineering of the core and shell materials is required to obtain an optimal balance [233, 234]. With 10 nm thick carbon coating on Si nanowires of 90 nm in diameter, the first cycle coulombic efficiency was greatly enhanced from $70 \%$ (without coating) to $83 \%$, in addition to the increased capacity from $3125 \mathrm{mAh} \mathrm{g}^{-1}$ (without coating) to $3702 \mathrm{mAh} \mathrm{g}^{-1}$, and cycling stability ( $5 \%$ capacity retention after 15 cycles) [235]. Replacing the carbon coating with 10 nm thick Cu film can further improve the coulombic efficiency of the initial cycle up to $90.3 \%$, and improve capacity retention up to $86 \%$ after 15 cycles [236]. This improvement is not necessarily due to a better stabilization of the SEI, however, as it can presumably due to the fact that Cu is a better electronic conductor than the carbon coat. Cu-coating on thin films had a similar effect [237]. Coating with conductive polymers such as PEDOT has also improved the cycling properties of Si Nws [238].

Al-coating could not help enhance the initial coulombic efficiency, but it did help to increase the capacity retention after numerous cycles [239]. The improved capacity retention is due to the more stable mechanical structure of electrodes in the presence of Al coating [240, 241]. Similar results were observed on cells comprised of Si nanowires coated with $a \approx 100 \mathrm{~nm}$ layer of $\mathrm{Ag} /$ poly (3,4-ethylenedioxythiophene) (PEDOT), which exhibited an improvement of the capacity retention from $30 \%$ (without coating) to $80 \%$ after 100 cycles [238]. While coating with a conductive layer such as Cu and Al may be beneficial to the electrochemical performance partly because of the increase in the electrical conductivity, coating with an oxide has been done only to prevent direct contact with the electrolyte. In particular, $\mathrm{Al}_{2} \mathrm{O}_{3}$ coatings ( $<10 \mathrm{~nm}$ ) obtained by ALD have been tested on Si thin films [242, 243] and Si Nws [244]. Upon the first lithiation, $\mathrm{Al}_{2} \mathrm{O}_{3}$ transforms into an Al-Li-O glass [245], which is a good ionic conductor and an electronic insulator, thus exhibiting the attributes of a good SEI substitute. Indeed, the $\mathrm{Al}_{2} \mathrm{O}_{3}$ coating resulted in a $45 \%$ increase of the anode lifetime, and 1280 cycles at 1 C have been obtained with $\mathrm{Al}_{2} \mathrm{O}_{3}$ coated Si Nws [244].

The surface-clamping of the porous structures has also been achieved. A successful control of the SEI growth of porous nanotubes has been obtained by coating them with rigid carbon [246]. In a similar strategy, commercially available Si nanoparticles were completely sealed inside thin, self-supporting carbon shells, with rationally designed void space in between the particles and the shells. The well-defined void space allows the Si particles to expand freely without breaking the outer carbon shell, therefore stabilizing the SEI on the shell surface. High capacity ( $2800 \mathrm{mAh} \mathrm{g}^{-1}$ at $C / 10$ ), long cycle life ( 1000 cycles with $74 \%$ capacity retention), and high coulombic efficiency ( $99.84 \%$ ) were realized in this yolk-shell structured Si electrode. Other materials such as Ge [223,247], $\mathrm{SnO}_{2}$ [248] and $\mathrm{TiO}_{2}$
[247] have also been deposited at the surface of Si nanotube walls to form the so-called double- or triple-walled silicon nanotube architectures. Almost all these coatings, except Ge, have little effect on improving the initial coulombic efficiency, but they increase importantly the life of the battery. Double walled Si nanotubes have been obtained by coating the Si nanotube with $\mathrm{SiO}_{x}$ [246]. This coat is rigid enough and mechanically strong, so that it can successfully prevent the Si from expanding outward during lithiation, while still allowing lithium ions to pass through. As a result, the $\mathrm{SiO}_{x}$-coated Si nanotubes in [246] demonstrated a long cycle life ( 6000 cycles with $88 \%$ capacity retention), high capacity ( $2970 \mathrm{mAh} \mathrm{g}^{-1}$ at $C / 5 ; 1000 \mathrm{mAh} \mathrm{g}^{-1}$ at $12 C$ ) and fast charging/discharging rates (up to 20 C ). Using a nanoscale open cell electrochemical device that operates inside a transmission electron microscope (TEM), Liu et al. demonstrated ultrafast and full electrochemical lithiation of individual carbon-coated Si Nws [241, 249]. The Si NWs did not fracture despite the ultrahigh lithiation rates. The lithiation and expansion of a yolk-shell Si nanoparticle has been observed by using a similar approach [229]. After complete lithiation, the diameter of the largest Si particle increased from 185 to 300 nm and it filled the hollow space within the carbon coating.

Various carbon-silicon ( $\mathrm{C}-\mathrm{Si}$ ) composite anodes have been used. In particular, 2D-layers of graphite/Si hundred of nanometers in have delivered a capacity of $840 \mathrm{mAh} \mathrm{g}^{-1}$ after 100 cycles at $C / 3.4$ rate at loading $1.1 \mathrm{mg} \mathrm{cm}^{-2}$ [250]. Nevertheless, silicon-carbon composite particles in which silicon nanoparticles are embedded in porous carbon particles [251] and porous Si-C composite spheres [252] achieved similar performance, but at higher rates. Embedding the Si Nws in a network of carbon nanotubes is also a way to improve the conductivity to improve the overall electric conductivity of the anode; moreover the resulting anode is flexible and self standing [253]. Si Nws have also been grown by pulsed laser deposition on a single wall carbon nanotube paper [254]. Si Nws have also be grown by vapor-liquid-solid method, from multiwall naotubes decorated with Au nanoparticles and deposited on stainless steel substrate [255].

Other binary thin-film anodes $\mathrm{Si}-M(M=\mathrm{Mg}, \mathrm{Al}, \mathrm{Sn}, \mathrm{Zn}, \mathrm{Ag}, \mathrm{Fe}, \mathrm{Ni}, \mathrm{Mn})$, and ternary thin-film anodes Si-Al-M have been studied. These studies that date from the previous decade are referenced in [20], but their electrochemical properties are not competitive with the results we have reported in the present review. More elaborate architectures give better results. For instance, electrodes using vertically aligned carbon nanotubes (VACNTs) uniformly coated with Si and a thin C surface layer demonstrated very good stability for over 250 cycles and high specific capacity approaching theoretical limits ( $4200 \mathrm{mAh} \mathrm{g}^{-1}$ ) [256]. Here also, the outer C -coating on the Si surface was critical to achieving good capacity retention and high Coulombic efficiency close to $100 \%$. This last result also illustrates the progress that is currently made on Si anodes. The works that have been reported in this review already show that the technical problems related to the huge volume change during cycling, such as fracturation, pulverization, stabilization of the SEI have been progressively solved the last 4 years. It is now possible to obtain Si anodes with high capacity and good capacity retention for more than 1000 cycles.

However, the overall electrode thickness and the cost of the proposed processes were still a limiting factor for large size battery applications. The process described in [256] is a scalable method to produce ultrathick, yet highly conductive and stable, Li-ion battery electrodes. Very recently, a robust method to prepare gramscale Si NTs has been reported using nanorod-like nickel-hydrazine complexes as templates [257]. These different results show that the efforts currently done to find scalable synthesis processes without altering the electrochemical performance of Si anodes open the route to their mass production in the near future. However, the persistent difficulty to combine high-rate performance and high area density will limit their use to batteries that do not require high power.

### 10.4 Germanium
