Repository: cunyu-liu/electrolyte_ailab

File: finetune-rag-agent/bookData/Lithium-Batteries-Science-and-Technology.md (part 29 of 47)
Table 1.2 Electricity production in TWh in the world in 2013
| Power source | Europe | North America | OCDE Asia Oceania | China ${ }^{\mathrm{a}}$ | India ${ }^{\text {b }}$ |
| :--- | :--- | :--- | :--- | :--- | :--- |
$\mathrm{SnO}_{2}$ nanorod arrays of average 60 nm in diameter and 670 nm in length have been prepared on large-area flexible metallic collector substrates via a hydrothermal process [438]. A reversible capacity of $580 \mathrm{mAh} \mathrm{g}^{-1}$ after 100 cycles at the $0.1 C$ rate ( $C$ was defined as $4.4 \mathrm{Li}^{+}$per hour; $781 \mathrm{~mA} \mathrm{~g}^{-1}$ ) and shows good rate capability ( $350 \mathrm{mAh} \mathrm{g}^{-1}$ at the $5 C$ rate). The electrode was obtained by thoroughly mixing $75 \mathrm{wt} \%$ active materials, $15 \mathrm{wt} \%$ carbon black, and $10 \mathrm{wt} \%$ polyvinylidene fluoride (PVdF) in N-methyl-2-pyrrolidene (NMP) solvent. The addition of a large concentration of carbon is always beneficial to the electronic conductivity and acts as a buffer to facilitate the structural stabilization of the active material, but in a commercial battery the concentration of carbon in the electrolyte does not exceed $10 \mathrm{wt} \%$. This is the amount of carbon that has been mixed with ultra-fine porous $\mathrm{SnO}_{2}$ nanopowder ( 5 nm ) synthesized by a simple, easily scaled-up molten salt method [439]. This electrode delivered a reversible capacity of $410 \mathrm{mAh} \mathrm{g}^{-1}$ after 100 cycles in the voltage range of $0.05-1.5 \mathrm{~V}$ at $0.1 C$. The reversible charge capacity at the 5 and $10 C$ rates during the first cycles is about 400 and $300 \mathrm{mAh} \mathrm{g}^{-1}$, respectively. This result is another example of the efficiency of the combination nano and porous, which we have already evidenced in the case of the Si anode. In the same way, mesoporous $\mathrm{SnO}_{2}$ spheres in the range of $100-300 \mathrm{~nm}$ delivered $761 \mathrm{mAh} \mathrm{g}^{-1}$ capacity after 50 cycles at the current density of $200 \mathrm{~mA} \mathrm{~g}^{-1}$. Even at $2 \mathrm{~A} \mathrm{~g}^{-1}$, it retained $480 \mathrm{mAh} \mathrm{g}^{-1}$ after 50 cycles [440]. The self-assembly of tin dioxide ( $\mathrm{SnO}_{2}$ ) porous microspheres conducted via a surfactant-free onestep hydrothermal reaction delivered a stable capacity about $690 \mathrm{mAh} \mathrm{g}^{-1}$ after 50 cycles at a current density of $500 \mathrm{~mA} \mathrm{~g}^{-1}$. These results are less spectacular than some others reported hereunder, in particular when combined with graphene, but this anode is also more scalable. Other morphologies have been explored. $\mathrm{SnO}_{2}$ nanofibers consisting of orderly bonded nanoparticles have been obtained by thermal pyrolysis and oxidization of electrospun tin(II)2-ethylhexanoate/polyacrylonitrile (PAN) polymer nanofibers in air [441]. They delivered a reversible capacity of $446 \mathrm{mAh} \mathrm{g}^{-1}$ after 50 cycles at the $100 \mathrm{mAh} \mathrm{g}^{-1}$ rate and excellent rate capability of $477.7 \mathrm{mAh} \mathrm{g}^{-1}$ at $10 C$ rate.

In the form of thin films, the best results have been obtained with $\mathrm{Sn}-\mathrm{Co}-\mathrm{O}$ and Sn-Mn-O films [442, 443]. In particular, at $C / 2$ rate, the Sn-Co-O films delivered a reversible capacity of $734 \mathrm{mAh} \mathrm{g}^{-1}$. Interestingly, this capacity increases to $845 \mathrm{mAh} \mathrm{g}^{-1}$ after 50 cycles. Such an increase upon cycling has been also observed in other $\mathrm{SnO}_{2}$-anodes, and we shall return on this property when discussing the case of the $\mathrm{SnO}_{2} / \mathrm{N}$-doped graphene hybrid material.
$\mathrm{SnO}_{2}$ hollow structures have been reviewed in ref. [53]. Such structures, however, failed to alliavate entirely the capacity fading associated to the large volume change upon cycling, and good results can be obtained only up to circa $30-50$ cycles. Coating $\mathrm{SnO}_{2}$ is another route that has been explored to improve the anode performance. Electrodes have been built with carbon-coated $\mathrm{SnO}_{2}$ nanoparticles ( $6-10 \mathrm{~nm}$-thick) prepared by hydrothermal process [444]. The as-prepared
$\mathrm{SnO}_{2}$-carbon with $8 \mathrm{wt} \%$ carbon could deliver a capacity as high as $631 \mathrm{mAh} \mathrm{g}^{-1}$ even after 100 charge/discharge cycles at a current drain of $400 \mathrm{~mA} \mathrm{~g}^{-1}$. This result is actually better than nanoparticles of $\mathrm{SiO}_{2}$ embedded in $12 \mathrm{wt} \%$ carbon matrix [445] despite the porosity of the nanoparticles. More recently, interconnected ultrafine $\mathrm{SnO}_{2}-\mathrm{C}$ core-shell ( $\mathrm{SnO}_{2}-\mathrm{C}$ ) nanospheres have been successfully synthesized via a simple one-pot hydrothermal method and subsequent carbonization, giving rise to outstanding electrochemical properties [446]. Discharge capacity reaches as high as $1215 \mathrm{mAh} \mathrm{g}^{-1}$ after 200 cycles at a current density of $100 \mathrm{~mA} \mathrm{~g}^{-1}$, giving evidence that the problem of the aging associated to the volume change associated to the reaction in Eq. (10.11) upon cycling has been solved. Even at $1600 \mathrm{~mA} \mathrm{~g}^{-1}$, the capacity is still $520 \mathrm{mAh} \mathrm{g}^{-1}$ and can be recovered up to $1232 \mathrm{mAh} \mathrm{g}^{-1}$ if the current density is turned back to $100 \mathrm{~mA} \mathrm{~g}^{-1}$. A carbon-coated $\mathrm{SnO}_{2}-\mathrm{NiO}$ nanocomposite electrode exhibited a reversible capacity of about $529 \mathrm{mAh} \mathrm{g}^{-1}$ at $800 \mathrm{~mA} \mathrm{~g}^{-1}$, and $265 \mathrm{mAh} \mathrm{g}^{-1}$ at $1600 \mathrm{~mA} \mathrm{~g}^{-1}$, even after 500 cycles [447]. A larger capacity but with larger capacity fading has been obtained with nano- Si -coated nanotube $\mathrm{SnO}_{2}$ with the composition 40:60 $\mathrm{wt} \%$. At 0.5 C rate in the voltage range $0-1.2 \mathrm{~V}$, this anode delivered an initial reversible capacity of $1800 \mathrm{mAh} \mathrm{g}^{-1}$, slowly degrading to $1600 \mathrm{mAh} \mathrm{g}^{-1}$ after 90 cycles. This high capacity is due to the fact that both Si and $\mathrm{SnO}_{2}$ are electrochemically active. However, since both Si and $\mathrm{SnO}_{2}$ suffer large volume changes upon cycling, some deterioration of the tube wall structure was evidenced by TEM studies after 90 cycles at $2 C$ rate. The best result, however, has been obtained in 2014 by coating $\mathrm{SnO}_{2}$ with $\mathrm{HfO}_{2}$ by atomic layer deposition [448]. This anode delivered a capacity of $853 \mathrm{mAh} \mathrm{g}^{-1}$ after 100 cycles at a current density of $150 \mathrm{~mA} \mathrm{~g}^{-1}$. Finally, a novel high performance cathode material for LiBs has been developed by coating $\mathrm{V}_{2} \mathrm{O}_{5}$ on $\mathrm{SnO}_{2}$ nanowires, utilizing the better conductivity of $\mathrm{SnO}_{2}$ nanowires and the short diffusion distance of the thin $\mathrm{V}_{2} \mathrm{O}_{5}$ layer [449]. This material delivers a high power density of about $60 \mathrm{~kW} \mathrm{~kg}{ }^{-1}$, while the energy density remains $282 \mathrm{~Wh} \mathrm{~kg}^{-1}$.

Different composites have been investigated, combining $\mathrm{SnO}_{2}$ with a metallic compound, such as Cu [450, 451]. Good results have also been obtained with a conductive polymer: $\mathrm{SnO}_{2}$ nanoparticles uniformly decorated polypyrrole (PPy) nanowires could deliver $690 \mathrm{mAh} \mathrm{g}^{-1}$ with $90 \%$ capacity retention between the 2nd and the 80th cycle at current rate $690 \mathrm{~mA} \mathrm{~g}^{-1}$ in the voltage range $0.005-3 \mathrm{~V}$ [452]. However the best results have been obtained with carbon under different forms [453-459]. $\mathrm{SnO}_{2} /$ multiwalled carbon nanotubes (MWCNT) made of an uniform layer of $\mathrm{SnO}_{2}$ nanocrystals with crystal size around 5 nm was deposited on the surface of the carbon nanotubes have been synthesized by the solvothermal method [456]. The reversible capacity was $709 \mathrm{mAh} \mathrm{g}^{-1}$ at the first cycle, stabilizing to circa $400 \mathrm{mAh} \mathrm{g}^{-1}$ over 100 cycles in the voltage range of $0.01-3 \mathrm{~V}$ at a constant current density of $100 \mathrm{~mA} \mathrm{~g}^{-1}$ based on the weight of the composite. A $\mathrm{SnO}_{2} /$ multiwalled carbon nanotubes core-shell structure prepared by wet chemical route delivered an initial discharge capacity and reversible capacity up to 1472.7 and $1020.5 \mathrm{mAh} \mathrm{g}^{-1}$, respectively [456]. Moreover, the reversible capacity still remained above $720 \mathrm{mAh} \mathrm{g}^{-1}$ over 35 cycles in the voltage range $0.005-3 \mathrm{~V}$, at
current density $0.2 \mathrm{~mA} \mathrm{~cm}^{-2}$, and the capacity fading was only $0.8 \%$ per cycle. This performance is attributed to the large surface area of the $\mathrm{SnO}_{2}$ that is deposited on MWCNTs that are only 3 nm-thick, the high conductivity of the MWCNTs, and the fact that the MWCNTS avoid the agglomeration of the $\mathrm{SnO}_{2}$ particles. The integrity of $\mathrm{SnO}_{2}$ in $\mathrm{SnO}_{2} /$ carbon nanotubes is best evidenced by the good capacity retention observed in [458] with a reversible capacity of $540 \mathrm{mAh} \mathrm{g}^{-1}$ almost stable over 200 cycles at 0.5 C rate. A novel ethylene glycol-mediated solvothermal-polyol route for synthesis of highly dispersed $3-5 \mathrm{~nm} \mathrm{SnO}_{2}$ nanocrystals on the surface of MWCNTs showed high rate capability and superior cycling stability with specific capacity of $500 \mathrm{mAh} \mathrm{g}^{-1}$ for up to 300 cycles [460]. The capacity of a $\mathrm{Sn} / \mathrm{SnO}_{2} /$ MWCNT composite still delivers a capacity of $624 \mathrm{mAh} \mathrm{g}^{-1}$ after 100 cycles at $C / 4$ rate [460].

Carbon-tin oxide ( $\mathrm{C}-\mathrm{SnO}_{2}$ ) nanofibers have also been synthesized aiming to complement the long cycle life of carbon with the high lithium storage capacity of tin oxide [461]. The composite nanofibrous anodes are binder-free and have first discharge capacities of $788 \mathrm{mAh} \mathrm{g}^{-1}$ at $50 \mathrm{~mA} \mathrm{~g}^{-1}$ current density. After this pioneering work, this technology has been improved. In particular, $\mathrm{SnO}_{2^{-}}$ electrodeposited porous carbon nanofibers (PCNF-SnO2) composites that can maintain their structural stability during repeated charge-discharge cycling have been recently obtained [462]. After coating with amorphous carbon layers by chemical vapor deposition, this PCNF-SnO2-C composite delivered capacities of 713, 568, 463, and $398 \mathrm{mAh} \mathrm{g}^{-1}$, respectively, at $100,200,400$, and $800 \mathrm{~mA} \mathrm{~g}^{-1}$ with high capacity retention of $78 \%$ and large coulombic efficiency of $99.8 \%$ at the 100th cycle. The charge capacity value returned to $600 \mathrm{mAh} \mathrm{g}^{-1}$ under a reduced current density of $100 \mathrm{mAh} \mathrm{g}^{-1}$ after undergoing these cycles at higher current densities. Remarkable results have been obtained owing to the fabrication of ultra-uniform $\mathrm{SnO}_{x} /$ carbon nanohybrids (denoted as U-SnO ${ }_{x} / \mathrm{C}$ ) by solvent replacement and subsequent electrospinning homogeneous dispersion of $\mathrm{SnO}_{2}$ nanoparticles in polyacrylonitrile (PAN) $/ N, N$ dimethylformamide (DMF) solution [463]. The resulting 1D nanostructure U-SnO ${ }_{x} / \mathrm{C}$ holds strong interaction between $\mathrm{SnO}_{x}$ and nitrogen containing carbon nanofiber matrix that effectively confine the uniformly embedded $\mathrm{SnO}_{x}$. After 200 deep charge/discharge cycles at $0.5 \mathrm{Ag}^{-1}$ between 0.005 and 3 V vs. $\mathrm{Li}^{0} / \mathrm{Li}^{+}$, the U-SnO ${ }_{x} / \mathrm{C}$ electrode still exhibits a reversible capacity of $608 \mathrm{mAh} \mathrm{g}^{-1}$. As the current densities increase stepwise from 0.5 to $1,2,5$, and $10 \mathrm{Ag}^{-1}$, the electrode delivers stable capacities at each of these rates, varying from 663 to $518,365,175$, and $80 \mathrm{mAh} \mathrm{g}^{-1}$, respectively. In a different geometry, coaxial $\mathrm{SnO}_{2}$-carbon hollow nanospheres (carbon content $32 \mathrm{wt} \%$ ) cycling performance was evaluated between 2 V and 5 mV at a $0.8 C$ rate (where C does not have the usual meaning but is defined as $625 \mathrm{~mA} \mathrm{~g}^{-1}$ in this work) stabilizes around $460 \mathrm{mAh} \mathrm{g}^{-1}$ for more than 100 cycles [464]. at a high rate of $4.8 C$, the hollow spheres can still deliver a stable capacity of about $210 \mathrm{mAh} \mathrm{g}^{-1}$. We recover here the higher performance when the carbon content is larger.

The extensive and promising study of $\mathrm{SnO}_{2} /$ graphene composites started in 2010-2011 [465-473]. More recently, a composite made from graphene nanoribbons and $\mathrm{SnO}_{2}$ nanoparticles has been synthesized [474]. This composite
exhibits reversible capacities of over 1520 and $1130 \mathrm{mAh} \mathrm{g}^{-1}$ for the first discharge and charge, respectively, which is more than the theoretical capacity of $\mathrm{SnO}_{2}$. The reversible capacity retains $825 \mathrm{mAh} \mathrm{g}^{-1}$ at a current density of $100 \mathrm{~mA} \mathrm{~g}^{-1}$ with a coulombic efficiency of $98 \%$ after 50 cycles. Further, the composite shows good power performance with a reversible capacity of $\sim 580 \mathrm{mAh} \mathrm{g}^{-1}$ at the current density of $2 \mathrm{~A} \mathrm{~g}^{-1}$. A composite made from graphene nanoribbons (GNRs) and $\mathrm{SnO}_{2}$ nanoparticles has also been tested as an anode [474]. The $\mathrm{SnO}_{2}$ nanoparticles of diameter 10 nm were synthesized via a simple chemical method, and they were uniformly distributed among the GNR structure layers. The GNRs were made by $\mathrm{Na} / \mathrm{K}$ unzipping of MWCNTs. The reversible capacity retained $825 \mathrm{mAh} \mathrm{g}^{-1}$ at a current density of $100 \mathrm{~mA} \mathrm{~g}^{-1}$ with a coulombic efficiency of $98 \%$ after 50 cycles. Further, the composite shows good power performance with a reversible capacity of $580 \mathrm{mAh} \mathrm{g}^{-1}$ at the current density of $2 \mathrm{~A} \mathrm{~g}^{-1}$. The remarkable performance is due to the fact that GNRs are known to enhance lithium storage through edge effects [142,474], and in addition can buffer the change of volume of the $\mathrm{SnO}_{2}$ particles. This property of graphene that also avoids the formation of agglomerates has also been the motivation for using situ hydrazine monohydrate vapor reduction method for binding $\mathrm{SnO}_{2}$ nanocrystals in graphene sheets by $\mathrm{Sn}-\mathrm{N}$ bonding to obtain a $\mathrm{SnO}_{2}$ nanocrystal/nitrogen-doped reduced graphene oxide hybrid material [475, 476]. The $4-5-\mathrm{nm}$ thick $\mathrm{SnO}_{2}$ particles were synthesized by hydrothermal process. After initial conditioning cycles, the coulombic efficiency increases to more than $97 \%$, and a stable capacity of $1021 \mathrm{mAh} \mathrm{g}^{-1}$ is obtained for the hybrid under a current density of $0.5 \mathrm{Ag}^{-1}$ in the voltage range of $0.005-3 \mathrm{~V}$ vs. $\mathrm{Li}^{0} / \mathrm{Li}^{+}$. In this work, the specific capacity values are calculated on the basis of the total mass of the $\mathrm{SnO}_{2} / \mathrm{N}$-doped graphene hybrid material, so that $1021 \mathrm{mAh} \mathrm{g}^{-1}$ indicates that a capacity of $1352 \mathrm{mAh} \mathrm{g}^{-1}$ for the $\mathrm{SnO}_{2}$ nanocrystals, which is very close to the theoretical capacity of $1494 \mathrm{mAh} \mathrm{g}^{-1}$ for $\mathrm{SnO}_{2}$ according to the reaction (Eq. 10.10). Moreover, the capacity increases upon cycling, to reach a reversible charge capacity as high as $1346 \mathrm{mAh} \mathrm{g}^{-1}$ after 500 cycles. This increase is attributed to the improvement of lithium ion accessibility in the hybrid during the cycling process, which leads to an increased accommodation behavior for lithium [477]. In any case, this large value of the capacity implies the additional capacity contribution from the conversion reaction of Sn with $\mathrm{LiO}_{2}$ in Eq. (10.10). As the current densities increase from 0.5 to $1,2,5,10$, and $20 \mathrm{~A} \mathrm{~g}^{-1}$, the electrode shows good capacity retention, varying from 1074 to $994,915,782,631$, and $417 \mathrm{mAh} \mathrm{g}^{-1}$, respectively. When the current density returns to $0.5 \mathrm{Ag}^{-1}$, the charge capacity reverts to $1034 \mathrm{mAh} \mathrm{g}^{-1}$. The decrease of Sn L3-edge peak intensity observed in the hybrid compared with pure $\mathrm{SnO}_{2}$ nanocrystals, suggesting a higher electron density at the Sn site in the hybrid, confirming the formation of $\mathrm{Sn}-\mathrm{N}$ bonds in the hybrid, which is probably indispensable for the high and stable electrochemical performance of the hybrid. This is by far the best result obtained with $\mathrm{SnO}_{2}$ anode, and the performance is remarkable, since the decrease of the size of the particles to $4-5 \mathrm{~nm}$, plus the high flexibility of graphene, plus the fact that the Sn-N bonding has anchored the nanoparticles on the graphen sheets, avoiding the agglomeration of the particles all result in a hybrid that can accommodate the change of volume
associated to the reaction in Eq. (10.10) during long-term cycling (500 cycles). Most recently, a flexible graphene film decorated with spindle-like $\mathrm{Fe}_{2} \mathrm{O}_{3}-\mathrm{SnO}_{2}$ nanoparticles was fabricated through vacuum filtration of $\mathrm{Fe}_{2} \mathrm{O}_{3}-\mathrm{SnO}_{2}$ and GO mixing solution, followed by thermal reduction [478]. The core-shell structured $\mathrm{Fe}_{2} \mathrm{O}_{3}-\mathrm{SnO}_{2}$ nanoparticles were synthesized through a facile hydrothermal route and uniformly dispersed between layered graphene nanosheets. This anode showed an excellent cycling performance of $1015 \mathrm{mAh} \mathrm{g}^{-1}$ even after 200 cycles. Another remarkable result has been obtained with $\mathrm{SnO}_{2}$ hollow spheres (HS) $140-150 \mathrm{~nm}$ in dimensions embedded in graphene oxide (GO) nanosheets and enveloped by a sheath of a conducting polymer, poly(3,4-ethylenedioxythiophene) or PEDOT [479]. Owing to the synergy between the moderately high intrinsic electronic conductivity of GO nanosheets and the ability of PEDOT to buffer the volume change during repetitive $\mathrm{Li}^{+}$charge-discharge, the $\mathrm{SnO}_{2}$ HS/GO/PEDOT hybrid capacity of $608 \mathrm{mAh} \mathrm{g}^{-1}$ at a current density of $100 \mathrm{~mA} \mathrm{~g}^{-1}$ to the hybrid, retained at the end of 150 cycles, and the latter value was $1248 \mathrm{mAh} \mathrm{g}^{-1}$ when the mass of only the $\mathrm{SnO}_{2} \mathrm{HS}$ in the hybrid was considered. The $\mathrm{SnO}_{2} \mathrm{HS} / \mathrm{GO} /$ PEDOT hybrid also showed an excellent rate capability as a capacity of $381 \mathrm{mAh} \mathrm{g}^{-1}$ was attained even at a high current density of $2000 \mathrm{~mA} \mathrm{~g}^{-1}$.

These results clearly upgrade $\mathrm{SnO}_{2}$ as a prospective anode. The breakthrough in 2013 has been to succeed in the possibility to synthesize diverse nanostructures hybrids that avoid the structural degradation and thus the capacity fading associated to the large changes of volume during the reaction (4). However, it is doubtful that these anodes can be prepared at the industrial scale, because of the price: graphene is expensive, so is the synthesis process. Scaling-up the preparation of such nanostructured composites to quantities required for commercial development also remains challenging, and the key issue to insure the future success of this material as an anode.

### 10.8 Anodes Based on Conversion Reaction

The conversion or redox, reaction involves the formation and decomposition of $\mathrm{Li}_{2} \mathrm{O}$ according to the so-called conversion-displacement reaction [480-483]:

$$
M \mathrm{O}+2 \mathrm{Li}^{+} \rightarrow M+\mathrm{Li}_{2} \mathrm{O},
$$

where $M$ is a 3d-metal: $M=\mathrm{Mn}, \mathrm{Fe}, \mathrm{Co}, \mathrm{Ni}, \mathrm{Cu}$. Although electrochemically inert, $\mathrm{Li}_{2} \mathrm{O}$ can participate indirectly to the anode performance by catalyzing the reaction. The first discharge reaction with Li metal involves the amorphization of the lattice, followed by the formation of nanoparticles of metal embedded into the $\mathrm{Li}_{2} \mathrm{O}$ matrix. During charge, the re-formation of $M O$ is a consequence of the decomposition of $\mathrm{Li}_{2} \mathrm{O}$. Therefore the voltage vs. capacity curve of the $M \mathrm{O}$ has the same features. A flat voltage region below 1 V , characteristic of a two-phase reaction due to the coexistence of $M$ and $\mathrm{Li}_{2} \mathrm{O}$ during the amorphization process, followed by a sloping
region down to 0.001 V characteristic of a single phase Li insertion reaction. Except FeO that crystallizes in a cubic defect structure, and CuO that adopts a distorted rock salt structure due to a Jahn-Teller (JT) distortion, the MO compounds adopt the cubic rock salt structure. The properties of these materials have been reviewed in the past [22], and again, attention is focused here on the progress that have been made in the recent years.

### 10.8.1 CoO

The theoretical capacity after Eq. (10.11) is $715 \mathrm{mAh} \mathrm{g}^{-1}$, large enough to make CoO a promising anode. Indeed, an experimental capacity close to this value can be achieved at low rate. However, cobalt oxides suffer from poor capacity retention due to their low electrical conductivity and large volume swings during the chargedischarge process. Many efforts have been made to resolve the aforementioned problems by minimizing the volume change of cobalt oxide-based anodes, following the same attempts as in the case of the other anodes we have already reviewed.

In addition to the $3-6 \mathrm{~nm}$ thick SEI film that is formed during the first discharge process on the surface of CoO -based anodes, just as in the case of any other anode, a polymeric gel-type film of thickness $50-100 \mathrm{~nm}$ forms on the CoO electrode in the fully discharged state, which becomes thiner upon charging above 1.8 V , and fully disappears upon charging to 3 V . The decomposition of this polymer-gel layer is invoked to explain the observation of capacities much larger than the theoretical value (consumption of more than 2.0 mol of Li per mole of CoO noticed during the first discharge) [482]. In addition, the formation of higher oxides ( $\mathrm{Co}_{2} \mathrm{O}_{3}$ and $\mathrm{Co}_{3} \mathrm{O}_{4}$ ) by the decomposition of $\mathrm{Li}_{2} \mathrm{O}$ contributes to this increase of capacity [484]. This feature has also been invoked to explain the increase of capacity upon cycling that is commonly observed in cobalt oxide [484, 485]. However, we have also noted that this effect is more general as it has been also observed in $\mathrm{SnO}_{2}$ anodes. In any case, the increase of capacity gives evidence of surface modification upon cycling, also the phenomena is not fully understood.

Reddy et al. have synthesized CoO particles with a coral-like structure by carbothermal reduction with $\mathrm{Co}_{3} \mathrm{O}_{4}$ as the precursor [486]. The 60th discharge cycle capacity is $895 \mathrm{mAh} \mathrm{g}^{-1}$ and the charge cycle capacity is $893 \mathrm{mAh} \mathrm{g}^{-1}$ (cycles in the voltage range $0.005-3 \mathrm{~V}$, current density $60 \mathrm{~mA} \mathrm{~g}^{-1}$ ). Only few experiments used doping to improve the conductivity of CoO , and thus the rate performance. Cu -doped $\mathrm{h}-\mathrm{CoO}$ nanorods have been found to deliver a capacity of circa $1000 \mathrm{mAh} \mathrm{g}^{-1}$ between 30 and 50 cycles at current density of $72 \mathrm{~mA} \mathrm{~g}^{-1}$; unfortunately, results at a higher current density have not been reported in this case [487]. Good results at higher $C$ rates have been obtained by combining nanoscale and porosity. In particular, the synthesis of CoO porous nanowire arrays with robust mechanical adhesion to a flexible conductive Ti foil exhibit good high-rate capability at a rate of $1 C\left(716 \mathrm{~mA} \mathrm{~g}^{-1}\right), 2 C\left(1432 \mathrm{~mA} \mathrm{~g}^{-1}\right), 4 C\left(2864 \mathrm{~mA} \mathrm{~g}^{-1}\right)$, and $6 C$ ( $4296 \mathrm{~mA} \mathrm{~g}^{-1}$ ), respectively [488]. Hierarchically self-assembled mesoporous CoO
nanodisks synthesized by the reaction of cobalt acetate tetrahydrate with hydrazine hydrate in solution followed by heat treatment in an inert atmosphere delivered a capacity of $1118.6 \mathrm{mAh} \mathrm{g}^{-1}$ after 50 discharge-charge cycles at $200 \mathrm{~mA} \mathrm{~g}^{-1}$ and excellent cycling performance: $633.5 \mathrm{mAh} \mathrm{g}^{-1}$ after 400 discharge-charge cycles at $800 \mathrm{~mA} \mathrm{~g}^{-1}$ [489]. This remarkable result has been attributed to the he unique hierarchical nanoarchitecture with highly beneficial combination of small primary particles with mesoporous, ultra-thin, large area 2D structure, and orderly selfstacked 3D structure. Actually, this performance is sufficient to make this material a promising anode for the next generation of Li-ion batteries, and this synthesis process is reported to be a facile, cheap, and easily scaled-up strategy, which may compensate for the fact that cobalt is expensive. Nevertheless, at higher $C$-rates, the association with a conductive material under the form of a coating or a composite, just as in the case of the other anode materials.

Among the hybrid coated CoO particles that have been studied, $\mathrm{Co}-\mathrm{CoO}$ nanoparticles consisting of an unsealed hollow porous CoO shell with a metal Co core with a void between the core and the shell maintained a reversible capacity over $800 \mathrm{mAh} \mathrm{g}^{-1}$ after 50 cycles at current density $50 \mathrm{mAh} \mathrm{g}^{-1}$ in the potential window $0-3 \mathrm{~V}$, with an initial coulombic efficiency of $74.2 \%$ [490]. Almost the same result has been obtained with a carbon-decorated CoO sample, which also delivered $800 \mathrm{mAh} \mathrm{g}^{-1}$ after 70 cycles in the voltage range of $0.01-3.0 \mathrm{~V}$ at a current density of $100 \mathrm{~mA} \mathrm{~g}^{-1}$ [491]. $\mathrm{CoO} / \mathrm{NiSi}_{x}$ core-shell nanowire arrays synthesized through a facile CVD and subsequent RF-sputtering approach delivered a capacity stabilized at circa $600 \mathrm{mAh} \mathrm{g}^{-1}$ at 1 C rate, and still $400 \mathrm{mAh} \mathrm{g}^{-1}$ at 44 C rate [492], increasing importantly the rate capability of CoO anodes. The same group obtained a nano-architectured current collector by growing a 3D array of Cu nanorods onto a Cu foil via electrodeposition assisted by a porous alumina membrane that was subsequently dissolved. Then, the deposition of CoO onto Cu nanorods was achieved by controllable rf-sputtering, to form nanostructured hybrid $\mathrm{CoO} / \mathrm{Cu}$ electrodes [493]. At a current density of $215 \mathrm{~mA} \mathrm{~g}^{-1}(0.3 C)$, the anode delivered the first discharge capacity of $1362 \mathrm{mAh} \mathrm{g}^{-1}$ and the first charge capacity of $903 \mathrm{mAh} \mathrm{g}^{-1}$. It corresponds to a coulombic efficiency of $66 \%$, which is a good result for a cobalt oxide where an important irreversible capacity loss is observed during the first cycle, because of the formation of the SEI plus the amorphisation of the particles. A stable reversible capacity of circa $900 \mathrm{mAh} \mathrm{g}^{-1}$ was still retained after 200 cycles. This is a remarkable result showing that the problem of the capacity fading arising from the aggregation of Co [441] has been overcome. At 10 C rate, the capacity was still larger than $500 \mathrm{mAh} \mathrm{g}^{-1}$. A self-assembled echinus-like nanostructure consisting of mesoporous CoO nanorod-carbon nanotube core-shell material showed high capacities ( $703-746 \mathrm{mAh} \mathrm{g}^{-1}$ in 200 cycles) and a long cycle life ( $0.029 \%$ capacity loss per cycle) at a high current rate ( $3580 \mathrm{~mA} \mathrm{~g}^{-1}$ ) [494].

We have already seen in the previous sections that graphene sheets have been widely used as an ideal matrix for anchoring a number of active anode materials to form unique nanocomposites. Such has been also the case with CoO . Until recently, however, these cobalt oxide/graphene nanocomposites have a relatively low
loading of cobalt oxides with an unsatisfactory dispersion on graphene nanosheets. Highly loaded, well-dispersed cobalt oxide/graphene nanocomposites have been synthesized only recently [495], by self-assembly in an oil-phase solution. This synthesis involved the thermal decomposition of cobalt acetylacetonate $\operatorname{Co}(\mathrm{acac})_{3}$ by oleylamine in the presence of graphene (see Fig. 10.9). At a current density of $100 \mathrm{~mA} \mathrm{~g}^{-1}, \mathrm{CoO} /$ graphene nanocomposites with mass ratio of $9: 1$ delivered a constant capacity $1400 \mathrm{mAh} \mathrm{g}^{-1}$ over 60 cycles. Even at a current density as high as $8 \mathrm{Ag}^{-1}$, the nanocomposite electrode is capable of delivering a stable capacity of about $500 \mathrm{mAh} \mathrm{g}^{-1}$. Indeed, these performances are better than some prior results on CoO-graphene nanosheets [496]. However, an even better result has been obtained by Peng et al. [497]. These authors designed a facile one-step ultrasonic way to synthesize CoO quantum dots ( $3-8 \mathrm{~nm}$ ) (Qds) on graphene nanosheets (GNs) by using a metal carbonyl $\left(\mathrm{Co}_{4}(\mathrm{CO})_{12}\right)$ cluster as the precursor at ambient temperature. This anode delivered a reversible discharge capacity of $996 \mathrm{mAh} \mathrm{g}^{-1}$ at the second cycle at current rate of $50 \mathrm{~mA} \mathrm{~g}^{-1}$ (always in the voltage range $0-$ 3 V ), increasing with the cycle number to reach $1592 \mathrm{mAh} \mathrm{g}^{-1}$ at the 50th cycle. $1008 \mathrm{mAh} \mathrm{g}^{-1}$ was still retained after the 50th cycle at $1000 \mathrm{~mA} \mathrm{~g}^{-1}$. Finally, CoO nanoparticles with size 5 nm densely anchored on graphene nanosheets maintained a stable capacity of $1015 \mathrm{mAh} \mathrm{g}^{-1}$ for 520 cycles with $100 \%$ coulombic efficiency [498]. Indeed, transmission electron microscopy analysis has confirmed that the morphology of the CoO particles is preserved along these cycles. The recent improvement of the electrochemical properties give CoO the status of an attractive anode. Nevertheless, CoO suffers form the fact that cobalt is expensive and toxic. In addition, this oxide is not very stable, with a tendency to transform in the more stable spinel phase $\mathrm{Co}_{3} \mathrm{O}_{4}$.

### 10.8.2 NiO

Nickel oxide ( NiO ) is considered to be a promising electrode material for lithium ion batteries and supercapacitors due to its low cost, low toxicity, and superior safety. In addition, the density of NiO is $6.67 \mathrm{~g} \mathrm{~cm}^{-3}$, leading to high volumetric energy density. For these reasons, considerable efforts have been made in the past to synthesize nano-NiO and its composites (for a review, see ref. [22]). Until 2010, however, the reversible capacities obtained on all kinds of NiO -anodes such as $\mathrm{Ni} / \mathrm{NiO}$ core shell particles [499], NiO hollow nanospheres [500], NiO microspheres [501], NiO-carbon nanocomposites [502-504], NiO porous thin films [505-507], NiO/poly(3,4-ethylenedioxythiophene) (PEDOT) composites [508] were confined in the range $250-650 \mathrm{mAh} \mathrm{g}^{-1}$ after $20-50$ cycles at current rate $0.1-1 C$ in the voltage range $0.005-3 \mathrm{~V}$. Similar results have been obtained in 2011 with Co-doped NiO Nanoflake arrays showing a capacity of $600 \mathrm{mAh} \mathrm{g}^{-1}$ after 50 discharge/charge cycles at low current density of $100 \mathrm{~mA} \mathrm{~g}^{-1}$, and it retains $471 \mathrm{mAh} \mathrm{g}^{-1}$ when the current density is increased to $2 \mathrm{~A} \mathrm{~g}^{-1}$ [509]. The doping is important since the electrochemical performance is significantly improved with
respect to undoped ingle-crystalline NiO nanoflake arrays directly on copper substrates by a modified hydrothermal synthesis and post-annealing [510].

Another important parameter is the porosity. Mesoporous 8 nm-thick NiO particles with an effective surface area measured by BET equal to $96 \mathrm{~m}^{2} \mathrm{~g}^{-1}$ could deliver a capacity of $680 \mathrm{mAh} \mathrm{g}^{-1}$ at $0.1 C$ after 50 cycles [511]. Rapid progress has been obtained more recently. The promising nanoflake geometry has been confirmed, since NiO nanoflakes with mean size about $2 \mu \mathrm{~m}$ and mean thickness about 20 nm showed a charge and discharge capacities of 1015 and $990 \mathrm{mAh} \mathrm{g}^{-1}$, respectively, after 50 cycles at a current density of $100 \mathrm{~mA} \mathrm{~g}^{-1}$. There respective value at the 50th cycle at current rate $800 \mathrm{mAh} \mathrm{g}^{-1}$ are still 568 and $578 \mathrm{mAh} \mathrm{g}^{-1}$ [512]. Nanoporous NiO films directly grown on the foam Ni were fabricated via a facile ammonia-induced route, delivering rate capacity of $280 \mathrm{mAh} \mathrm{g}^{-1}$ at $10 C$ rate and high reversible capacity of $543 \mathrm{mAh} \mathrm{g}^{-1}$ after 100 cycles at $C / 5$ rate [513].

More recently, three-dimensional "curved" hierarchical mesoporous NiO nanomembranes made using a simple fabrication technique followed by a thermal oxidation process delivered a high capacity of $721 \mathrm{mAh} \mathrm{g}^{-1}$ at $1.5 C$, and a long lifetime of 1400 cycles, making them attractive for high power Li-ion batteries [514]. NiO microspheres with hierarchically porous structures have been synthesized via a facile thermal decomposition of $\mathrm{Ni}\left(\mathrm{CH}_{3} \mathrm{COO}\right)_{2} \cdot 4 \mathrm{H}_{2} \mathrm{O}$ at $500^{\circ} \mathrm{C}$ for 10 h [515]. This NiO anode retained a reversible capacity of $800 \mathrm{mAh} \mathrm{g}^{-1}$ after 100 cycles at a current density of $500 \mathrm{~mA} \mathrm{~g}^{-1}$. This is the first report on the mass production of large-surface-area hierarchical architectures for NiO microspheres.

The ensemble of porous structures and one-dimensional shape has also proved to be efficient for NiO-anodes, just as in the other anodes. Mesoporous NiO nanotubes using filter paper as the template presented a reversible capacity of $600 \mathrm{mAh} \mathrm{g}^{-1}$ after 100 cycles at current rate $200 \mathrm{~mA} \mathrm{~g}^{-1}$ [516]. Hierarchically porous NiO microtubes synthesized by a high temperature calcination of $\mathrm{Ni}(\mathrm{dmg})_{2}$ ( $\mathrm{dmg}=$ dimethyl-glyoxime) microtubes obtained by a simple precipitation method of PEG 2000 (poly(ethylene glycol)) to hollow the nanostructure delivered a capacity $\sim 640 \mathrm{mAh} \mathrm{g}^{-1}$ after 200 cycles at $1 \mathrm{~A} \mathrm{~g}^{-1}$. The investigation of the rate capability revealed reversible capacities of $810,780,720,630$, and $520 \mathrm{mAh} \mathrm{g}^{-1}$ at $50,200,500,1000$, and $2000 \mathrm{~mA} \mathrm{~g}^{-1}$. More importantly, a discharge capacity of $800 \mathrm{mAh} \mathrm{g}^{-1}$ can be recovered, while the current density back to $50 \mathrm{~mA} \mathrm{~g}^{-1}$. It indicates the high stability of NiO microtubes [517].

Coating NiO has not been so successful. To avoid the barrier that a uniform coat of NiO with a metal could rise for the lithium transport, a composite $\mathrm{NiO} / \mathrm{Co}-\mathrm{P}$ has been synthesized with NiO particles 200 nm in size, and 30 nm thick granular plating particles of Co-P [518]. This anode delivered the discharge and charge capacities 560 and $540 \mathrm{mAh} \mathrm{g}^{-1}$, respectively, after 50 cycles at current density $100 \mathrm{~mA} \mathrm{~g}^{-1}$. At the higher current densities of 200,500 , and $1000 \mathrm{~mA} \mathrm{~g}^{-1}$, the reversible capacities were 560,480 , and $270 \mathrm{mAh} \mathrm{g}^{-1}$, respectively. Among $\mathrm{NiO} / \mathrm{Ni}$ composites [519-521], the best results over 50 cycles have been found on self-supported nickel-coated NiO arrays prepared by chemical bath deposition of NiO flake arrays
