Repository: cunyu-liu/electrolyte_ailab

File: finetune-rag-agent/bookData/Lithium-Batteries-Science-and-Technology.md (part 30 of 47)
Table 1.2 Electricity production in TWh in the world in 2013
| Power source | Europe | North America | OCDE Asia Oceania | China ${ }^{\mathrm{a}}$ | India ${ }^{\text {b }}$ |
| :--- | :--- | :--- | :--- | :--- | :--- |
followed by magnetron sputtering of nickel nanoparticles [521]. For a sputtering time of 60 s , the capacity delivered after 50 cycles at current density $100 \mathrm{~mA} \mathrm{~g}^{-1}$ was $648 \mathrm{mAh} \mathrm{g}^{-1}$. The capacity delivered at current density of 2,4 , and $7.18 \mathrm{~A} \mathrm{~g}^{-1}$ was 455,316 , and $187 \mathrm{mAh} \mathrm{g}^{-1}$, respectively. Composites of NiO with graphene have been synthesized to increase the conductivity, and thus the rate capability. Some of these composites [521-525] did not achieved better rate capability than the best results obtained for instance in [513] on nanopous films. Recent graphene/ NiO composites, however, reached the goal. NiO-graphene sheet-on-sheet prepared by hydrothermal process delivered a capacity of $1030 \mathrm{mAh} \mathrm{g}^{-1}$ after 50 cycles at $0.1 C$ rate, and still retained $492 \mathrm{mAh} \mathrm{g}^{-1}$ at $5 C$ [526]. A better rate capability has been obtained with a $\mathrm{NiO} /$ graphene nanosheet hierarchical structure prepared by electrostatic interaction between positively charged NiO nanosheets and negatively charged graphene oxide in aqueous solution with a $\mathrm{pH}=4$ and then sintering in Ar gas atmosphere [527], still able to deliver a discharge capacity of $615 \mathrm{mAh} \mathrm{g}^{-1}$ at $4000 \mathrm{~mA} \mathrm{~g}^{-1}$ ( 5.6 C rate). Reduced graphene oxide and nanosheetbased nickel oxide microsphere composite prepared by homogeneous coprecipitation and subsequent annealing showed a discharge capacity of $1041 \mathrm{mAh} \mathrm{g}^{-1}$ after 50 cycles at a current of $100 \mathrm{~mA} \mathrm{~g}^{-1}$, and a good rate capacity with $727 \mathrm{mAh} \mathrm{g}^{-1}$ at a current of $1600 \mathrm{~mA} \mathrm{~g}^{-1}$, but was not tested at higher rates [528]. Very recently, a powder consisting of core-shell-structured $\mathrm{Ni} / \mathrm{NiO}$ nanocluster-decorated graphene ( $\mathrm{Ni} / \mathrm{NiO}$-graphene) was synthesized by the following method: first, a crumpled graphene powder consisting of uniformly distributed Ni nanoclusters was prepared by one-pot spray pyrolysis. This powder was subsequently transformed into the $\mathrm{Ni} / \mathrm{NiO}$-graphene composite by annealing at $300^{\circ} \mathrm{C}$ in air [529]. Used as an anode, this composite delivered $863 \mathrm{mAh} \mathrm{g}^{-1}$ after 300 cycles at $1500 \mathrm{mAh} \mathrm{g}^{-1}$. Even at a high current density of $3000 \mathrm{~mA} \mathrm{~g}^{-1}$, the discharge capacity of the $\mathrm{Ni} / \mathrm{NiO}$-graphene composite powder was as high as $700 \mathrm{mAh} \mathrm{g}^{-1}$ after 40 cycles. This is the best result that gives evidence of the remarkable progress achieved on such anodes since 2011, and also that the performance of the $\mathrm{NiO} /$ graphene composites depends very much on the synthesis and the architecture of the electrode. The remarkable performance of the $\mathrm{Ni} / \mathrm{NiO}-$ graphene composite has been attributed to the role of the highly dispersed Ni nanoclusters resulting in the more complete decomposition of the $\mathrm{Li}_{2} \mathrm{O}$ formed during the discharging process, plus the fact that these Ni clusters acted as highly conductive pathways for electron transfer during the conversion reaction of NiO with Li . This explains the benefit obtained by the introduction of the Ni metalin Ni / NiO-graphene composites. However, the results we have mentioned on $\mathrm{NiO} /$ graphene composites without Ni nanoclusters were already very promising, which means that the NiO can be anchored strongly on the graphene. This bonding has been understood by the analysis of by X-ray photoelectron spectroscopy, Fourier transform infrared spectroscopy, and Raman spectroscopy measurements, which have given evidence of the formation of oxygen bridges originating from the pinning of hydroxyl/epoxy of a Ni adatom on oxygenated graphite in experiments performed on NiO nanosheets/graphene composites [530].

### 10.8.3 CuO

CuO has also been considered as an attractive material as anode, because it is cheap and environmentally acceptable, in addition of good safety. Its theoretical capacity is only $375 \mathrm{mAh} \mathrm{g}^{-1}$, but fortunately, the intermediate phase $\mathrm{Cu}_{2} \mathrm{O}$ always formed during charging, with a theoretical capacity of $674 \mathrm{mAh} \mathrm{g}^{-1}$, and it is thus this value that must be kept as the theoretical capacity for CuO -based anodes. However CuO , like any material for anode based on conversion reaction, suffers from a large volume expansion and dispersion of Cu particles in the $\mathrm{Li}_{2} \mathrm{O}$ matrix during cycling, which leads to severe mechanical strain and rapid capacity decay. In addition, CuO has a low electronic conductivity, which is damageable to charge transfer. To reduce these limitations, CuO must be prepared under the form of a nanomaterial. Different forms have been investigated. Recently, the dependence of the performance of CuO anodes on the morphology has been studied [531]. As a result, the reversible capacity of the leaf-like CuO decreases during cycling, which confirms prior results found by different groups on CuO particles with this morphology [532, 533], and such is also the case for oatmeal-like CuO . The same holds for hierarchical structures [534]. The morphologies that avoid this capacity fading are the nanowires [535] and the nanoribbon arrays [536]. The nanowires delivered a capacity of $650 \mathrm{mAh} \mathrm{g}^{-1}$ stable over 100 cycles at $C / 2$ rate in the voltage range $0.02-3 \mathrm{~V}$. The nanoribbon arrays showed an initial reversible capacity of $500 \mathrm{mAh} \mathrm{g}^{-1}$ increasing slowly $610 \mathrm{mAh} \mathrm{g}^{-1}$ upon cycling to 275 cycles at $C / 2$ rate in the same voltage range, and the capacity still retained at current density $800 \mathrm{~mA} \mathrm{~g}^{-1}$ was $332 \mathrm{mAh} \mathrm{g}^{-1}$. Many other investigations have been made on different CuO anodes, reviewed for instance in [22], but failed to give better results. For comparison, CuO micrometer/nanoflake walls prepared using molten salt synthesis could at best with the optimum choice of the synthesis temperature ( $750{ }^{\circ} \mathrm{C}$ ) deliver $620 \mathrm{mAh} \mathrm{g}^{-1}$ at the end of the 40th cycle [537]. To compete with the performance we have reported, a composite with a conductive material is needed, in particular with graphene that is the most conductive form of carbon. Still, however, the result is not guaranteed, since some of the graphene/ CuO composites have not met this goal [538, 539], so that an optimized nanostructure design is needed even for such composites. Such a design has been proposed by Wang et al. [540], according to a synthesis process they have described in their paper. These authors obtained a basic urchin-like CuO cluster with CuO nanosheet substructure; these CuO flowers were uniformly separated by the surrounding graphene sheets. At current density $65 \mathrm{mAh} \mathrm{g}^{-1}$, this $\mathrm{CuO} /$ graphene composite delivered a stabilized reversible capacity of $600 \mathrm{mAh} \mathrm{g}^{-1}$ over the 100 cycles that have been tested. The study of the rate capability has revealed that after ten cycles, this capacity decreased only slowly ten cycles; and this value was slowly lowered to 480,320 , and $150 \mathrm{mAh} \mathrm{g}^{-1}$ at the current densities 320,1600 , and $6400 \mathrm{~mA} \mathrm{~g}^{-1}$, respectively. At this highest current density, the capacity was then found to be three times larger than that of graphite, while that of CuO vanishes. Another performing structure has been found by Zhou et al. who synthesized CuO hollow
nanoparticles/graphene-nanosheet composites using the Kirkendall-effect approach [541]. The reversible capacity of the material attains $640 \mathrm{mAh} \mathrm{g}^{-1}$ at $50 \mathrm{~mA} \mathrm{~g}^{-1}$ and the capacity retention is ca. $96 \%$ when the current density is increased ten times. At $1 \mathrm{Ag}^{-1}$ (ca. $1.7 C$ ), the reversible capacity reaches $485 \mathrm{mAh} \mathrm{g}^{-1}$ and remains at $281 \mathrm{mAh} \mathrm{g}^{-1}$ after 500 cycles. Even better results have been obtained with a graphene nanosheet supported shuttle CuO nanostructure prepared by a facile low-temperature solution route [542]. At current density of $700 \mathrm{mAh} \mathrm{g}^{-1}$, this composite retained a stable capacity of $826 \mathrm{mAh} \mathrm{g}^{-1}$ after 100 cycles. This capacity is even larger than the capacity of $771 \mathrm{mAh} \mathrm{g}^{-1}$ obtained at a lower current density of $70 \mathrm{~mA} \mathrm{~g}^{-1}$. This higher capacity vs higher current has been also observed in other electrodes, and attributed to the fact that slow Li-ion reactions at a smaller current may lead to more serious electrode pulverization [543]. At least part of this cycling performance is attributable to the fact that the CuO nanoshuttles were distributed uniformly and wrapped well by the graphene nanosheets, another evidence of the importance of the design of the graphene/ CuO composites to obtain a performing anode. To our knowledge, these are the best results obtained with CuO -based anodes. Other $\mathrm{CuO} /$ graphene composites that have been synthesized did not have this rate capability [525, 544].

The progress made these last 5 years on CuO -based anodes, especially when combined with graphene have reached the cyclability and rate capability that make this material challenging. Nevertheless, the best results are still obtained on composites that need proving that they can be prepared at an industrial scale, and at a reasonable price. Indeed, the research on such material might now focus on this aspect. For instance the very recent synthesis of mesoporous NiO microspheres by a simple method that is more scalable than prior synthesis of hollow structures give electrochemical that are less performant than the best CuO -graphene composites, but sufficient to fulfill the requirements in terms of capacity and rate capability to make it a promising anode. This is just an illustration of the fact that further studies on CuO -based anodes will be exciting in the near future.

### 10.8.4 MnO

Manganese oxides are also considered as potential anode materials with its high theoretical capacity of $755 \mathrm{mAh} \mathrm{g}^{-1}$, and indeed, constant progress in the electrochemical properties of MnO -based anodes has been obtained in the recent years. The first results that were encouraging date from 2009, when a mixture of MnO and $\mathrm{Mn}_{3} \mathrm{O}_{4}$ confined to porous carbon nanofibers delivered an initial capacity of $785 \mathrm{mAh} \mathrm{g}^{-1}$, stabilized to $600 \mathrm{mAh} \mathrm{g}^{-1}$ between 10 and 50 cycles at current density of $50 \mathrm{~mA} \mathrm{~g}^{-1}$ in the range $0.01-3 \mathrm{~V}$ [545]. $\mathrm{MnO} / \mathrm{C}$ nanocomposites have also been prepared through a simple thermal decomposition of manganese benzoate precursor [546]. Good results have been obtained, but at the price of a large amount of carbon ( $10-18 \mathrm{wt} \%$ ), to obtain a capacity in the range $600-680 \mathrm{mAh} \mathrm{g}^{-1}$ at a current rate of $100 \mathrm{mAh} \mathrm{g}^{-1}$. More promising, carbon-coated MnO prepared by
ball-milling with sugar an pyrolysis at $600^{\circ} \mathrm{C}$ in Ar atmosphere as found to deliver a reversible capacity of $650 \mathrm{mAh} \mathrm{g}^{-1}$ at $50 \mathrm{~mA} \mathrm{~g}^{-1}(0.08 C)$ almost stable up to 150 cycles in the range $0.01-3 \mathrm{~V}$, and could deliver $400 \mathrm{mAh} \mathrm{g}^{-1}$ at $400 \mathrm{~mA} \mathrm{~g}^{-1}$ [547]. Note this synthesis process is the same as the process of fabrication of some of the $\mathrm{C}-\mathrm{LiFePO} \mathrm{H}_{4}$ cathodes presently commercialized. In this case, however, the carbon coating is performed at circa $700^{\circ} \mathrm{C}$ to obtain a better electronic conductivity of the carbon. This is then also the temperature that should be better used if it is not damageable to the $\mathrm{MnO}_{2}$ powder. It is thus not clear whether or not the temperature of $600^{\circ} \mathrm{C}$ used in this paper is the best choice. This same sintering temperature ( $600^{\circ} \mathrm{C}$ ) was used to coat MnO nanotubes with carbon, with $\mathrm{C}_{2} \mathrm{H}_{2}$ precursor [548], with a result that is comparable, since the capacity was nearly $500 \mathrm{mAh} \mathrm{g}^{-1}$ at a current density of $189 \mathrm{~mA} \mathrm{~g}^{-1}$. However the capacity fading was not solved, since $18 \%$ of the capacity was lost after 25 cycles. Other carbon-coated $\mathrm{MnO}_{2}$ anodes where the coating was also obtained at $600^{\circ} \mathrm{C}$ [549] gave a better cyclability, but less than in case the coating has been made at higher temperature. Carbon-coating of porous MnO microspheres obtained through chemical vapor deposition at $700^{\circ} \mathrm{C}$ using toluene as precursor and argon as gas carrier gave better results, as the product delivered a capacity of $\sim 700 \mathrm{mAh} \mathrm{g}^{-1}$ almost constant over 50 cycles at a rate of $50 \mathrm{~mA} \mathrm{~g}{ }^{-1}$; the capacity retained at $1600 \mathrm{~mA} \mathrm{~g}^{-1}$ was $400 \mathrm{~mA} \mathrm{~g}^{-1}$ [550]. Another example is provided by 20 nm -thick MnO particles coated with carbon at $700^{\circ} \mathrm{C}$, using glucose as both the source of carbon and the reducing agent [551]. This anode made from $10.7 \mathrm{wt} \%$-carbon-coated $\mathrm{MnO} / \mathrm{C}$ shows very stable cycling performance with a high reversible capacity of $939.3 \mathrm{mAh} \mathrm{g}^{-1}$ after 30 cycles at $C / 10$. This electrode also shows favorable rate performance with specific capacities of $726.7,686.8,633.0$, and $587.9 \mathrm{mAh} \mathrm{g}^{-1}$ at $1,2,5$, and $10 C$, respectively. On another hand, carbon-coated nanorods prepared at a sintering temperature as small as $500^{\circ} \mathrm{C}$ using block copolymer F127 as carbon source has a capacity that decreases almost linearly from 800 to $600 \mathrm{mAh} \mathrm{g}^{-1}$ between the second and the 40th cycle at charge current rate of $200 \mathrm{~mA} \mathrm{~g}^{-1}$ [552].

These different results are consistent with our analysis that the conductivity of the carbon layer increases with the sintering temperature and should be raised to $700^{\circ} \mathrm{C}$ whenever it is possible. However, this is not the only pertinent parameter since the electrochemical properties depend importantly on the porosity of the particles. This is best evidenced by the good results obtained with porous carboncoated MnO nanotubes, despite the fact that the coating has been obtained at $500^{\circ} \mathrm{C}$ using glucose as the precursor [553]. This porous $\mathrm{MnO} / \mathrm{C}$ nanotubes could deliver a reversible capacity as high as $763.3 \mathrm{mAh} \mathrm{g}^{-1}$ after 100 cycles at a charge/discharge current density of $100 \mathrm{~mA} \mathrm{~g}^{-1}\left(0.13 C ; 1 C=755.6 \mathrm{~mA} \mathrm{~g}^{-1}\right)$, and $618.3 \mathrm{mAh} \mathrm{g}^{-1}$ after 200 cycles at a rate of $0.66 C$. One explanation might come from the investigation of the structure of the carbon layer coating $\mathrm{MnO}_{2}$ nanoplates [554]. The ratio of the intensities of D over G bands of the carbon in the Raman spectra was found almost constant when the temperature is raised above $550^{\circ} \mathrm{C}$ in the range $550- 650^{\circ} \mathrm{C}$ so that the graphitic degree of carbon increases with temperature up to $550^{\circ} \mathrm{C}$, but does not change significantly at higher temperature. Indeed, the capacity obtained with the nanoplates with a 8 nm-thick carbon layer, synthesized
at $550{ }^{\circ} \mathrm{C}$ during 10 h , was $563 \mathrm{mAh} \mathrm{g}^{-1}$ after 30 cycles at a current density of $200 \mathrm{~mA} \mathrm{~g}^{-1}$. Unfortunately, the cycling life was limited to this small number of cycles. Another example is given by the good results obtained without carbon coating on interconnected porous MnO nanoflakes on nickel foam [555]. A high reversible capacity of $568.7 \mathrm{mAh} \mathrm{g}^{-1}$ was obtained at a current density of $246 \mathrm{~mA} \mathrm{~g}^{-1}$ for the second discharge. It retained a capacity of $708.4 \mathrm{mAh} \mathrm{g}^{-1}$ at the 200th charge-discharge cycle after cycling with various current densities up to $2460 \mathrm{~mA} \mathrm{~g}^{-1}$ and delivered a capacity of $376 \mathrm{mAh} \mathrm{g}^{-1}$ at a current density as high as $2460 \mathrm{~mA} \mathrm{~g}^{-1}$. This good result is due to the combination of two features. One is the beneficial effect of the porosity. Secondly, the architecture of active material grown directly on metals provides an efficient electron transport channel between the active material and the current collector of metals, which compensates for the absence of coating by conducting carbon.

Inspired by the distinctive features of natural microalgae, a biotemplating method has been developed to synthesize hollow microspheres of $\mathrm{MnO} / \mathrm{C}$, which exhibited a specific capacity of $700 \mathrm{mAh} \mathrm{g}^{-1}$ after 50 cycles at $100 \mathrm{~mA} \mathrm{~g}^{-1}$ [556]. The high capacity was partially due to the porous carbon matrix. Very recently, hollow nanospheres of MnO have been synthesized, using carbon nanospheres as a template and a reagent [557]. The as-prepared MnO nanospheres were built by aggregated nanoparticles, giving a thin and porous shell. The corresponding anode delivered a reversible capacity of $1515 \mathrm{mAh} \mathrm{g}^{-1}$ after 60 cycles at $100 \mathrm{~mA} \mathrm{~g}^{-1}$. Even at $500 \mathrm{~mA} \mathrm{~g}^{-1}$, the capacity retained after 100 cycles was still $1050 \mathrm{mAh} \mathrm{g}^{-1}$, illustrating the performance that can be obtained when combining hollow structure, surface porosity, and nanoscale size. This also explains the very good results obtained with MnO nanocrystals embedded in carbon nanofibers ( $\mathrm{MnO} /$ CNFs ), obtained with a porous structure through an electrospinning process [558]. The as-formed $\mathrm{MnO} /$ CNFs have diameters of $100-$ 200 nm and lengths up to several millimeters. Until 100 cycles at $100 \mathrm{~mA} \mathrm{~g}^{-1}$, the discharge capacity of these $\mathrm{MnO} /$ CNFs was as high as $1082 \mathrm{mAh} \mathrm{g}^{-1}$ with a coulombic efficiency of $99 \%$, indicating an excellent cyclic performance. Even at a high current density of $1000 \mathrm{~mA} \mathrm{~g}^{-1}$, the specific capacity is up to $575 \mathrm{mAh} \mathrm{g}^{-1}$ after 200 cycles. In addition, the $\mathrm{MnO} /$ CNFs electrode cycled at a high current density of $2000 \mathrm{~mA} \mathrm{~g}^{-1}$ presents similar electrochemical performances, which is better than that of previously reported $\mathrm{MnO}_{2} / \mathrm{CNTs}$.

As stated before, graphene uses to be the best form of carbon to associate with an active anode element. This is confirmed also in the case of MnO . A hybrid material consisting of MnO nanocrystals grown on conductive graphene nanosheets exhibits a reversible capacity as high as $2014.1 \mathrm{mAh} \mathrm{g}^{-1}$ after 150 discharge/charge cycles at $200 \mathrm{~mA} \mathrm{~g}^{-1}$, excellent rate capability ( $625.8 \mathrm{mAh} \mathrm{g}^{-1}$ at $3000 \mathrm{~mA} \mathrm{~g}^{-1}$ ), and superior cyclability ( $843.3 \mathrm{mAh} \mathrm{g}^{-1}$ even after 400 discharge/charge cycles at $2000 \mathrm{~mA} \mathrm{~g}^{-1}$ with only $0.01 \%$ capacity loss per cycle) [559]. This is to our knowledge, the best performance in terms of rate capacity and cyclability obtained with MnO , which illustrates the constant progress in the synthesis of MnO -graphene composites since 2011 [560-564].

### 10.8.5 Oxides with Spinel Structure

Many of these oxides have been studied and share common features [22] illustrated in Fig. 10.10. The first discharge reaction may involve Li intercalation into the lattice (single-phase reaction) (Fig. 10.10), followed by crystal structure destruction (amorphization), and finally formation of the respective nanosized metal particles via a two-phase reaction. These three steps correspond to the regions labeled a, b, c, respectively in Fig. 10.10a.

### 10.8.5.1 $\quad \mathrm{Co}_{3} \mathrm{O}_{4}$

The theoretical capacity of $\mathrm{Co}_{3} \mathrm{O}_{4}$ according to the conversion reaction is $890 \mathrm{mAh} \mathrm{g}^{-1}$, and has thus attracted attention. In addition, this is the most stable

Fig. 10.10 Galvanostatic discharge-charge cycling curves of $A B_{2} \mathrm{O}_{4}\left(M M^{\prime}{ }_{2} \mathrm{O}_{4}\right) (A=\mathrm{Co}, \mathrm{Fe}, \mathrm{Cu}, \mathrm{Ni}$, or Mn , $B=\mathrm{Co}$ or Fe ). (a) First cycle and (b) second cycle cycled in the voltage range $0.005-3.0 \mathrm{~V}$ at current $60 \mathrm{~mA} \mathrm{~g}^{-1} . A \mathrm{Co}_{2} \mathrm{O}_{4}$ with $A=\mathrm{Co}, \mathrm{Cu}, \mathrm{Mn}$ prepared by molten salt method at $280^{\circ} \mathrm{C}$; particle size is on the order of submicrometer; $A=\mathrm{Ni}$ or Fe (urea combustion method) and $\mathrm{Fe}_{3} \mathrm{O}_{4}$ carbothermal reduction method. For comparison, binary spinel $\left(\mathrm{Co}_{3} \mathrm{O}_{4}\right.$ and $\left.\mathrm{Fe}_{3} \mathrm{O}_{4}\right)$ discharge-charge cycling curves are also shown
![](https://cdn.mathpix.com/cropped/2025_10_16_54c0b8cfb09b0b0ba3dfg-375.jpg?height=1183&width=767&top_left_y=889&top_left_x=580)

Table 10.1 Comparison of electrochemical performance of $\mathrm{Co}_{3} \mathrm{O}_{4}$ as anode material for LiB (from ref. [5])
| Materials | Current density ( $\mathrm{mA} \mathrm{g}^{-1}$ ) | Initial charge capacity ( $\mathrm{mAh} \mathrm{g}^{-1}$ ) | Initial coulombic efficiency (\%) | References |
| :--- | :--- | :--- | :--- | :--- |
| $\mathrm{Co}_{3} \mathrm{O}_{4}$ nanowires | 100 | 892 | 80 | [572] |
| Needle-like $\mathrm{Co}_{3} \mathrm{O}_{4}$ | 50 | 950 | 58.7 | [573] |
| $\mathrm{Co}_{3} \mathrm{O}_{4}$ nanocages | 50 | 741 | 73.5 | [574] |
| $\mathrm{Co}_{3} \mathrm{O}_{4}$ nanosheets | 150 | 1031 | 61 | [571] |
| Network-like $\mathrm{Co}_{3} \mathrm{O}_{4}$ | 100 | 1214 | 60 | [575] |


cobalt oxide, so that it is much easier to prepare it than CoO or $\mathrm{Co}_{2} \mathrm{O}_{3}$, and we can thus expect a stronger structural stability favoring the cycling life. Nevertheless, the large change of volume during the redox reaction implies the necessity of using nano-sized particles like in the case of CoO , so that many efforts have been made to prepare $\mathrm{Co}_{3} \mathrm{O}_{4}$ under different nano-morphologies: nanowires [565, 566], nanotubes [567, 568], nanobelts [569], nanocapsules [570], nanosheets [571]. A comparison of the first charge and discharge capacities between different morphologies [572-575] has been discussed in ref. [575] and are summarized in Table 10.1. Among the simplest nanostructures, $\mathrm{Co}_{3} \mathrm{O}_{4}$ nanoparticles synthesized by the thermal decomposition of nanoparticles of cobalt-based Prussian blue analogues at $550{ }^{\circ} \mathrm{C}$ could deliver a capacity of $970 \mathrm{mAh} \mathrm{g}^{-1}$ after 30 cycles at a current density of $50 \mathrm{~mA} \mathrm{~g}^{-1}$ [574]. This capacity is larger than theoretical, a phenomenon often observed in nano-sized anode materials, owing to the additional contribution of lithium available on the surface sites, a general feature that applies to any anode material, or also the contribution of the polymeric layer that is more specific to Co -based anodes, already discussed for CoO -anodes.

The $\mathrm{Co}_{3} \mathrm{O}_{4}$-graphene nanosheets have not reached the best electrochemical activities we have reviewed for CoO -graphene. The results include a capacity sweeping from $800 \mathrm{mAh} \mathrm{g}^{-1}$ (second cycle) to $1000 \mathrm{mAh} \mathrm{g}^{-1}$ after 70 cycles at current rate $74 \mathrm{mAh} \mathrm{g}^{-1}$ [576], a capacity of $935 \mathrm{mAh} \mathrm{g}^{-1}$ after 30 cycles at current density $50 \mathrm{~mA} \mathrm{~g}^{-1}$ [143], a capacity of $740 \mathrm{mAh} \mathrm{g}^{-1}$ after 60 cycles [577], $640 \mathrm{mAh} \mathrm{g}^{-1}$ after 50 cycles [578], or ca. $1000 \mathrm{mAh} \mathrm{g}^{-1}$ after 50 cycles at current density $50 \mathrm{~mA} \mathrm{~g}^{-1}$ [579]. The synthesis of free-standing one-dimensional anode elements grown directly on conducting substrates in a controlled manner is an important issue to support the large changes of volume without affecting the integrity of the anode. In the particular case of $\mathrm{Co}_{3} \mathrm{O}_{4}$ the efforts include the synthesis of well-aligned rhombus-shaped $\mathrm{Co}_{3} \mathrm{O}_{4}$ nanorod arrays grown directly on nickel foil via fluorine-mediated synthesis though a hydrothermal method [580]. These nanorods exhibit the combined properties of meso-porosity and quasi-single-crystalline structure, and meanwhile, exhibit robust mechanical
adhesion to the nickel foil. This anode delivered a reversible capacity of circa $1000 \mathrm{mAh} \mathrm{g}^{-1}$ between the second and the 20th cycle at $1 C$ rate in the voltage range $0.005-3 \mathrm{~V}$. The combined effects of porosity and crystalline structure are also evidenced by mesoporous and single-crystal $\mathrm{Co}_{3} \mathrm{O}_{4}$ nanoplates ( 30 nm in thickness, $1 \mu \mathrm{~m}$ in width) with large surface area ( $118.6 \mathrm{~m}^{2} \mathrm{~g}^{-1}$ ) and small average pore size ( 4.7 nm ) [581]. This anode delivered $1000 \mathrm{mAh} \mathrm{g}^{-1}$ after 30 cycles at $0.2 C$, corresponding to a current density of $178 \mathrm{mAh} \mathrm{g}^{-1}$. The rate capability however is limited, as this anode delivered only $750 \mathrm{mAh} \mathrm{g}^{-1}$ at $1 C$ rate instead of $1000 \mathrm{mAh} \mathrm{g}^{-1}$ in ref. [580]. The higher rate capability obtained in ref. [580] may be attributable to the fact that one-dimensional structure (nanorods) can better accommodate the volume change upon cycling than the geometry used in ref. [580] (plate-like particles). Coating nano- $\mathrm{Co}_{3} \mathrm{O}_{4}$ has also been tried to improve the electrochemical properties. Network-like Ppy-coated $\mathrm{Co}_{3} \mathrm{O}_{4}$ particles delivered a reversible capacity of circa $1000 \mathrm{mAh} \mathrm{g}^{-1}$ almost constant between the second and the 50 th cycle at current density $100 \mathrm{~mA} \mathrm{~g}^{-1}$ [575].

Porous hollow architectures are well performing to accommodate the large change of volume upon cycling. The most popular method used for $\mathrm{Co}_{3} \mathrm{O}_{4}$ has been the templating approach [582, 583]. However, these methods usually need strict experimental conditions or sophisticated post-treatment (such as removal of the template, selective etching in an appropriate solvent and cumbersome retreatment process), which not only introduce impurities but also increase the cost. More importantly, those methods are not suitable for large-scale production. Recently, however, a simple and scalable coordination-derived method for the synthesis of porous $\mathrm{Co}_{3} \mathrm{O}_{4}$ hollow nanospheres has been found [584]. At a current density of $100 \mathrm{~mA} \mathrm{~g}^{-1}$, the capacity of the anode prepared with these porous hollow nanospheres was maintained almost constant at circa $1100 \mathrm{mAh} \mathrm{g}^{-1}$ between the 10th and the 60th cycles. Unfortunately, the capacity decreases at larger cycles: nearly $1000 \mathrm{mAh} \mathrm{g}^{-1}$ at the 80th cycle, $820 \mathrm{mAh} \mathrm{g}^{-1}$ at the 100th cycle, which is still a good results, but shows the difficulty to overcome the aging of the anode. The rate performance has been investigated by measuring the capacity over ten cycles at successive current densities $100,200,400,600$, and $1000 \mathrm{~mA} \mathrm{~g}^{-1}$. At this highest current density, the capacity was $543 \mathrm{mAh} \mathrm{g}^{-1}$. When returning to a current density of $100 \mathrm{mAh} \mathrm{g}^{-1}$, however, the capacity recovered was $802 \mathrm{mAh} \mathrm{g}^{-1}$, smaller than the 1100 mA h recorded before, so that the anode has aged significantly along the process. This fading of the capacity has been solved recently with anode built with porous $\mathrm{Co}_{3} \mathrm{O}_{4}$ hexagonal nanodisks ( 20 nm in thickness, surface area $60 \mathrm{~m}^{2} \mathrm{~g}^{-1}$ ) prepared with a template-free hydrothermal method [585]. After 100 cycles at current density $100 \mathrm{~mA} \mathrm{~g}^{-1}$ in the usual voltage range $0.01-3 \mathrm{~V}$, the capacity reached $1180 \mathrm{mAh} \mathrm{g}^{-1}$, while the initial capacity was $1417 \mathrm{mAh} \mathrm{g}^{-1}$. The rate capability was investigated by measuring the capacity over 50 cycles at successive current densities $500,1000,2000,4000$, and $8000 \mathrm{~mA} \mathrm{~g}^{-1}$, followed by a final return to $500 \mathrm{~mA} \mathrm{~g}^{-1}$. At this highest current density $8000 \mathrm{~mA} \mathrm{~g}^{-1}$, the capacity was still close to $300 \mathrm{~mA} \mathrm{~g}{ }^{-1}$. Most of all, after returning to the current to $500 \mathrm{~mA} \mathrm{~g}^{-1}$, i.e. after a total of 250 cycles at these different rates, a capacity of $1086 \mathrm{mAh} \mathrm{g}^{-1}$ was restored with almost $100 \%$ coulombic efficiency.

Hierarchical urchin-like $\mathrm{Co}_{3} \mathrm{O}_{4}$ spheres ( $5-8 \mu \mathrm{~m}$ in diameter) consisting of many nanowires and nanoparticles ( $10-50 \mathrm{~nm}$ ) also possess very good cycling stability ( $1190 \mathrm{mAh} \mathrm{g}^{-1}$ after 100 cycles at $C / 10$ ) and excellent rate capability ( $796 \mathrm{mAh} \mathrm{g}^{-1}$ at $5 C$ and $433 \mathrm{mAh} \mathrm{g}^{-1}$ at $10 C$, i.e. at current density $8900 \mathrm{~mA} \mathrm{~g}^{-1}$ ) [586]. Moreover, the preparation is also template-free, which makes the synthesis process more scalable. Some other shapes are also promising, such as porous hollow multishelled $\mathrm{Co}_{3} \mathrm{O}_{4}$ microspheres, which delivered $1616 \mathrm{mAh} \mathrm{g}^{-1}$ in the 30th cycle [587], but unfortunately, the cyclability has not been explored at more cycles. We also regret that a $\mathrm{Co}_{3} \mathrm{O}_{4}$ nanobelt array ( $20-50 \mathrm{~nm}$ in width with needle-like tips) prepared with excellent rate capability ( 530 and $320 \mathrm{mAh} \mathrm{g}^{-1}$ after 30 cycles at 15 and $30 C$, respectively) has not been tested beyond 30 cycles [588].

These outstanding recent results, however, should not mask show how difficult it is to improve the cyclability of $\mathrm{Co}_{3} \mathrm{O}_{4}$. Capacity retention larger than $90 \%$ between the second and the 100th cycle usually does not reach $90 \%$. Apart the results we have reported above, this goal has been achieved with a graphene-encapsuled $\mathrm{Co}_{3} \mathrm{O}_{4}$ (amount of $\mathrm{Co}_{3} \mathrm{O}_{4}$ : $91.5 \mathrm{wt} \%$ ) composite obtained by co-assembly between negatively charged graphene oxide and positively charged oxide nanoparticles. The process is driven by the mutual electrostatic interactions of the two species, and is followed by chemical reduction. The resulting GE-MO possesses flexible and ultrathin graphene shells that effectively enwrap the oxide nanoparticles. This GE-MO delivered a reversible capacity of $1100 \mathrm{mAh} \mathrm{g}^{-1}$ with a capacity retention of $91 \%$ between the 2nd and the 130th cycles at current density of $74 \mathrm{mAh} \mathrm{g}^{-1}$, a result that turns out to be significantly better than the results obtained with the standard $\mathrm{Co}_{3} \mathrm{O}_{4} /$ graphene composites where metal oxides are distributed onto the surface of graphene or between the graphene layers. We can also note that porous polyhedral and fusiform $\mathrm{Co}_{3} \mathrm{O}_{4}$ powders synthesized through the hydrothermal method have shown good capacity rate and good capacity retention at the scale of 70 cycles [589]. They delivered circa $1350 \mathrm{mAh} \mathrm{g}^{-1}$ initial discharge capacity, with capacity retention $92 \%$ at $0.1 C$ after 70 cycles. The rate capability was better with fusiform particles, in which case the spindles ( $2.0-5.0 \mu \mathrm{~m}$ in length, $0.5-2.0 \mu \mathrm{~m}$ in width) are composed of irregular nanoparticles ( $20-200 \mathrm{~nm}$ in diameter, $20-40 \mathrm{~nm}$ in thickness), which delivered 93.8, 90.1, and $98.9 \%$ of the second discharge capacities after 70 cycles at $0.5,1$, and $2 C$, respectively. Hierarchical heterostructures composed of anatase $\mathrm{TiO}_{2}$ nanofibers and secondary $\mathrm{Co}_{3} \mathrm{O}_{4}$ nanosheets with porous surface have been synthesized [590]. As an anode, this composite delivered a high reversible capacity of $632.5 \mathrm{mAh} \mathrm{g}^{-1}$ and $95.3 \%$ capacity retention over 480 cycles. In addition, a good rate capability has been observed owing to the $\mathrm{TiO}_{2}$ component, with capacities of 475.8 and $449.5 \mathrm{mAh} \mathrm{g}^{-1}$ at current densities of 400 and $1000 \mathrm{~mA} \mathrm{~g}^{-1}$, respectively.

To conclude, the difficulty to build a $\mathrm{Co}_{3} \mathrm{O}_{4}$ with a good cycling life and good rate capability explains that this problem has been solved only recently. The major improvements the last 2 or 3 years now makes possible the fabrication of $\mathrm{Co}_{3} \mathrm{O}_{4}^{-}$ based anodes that deliver capacities the order of $1000 \mathrm{mAh} \mathrm{g}^{-1}$ at $100-200$ cycles even at high rates, and most of all, some of the synthesis processes are scalable. Therefore, $\mathrm{Co}_{3} \mathrm{O}_{4}$ remains a promising material as a future anode for Li -ion
batteries, while most of the reviews published on the subject few years ago were not optimistic on its future. Nevertheless, the fact that cobalt is expensive and not environmentally friendly remains a limitation.

### 10.8.5.2 $\quad \mathrm{Fe}_{3} \mathrm{O}_{4}$

$\mathrm{Fe}_{3} \mathrm{O}_{4}$ has some advantages that make it a promising anode. The theoretical reversible capacity is high ( $928 \mathrm{mAh} \mathrm{g}^{-1}$ ), it is abundant as it occurs in nature as the mineral magnetite, it is nontoxic; its low cost and high corrosion resistance are other characteristics. The limits come, as usual with all the anode elements based on conversion reactions, the degradation of the battery coming from the large change of volume ( $200 \%$ ) upon cycling. In addition, it is not so simple to prepare the material free from impurity, due to the presence of $\mathrm{Fe}^{2+}$ (in addition to $\mathrm{Fe}^{3+}$ ), while iron likes to be in the III valence state, so that there is a tendency with $\mathrm{Fe}_{3} \mathrm{O}_{4}$ to contain $\mathrm{Fe}_{2} \mathrm{O}_{3}$ impurity. This is the same problem we met in the preparation of the $\mathrm{LiFePO}_{4}$ cathode element (see Chap. 8). In the present case, however, the presence of $\mathrm{Fe}_{2} \mathrm{O}_{3}$ is not dramatic, since $\mathrm{Fe}_{2} \mathrm{O}_{3}$ is itself a high capacity electro-active materials and undergoes a similar kind of metallic reduction i.e. conversion reaction, as we shall see in a subsequent section.

A lot of efforts have been made on the synthesis of $\mathrm{Fe}_{3} \mathrm{O}_{4}$ and $\mathrm{C}-\mathrm{Fe}_{3} \mathrm{O}_{4}$ composites under different forms (see ref. [591] for a review), in parallel with the same efforts made on the synthesis of $\mathrm{C}-\mathrm{LiFePO}_{4}$. Without carbon coating, nanoparticles usually show important capacity fading [592] and carbon coating, or formation of $\mathrm{Fe}_{3} \mathrm{O}_{4} /$ carbon composites has been considered as necessary to facilitate the charge transfer. Without carbon coat, particles 200 nm in size could still deliver $1000 \mathrm{mAh} \mathrm{g}^{-1}$, but the test has been carried out on 40 cycles only [593]. An intermediate situation is provided by recent experiments on clusters of mesoporous $11-12 \mathrm{~nm}$ sized nanoparticles, with carbon-coating through bottom-up self assembly approach [594]. The anode could deliver a capacity of $800 \mathrm{mAh} \mathrm{g}^{-1}$ over 100 cycles, but still an important decrease of capacity is observed when increasing the rate. In addition, the carbon must be conducting, so that the carbon must be coated at a high temperature (larger than $600^{\circ} \mathrm{C}$, as already discussed in the case of the chromium spinel in the previous section, or in the case of $\mathrm{LiFePO}_{4}$, as discussed in Chap. 8). For instance, carbon deposited at $400^{\circ} \mathrm{C}$ non intentionally owing to the presence of carbon in the precursors during the synthesis of monodisperse mesoporous particles was of little help [595]. Due to their high specific surface area ( $122.3 \mathrm{~m}^{2} \mathrm{~g}^{-1}$ ) the initial discharge capacity is vey large ( $1307 \mathrm{mAh} \mathrm{g}^{-1}$ ), but the capacity fading remained important (capacity reduced to $450 \mathrm{mAh} \mathrm{g}^{-1}$ after 110 cycles at $0.2 C$ rate).

The combination of hollow structures that accommodate more easily the changes of volume upon cycling, porosity that increases the surface contact with the electrolyte, and graphene that facilitates the electron conduction and thus the charge transfer has also been experimented on $\mathrm{Fe}_{3} \mathrm{O}_{4}$. Flexible free-standing (binder-less) hollow $\mathrm{Fe}_{3} \mathrm{O}_{4} /$ graphene ( $39.6 \mathrm{wt} \%$ graphene) hybrid films, fabricated
