Repository: cunyu-liu/electrolyte_ailab

File: finetune-rag-agent/pdf-md/mineru_output/[SEI] JES-2017-Review-SEI Past, Present and Future/f99c7dcf-c6bb-4e8a-b78d-341073275940_content_list.json (part 1 of 5)
[
    {
        "type": "text",
        "text": "OPEN ACCESS",
        "bbox": [
            60,
            131,
            176,
            144
        ],
        "page_idx": 0
    },
    {
        "type": "text",
        "text": "Review—SEI: Past, Present and Future",
        "text_level": 1,
        "bbox": [
            60,
            157,
            537,
            180
        ],
        "page_idx": 0
    },
    {
        "type": "text",
        "text": "To cite this article: E. Peled and S. Menkin 2017 J. Electrochem. Soc. 164 A1703",
        "bbox": [
            60,
            195,
            547,
            207
        ],
        "page_idx": 0
    },
    {
        "type": "text",
        "text": "View the article online for updates and enhancements.",
        "bbox": [
            60,
            251,
            389,
            264
        ],
        "page_idx": 0
    },
    {
        "type": "text",
        "text": "You may also like",
        "text_level": 1,
        "bbox": [
            673,
            131,
            836,
            149
        ],
        "page_idx": 0
    },
    {
        "type": "list",
        "sub_type": "text",
        "list_items": [
            "Analysis and simulation of mathematical model for typhus disease in Makassar Nurhaeda, S Anas and S Side",
            "- Numerical Solution of the SEIR Model for Online Game Addiction Problem by Homotopy Perturbation Methods in Students of Junior High School S Side, A Saman, M I Pratama et al.",
            "Modelling Transport Mechanisms in the Solid Electrolyte Interphase Birger Horstmann, Lars von Kolzenberg, Fabian Single et al."
        ],
        "bbox": [
            699,
            157,
            926,
            290
        ],
        "page_idx": 0
    },
    {
        "type": "text",
        "text": "Your Lab in a Box!",
        "text_level": 1,
        "bbox": [
            87,
            560,
            400,
            583
        ],
        "page_idx": 0
    },
    {
        "type": "text",
        "text": "The PAT-Tester-i-16 Multi-Channel Potentiostat for Battery Material Testing!",
        "bbox": [
            85,
            592,
            663,
            609
        ],
        "page_idx": 0
    },
    {
        "type": "text",
        "text": "EL-CELL",
        "bbox": [
            757,
            554,
            915,
            578
        ],
        "page_idx": 0
    },
    {
        "type": "text",
        "text": "electrochemical test equipment",
        "bbox": [
            759,
            579,
            909,
            589
        ],
        "page_idx": 0
    },
    {
        "type": "list",
        "sub_type": "text",
        "list_items": [
            "$\\checkmark$  All-in-One Solution with Integrated Temperature Chamber (+10 to +80 °C)! No additional devices are required to measure at a stable ambient temperature.",
            "$\\checkmark$  Fully Featured Multi-Channel Potentiostat / Galvanostat / EIS! Up to 16 independent battery test channels, no multiplexing.",
            "$\\checkmark$  Ideally Suited for High-Precision Coulometry! Measure with excellent accuracy and signal-to-noise ratio.",
            "$\\checkmark$  Small Footprint, Easy to Setup and Operate! Cableless connection of 3-electrode battery test cells. Powerful EL-Software included."
        ],
        "bbox": [
            87,
            625,
            692,
            790
        ],
        "page_idx": 0
    },
    {
        "type": "image",
        "img_path": "images/324db3c6d602689f72c0dc575ded0eaeb3eec2447fb0cf0c73ef2727fb14c8dc.jpg",
        "image_caption": [],
        "image_footnote": [],
        "bbox": [
            645,
            619,
            897,
            771
        ],
        "page_idx": 0
    },
    {
        "type": "text",
        "text": "Learn more on our product website:",
        "bbox": [
            115,
            821,
            354,
            836
        ],
        "page_idx": 0
    },
    {
        "type": "image",
        "img_path": "images/2cc10506c29145cd42e17d31689ac726713c47c177772bb9f62640031a623fa6.jpg",
        "image_caption": [],
        "image_footnote": [],
        "bbox": [
            184,
            840,
            285,
            925
        ],
        "page_idx": 0
    },
    {
        "type": "text",
        "text": "Download the data sheet (PDF):",
        "bbox": [
            401,
            821,
            611,
            836
        ],
        "page_idx": 0
    },
    {
        "type": "image",
        "img_path": "images/61fe4bc1148c96d7705d1762ad06eabab0e62ac6ea693daf8e8768a3751c579d.jpg",
        "image_caption": [],
        "image_footnote": [],
        "bbox": [
            458,
            840,
            557,
            925
        ],
        "page_idx": 0
    },
    {
        "type": "text",
        "text": "Or contact us directly:",
        "bbox": [
            667,
            821,
            811,
            836
        ],
        "page_idx": 0
    },
    {
        "type": "list",
        "sub_type": "text",
        "list_items": [
            "+49 40 79012-734",
            "$\\mathbb{O}$  sales@el-cell.com",
            "www.el-cell.com"
        ],
        "bbox": [
            667,
            851,
            833,
            915
        ],
        "page_idx": 0
    },
    {
        "type": "header",
        "text": "Journal of The",
        "bbox": [
            65,
            43,
            194,
            57
        ],
        "page_idx": 0
    },
    {
        "type": "header",
        "text": "Electrochemical Society",
        "bbox": [
            63,
            60,
            278,
            76
        ],
        "page_idx": 0
    },
    {
        "type": "header",
        "text": "ECS",
        "bbox": [
            800,
            48,
            828,
            62
        ],
        "page_idx": 0
    },
    {
        "type": "header",
        "text": "The Electrochemical Society",
        "bbox": [
            830,
            49,
            934,
            59
        ],
        "page_idx": 0
    },
    {
        "type": "footer",
        "text": "This content was downloaded from IP address 183.173.228.234 on 16/12/2025 at 12:18",
        "bbox": [
            235,
            942,
            761,
            954
        ],
        "page_idx": 0
    },
    {
        "type": "image",
        "img_path": "images/fb7d6ea7b8070c08c675b68caf3409da7e9259645ac699648f16345edf8678d2.jpg",
        "image_caption": [],
        "image_footnote": [],
        "bbox": [
            56,
            74,
            189,
            144
        ],
        "page_idx": 1
    },
    {
        "type": "text",
        "text": "Review—SEI: Past, Present and Future",
        "text_level": 1,
        "bbox": [
            208,
            77,
            618,
            98
        ],
        "page_idx": 1
    },
    {
        "type": "text",
        "text": "E. Peled\\*, and S. Menkin",
        "bbox": [
            208,
            104,
            403,
            120
        ],
        "page_idx": 1
    },
    {
        "type": "text",
        "text": "School of Chemistry, Tel Aviv University, Tel Aviv 69978, Israel",
        "bbox": [
            208,
            127,
            560,
            141
        ],
        "page_idx": 1
    },
    {
        "type": "text",
        "text": "The Solid-Electrolyte-Interphase (SEI) model for non-aqueous alkali-metal batteries constitutes a paradigm change in the understanding of lithium batteries and has thus enabled the development of safer, durable, higher-power and lower-cost lithium batteries for portable and EV applications. Prior to the publication of the SEI model (1979), researchers used the Butler-Volmer equation, in which a direct electron transfer from the electrode to lithium cations in the solution is assumed. The SEI model proved that this is a mistaken concept and that, in practice, the transfer of electrons from the electrode to the solution in a lithium battery, must be prevented, since it will result in fast self-discharge of the active materials and poor battery performance. This model provides [E. Peled, in \"Lithium Batteries,\" J.P. Gabano (ed), Academic Press, (1983), E. Peled, J. Electrochem. Soc., 126, 2047 (1979).] new equations for: electrode kinetics  $(\\mathrm{i}_0$  and b), anode corrosion, SEI resistivity and growth rate and irreversible capacity loss of lithium-ion batteries. This model became a cornerstone in the science and technology of lithium batteries. This paper reviews the past, present and the future of SEI batteries.",
        "bbox": [
            136,
            151,
            861,
            266
        ],
        "page_idx": 1
    },
    {
        "type": "text",
        "text": "© The Author(s) 2017. Published by ECS. This is an open access article distributed under the terms of the Creative Commons Attribution 4.0 License (CC BY, http://creativecommons.org/licenses/by/4.0/), which permits unrestricted reuse of the work in any medium, provided the original work is properly cited. [DOI: 10.1149/2.1441707jes] All rights reserved.",
        "bbox": [
            136,
            266,
            859,
            303
        ],
        "page_idx": 1
    },
    {
        "type": "image",
        "img_path": "images/e86ca9c68a61152dd1af6f37a9d705938b43634dfcaa86bd70cd636a1d4f2340.jpg",
        "image_caption": [],
        "image_footnote": [],
        "bbox": [
            755,
            289,
            858,
            307
        ],
        "page_idx": 1
    },
    {
        "type": "text",
        "text": "Manuscript submitted April 6, 2017; revised manuscript received May 23, 2017. Published June 6, 2017.",
        "bbox": [
            136,
            319,
            714,
            332
        ],
        "page_idx": 1
    },
    {
        "type": "text",
        "text": "The Past",
        "text_level": 1,
        "bbox": [
            239,
            356,
            302,
            369
        ],
        "page_idx": 1
    },
    {
        "type": "text",
        "text": "Prior to the publication of the SEI model (1979),[1,4] researchers used the Butler-Volmer equation, in which direct electron transfer from the electrode to lithium cations in the solution is assumed. It was generally assumed that the rate-determining step (RDS) is the transfer of electrons from the metal to the cations in the solution. Researchers found that the lithium anode is covered by a passivating layer which interferes with the deposition/dissolution process of the anode. Brummer and Newman[2,3] concluded that a passivating anode can offer only a limited cycle life and in order to obtain a deep-discharge high-cycle-life secondary battery, the lithium anode must be free of a passivating layer and kinetically stable with respect to the electrolyte. The SEI model proved that this is a mistaken concept and that, in practice, the transfer of electrons from the electrode to the solution in a lithium battery, except when forming a SEI, must be prevented.",
        "bbox": [
            54,
            375,
            485,
            555
        ],
        "page_idx": 1
    },
    {
        "type": "text",
        "text": "The Present, Lithium-Metal and Lithium-Ion Batteries",
        "text_level": 1,
        "bbox": [
            87,
            573,
            452,
            587
        ],
        "page_idx": 1
    },
    {
        "type": "text",
        "text": "Introduction.-It is now generally accepted that the solid electrolyte interphase (SEI) is essentially for the existence and successful operation of lithium- and sodium-battery systems, as primary and secondary power sources. In 1979, it was proposed by Peled, that this SEI model is valid for all alkali metals and alkaline earths in non-aqueous-battery systems. The layer, formed instantaneously upon contact of the metal with the solution, consists of insoluble and partially soluble reduction products of electrolyte components. The thickness of the freshly formed layer is determined by the electron-tunneling range. The layer acts as an interphase between the metal and the solution and has the properties of a solid electrolyte with high electronic resistivity. The batteries containing SEI electrodes were called SEI batteries.",
        "bbox": [
            54,
            592,
            485,
            758
        ],
        "page_idx": 1
    },
    {
        "type": "text",
        "text": "SEI is the key factor which determines the safety, power capability, morphology of lithium deposits, shelf life, and cycle life of the battery. $^{1,5-7}$  To eliminate concentration polarization and to facilitate the metallic anode dissolution/deposition processes, the cation transport number should be close to unity. The SEI must be both mechanically stable and flexible. Good adhesion to the anode is important as well. As emphasized above, practical primary or secondary alkaline or alkaline-earth batteries can be constructed only if the dissolution or corrosion of the anode can be stopped. Therefore, the electrolyte must be designed to contain at least one SEI precursor that reacts rapidly with lithium (or with the alkali-metal anode) to form an insoluble solid-electrolyte interphase - the SEI. In addition, in order to create a",
        "bbox": [
            54,
            758,
            485,
            911
        ],
        "page_idx": 1
    },
    {
        "type": "text",
        "text": "protective SEI on alkali-metal anodes, it is essential that the equivalent volumes of the SEI materials be larger than that of the metal anode, $^{8}$  if not the SEI will not covers completely the entire surface of the anode and will not stop its corrosion.",
        "bbox": [
            509,
            356,
            940,
            407
        ],
        "page_idx": 1
    },
    {
        "type": "text",
        "text": "Techniques such as: X-ray Photoelectron Spectroscopy (XPS), SEM, X-ray Diffraction (XRD), Surface-Enhanced Raman Spectroscopy (SERS), Scanning Tunneling Microscopy (STM), Energy-Dispersive X-ray Spectroscopy (EDS), FTIR, NMR, EPR, Calorimetry, DSC, TGA, Quartz-Crystal Microbalance (QCMB), Atomic-Force Microscopy (AFM) and in-situ Neutron Radiography have been adapted to the study of the electrode surface and the chemical and physical properties of the SEI.",
        "bbox": [
            509,
            407,
            940,
            509
        ],
        "page_idx": 1
    },
    {
        "type": "text",
        "text": "Functional properties for an ideal SEI are: high electrical resistance and high cation (of the proper anode) selectivity and permeability, thickness close to a few nanometers, high strength, tolerance to expansion and contraction stresses (the SEI layer must accommodate expanding and contracting sub-surfaces during charging and discharging, respectively), insolubility in the electrolyte, and stability over a wide range of operating temperatures and potentials. Actual SEI do not yet seem to have enough of these properties since it has been found that they continue to grow over repeated charge/discharge cycles.[9]",
        "bbox": [
            509,
            509,
            940,
            624
        ],
        "page_idx": 1
    },
    {
        "type": "text",
        "text": "This paper addresses several issues dealing with the mechanism of the formation of the SEI, its composition and properties on several battery-related substrates. The present systems include lithium-metal and lithium-ion batteries. Future systems include silicon-based anodes, lithium-sulfur, lithium-air, sodium, potassium and calcium batteries.",
        "bbox": [
            509,
            624,
            941,
            699
        ],
        "page_idx": 1
    },
    {
        "type": "text",
        "text": "SEI formation, kinetics and growth.-When an alkali metal is immersed in a battery electrolyte, or when a negative potential is applied to a carbon or to an inert electrode immersed in the electrolyte, a SEI begins to form. At the electrode surface, there is competition among many reduction reactions of salts, solvents and impurities, (see Figure 1 for carbon) the rates of which depend on  $\\mathrm{i}_0$  and  $\\eta$  for each process and on the catalytic properties of the electrode surface. The products of the reduction of salt anions are typically inorganic compounds like LiF, LiCl and  $\\mathrm{Li_2O}$ , which precipitate on the electrode surface. The reduction of the solvent is followed by the formation of both insoluble SEI components like  $\\mathrm{Li_2CO_3}$  and partially soluble semicarbonates and polymers. In the case of the carbon electrode, the voltage at which the SEI is formed depends on the type of carbon, the catalytic properties of its surface (ash content, type of crystallographic plane, basal-to-edge plane ratio), the temperature, concentration and types of solvents, salts and impurities, and on the current density. On the first charge of a lithium-ion battery, there is a loss of capacity called the \"irreversible capacity loss\" ( $Q_{\\mathrm{IR}}$ ) mainly needed for the formation of the SEI. In addition to the formation of the SEI,  $Q_{\\mathrm{IR}}$  may",
        "bbox": [
            509,
            717,
            943,
            962
        ],
        "page_idx": 1
    },
    {
        "type": "header",
        "text": "Journal of The Electrochemical Society, 164 (7) A1703-A1719 (2017)",
        "bbox": [
            280,
            47,
            717,
            61
        ],
        "page_idx": 1
    },
    {
        "type": "page_number",
        "text": "A1703",
        "bbox": [
            895,
            47,
            941,
            58
        ],
        "page_idx": 1
    },
    {
        "type": "footer",
        "text": "*Electrochemical Society Member.",
        "bbox": [
            71,
            939,
            244,
            948
        ],
        "page_idx": 1
    },
    {
        "type": "footer",
        "text": "$^{2}$ E-mail: peled@post.tau.ac.il",
        "bbox": [
            71,
            948,
            220,
            960
        ],
        "page_idx": 1
    },
    {
        "type": "image",
        "img_path": "images/09fb3e708a723f91cbde5e8bb09c0e40f8431088da08cbd266350628a63e0b38.jpg",
        "image_caption": [
            "Figure 1. Schematic presentation of the SEI formation on carbon. $^{10}$"
        ],
        "image_footnote": [],
        "bbox": [
            56,
            81,
            478,
            363
        ],
        "page_idx": 2
    },
    {
        "type": "text",
        "text": "be caused by capacity loss associated with the formation of soluble reduction products  $(\\mathrm{Q_{SP}})$ , (see Figure  $1^{10}$ ).",
        "bbox": [
            58,
            411,
            480,
            436
        ],
        "page_idx": 2
    },
    {
        "type": "text",
        "text": "The standard reduction potential of lithium (and probably of sodium, potassium and calcium) is more negative than that of the solvated-electron system (at least in highly purified ammonia, amines and ethers). This results in the formation of the well-known blue solutions of solvated electrons  $(\\mathrm{e}^{-}_{\\mathrm{sol}})$ .[11,12] These solvated electrons reduce both solvent molecules and anions. However, in the case of very stable solvents and anions that cannot be reduced (like halides) these solvated electrons diffuse to the cathode and reduce it, causing severe self-discharge. Thus, a good SEI is needed to stop this potential problem. In good battery electrolytes, the lifetime of solvated electrons is very short or they will not form at all as there will be direct transport of electrons to the electrolyte molecules. In rechargeable batteries under prolonged dissolution, a process of breakdown and repair of the SEI may take place. Mechanical breakdown can be caused by both local preferential dissolution of the anode and by stresses in the SEI due to uneven retreat of the anode. In the case of fast-forming crack, the electrolyte flows into the crack. The new anode surface, exposed to the electrolyte, immediately reacts with it to form a fresh thin protective film that slows further local corrosion. In the case of a slow-forming crack, the SEI becomes thinner and electrons pass through the thin region and reduce the electrolyte. This is a very serious phenomenon in the case of the silicon anode because of the very large volume changes during the lithiation/delithiation processes. Since the solvated electron may take part in the early stages of SEI formation and in the break-and-repair healing processes during anode plating and stripping, it is necessary that the formation and the healing of the SEI take place rapidly. This is especially important during the first intercalation step on graphite. In addition, the SEI-building materials must have extremely low solubility. Thus, the electrolyte must be designed to contain one or more SEI precursors having high standard electrode potential  $(\\mathrm{E}^{0})$  and high exchange-current density  $(\\mathrm{i}_0)$  for reduction. However, the data bank of  $\\mathrm{i}_0$  for such reactions is limited. In Ref. 13 it was therefore suggested to use the data bank for the bimolecular rate constant  $(\\mathrm{k_e})$  for the reaction:",
        "bbox": [
            58,
            436,
            480,
            868
        ],
        "page_idx": 2
    },
    {
        "type": "equation",
        "text": "\n$$\n\\mathrm {e} _ {\\mathrm {a q}} ^ {-} + \\mathrm {S} \\rightarrow \\text {p r o d u c t} \\tag {1}\n$$\n",
        "text_format": "latex",
        "bbox": [
            210,
            877,
            480,
            891
        ],
        "page_idx": 2
    },
    {
        "type": "text",
        "text": "where  $\\mathrm{e}^{-}$ aq is a hydrated electron and S is an electron scavenger and a candidate material for a lithium-battery electrolyte. The data bank for  $\\mathbf{k}_{\\mathrm{e}}$  in aqueous solutions contains information on more than 1500 materials.[14,15] SEI precursors should be chosen from the group having rate constants higher than  $10^{9}\\mathrm{M}^{-1}\\mathrm{s}^{-1}$ , or preferably close to that of",
        "bbox": [
            58,
            897,
            480,
            960
        ],
        "page_idx": 2
    },
    {
        "type": "image",
        "img_path": "images/67312084a7233e4ed8bd3a2b23fa982289ed9151f09f12db3c5b8254a829dff3.jpg",
        "image_caption": [
            "Figure 2. Schematic presentation of polyhetero microphase SEI. $^{10}$"
        ],
        "image_footnote": [],
        "bbox": [
            547,
            81,
            900,
            311
        ],
        "page_idx": 2
    },
    {
        "type": "text",
        "text": "diffusion-controlled reactions. For example,  $\\mathrm{AsF_6}^-$  and  $\\mathrm{CO}_{2}$ , which are good SEI precursors,[15-17] have values of  $\\mathbf{k}_{\\mathrm{e}}$  that approach those for diffusion-controlled reactions.",
        "bbox": [
            514,
            362,
            936,
            399
        ],
        "page_idx": 2
    },
    {
        "type": "text",
        "text": "In many cases, there is good correlation between the composition of the SEI and the reactivity of electrolyte components toward  $\\mathrm{e}^{-}_{\\mathrm{aq}}$ , LiF and As-F-O species are found in the SEI formed in electrolytes containing  $\\mathrm{LiAsF_6}$ . [16-18]  $\\mathrm{BF}_4^-$  and  $\\mathrm{ClO_4^-}$  are significantly less reactive toward  $\\mathrm{e}^{-}_{\\mathrm{aq}}$  ( $\\mathrm{k_e} < 10^6$ ), and LiCl and boron ( $\\mathrm{B^0}$ ) are rarely found in the SEI in  $\\gamma$ -BL solutions. [18] Ether is kinetically stable vs.  $\\mathrm{e}^{-}_{\\mathrm{aq}}$  ( $\\mathrm{k_e} < 10^7$ ), thus in ether-based solutions, the anion may be preferably reduced. Indeed, in ether-based solutions containing  $\\mathrm{LiBF_4}$ ,  $\\mathrm{B^0}$  was found in the SEI. [17] When  $\\mathrm{CO_2}$ , which has a high  $\\mathrm{k_e}$ , is added to the electrolyte, more  $\\mathrm{Li_2CO_3}$  is found in the SEI. [18] Ethylene carbonate (EC) is so far the best SEI-forming precursor. We attribute this (in part) to its high  $\\mathrm{i_0}$ , which is expected to be similar to that of dimethyl oxalate (DMO).",
        "bbox": [
            514,
            401,
            936,
            565
        ],
        "page_idx": 2
    },
    {
        "type": "text",
        "text": "The voltage of SEI formation  $(\\mathrm{V_{SEI}})$  correlates with the reactivity of the electrolyte components toward  $\\mathrm{e}^{-}_{\\mathrm{aq}}$  as well. This reactivity, in turn, is directly related to  $\\mathbf{i}_0$ . In the case of reactive components like  $\\mathrm{AsF_6^-}$ ,  $\\mathrm{CO_2}$  and EC,  $\\mathrm{V_{SEI}}$  is more positive. However, for more kinetically stable (lower  $\\mathrm{k_e}$ ) substances, like  $\\mathrm{ClO_4^-}$ ,  $\\mathrm{V_{SEI}}$  approaches the  $\\mathrm{Li / Li^{+}}$  potential, i.e. the overpotential of the SEI formation process is higher.",
        "bbox": [
            514,
            565,
            936,
            655
        ],
        "page_idx": 2
    },
    {
        "type": "text",
        "text": "Piston & Bazant $^{19}$  have developed a general theoretical framework to model capacity fade in rechargeable batteries during cycling, focusing on the mechanism of SEI formation at the anode of lithium-ion batteries. This work models capacity fade by considering only the loss of lithium to the SEI on the negative electrode, on the assumption that other sources of capacity fade can be neglected. The authors assume that the rate-limiting part of the SEI-formation process is a very slow diffusion of electrolyte molecules through the SEI. In addition, they assume that this transport can be modeled as being driven by the concentration gradient between the outer and inner surfaces of the SEI and the rate of the reaction consuming electrolyte at the inner surface (between the SEI and the anode). These assumptions clash with the commonly accepted understanding of the SEI structure. $^{10,20-27}$  Figures 2 and 3 show the structure and composition of the SEI. The profile of the SEI components (Figure 2) having polyolefin and semi-carbonate species only at the SEI/electrolyte interface and not at the anode/SEI interface is a clear evidence that their assumption is wrong. $^{10}$  Figure 2, published by K. Edstrom, $^{25}$  shows that a porous organic layer covers most of the surface of the compact SEI which is composed of inorganic compounds, proving that the solvent molecules do not react at the anode/SEI interface. In addition, the existence of polycarbonates exclusively in the outer layer of SEI was mentioned by Novak et al. $^{23}$",
        "bbox": [
            514,
            655,
            936,
            934
        ],
        "page_idx": 2
    },
    {
        "type": "text",
        "text": "In our opinion, published in 1979, the SEI grows, by a corrosion process of the anode due to two pathways - conduction and diffusion",
        "bbox": [
            514,
            934,
            936,
            960
        ],
        "page_idx": 2
    },
    {
        "type": "page_number",
        "text": "A1704",
        "bbox": [
            56,
            47,
            100,
            58
        ],
        "page_idx": 2
    },
    {
        "type": "header",
        "text": "Journal of The Electrochemical Society, 164 (7) A1703-A1719 (2017)",
        "bbox": [
            280,
            45,
            716,
            58
        ],
        "page_idx": 2
    },
    {
        "type": "image",
        "img_path": "images/bfa0c00df6df0a851666fe22446f25266086e9de904b97c85cc934f69b52e6cb.jpg",
        "image_caption": [
            "Figure 3. A schematic picture of the SEI on graphite particle.[25]"
        ],
        "image_footnote": [],
        "bbox": [
            64,
            81,
            478,
            278
        ],
        "page_idx": 3
    },
    {
        "type": "text",
        "text": "of electrons through it, these are the RDS for the corrosion process. These electrons reach the SEI/electrolyte interface and reduces both solvent and salt anions. In a freshly formed SEI and in a contaminated SEI (for example by Mn, Co, Ni resulting from cathode dissolution), these processes are faster, mainly because of a higher content of crystal defects.",
        "bbox": [
            54,
            323,
            483,
            399
        ],
        "page_idx": 3
    },
    {
        "type": "text",
        "text": "In both cases, on the assumption that all the corrosion products (or a constant portion of them) precipitate on the surface of the anode, the increase in thickness of the SEI follows a parabolic law with respect to the time of storage under OCV conditions (Equations 2 and 3). In 2001, Danh et al.22 concluded that the growth rate of the SEI slows approximately as a function of  $\\mathrm{t}^{-1 / 2}$ , where t is the elapsed time since the beginning of cycling. Dahn's conclusion supports Peled's findings of 1979. As the SEI is a compact polycrystalline material solvent molecule or salt anions cannot transport through it. So, the SEI growth take place at the SEI/electrolyte interface and not at the anode/SEI interface. As said before, a strong support for this conclusion is the fact that polyolefins and semi carbonates, which are solvent reduction products are found (see Figure 1 and References 20-27) only at the outer part of the SEI near the SEI/electrolyte interface.",
        "bbox": [
            54,
            399,
            485,
            579
        ],
        "page_idx": 3
    },
    {
        "type": "equation",
        "text": "\n$$\nL = \\left(L _ {0} ^ {2} + \\frac {2 K V _ {e q , c e l l}}{\\rho (e)} \\cdot t\\right) ^ {1 / 2} \\tag {2}\n$$\n",
        "text_format": "latex",
        "bbox": [
            174,
            584,
            483,
            618
        ],
        "page_idx": 3
    },
    {
        "type": "equation",
        "text": "\n$$\nL = \\left(L _ {0} ^ {2} + 2 K F D C _ {0} t\\right) ^ {1 / 2} \\tag {3}\n$$\n",
        "text_format": "latex",
        "bbox": [
            186,
            630,
            483,
            650
        ],
        "page_idx": 3
    },
    {
        "type": "text",
        "text": "When the initial thickness of the SEI (Lo) is zero both equations yield a pure parabolic growth (Equations 2 and 3). There is an important question regarding the growth of the SEI during cycling of alkali metal and alkali ion batteries—does the SEI grow at all? If so, does this growth result in capacity fading? We should divide this issue into two processes, growth of the compact SEI and growth of the secondary SEI that results from the precipitation of electrolyte reduction products on top of the compact SEI forming a more porous, or structurally open layer, that suppresses the mass transport of ions in the electrolyte, filling its pores (see Figure 3 and SEI formation, kinetics and growth section). In lithium sulfur battery[28] the thickness and the resistance of the SEI do not change during 200 cycles (see SEI on lithium anodes in lithium/sulfur batteries section). On the other hand, when cycling silicon nanowire anode[149] the thickness of both the compact SEI and the secondary SEI increase (see SEI on silicon anodessection)",
        "bbox": [
            54,
            653,
            485,
            844
        ],
        "page_idx": 3
    },
    {
        "type": "text",
        "text": "The deposition/dissolution process of an electrode (M) covered by an SEI, involves three consecutive steps, which are described schematically (for the dissolution process) as follows:",
        "bbox": [
            54,
            845,
            483,
            883
        ],
        "page_idx": 3
    },
    {
        "type": "text",
        "text": "Electron transfer at the metal/SEI interface",
        "bbox": [
            76,
            883,
            343,
            896
        ],
        "page_idx": 3
    },
    {
        "type": "equation",
        "text": "\n$$\n\\mathrm {M} ^ {\\circ} - \\mathrm {n e} \\rightarrow \\mathrm {M} _ {\\mathrm {M / S E I}} ^ {\\mathrm {n} +} \\tag {4}\n$$\n",
        "text_format": "latex",
        "bbox": [
            205,
            902,
            483,
            916
        ],
        "page_idx": 3
    },
    {
        "type": "text",
        "text": "Migration of cations  $(\\mathbf{M}^{\\mathrm{n + }})$  from the metal/SEI (M/SEI) interface to the SEI-solution (SEI/Sol) interphase when  $\\mathrm{t_M}^+ = 1$  (or migration of anions when  $\\mathrm{t_X^- = 1}$ ). This migration takes place through lattice",
        "bbox": [
            56,
            922,
            485,
            961
        ],
        "page_idx": 3
    },
    {
        "type": "text",
        "text": "defects such as vacancies or interstitial defects.",
        "bbox": [
            512,
            81,
            806,
            95
        ],
        "page_idx": 3
    },
    {
        "type": "equation",
        "text": "\n$$\n\\mathrm {M} ^ {\\mathrm {n} +} _ {\\mathrm {M} / \\mathrm {S E I}} \\rightarrow \\mathrm {M} ^ {\\mathrm {n} +} _ {\\mathrm {S E I} / \\mathrm {S o l}} \\tag {5}\n$$\n",
        "text_format": "latex",
        "bbox": [
            649,
            100,
            940,
            116
        ],
        "page_idx": 3
    },
    {
        "type": "text",
        "text": "Ion transfer at the solid-electrolyte interphase/solution (SEI/sol) interface for  $\\mathrm{t}_{\\mathrm{M}}^{+} = 1$",
        "bbox": [
            511,
            120,
            941,
            146
        ],
        "page_idx": 3
    },
    {
        "type": "equation",
        "text": "\n$$\n\\mathrm {m} (\\text {s o l v}) + \\mathrm {M} _ {\\mathrm {S E I / S o l}} ^ {\\mathrm {n} +} \\rightarrow \\mathrm {M} _ {\\mathrm {m (s o l v)}} ^ {\\mathrm {n} +}. \\tag {6}\n$$\n",
        "text_format": "latex",
        "bbox": [
            613,
            151,
            940,
            167
        ],
        "page_idx": 3
    },
    {
        "type": "text",
        "text": "In principle, any one of these could be the rate-determining step (RDS). However, it was found, by the use of a variety of experimental techniques that, whenever there is no damage to the SEI during cycling, for example lithiation and de-lithiation of carbon anodes and for alkali metal anodes under OCV conditions or at low current density, ionic migration through the SEI is the rate-determining step. In such a case, the Tafel slope (b) is a linear function of the thickness of the SEI (Equation 6), thus no single Tafel slope is measured for SEI electrodes. $^{4}$",
        "bbox": [
            511,
            171,
            941,
            286
        ],
        "page_idx": 3
    },
    {
        "type": "equation",
        "text": "\n$$\n\\mathrm {b} = 2. 3 \\mathrm {R T L} / \\alpha \\mathrm {Z F} \\tag {7}\n$$\n",
        "text_format": "latex",
        "bbox": [
            668,
            292,
            940,
            307
        ],
        "page_idx": 3
    },
    {
        "type": "text",
        "text": "Where  $Z$  is the valence of the cation (1 for lithium),  $\\alpha$  is the half-jump distance of the ion in the SEI and  $L$  is the thickness of the SEI. When alkali metal is deposited or dissolved at a very high current density, the SEI is very thin and contains a high concentration of lattice defects so reaction 2 may not be the RDS anymore. It is expected that the coulombic (faradaic) efficiency  $(\\varepsilon_{\\mathrm{F}})$  in the deposition/dissolution processes will decrease with increasing charge- and discharge-current densities.[10]",
        "bbox": [
            511,
            311,
            941,
            413
        ],
        "page_idx": 3
    },
    {
        "type": "text",
        "text": "SEI structure.-The transport of ions through the SEI, which consists mainly of polycrystalline material, takes place by mobile-point (Schottky or Frenkel) defects or at the grain boundaries positioned vertical to the surface of the anode. In the first models describing the SEI, its structure was represented as comprising two or more separate layers of different composition and properties. The first layer is thin and compact, while the second one (if it exists) on top of the SEI is a more porous, or structurally open layer (Figure 2), that suppresses the mass transport of ions in the electrolyte, filling its pores.",
        "bbox": [
            511,
            425,
            940,
            541
        ],
        "page_idx": 3
    },
    {
        "type": "text",
        "text": "Later, Thevenin and Müller<sup>30</sup> suggested several modifications to the SEI model: 1) the polymer-electrolyte-interphase (PEI) model in which the lithium in propylene carbonate (PC) electrolyte is covered with a PEI composed of a mixture of  $\\mathrm{Li_2CO_3}$ ,  $\\mathrm{P(PO)_x}$  and  $\\mathrm{LiClO_4}$ ;  $\\mathrm{P(PO)_x}$  is polypropylene oxide, formed by reduction-induced polymerization of PC; 2) the solid-polymer-layer (SPL) model - where the surface layer is assumed to consist of solid compounds dispersed in the polymer electrolyte; 3) the compact stratified layer (CSL). In this model, the surface layer is assumed to be made of two sublayers. The first layer on the electrode surface is the SEI, while the second layer is either SEI or PEI. Aurbach et al.<sup>31</sup> carried out an intensive electrochemical and spectroscopic study of carbon electrodes in lithium-battery systems. Based on the X-ray photoelectron spectroscopy measurements, they suggested multi-layered SEI structures.",
        "bbox": [
            511,
            541,
            940,
            719
        ],
        "page_idx": 3
    },
    {
        "type": "text",
        "text": "We assumed that the reduction of salt anions and solvents proceed simultaneously and that both organic and inorganic materials precipitate on the electrode as a mosaic of micro phases.[7,10,32] These phases may, under certain conditions, form separate layers, but we believe that it is more appropriate to treat them as polyhetero micro phases (Fig. 2[10]). The equivalent circuit for a mosaic-type SEI electrode is extremely complex. The basis for Figure 2 can be found in Ref. 27. In this paper, all the SEI materials that are shown in the figure were determined by TOF-SIMS. The positions of the materials in the microphase mosaic were determined by TOF-SIMS and XPS depth profile (sputtering process) and their sizes were determined by TOFSIMS.[27,33] Thus, there is no doubt that the microphase distribution in the presented model[10] reflects the nature of the SEI. The conduction mechanism of  $\\mathrm{Li^{+}}$  in the SEI is through vacancies and interstitial lattice defects. At the grain boundaries, the lithium-ion concentration is higher and so the conduction at the grain boundaries (vertical to the anode) is higher than in the bulk.",
        "bbox": [
            511,
            719,
            940,
            934
        ],
        "page_idx": 3
    },
    {
        "type": "text",
        "text": "However, to a first approximation, a single-layer SEI is characterized by at least four resistance-capacitance (RC) elements in series",
        "bbox": [
            511,
            934,
            941,
            961
        ],
        "page_idx": 3
    },
    {
        "type": "header",
