Repository: cunyu-liu/electrolyte_ailab

File: finetune-rag-agent/pdf-md/mineru_output/[SEI] JES-2017-Review-SEI Past, Present and Future/full.md (part 1 of 4)
OPEN ACCESS

# Review—SEI: Past, Present and Future

To cite this article: E. Peled and S. Menkin 2017 J. Electrochem. Soc. 164 A1703

View the article online for updates and enhancements.

# You may also like

Analysis and simulation of mathematical model for typhus disease in Makassar Nurhaeda, S Anas and S Side  
- Numerical Solution of the SEIR Model for Online Game Addiction Problem by Homotopy Perturbation Methods in Students of Junior High School S Side, A Saman, M I Pratama et al.  
Modelling Transport Mechanisms in the Solid Electrolyte Interphase Birger Horstmann, Lars von Kolzenberg, Fabian Single et al.

# Your Lab in a Box!

The PAT-Tester-i-16 Multi-Channel Potentiostat for Battery Material Testing!

EL-CELL

electrochemical test equipment

$\checkmark$  All-in-One Solution with Integrated Temperature Chamber (+10 to +80 °C)! No additional devices are required to measure at a stable ambient temperature.  
$\checkmark$  Fully Featured Multi-Channel Potentiostat / Galvanostat / EIS! Up to 16 independent battery test channels, no multiplexing.  
$\checkmark$  Ideally Suited for High-Precision Coulometry! Measure with excellent accuracy and signal-to-noise ratio.  
$\checkmark$  Small Footprint, Easy to Setup and Operate! Cableless connection of 3-electrode battery test cells. Powerful EL-Software included.

![](images/324db3c6d602689f72c0dc575ded0eaeb3eec2447fb0cf0c73ef2727fb14c8dc.jpg)

Learn more on our product website:

![](images/2cc10506c29145cd42e17d31689ac726713c47c177772bb9f62640031a623fa6.jpg)

Download the data sheet (PDF):

![](images/61fe4bc1148c96d7705d1762ad06eabab0e62ac6ea693daf8e8768a3751c579d.jpg)

Or contact us directly:

+49 40 79012-734  
$\mathbb{O}$  sales@el-cell.com  
www.el-cell.com

![](images/fb7d6ea7b8070c08c675b68caf3409da7e9259645ac699648f16345edf8678d2.jpg)

# Review—SEI: Past, Present and Future

E. Peled\*, and S. Menkin

School of Chemistry, Tel Aviv University, Tel Aviv 69978, Israel

The Solid-Electrolyte-Interphase (SEI) model for non-aqueous alkali-metal batteries constitutes a paradigm change in the understanding of lithium batteries and has thus enabled the development of safer, durable, higher-power and lower-cost lithium batteries for portable and EV applications. Prior to the publication of the SEI model (1979), researchers used the Butler-Volmer equation, in which a direct electron transfer from the electrode to lithium cations in the solution is assumed. The SEI model proved that this is a mistaken concept and that, in practice, the transfer of electrons from the electrode to the solution in a lithium battery, must be prevented, since it will result in fast self-discharge of the active materials and poor battery performance. This model provides [E. Peled, in "Lithium Batteries," J.P. Gabano (ed), Academic Press, (1983), E. Peled, J. Electrochem. Soc., 126, 2047 (1979).] new equations for: electrode kinetics  $(\mathrm{i}_0$  and b), anode corrosion, SEI resistivity and growth rate and irreversible capacity loss of lithium-ion batteries. This model became a cornerstone in the science and technology of lithium batteries. This paper reviews the past, present and the future of SEI batteries.

© The Author(s) 2017. Published by ECS. This is an open access article distributed under the terms of the Creative Commons Attribution 4.0 License (CC BY, http://creativecommons.org/licenses/by/4.0/), which permits unrestricted reuse of the work in any medium, provided the original work is properly cited. [DOI: 10.1149/2.1441707jes] All rights reserved.

![](images/e86ca9c68a61152dd1af6f37a9d705938b43634dfcaa86bd70cd636a1d4f2340.jpg)

Manuscript submitted April 6, 2017; revised manuscript received May 23, 2017. Published June 6, 2017.

# The Past

Prior to the publication of the SEI model (1979),[1,4] researchers used the Butler-Volmer equation, in which direct electron transfer from the electrode to lithium cations in the solution is assumed. It was generally assumed that the rate-determining step (RDS) is the transfer of electrons from the metal to the cations in the solution. Researchers found that the lithium anode is covered by a passivating layer which interferes with the deposition/dissolution process of the anode. Brummer and Newman[2,3] concluded that a passivating anode can offer only a limited cycle life and in order to obtain a deep-discharge high-cycle-life secondary battery, the lithium anode must be free of a passivating layer and kinetically stable with respect to the electrolyte. The SEI model proved that this is a mistaken concept and that, in practice, the transfer of electrons from the electrode to the solution in a lithium battery, except when forming a SEI, must be prevented.

# The Present, Lithium-Metal and Lithium-Ion Batteries

Introduction.-It is now generally accepted that the solid electrolyte interphase (SEI) is essentially for the existence and successful operation of lithium- and sodium-battery systems, as primary and secondary power sources. In 1979, it was proposed by Peled, that this SEI model is valid for all alkali metals and alkaline earths in non-aqueous-battery systems. The layer, formed instantaneously upon contact of the metal with the solution, consists of insoluble and partially soluble reduction products of electrolyte components. The thickness of the freshly formed layer is determined by the electron-tunneling range. The layer acts as an interphase between the metal and the solution and has the properties of a solid electrolyte with high electronic resistivity. The batteries containing SEI electrodes were called SEI batteries.

SEI is the key factor which determines the safety, power capability, morphology of lithium deposits, shelf life, and cycle life of the battery. $^{1,5-7}$  To eliminate concentration polarization and to facilitate the metallic anode dissolution/deposition processes, the cation transport number should be close to unity. The SEI must be both mechanically stable and flexible. Good adhesion to the anode is important as well. As emphasized above, practical primary or secondary alkaline or alkaline-earth batteries can be constructed only if the dissolution or corrosion of the anode can be stopped. Therefore, the electrolyte must be designed to contain at least one SEI precursor that reacts rapidly with lithium (or with the alkali-metal anode) to form an insoluble solid-electrolyte interphase - the SEI. In addition, in order to create a

protective SEI on alkali-metal anodes, it is essential that the equivalent volumes of the SEI materials be larger than that of the metal anode, $^{8}$  if not the SEI will not covers completely the entire surface of the anode and will not stop its corrosion.

Techniques such as: X-ray Photoelectron Spectroscopy (XPS), SEM, X-ray Diffraction (XRD), Surface-Enhanced Raman Spectroscopy (SERS), Scanning Tunneling Microscopy (STM), Energy-Dispersive X-ray Spectroscopy (EDS), FTIR, NMR, EPR, Calorimetry, DSC, TGA, Quartz-Crystal Microbalance (QCMB), Atomic-Force Microscopy (AFM) and in-situ Neutron Radiography have been adapted to the study of the electrode surface and the chemical and physical properties of the SEI.

Functional properties for an ideal SEI are: high electrical resistance and high cation (of the proper anode) selectivity and permeability, thickness close to a few nanometers, high strength, tolerance to expansion and contraction stresses (the SEI layer must accommodate expanding and contracting sub-surfaces during charging and discharging, respectively), insolubility in the electrolyte, and stability over a wide range of operating temperatures and potentials. Actual SEI do not yet seem to have enough of these properties since it has been found that they continue to grow over repeated charge/discharge cycles.[9]

This paper addresses several issues dealing with the mechanism of the formation of the SEI, its composition and properties on several battery-related substrates. The present systems include lithium-metal and lithium-ion batteries. Future systems include silicon-based anodes, lithium-sulfur, lithium-air, sodium, potassium and calcium batteries.

SEI formation, kinetics and growth.-When an alkali metal is immersed in a battery electrolyte, or when a negative potential is applied to a carbon or to an inert electrode immersed in the electrolyte, a SEI begins to form. At the electrode surface, there is competition among many reduction reactions of salts, solvents and impurities, (see Figure 1 for carbon) the rates of which depend on  $\mathrm{i}_0$  and  $\eta$  for each process and on the catalytic properties of the electrode surface. The products of the reduction of salt anions are typically inorganic compounds like LiF, LiCl and  $\mathrm{Li_2O}$ , which precipitate on the electrode surface. The reduction of the solvent is followed by the formation of both insoluble SEI components like  $\mathrm{Li_2CO_3}$  and partially soluble semicarbonates and polymers. In the case of the carbon electrode, the voltage at which the SEI is formed depends on the type of carbon, the catalytic properties of its surface (ash content, type of crystallographic plane, basal-to-edge plane ratio), the temperature, concentration and types of solvents, salts and impurities, and on the current density. On the first charge of a lithium-ion battery, there is a loss of capacity called the "irreversible capacity loss" ( $Q_{\mathrm{IR}}$ ) mainly needed for the formation of the SEI. In addition to the formation of the SEI,  $Q_{\mathrm{IR}}$  may

![](images/09fb3e708a723f91cbde5e8bb09c0e40f8431088da08cbd266350628a63e0b38.jpg)  
Figure 1. Schematic presentation of the SEI formation on carbon. $^{10}$

be caused by capacity loss associated with the formation of soluble reduction products  $(\mathrm{Q_{SP}})$ , (see Figure  $1^{10}$ ).

The standard reduction potential of lithium (and probably of sodium, potassium and calcium) is more negative than that of the solvated-electron system (at least in highly purified ammonia, amines and ethers). This results in the formation of the well-known blue solutions of solvated electrons  $(\mathrm{e}^{-}_{\mathrm{sol}})$ .[11,12] These solvated electrons reduce both solvent molecules and anions. However, in the case of very stable solvents and anions that cannot be reduced (like halides) these solvated electrons diffuse to the cathode and reduce it, causing severe self-discharge. Thus, a good SEI is needed to stop this potential problem. In good battery electrolytes, the lifetime of solvated electrons is very short or they will not form at all as there will be direct transport of electrons to the electrolyte molecules. In rechargeable batteries under prolonged dissolution, a process of breakdown and repair of the SEI may take place. Mechanical breakdown can be caused by both local preferential dissolution of the anode and by stresses in the SEI due to uneven retreat of the anode. In the case of fast-forming crack, the electrolyte flows into the crack. The new anode surface, exposed to the electrolyte, immediately reacts with it to form a fresh thin protective film that slows further local corrosion. In the case of a slow-forming crack, the SEI becomes thinner and electrons pass through the thin region and reduce the electrolyte. This is a very serious phenomenon in the case of the silicon anode because of the very large volume changes during the lithiation/delithiation processes. Since the solvated electron may take part in the early stages of SEI formation and in the break-and-repair healing processes during anode plating and stripping, it is necessary that the formation and the healing of the SEI take place rapidly. This is especially important during the first intercalation step on graphite. In addition, the SEI-building materials must have extremely low solubility. Thus, the electrolyte must be designed to contain one or more SEI precursors having high standard electrode potential  $(\mathrm{E}^{0})$  and high exchange-current density  $(\mathrm{i}_0)$  for reduction. However, the data bank of  $\mathrm{i}_0$  for such reactions is limited. In Ref. 13 it was therefore suggested to use the data bank for the bimolecular rate constant  $(\mathrm{k_e})$  for the reaction:

$$
\mathrm {e} _ {\mathrm {a q}} ^ {-} + \mathrm {S} \rightarrow \text {p r o d u c t} \tag {1}
$$

where  $\mathrm{e}^{-}$ aq is a hydrated electron and S is an electron scavenger and a candidate material for a lithium-battery electrolyte. The data bank for  $\mathbf{k}_{\mathrm{e}}$  in aqueous solutions contains information on more than 1500 materials.[14,15] SEI precursors should be chosen from the group having rate constants higher than  $10^{9}\mathrm{M}^{-1}\mathrm{s}^{-1}$ , or preferably close to that of

![](images/67312084a7233e4ed8bd3a2b23fa982289ed9151f09f12db3c5b8254a829dff3.jpg)  
Figure 2. Schematic presentation of polyhetero microphase SEI. $^{10}$

diffusion-controlled reactions. For example,  $\mathrm{AsF_6}^-$  and  $\mathrm{CO}_{2}$ , which are good SEI precursors,[15-17] have values of  $\mathbf{k}_{\mathrm{e}}$  that approach those for diffusion-controlled reactions.

In many cases, there is good correlation between the composition of the SEI and the reactivity of electrolyte components toward  $\mathrm{e}^{-}_{\mathrm{aq}}$ , LiF and As-F-O species are found in the SEI formed in electrolytes containing  $\mathrm{LiAsF_6}$ . [16-18]  $\mathrm{BF}_4^-$  and  $\mathrm{ClO_4^-}$  are significantly less reactive toward  $\mathrm{e}^{-}_{\mathrm{aq}}$  ( $\mathrm{k_e} < 10^6$ ), and LiCl and boron ( $\mathrm{B^0}$ ) are rarely found in the SEI in  $\gamma$ -BL solutions. [18] Ether is kinetically stable vs.  $\mathrm{e}^{-}_{\mathrm{aq}}$  ( $\mathrm{k_e} < 10^7$ ), thus in ether-based solutions, the anion may be preferably reduced. Indeed, in ether-based solutions containing  $\mathrm{LiBF_4}$ ,  $\mathrm{B^0}$  was found in the SEI. [17] When  $\mathrm{CO_2}$ , which has a high  $\mathrm{k_e}$ , is added to the electrolyte, more  $\mathrm{Li_2CO_3}$  is found in the SEI. [18] Ethylene carbonate (EC) is so far the best SEI-forming precursor. We attribute this (in part) to its high  $\mathrm{i_0}$ , which is expected to be similar to that of dimethyl oxalate (DMO).

The voltage of SEI formation  $(\mathrm{V_{SEI}})$  correlates with the reactivity of the electrolyte components toward  $\mathrm{e}^{-}_{\mathrm{aq}}$  as well. This reactivity, in turn, is directly related to  $\mathbf{i}_0$ . In the case of reactive components like  $\mathrm{AsF_6^-}$ ,  $\mathrm{CO_2}$  and EC,  $\mathrm{V_{SEI}}$  is more positive. However, for more kinetically stable (lower  $\mathrm{k_e}$ ) substances, like  $\mathrm{ClO_4^-}$ ,  $\mathrm{V_{SEI}}$  approaches the  $\mathrm{Li / Li^{+}}$  potential, i.e. the overpotential of the SEI formation process is higher.

Piston & Bazant $^{19}$  have developed a general theoretical framework to model capacity fade in rechargeable batteries during cycling, focusing on the mechanism of SEI formation at the anode of lithium-ion batteries. This work models capacity fade by considering only the loss of lithium to the SEI on the negative electrode, on the assumption that other sources of capacity fade can be neglected. The authors assume that the rate-limiting part of the SEI-formation process is a very slow diffusion of electrolyte molecules through the SEI. In addition, they assume that this transport can be modeled as being driven by the concentration gradient between the outer and inner surfaces of the SEI and the rate of the reaction consuming electrolyte at the inner surface (between the SEI and the anode). These assumptions clash with the commonly accepted understanding of the SEI structure. $^{10,20-27}$  Figures 2 and 3 show the structure and composition of the SEI. The profile of the SEI components (Figure 2) having polyolefin and semi-carbonate species only at the SEI/electrolyte interface and not at the anode/SEI interface is a clear evidence that their assumption is wrong. $^{10}$  Figure 2, published by K. Edstrom, $^{25}$  shows that a porous organic layer covers most of the surface of the compact SEI which is composed of inorganic compounds, proving that the solvent molecules do not react at the anode/SEI interface. In addition, the existence of polycarbonates exclusively in the outer layer of SEI was mentioned by Novak et al. $^{23}$

In our opinion, published in 1979, the SEI grows, by a corrosion process of the anode due to two pathways - conduction and diffusion

![](images/bfa0c00df6df0a851666fe22446f25266086e9de904b97c85cc934f69b52e6cb.jpg)  
Figure 3. A schematic picture of the SEI on graphite particle.[25]

of electrons through it, these are the RDS for the corrosion process. These electrons reach the SEI/electrolyte interface and reduces both solvent and salt anions. In a freshly formed SEI and in a contaminated SEI (for example by Mn, Co, Ni resulting from cathode dissolution), these processes are faster, mainly because of a higher content of crystal defects.

In both cases, on the assumption that all the corrosion products (or a constant portion of them) precipitate on the surface of the anode, the increase in thickness of the SEI follows a parabolic law with respect to the time of storage under OCV conditions (Equations 2 and 3). In 2001, Danh et al.22 concluded that the growth rate of the SEI slows approximately as a function of  $\mathrm{t}^{-1 / 2}$ , where t is the elapsed time since the beginning of cycling. Dahn's conclusion supports Peled's findings of 1979. As the SEI is a compact polycrystalline material solvent molecule or salt anions cannot transport through it. So, the SEI growth take place at the SEI/electrolyte interface and not at the anode/SEI interface. As said before, a strong support for this conclusion is the fact that polyolefins and semi carbonates, which are solvent reduction products are found (see Figure 1 and References 20-27) only at the outer part of the SEI near the SEI/electrolyte interface.

$$
L = \left(L _ {0} ^ {2} + \frac {2 K V _ {e q , c e l l}}{\rho (e)} \cdot t\right) ^ {1 / 2} \tag {2}
$$

$$
L = \left(L _ {0} ^ {2} + 2 K F D C _ {0} t\right) ^ {1 / 2} \tag {3}
$$

When the initial thickness of the SEI (Lo) is zero both equations yield a pure parabolic growth (Equations 2 and 3). There is an important question regarding the growth of the SEI during cycling of alkali metal and alkali ion batteries—does the SEI grow at all? If so, does this growth result in capacity fading? We should divide this issue into two processes, growth of the compact SEI and growth of the secondary SEI that results from the precipitation of electrolyte reduction products on top of the compact SEI forming a more porous, or structurally open layer, that suppresses the mass transport of ions in the electrolyte, filling its pores (see Figure 3 and SEI formation, kinetics and growth section). In lithium sulfur battery[28] the thickness and the resistance of the SEI do not change during 200 cycles (see SEI on lithium anodes in lithium/sulfur batteries section). On the other hand, when cycling silicon nanowire anode[149] the thickness of both the compact SEI and the secondary SEI increase (see SEI on silicon anodessection)

The deposition/dissolution process of an electrode (M) covered by an SEI, involves three consecutive steps, which are described schematically (for the dissolution process) as follows:

Electron transfer at the metal/SEI interface

$$
\mathrm {M} ^ {\circ} - \mathrm {n e} \rightarrow \mathrm {M} _ {\mathrm {M / S E I}} ^ {\mathrm {n} +} \tag {4}
$$

Migration of cations  $(\mathbf{M}^{\mathrm{n + }})$  from the metal/SEI (M/SEI) interface to the SEI-solution (SEI/Sol) interphase when  $\mathrm{t_M}^+ = 1$  (or migration of anions when  $\mathrm{t_X^- = 1}$ ). This migration takes place through lattice

defects such as vacancies or interstitial defects.

$$
\mathrm {M} ^ {\mathrm {n} +} _ {\mathrm {M} / \mathrm {S E I}} \rightarrow \mathrm {M} ^ {\mathrm {n} +} _ {\mathrm {S E I} / \mathrm {S o l}} \tag {5}
$$

Ion transfer at the solid-electrolyte interphase/solution (SEI/sol) interface for  $\mathrm{t}_{\mathrm{M}}^{+} = 1$

$$
\mathrm {m} (\text {s o l v}) + \mathrm {M} _ {\mathrm {S E I / S o l}} ^ {\mathrm {n} +} \rightarrow \mathrm {M} _ {\mathrm {m (s o l v)}} ^ {\mathrm {n} +}. \tag {6}
$$

In principle, any one of these could be the rate-determining step (RDS). However, it was found, by the use of a variety of experimental techniques that, whenever there is no damage to the SEI during cycling, for example lithiation and de-lithiation of carbon anodes and for alkali metal anodes under OCV conditions or at low current density, ionic migration through the SEI is the rate-determining step. In such a case, the Tafel slope (b) is a linear function of the thickness of the SEI (Equation 6), thus no single Tafel slope is measured for SEI electrodes. $^{4}$

$$
\mathrm {b} = 2. 3 \mathrm {R T L} / \alpha \mathrm {Z F} \tag {7}
$$

Where  $Z$  is the valence of the cation (1 for lithium),  $\alpha$  is the half-jump distance of the ion in the SEI and  $L$  is the thickness of the SEI. When alkali metal is deposited or dissolved at a very high current density, the SEI is very thin and contains a high concentration of lattice defects so reaction 2 may not be the RDS anymore. It is expected that the coulombic (faradaic) efficiency  $(\varepsilon_{\mathrm{F}})$  in the deposition/dissolution processes will decrease with increasing charge- and discharge-current densities.[10]

SEI structure.-The transport of ions through the SEI, which consists mainly of polycrystalline material, takes place by mobile-point (Schottky or Frenkel) defects or at the grain boundaries positioned vertical to the surface of the anode. In the first models describing the SEI, its structure was represented as comprising two or more separate layers of different composition and properties. The first layer is thin and compact, while the second one (if it exists) on top of the SEI is a more porous, or structurally open layer (Figure 2), that suppresses the mass transport of ions in the electrolyte, filling its pores.

Later, Thevenin and Müller<sup>30</sup> suggested several modifications to the SEI model: 1) the polymer-electrolyte-interphase (PEI) model in which the lithium in propylene carbonate (PC) electrolyte is covered with a PEI composed of a mixture of  $\mathrm{Li_2CO_3}$ ,  $\mathrm{P(PO)_x}$  and  $\mathrm{LiClO_4}$ ;  $\mathrm{P(PO)_x}$  is polypropylene oxide, formed by reduction-induced polymerization of PC; 2) the solid-polymer-layer (SPL) model - where the surface layer is assumed to consist of solid compounds dispersed in the polymer electrolyte; 3) the compact stratified layer (CSL). In this model, the surface layer is assumed to be made of two sublayers. The first layer on the electrode surface is the SEI, while the second layer is either SEI or PEI. Aurbach et al.<sup>31</sup> carried out an intensive electrochemical and spectroscopic study of carbon electrodes in lithium-battery systems. Based on the X-ray photoelectron spectroscopy measurements, they suggested multi-layered SEI structures.

We assumed that the reduction of salt anions and solvents proceed simultaneously and that both organic and inorganic materials precipitate on the electrode as a mosaic of micro phases.[7,10,32] These phases may, under certain conditions, form separate layers, but we believe that it is more appropriate to treat them as polyhetero micro phases (Fig. 2[10]). The equivalent circuit for a mosaic-type SEI electrode is extremely complex. The basis for Figure 2 can be found in Ref. 27. In this paper, all the SEI materials that are shown in the figure were determined by TOF-SIMS. The positions of the materials in the microphase mosaic were determined by TOF-SIMS and XPS depth profile (sputtering process) and their sizes were determined by TOFSIMS.[27,33] Thus, there is no doubt that the microphase distribution in the presented model[10] reflects the nature of the SEI. The conduction mechanism of  $\mathrm{Li^{+}}$  in the SEI is through vacancies and interstitial lattice defects. At the grain boundaries, the lithium-ion concentration is higher and so the conduction at the grain boundaries (vertical to the anode) is higher than in the bulk.

However, to a first approximation, a single-layer SEI is characterized by at least four resistance-capacitance (RC) elements in series

and a Warburg impedance. $^{10}$  These RC elements represent two interfaces - electrode/SE and SE/solution - SEI ionic resistance and capacitance, and grain-boundary resistance and capacitance. Each additional sublayer adds another three RC elements. The total SEI resistance  $(\mathrm{R_{SEI}})$  in battery electrolytes is typically in the range of 10-1000 ohm.cm $^2$ . The expected value for  $\mathrm{R_{gb}}$  at  $30^{\circ}\mathrm{C}$  for a  $10\mathrm{nm}$  SEI is between 10-100 ohm.cm $^2$ , i.e. it cannot be neglected and  $\mathrm{R_{gb}}$  and  $\mathrm{C_{gb}}$  must be included in the equivalent circuit of the SEI, for all anodes. It was suggested $^{31}$  that in polymer electrolytes, lithium-passivation phenomena are similar to those commonly occurring in liquid electrolytes.

In recent studies, the SEI structure shows a bilayer structure in general, but in reality is more complex. For example, according to the results of Takenaka's hybrid Monte Carlo (MC)/molecular dynamics (MD) reaction simulation, inorganic salts such as  $\mathrm{Li}_2\mathrm{CO}_3$  are abundant near the anode surface and distributed within the whole SEI film.[34]

In Figure 3 of their paper, Edström et al.25 describe and demonstrate the SEI as a heterogenic structure composed of LiF and  $\mathrm{Li}_2\mathrm{CO}_3$  close to the electrode surface (inner film) and a porous organic or polymeric layer extending further out from the surface (outer film).

Balbuena et al. [35] studied the polymerization mechanisms of electrolytes, which yield SEI growth. The authors concluded that electron transfer from the anode via tunneling would not be possible after the thickness of the SEI layer grows beyond  $\sim 10\AA$ . However, a large number of radicals are produced in the initial stages of SEI nucleation. Some are adsorbed on the anode surface; others remain in the liquid phase and are able to propagate the reaction before the film is formed. Once some of the blocks begin to nucleate on the anode, these radicals, which have extremely high reactivity, can readily transfer charge to their surrounding environment. However, if the film is too dense, only small radicals such as lithium atoms would be able to penetrate the film. Thus, electrons will travel through blocks transported by lithium atoms as reaction-inducing agents and form radicals at the local level. Radical propagation would proceed especially through the organic layers, and once the radical reaches a molecule that can be attacked and decomposed, new radicals are generated, and the reaction continues. The authors found that polymerization reactions initiated by open vinylene carbonate (VC) or open-EC radical anions reacting with VC molecules are thermodynamically more favorable than those reacting with EC molecules.

# Chemical Composition and Properties of the SEI on Inert Substrate and Lithium

Inert conductive substrate.-Since it is easier to study SEI formation on inert substrates than on lithium metal, much information on this process has been obtained over the past forty years. Thorough studies of the chemical composition of surface films of lithium deposited on an inert substrate in a variety of electrolytes have been summarized in Refs. 1, 4, 10, 20-27. Because of limited space, we focus here on lithium-battery electrolytes. The structure and composition of the surface film on lithium in carbonate-based electrolytes have been extensively investigated.[19,30,36-51] The electrochemical reduction of five organic carbonates - EC, PC, DEC, DMC and VC - were studied with the use of cyclic voltammetry at a gold electrode in THF/LiClO $_4$  supporting electrolyte.[52] The reduction potentials of all the carbonates were above  $1\mathrm{V}$  (vs.  $\mathrm{Li} / \mathrm{Li}^{+}$ ), with  $\mathrm{E_{VC}}$  being the most positive. In Ref. 52 it was shown that the preferential reduction of vinylene carbonate appears to favor SEI formation.

Aurbach and Zaban[18] have found that the lithium surface deposited on a nickel electrode in carbonate-based electrolytes is covered with  $\mathrm{Li}_2\mathrm{CO}_3$ , LiOH,  $\mathrm{Li}_2\mathrm{O}$ , LiOR,  $\mathrm{LiOCO}_2\mathrm{R}$  ( $\mathrm{R} =$  hydrocarbon) and lithium halide. Their recent studies revealed that traces of oxygen, water and PC-reduction products form passivating surface films on gold, platinum, silver, nickel and copper electrodes, when these are polarized to low potentials in lithium-salt solutions.[53] In the study it was also found that the major constituent in the surface films is the PC-reduction product,  $\mathrm{CH}_3\mathrm{CH}(\mathrm{OCO}_2\mathrm{Li})\mathrm{CH}_2\mathrm{OCO}_2\mathrm{M}$ . When a small

amount of HF is added to PC containing  $1.0\mathrm{M}$ $\mathrm{LiClO_4}$ , the lithium deposited on a nickel substrate is covered with a thin surface film of  $\mathrm{LiF / Li_2O}$ . However, without the addition of HF, the surface of electrodeposited lithium is covered with a thick film (mainly LiOH and  $\mathrm{Li}_2\mathrm{O}$ ). The  $\mathbb{R}_{\mathrm{SEI}}$  values for  $\mathrm{LiPF_6 / PC}$  and  $\mathrm{LiN(SO_2CF_3)_2 / PC}$  were about 800 and  $23\mathrm{ohm.cm^2}$ , respectively. Such high  $\mathbb{R}_{\mathrm{SEI}}$  may be caused by the presence of highly reactive HF in the  $\mathrm{LiPF_6}$  electrolyte. The addition of  $\mathrm{CO}_{2}$  to the solutions considerably reduced the interfacial resistance. Using a Voigt-type analog model, Aurbach calculated the thickness and resistivity of the SEI. The average thickness of the interphase next to the lithium is about  $30 - 50\AA$  and the resistivity is on the order of  $0.1 - 0.2\times 10^{8}\mathrm{ohm.cm}$ .

The higher resistivity of the SEI in  $\mathrm{LiPF_6}$  and  $\mathrm{LiAsF_6}$  solutions as compared to solutions of other salts, was explained by the replacement of the  $\mathrm{ROCO}_2\mathrm{Li}$  surface species by LiF. The author concluded that it is not an increase in the SEI thickness, but rather resistivity changes that contribute to species-controlled resistance and lead to the high interfacial impedance of the lithium anode in  $\mathrm{LiPF_6}$  and  $\mathrm{LiAsF_6}$  electrolytes. In addition,  $\mathrm{Li}_2\mathrm{CO}_3$  is stated to be one of the best passivating agents for the enhancement of lithium-cycling efficiency.[53]

Lithium.-Several techniques have been applied in the electrochemical analysis of lithium electrodes in a large variety of electrolyte solutions. An important finding as a result of these studies is that the passivation of fresh lithium in polar aprotic electrolytes may be completed in less than one second. As with lithium deposited on an inert substrate, the XPS spectra of lithium electrodes, covered by native film and treated in fluorine-containing salts such as  $\mathrm{LiAsF_6}$ ,  $\mathrm{LiBF_4}$ ,  $\mathrm{LiPF_6}$ , Li-imide and Li-triflate dissolved in THF, always show fluorine, oxygen and carbon peaks.[37] Methyl formate is the most reactive solvent toward lithium, as compared to other polar aprotic solvents including ethers, BL (butyrolactone), (propylene carbonate (PC) and EC. Even in the presence of trace amounts of water and methanol contaminants, it is reduced to lithium formate as a major precipitate.[41] The presence of  $\mathrm{CO}_{2}$  in MF causes the formation of a passivating film containing both lithium formate and lithium carbonate. In PC solutions, the lithium/solid-electrolyte interphase was shown to be mainly a matrix of Li alkylcarbonates.[18] In PC-based electrolytes,  $\mathrm{LiPF_6}$ ,  $\mathrm{LiBF_4}$ ,  $\mathrm{LiSO_3CF_3}$ ,  $\mathrm{LiN(SO_2CF_3)_2}$  were found to be more reactive toward lithium than were  $\mathrm{LiClO_4}$  and  $\mathrm{LiAsF_6}$ .[37] In the case of EC/PC or EC/ether mixtures, the reduction of EC by lithium seems to be the dominant process, followed by the formation of lithium alkyl carbonates.[43] Addition of cyclic compounds with heteroatoms and conjugated double bonds, such as 2-methyl-thiophene (2MeTp), 2-methylfurane (2MeF), and simple aromatic compounds like benzene is very effective in electrolyte solutions for rechargeable lithium batteries.[48-49] In the presence of surfactants like polyethylene glycol dimethylether and a mixture of dimethyl siloxane and propylene oxide in EC/DMC solutions, smooth surface morphology and almost constant thickness of the lithium passivating film were observed.[54]

Solid polymer and gel electrolytes. It seems likely that in polymer electrolytes, especially in the gel types, lithium-passivation phenomena are similar to those commonly occurring in liquid electrolytes. Results obtained with PEGDME electrolytes containing different salts showed that the formation of LiF as a result of the reduction of anions like  $\mathrm{AsF_6}^-$  or  $\mathrm{CF}_3\mathrm{SO}_3^-$ , plays a key role in the lithium-passivation mechanism. The authors showed that SEI formation was apparently complete in just 2-3 minutes. The increase in the SEI resistance  $(R_{\mathrm{SEI}})$  over hours and days is apparently due to the relaxation of the initially formed passivating films or to the continuation of the reaction at a much slower rate. In Ref. 56 the formation and properties of the lithium SEI were studied in different types of hybrid and gel electrolytes based on polymers and organic solvents combined with organic or inorganic gelation agents.

LiI-tetraglyme-based hybrid electrolytes with PVDF-silica membrane form SEIs that are highly stable for more than 3000 hours. The three-fold increase in the  $\mathbb{R}_{\mathrm{SEI}}$  of  $\mathrm{Li}_2$  imide HPEs after 300 hours

of storage and about an order of magnitude increase after 2000 hours, provides evidence of the thickening with time of the passivating layer on lithium. The low and almost constant resistance of the SEI in lithium iodide-containing electrolytes, may be associated with the thermodynamic stability of the iodide anion toward metallic lithium. The incorporation of nano-size ceramic fillers in a polymer membrane improves interfacial resistance in hybrid as well as in composite solid polymer electrolytes;[32,57] this is due to the ability of the ceramic fillers to adsorb impurities and traces of water. In addition, inorganic fillers may prevent free diffusion of the liquid electrolyte components to the lithium surface and, as a result, inhibit the growth of the SEI. It is worth noting that the conductivity of the lithium passivating film in silica-containing HPEs is twice that of the alumina-based HPEs.

The morphology of lithium deposits from 1-3M  $\mathrm{LiClO_4}$  -EC/PCethylene oxide (EO)/propylene oxide (PO) copolymer electrolytes was investigated.58,59 It was found, that as the weight ratio of host polymer to liquid electrolyte increased, fewer lithium dendrites were formed, with no dendrites found in electrolytes containing more than  $30\%$  w/w) host polymer. The authors emphasized that good contact between the polymer and lithium is also of great importance for the suppression of dendrites. Direct in-situ observation of lithium dendritic growth in Li-imide  $\mathrm{P(EO)}_{20}$  polymer electrolyte60 shows that dendrites grow at a rate close to that of anionic drift.

The interfacial phenomena in solid LiX/PE systems were extensively studied by Passerini et al. For the dry PEO-based polymer electrolytes it was shown that the interfacial stability can be significantly enhanced by lowering the ceramic-particle size to the scale of nanometers.

# Carbonaceous Electrodes

Principles of SEI formation.-Surface structure and chemical composition[65-67] affect the physicochemical properties of carbon. The most important parameters determining the use of carbon as anode material are particle shape and size, pore-size distribution and pore opening, surface area and content of surface species and impurities. The carbon sheets (graphenes) are stacked in an ordered or disordered manner to form crystallites. Each crystallite has two different edge sites: the armchair and zig-zag sites. The reactivity of carbon atoms at the edge sites (and near lattice defects and foreign atoms) is much higher than that of carbon atoms in the basal planes.[65-67] Consequently, the physical and chemical properties of carbon vary with the basal-plane to edge-plane area ratio. Actually, the edge atoms in completely closed pores are radicals and are said to have a "dangling" bond.[68] These pores are responsible for the "extra" reversible capacity of disordered carbons[69] and oxidized graphite.[70-73]

In lithium-ion batteries, the first intercalation capacity is larger than the first deintercalation capacity. This difference is the irreversible capacity loss  $(\mathrm{Q_{IR}})$ . Dahn et al. $^{74}$  were the first to correlate  $\mathrm{Q_{IR}}$  with the capacity required for the formation of the SEI. They found that  $\mathrm{Q_{IR}}$  is proportional to the specific surface area of the carbon electrode and, assuming the formation of a  $\mathrm{Li_2CO_3}$  film, calculated an SEI thickness of  $45 \pm 5\AA$  on the carbon particles, consistent with the barrier thickness needed to prevent electron tunneling. $^{1,4}$

The first lithium intercalation to the carbon,[6,10,72,75] is very complex (Figure 1). The current understanding of this process is based on the principle that solvated lithium ions in the electrolyte lose their solvation shells while penetrating the SEI and are incorporated into the carbon structure in a solvent-free form. Such reactions are to be desired. In some cases, however, lithium intercalates together with its solvate shell, thus causing exfoliation of the electrode; these, of course, are undesirable processes. Exfoliation may result in complete destruction of the structure of graphite, large irreversible capacity and almost zero reversible capacity in cases where the reduction of the solvated molecules produces gas. In Refs. 13,37 it was shown that, in order to slow the co-intercalation of the solvated ion, and to enhance the formation of the SEI at the most positive potential (far from the  $\mathrm{Li} / \mathrm{Li}^{+}$  potential), the solvents appropriate for lithium-ion batteries

employing a graphite anode must have high solvation energy, high  $\mathrm{E}^0$  and high  $\mathrm{i}_0$  for reduction.
