Repository: cunyu-liu/electrolyte_ailab

File: finetune-rag-agent/pdf-md/mineru_output/[固态电解质] NRM-2020-Designing solid-state electrolytes for safe, energy-dense batteries/full.md (part 1 of 4)
# Designing solid-state electrolytes for safe, energy-dense batteries

Qing Zhao $^{1,3}$ , Sanjuna Stalin $^{1,3}$ , Chen-Zi Zhao $^{1,2,3}$  and Lynden A. Archer $^{1*}$

Abstract | Solid-state electrolytes (SSEs) have emerged as high-priority materials for safe, energy-dense and reversible storage of electrochemical energy in batteries. In this Review, we assess recent progress in the design, synthesis and analysis of SSEs, and identify key failure modes, performance limitations and design concepts for creating SSEs to meet requirements for practical applications. We provide an overview of the development and characteristics of SSEs, followed by analysis of ion transport in the bulk and at interfaces based on different single-valent  $(\mathrm{Li}^{+}, \mathrm{Na}^{+}, \mathrm{K}^{+})$  and multivalent  $(\mathrm{Mg}^{2+}, \mathrm{Zn}^{2+}, \mathrm{Ca}^{2+}, \mathrm{Al}^{3+})$  cation carriers of contemporary interest.

We analyse the progress in overcoming issues associated with the poor ionic conductivity and high interfacial resistance of inorganic SSEs and the poor oxidative stability and cation transference numbers of polymer SSEs. Perspectives are provided on the design requirements for future generations of SSEs, with a focus on the chemical, geometric, mechanical, electrochemical and interfacial transport features required to accelerate progress towards practical solid-state batteries in which metals are paired with energetic cathode chemistries, including Ni-rich and Li-rich intercalating materials, sustainable organic materials,  $\mathsf{S}_8$ ,  $\mathsf{O}_2$  and  $\mathsf{CO}_2$ .

Over the past 10 years, solid-state electrolytes (SSEs) have re-emerged as materials of notable scientific and commercial interest for electrical energy storage (EES) in batteries. This interest was initially motivated by the high modulus of solid ionic conductors, which are thought to provide the most straightforward path towards practical, high-energy and rechargeable batteries based on metallic anodes[1-4]. Recent interest in SSEs is more nuanced and is driven by multiple trends, including the emergence of high-performance materials, increased safety concerns and new applications. Certain classes of solid electrolytes, with different chemistries, now achieve room-temperature (RT) ionic conductivities (on the order of  $1\mathrm{mScm^{-1}}$ ) that are comparable to those of conventional liquid electrolytes. Moreover, solid inorganic electrolytes (SIEs) are often intrinsically single-ion cationic conductors, which leads to a higher charge-transport efficiency compared with liquid electrolytes, which traditionally have low transference numbers[4].

There is increasing market demand for EES technology in transportation, grid storage and residential power-backup applications. Here, the challenge is no longer that of achieving safety in small, largely isolated devices but in large systems composed of many energy-dense EES components in close proximity to each other and to humans. This increase in scale places stricter regulatory requirements on EES components and devices, as well as system-scale safety; we foresee

that growing safety-related concerns will become a major threat to present market-dominant EES technologies, including Li-ion batteries employing flammable liquid electrolytes.

All-solid-state processing enables the stacking of batteries in a single package using bipolar electrodes, which decreases the package volume and increases the energy density. This trend is fuelled by the emergence of wearable technology; for example, fully autonomous robotics require batteries that not only integrate seamlessly (in terms of fit, comfort and function) with clothing but also meet stricter active-materials containment and safety standards than are currently possible with liquid electrolytes. Multiple electrolyte and electrolyte-electrode interface designs have emerged that enable the long-term, dendrite-free cycling of energy-dense metals, including Li and Na, in small-scale laboratory cells. For example, a well-designed solid-state Li-metal battery can be reversibly cycled for more than 10,000 cycles at high round-trip efficiencies if the electrode and electrolyte dimensions are scaled down to avoid transport and interface heterogeneity barriers that cause non-uniform and dendritic metal deposition. These advances have, to an extent, moved the spotlight from the Li-metal dendrite problem and instead focused attention on other requirements for SSEs; these include decreasing the cost and weight, and increasing the efficiency of interfacial ion transport, environmental stability and long-term

'Robert Frederick Smith School of Chemical and Biomolecular Engineering, Cornell University, Ithaca, NY, USA.  
$^{2}$ Department of Chemical Engineering, Tsinghua University, Beijing, China.  
3These authors contributed equally: Qing Zhao, Sanjuna Stalin, Chen-Zi Zhao  
*e-mail: laa25@cornell.edu https://doi.org/10.1038/s41578-019-0165-5

![](images/11f4082e4a84db7667bbb3ed8120d7366f903af81cfc960183ff8d931f3c88d8.jpg)

Fig. 1 | Development of SSEs. Timeline showing key events in the development of solid inorganic electrolytes and solid polymer electrolytes (SPEs). The blue boxes indicate breakthroughs in the development and applications of solid-state electrolytes (SSEs). EC, ethylene carbonate; LAGP,  $\mathrm{Li}_{1 + x}\mathrm{Al}_x\mathrm{Ge}_{2 - x}(\mathrm{PO}_4)_3$  ; LATP,  $\mathrm{Li}_{1 + x}\mathrm{Al}_x\mathrm{Ti}_{2 - x}(\mathrm{PO}_4)_3$  ; LiPON, lithium phosphorus oxynitride; LISICON, Li superionic conductor; LLZO,  $\mathrm{Li}_7\mathrm{La}_3\mathrm{Zr}_2\mathrm{O}_{12}$  NASICON, sodium superionic conductor (and other metal conductors that also adopt NASICON-like structures); PAN, poly(acrylonitrile); PC, propylene carbonate; PEO, poly(ethylene oxide); TFSI-, bis(trifluoromethane)sulfonimide. Corresponding references:7,8,11-14,38,40,51,56,62,64,67-69,104,126,149,159,161,218,219,221-238

chemical, structural and mechanical stability when in contact with active electrode materials — areas in which organic polymers have traditionally excelled.

Interest in electrochemical cells based on SSEs dates back about 200 years to the work of Michael Faraday on the fast solid-state ion transport in  $\mathrm{PbF}_2$  and  $\mathrm{Ag}_2\mathrm{S}(\mathrm{REF.})$ . Nonetheless, many of the materials design concepts of contemporary interest emerged in the 1960s, when the SSE field went through a period of rapid development, which ultimately led to two distinct families of SSEs: SIEs and solid polymer electrolytes (SPEs). FIGURE 1 shows the chronology of the development of SIEs and SPEs since Faraday's earliest contribution, and the chemical structures of various SIEs and SPEs of contemporary interest are compared in FIG. 2.

In this Review, we begin by discussing the properties of SIEs and SPEs, comparing their structures and ion-transport mechanisms, including at interfaces. On this basis, we discuss the failure modes of SSEs, with an emphasis on studies that have used advanced diagnostic techniques and strategies towards mitigation. Moreover, we survey applications of SSEs for post-Li-ion batteries, such as rechargeable metal batteries with high-voltage and/or high-capacity cathode materials. Finally, we offer a perspective on the unresolved challenges and future opportunities for SSEs.

# Properties of SIEs and SPEs

SIEs generally possess high ionic conductivities  $(>0.1\mathrm{mScm^{-1}}$  at RT), high moduli (for example,  $>1\mathrm{GPa}$  for oxides), wide and high electrochemical-stability windows  $(>4.0\mathrm{V}$  as measured by linear sweep voltammetry) and excellent thermal stability (stable above  $100^{\circ}\mathrm{C})^{3}$ . However, the practical application of SIEs has been limited by several concerns. These issues include manufacturing difficulties (such as fragility on large areas), poor interfacial charge transport arising from inferior contact with the electrodes (compared with liquid electrolytes), the risk of metal dendrite growth and proliferation along grain boundaries at low current densities, their high cost and poor environmental stability.

To overcome some of these challenges, SIE materials that contain numerous voids, layered structures or excess metal ions (such as  $\mathrm{Li^{+}}$  and  $\mathrm{Na^{+}}$ ) have been designed to enable elevated ionic conductivity on the order of  $\mathrm{mScm^{-1}}$  under operational temperatures. A more fundamental design principle is based on decreasing the electrostatic forces within the material. Strong electrostatic forces make it difficult to transport multivalent cations (for example,  $\mathrm{Mg}^{2 + }$ $\mathrm{Zn}^{2 + }$  and  $\mathrm{Al}^{3 + }$ ), leading to a substantial drop in ionic conductivity (usually to  $<  10^{-3}\mathrm{mScm^{-1}}$  at RT). The electrostatic forces can be

reduced by increasing the distance between the mobile cation and neighbouring anions (such as  $\mathrm{O}^{2-}$  or  $\mathrm{S}^{2-}$ ), which can be achieved by designing the anion framework through ion substitution. A few sulfide SIEs have been designed to take advantage of the weaker Li-S bond compared with that of Li-O, producing materials with RT ionic conductivities (for example,  $25\mathrm{mScm^{-1}}$  for  $\mathrm{Li}_{9.54}\mathrm{Si}_{1.74}\mathrm{P}_{1.44}\mathrm{S}_{11.7}\mathrm{Cl}_{0.3}$ ) that surpass those of typical liquid electrolytes. Moreover, excess Li ions in SIEs usually occupy high-energy sites and, thus, readily migrate, triggering a concerted ion-transport mechanism.

Compared with SIEs, SPEs have several advantages, including ease of synthesis, low mass densities, chemical stability, low cost, compatibility with large-scale manufacturing processes and the mechanical toughness inherent in organic polymers at temperatures well above the glass transition. Unfortunately, many of these traits are optimal in hydrocarbon polymers, such as polyethylene and polypropylene, which are also characterized by low dielectric constants  $(\varepsilon < 5)$ . Thus, these materials are unable to facilitate ion-pair dissociation in an electrolyte, which is a requirement for efficient cationic transport. It is, therefore, unsurprising that polymers, such as poly(ethylene oxide) (PEO), poly(acrylonitrile) (PAN), poly(methyl methacrylate) (PMMA) and poly(vinyl alcohol) (PVA), in which the electron-withdrawing groups dispersed along the carbon-carbon backbones enable ion-pair dissociation through specific, non-classical effects[10], have had, and will likely continue to have, such a dominant role in the genesis of SPEs since the  $1970s^{11}$ . Invariably, the processes responsible for ion-pair dissociation result in dynamic association between the mobile cations and the long-chain molecules that constitute the SPE. Therefore, unlike SIEs, in which cations can respond to an imposed field by hopping between atomic sites in a crystal lattice or more rapidly along lattice defects or grain boundaries, polymer chains locked in a crystal lattice hinder the motion of cations associated with groups along the chain backbone. Fortunately, there are various physical approaches (plasticizers, inorganic fillers, polymer blending and oligomer-tethered nanoparticles) and chemical strategies (copolymerization, crosslinking and the introduction of ionic side groups) to design SPEs that frustrate crystallization to enable acceptable ionic conductivities at temperatures near ambient or within the thermal window of applications, including in transport applications.

Owing to the distinctive merits of SIEs and SPEs, the formation of SIE-SPE composites is an increasingly attractive approach to materials with balanced properties by combining the best features of the constituent SIE and SPE. The origin of composite electrolytes can be traced to the addition of inert inorganic particles into ion-conductive engineering polymers such as PEO, increasing the mechanical strength and thermal stability, suppressing polymer crystallization and facilitating increased dissociation of the salt[12-14]. It has also been suggested that well-connected pathways in the inorganic phase enable faster ion conduction. In addition to bulk composite electrolytes, layered SPE-SIE hybrids also exhibit phase-dependent, task-specific properties that may, for example, improve interfacial contact

![](images/5d11651386ee620b03706fb02f13c70aea8dc5c73d3744e04d6a15d8b793d068.jpg)  
a SPEs

![](images/657e5905aceb730f62f50a3e44ef59ef9d388bf9aaf0af1e19ee2208ef521a89.jpg)  
b SIEs

![](images/2a5c046cbf348eadc05580572eaed9282f27ac37a7262ffceeb3c3c7cafdad40.jpg)

![](images/b6b80210b9d08a489900f5011719462dd5218e13ba23b8aafe203ec345720a65.jpg)

![](images/2fac4f2f6a269f677076ca7d42d6405415ff3b3bf193cee164c927de256be6ab.jpg)  
Fig. 2 | Structures of common solid-state electrolytes. There are two families of solid-state electrolytes, namely, solid polymer electrolytes (SPEs) and solid inorganic electrolytes (SIEs). a | SPE architectures include homopolymers, (such as poly(ethylene oxide) (PEO) and poly(vinylidene difluoride-co-hexafluoropropene) (PVDF-HFP)), comb polymers $^{237}$ , AB and ABA block polymers composed of two blocks of repeat units of different chemistries $^{159}$ , crosslinked polymers with a porous network $^{149}$  and single-ion conducting polymers, in which the anion is covalently tethered to the backbone $^{160}$ . b | The crystal structures of typical SIEs are shown.  $\beta$ -Aluminas (termed  $\beta\text{-Al}_2\mathrm{O}_3$ ,  $\beta'\text{-Al}_2\mathrm{O}_3$  and  $\beta''\text{-Al}_2\mathrm{O}_3$  with increasing  $\mathsf{R}_2\mathsf{O}$  ( $\mathsf{R} = \mathsf{Na}$ , K) content, respectively) are composed of spinel layers through which cations diffuse $^{239}$ . Sodium superionic conductors (NASICONs) feature 3D channels within  $\mathsf{PO}_4$  tetrahedra and  $\mathsf{ZrO}_6$  octahedra for  $\mathsf{Na}^+$  transport $^{240}$ . The  $\mathsf{Li}^+$  conductors  $\mathsf{Li}_{1 + x}\mathsf{Al}_x\mathsf{T}_{1 - x}(\mathsf{PO}_4)_3$  and  $\mathsf{Li}_{1 + x}\mathsf{Al}_x\mathsf{Ge}_{2 - x}(\mathsf{PO}_4)_3$  also adopt NASICON-like structures. In hydrides such as  $\mathsf{Li}_2(\mathsf{BH}_4)(\mathsf{NH}_2)$ , the  $\mathsf{Li}^+$  ions are tetrahedrally coordinated with  $[\mathsf{BH}_4]^-$  and  $[\mathsf{NH}_2]^-$  anions $^{62}$ . Perovskite-type SIEs are prepared by introducing  $\mathsf{Li}^+$  at the A site of traditional  $\mathsf{ABO}_3$  compounds, forming  $\mathsf{Li}_{3x}\mathsf{La}_{2/3 - x}\mathsf{TlO}_3$ . The centre site (A site) is thus either occupied by  $\mathsf{La}^{3+}$  or  $\mathsf{Li}^+$ , or remains vacant and  $\mathsf{TlO}_6$  octahedra are located at the corners (B sites) $^{241}$ . The Li-rich antiperovskites have the general formula  $\mathsf{Li}_3\mathsf{OX}$  ( $X = Br$ , Cl or a mixture) $^{242}$ . The sulfide  $\mathsf{Li}_{10}\mathsf{GeP}_2\mathsf{S}_{12}$  has a 3D framework structure, in which there is a 1D  $\mathsf{Li}^+$  conduction path along the  $c$ -axis $^{104}$ . Garnet-type SIEs have the general formula  $\mathsf{A}_3\mathsf{B}_2(\mathsf{XO}_4)_3$ . In  $\mathsf{Li}_7\mathsf{La}_3\mathsf{Zr}_2\mathsf{O}_{12}$  ( $\mathsf{Li}$  excess), the La and Zr cations are coordinated to eight and six oxygen atoms, respectively $^{243}$ .

![](images/fd03bd59475f2cb2be8f277bf66b083b57a6cdf8302974dc96a472736beabee2.jpg)

![](images/084c794f8ef2cb9860811da45032bfb43b7090c6ac04e521e5bfdfef79f2b7b2.jpg)

with an intercalating cathode or increase the chemical and/or electrochemical stability of an SSE in contact with reactive alkali-metal anodes $^{15}$ .

With the rapid development over the past 5 years, a substantial body of work has emerged that considers the failure modes, and corresponding remedies, of various SSEs, including their fragility, poor interfacial charge-transfer kinetics, environmental instability, ageing and reactivity upon prolonged contact with reactive electrodes and higher electronic conductivity along grain boundaries. Moreover, areas of study also include the mechanical heterogeneity and associated inability to prevent proliferation of metal dendrites at currents above typically unknown material-specific thresholds, as well as electrochemical degradation at low and high electrode potentials in batteries. Although the literature on SIEs and SPEs remains largely bifurcated, studies that cross these boundaries in pursuit of hybrid SSEs that combine the strengths of SIEs and SPEs provide the fastest path for progress.

# Ion transport in SSEs

# Ion-transport mechanisms

Ion transport in electrolytes is driven by chemical and electrochemical potential gradients in the system. The Nernst-Planck equation relates the flux of charged species in a dilute electrolyte to the chemical and electrical potential gradients  $(\nabla c_{i}$  and  $\nabla \varphi$  , respectively) and, through mass conservation, the current density  $(j)$  can be determined:

$$
j = - F ^ {2} \nabla \varphi \sum_ {i} \mu_ {i} c _ {i} - F \sum_ {i} D _ {i} \nabla c _ {i} + F \mathbf {u} \sum_ {i} c _ {i} \tag {1}
$$

Here,  $F$  is the Faraday constant,  $\mu_{i}$  is the mobility of charged species  $i$  (for simplicity, assumed here to be monovalent),  $c_{i}$  is the concentration of dissociated ion pairs,  $D_{i}$  is the diffusion coefficient and  $\mathbf{u}$  is the convective velocity of the medium in which ion transport occurs $^{16}$ . In an SSE, the convection term is negligible even at potentials well above the thermal voltage ( $k_{\mathrm{B}}T / e = RT / F$ , where  $k_{\mathrm{B}}$  is Boltzmann's constant,  $T$  is temperature,  $e$  is the electronic charge and  $R$  is the gas constant), and the concentration gradient is small at moderate potentials. Under these conditions, Eq. 1 can be simplified further to obtain the electrolyte conductivity,

$$
\sigma = - \frac {j}{\nabla \varphi} = F ^ {2} \sum_ {i} \mu_ {i} c _ {i} \tag {2}
$$

where the mobility is related to the diffusion coefficient by  $\mu_{i} = D_{i} / RT$ . Equation 2 shows that a high ionic conductivity requires both a high ion mobility and a high concentration of mobile ions (that is, dissociated ion pairs). Moreover, an electrolyte with a high ionic conductivity can sustain charge transport at high driving currents with a negligible concentration gradient. A good ionic conductor must, therefore, be able to simultaneously facilitate ion-pair dissociation and exhibit minimal resistance to ion motion. Although the migration of both cations and anions contribute to the total current, the useful fraction of the current that drives the redox reactions

at the electrodes in most electrochemical cells is carried by the cations. The cation transference number characterizes this fraction, and maximizing this number is key to increasing the efficiency of battery operation, as any potential used to drive anion migration is wasted energy.

Dissociated ions that overcome the energy barrier can hop from one site to another in an  $\mathrm{SSE}^{17}$ . The diffusion coefficient can be expressed as a function of the free energy of migration  $(\Delta G_{\mathrm{mig}})$ :

$$
D _ {i} = \gamma a ^ {2} f _ {\mathrm {o}} \exp \left(- \frac {\Delta G _ {\mathrm {m i g}}}{R T}\right) \tag {3}
$$

where  $\gamma$  is a factor accounting for geometrical effects,  $a$  is the hopping distance and  $f_{\mathrm{o}}$  is the attempt frequency for ion hopping<sup>18</sup>. Combining Eqs. 2 and 3, the electrolyte conductivity can be written in fundamental terms,

$$
\begin{array}{l} \sigma_ {i} = \frac {F ^ {2}}{R T} c _ {i} \gamma a ^ {2} f _ {\mathrm {o}} \exp \left(- \frac {\Delta G _ {\mathrm {m i g}}}{R T}\right) \tag {4} \\ = \frac {F ^ {2}}{R T} c _ {i} \gamma a ^ {2} f _ {\mathrm {o}} \exp \left(\frac {\Delta S _ {\mathrm {m i g}}}{R}\right) \exp \left(- \frac {\Delta H _ {\mathrm {m i g}}}{R T}\right) \\ \end{array}
$$

where  $\Delta S_{\mathrm{mig}}$  is the entropy of migration and  $\Delta H_{\mathrm{mig}}$  is the enthalpy of migration. Furthermore, if the dissociation of ion pairs is thermally activated, then  $c_{i}$  can be related to the formation enthalpy  $(\Delta H_{\mathrm{f}})^{19}$  through

$$
c _ {i} = c _ {\mathrm {o}} \exp \left(- \frac {\Delta H _ {\mathrm {f}}}{R T}\right) \tag {5}
$$

where  $c_{\mathrm{o}}$  is the initial concentration of ion pairs before thermal activation.

Combining the exponential prefactors and combining the various activation energies into a single barrier,  $E_{\mathrm{a}}$ , Eq. 4 can be simplified into the well-known Arrhenius form for conductivity,

$$
\sigma_ {i} = \frac {\sigma_ {\mathrm {o}}}{T} \exp \left(- \frac {E _ {\mathrm {a}}}{R T}\right) \tag {6}
$$

where the exponential prefactor  $\sigma_{\mathrm{o}}$  may itself be a weak function of temperature, and  $E_{\mathrm{a}} = \Delta H_{\mathrm{f}} + \Delta H_{\mathrm{mig}}$  is the overall activation energy for the formation and migration processes of mobile ions in the electrolyte. The activation energy is thus directly dependent on the ease of formation of free ions and the energy barrier for them to diffuse through the electrolyte. Crystalline materials and other inorganic ionic conductors generally obey the Arrhenius equation.

Amorphous materials, which possess a much higher entropy and free volume for motion, are naturally better ionic conductors than crystalline materials. A breakthrough in solid-state ionics was the discovery that highly conductive glassy phases exist in  $\mathrm{AgI - Ag_2SeO_4}$  systems $^{20}$ . Glasses, like most amorphous materials, exhibit a liquid phase, a crystal phase and a glass-transition phase, depending on their temperature and processing history, and they are typically composed of an assembly of smaller units and lack long-range order. Because the

![](images/4687a111c96455eb6d605d1694e3a00c04934a237ca03d3e384c27bdcf95742d.jpg)  
Fig. 3 | Ion transport in SPEs and SIEs. a | Li-ion transport in solid inorganic electrolytes (SIEs) is facilitated by free space at grain boundaries, as well as Schottky and Frenkel defects. An interfacial layer forms when two materials with different chemical potentials are in contact and/or through the reaction of two materials. This layer can retard or accelerate ion transport across the interface, depending on the operating conditions. b,c | Ion conduction in solid polymer electrolytes (SPEs) has been proposed to occur through the amorphous and crystalline phases. Within the amorphous phase, segmental motion of the polymer chains assists in the migration and hopping of alkali-metal ions  $(\mathsf{M}^{n+})$  from one coordination site to another (panel b). By contrast, in the crystalline phase, conduction occurs through ordered domains formed by folded polymer chains, while the anions  $(\mathsf{X}^{n-})$  migrate outside these tunnels (panel c).

![](images/57d3ae31d9fca06cb22c0fac9511a3d9f62414bdf46e83c5ccc837d41266b23b.jpg)

framework has, in theory, an infinitely long relaxation time, ions move by hopping from one site to another energetically favourable site, analogous to transport in crystals. At a temperature just below the glass transition, called the ideal vitreous transformation temperature, ion migration follows the Arrhenius equation, and is, thus, similar to that in crystals[21]. Above the glass-transition temperature  $(T_{\mathrm{g}})$ , the individual units can move about their bonding points and assist in ion migration. Thus, at temperatures above  $T_{\mathrm{g}}$ , ionic motion is coupled to structural relaxations. These relaxations are dependent on the viscosity of the system, which decreases as the temperature increases above  $T_{\mathrm{g}}$ . The Vogel-Fulcher-Tammann equation captures this effect by coupling the ionic conductivity to the difference in temperature from the ideal glass transition,

$$
\sigma_ {i} = \frac {\sigma_ {\mathrm {o}}}{T} \exp \left(- \frac {E _ {\mathrm {a}}}{R \left(T - T _ {\mathrm {o}}\right)}\right) \tag {8}
$$

where  $T_{\mathrm{o}}$  is a temperature that is  $\sim 50\mathrm{K}$  below  $T_{\mathrm{g}}$ .  $RT_{\mathrm{o}}$  is the potential barrier for local movement of the individual units within the glass[22]. Polymer electrolytes follow Vogel-Fulcher-Tammann behaviour owing to the strong coupling between the segmental motion of the chains and the ionic motion in the electrolyte.

# Ion-transport pathways

Pathways within the bulk. The material structure and physical and chemical properties significantly affect the parameters that control ion-transport pathways in SIEs and SPEs (FIG. 3). Most SIEs possess a periodic structure with coordinated polyhedrons (FIG. 2b). In ceramics, defects within the framework, such as interstices and vacancies, provide the largest contribution to fast ion movement. The lattice can also be distorted near boundaries and interfaces, where mobile carriers

redistribute according to the potential difference and additional interfacial charge-transport pathways are generated (FIG. 3a).

For crystalline superionic conductors, the topology and coordination of the crystal framework and ion-binding sites are the principal factors in determining the energy landscape for ion transport. Investigation of the  $\mathrm{Li^{+}}$  migration barrier for various anion-host matrices revealed that body-centred cubic packing of the anions renders a lower energy landscape than that of a face-centred cubic or a hexagonal close-packed sublattice[23]. The body-centred cubic anion arrangement is present in various well-known fast  $\mathrm{Li^{+}}$  conductors, such as  $\mathrm{Li_{10}GeP_2S_{12}}$  (LGPS) and antiperovskite  $\mathrm{Li}_3\mathrm{OCl}$ , as well as in typical  $\mathrm{Ag^{+}}$ ,  $\mathrm{Na^{+}}$  and  $\mathrm{Mg^{2+}}$  ionic conductors. To transport Li ions efficiently, superionic conductors generally contain disordered sublattices with a high proportion of vacant  $\mathrm{Li^{+}}$  sites and large, interconnected interstitial sites. Ab initio molecular dynamics simulations revealed that  $\mathrm{Li^{+}}$  in superionic conductors, including the sulfide electrolyte LGPS, garnet-type electrolyte  $\mathrm{Li_7La_3Zr_2O_{12}}$  (LLZO) and  $\mathrm{Li^{+}}$ -conducting NASICON electrolyte  $\mathrm{Li_{1.3}Al_{0.3}Ti_{1.7}(PO_4)_3}$  (LATP), exhibit concerted migration, with multiple ions hopping to the nearest sites, rather than isolated ions hopping over energy barriers, as in typical ceramics[9].  $\mathrm{LiZr_2(PO_4)_3}$  with a NASICON structure also exhibits a similar transport mechanism, through which  $\mathrm{Li^{+}}$  are repelled by neighbouring ions, enabled by Frenkel-like defects[24].

Ion diffusion in superionic conductors is generally anisotropic. Neutron powder diffraction studies showed that LGPS exhibits quasi-isotropic 3D diffusion pathways with 1D channels crossing diffusion planes[25]. Lattice dynamics in LGPS follow classical Boltzmann statistics at ambient and moderate temperatures. At elevated temperatures, a transition from 1D-dominated to 3D-dominated conduction mechanisms occurs, which complicates analyses of transport behaviour in these

materials $^{26}$ . However, a recent study on single-crystal LGPS revealed that the activation energy for conduction along all the crystal directions is nearly equal and, thus, the conductivity is only weakly anisotropic $^{27}$ . For oxide electrolytes such as LLZO, the ionic conductivity of the cubic garnet phase is much higher than that of the tetragonal phases. The increased conductivity and 3D ion-diffusion channels of cubic LLZO electrolytes enable them to redistribute ions in Li-metal cells for a uniform ion distribution $^{28}$ .

SPEs conduct ions through segmental relaxation of the polymer chains. Polyethers (such as PEO), which are known for their ability to complex with alkali-metal cations, primarily conduct  $\mathrm{Li^{+}}$  through coordination with the oxygen atoms along the backbone of the polymer chains (FIG. 3b). Ionic conduction is typically attributed to the amorphous phase of the polymer and the presence of a free volume above  $T_{\mathrm{g}}$  (REF.29).  $\mathrm{Li^{+}}$  diffusion is facilitated by subdiffusive motion along the PEO chain, together with intersegmental hopping and the collective motion of the entire polymer chain with the coordinated ion30 (FIG. 3b). For high-molecular-weight polymers, entangled chains influence the solvation of ions and the diffusion of the polymer chains; thus, intersegmental hopping is the dominant form of ionic conduction. For low-molecular-weight polymers and oligomers, ion conduction primarily occurs through diffusion in the solvated form similar to carbonate-based liquid electrolytes31.

Ionic conductivity has also been reported in the crystalline domains of a polymer electrolyte and has been argued to be higher than that in the amorphous phase[32]. In the crystalline domains, the polymer chains fold into cylindrical tunnels that conduct  $\mathrm{Li^{+}}$  through ion hopping, while the anions are located outside these tunnels and separated from the cations by the inter-chain space[33] (FIG. 3c). Nevertheless, following debate, with experimental and theoretical studies[34,35] contradicting that the conductivity is higher in the crystalline domains, there is now a consensus that reducing crystallinity is key to increasing ionic conductivity in polymer electrolytes.

Pathways across interfaces. There are numerous interfaces inside a battery, including homogeneous interfaces, such as grain boundaries, and heterogeneous interfaces, such as those between an electrode and the electrolyte. Ion transport through interfaces is vital for next-generation batteries, especially when nanomaterials are introduced, because these increase the number of interfaces in the system.

Grain boundaries are extended defects $^{36}$  and ion migration across grain boundaries occurs in most solid electrolytes. Large-scale molecular dynamics simulations have revealed that the activation energy of migration across grain boundaries is higher than that in the bulk crystal phase for antiperovskite structures $^{37}$ . Electrochemical impedance spectroscopy results also indicate that the grain boundaries of perovskite  $\mathrm{Li}_{3x}\mathrm{La}_{2/3-x}\mathrm{TiO}_3$  (REF. $^{38}$ ) and  $\mathrm{Li}_{2+2x}\mathrm{Zn}_{1-x}\mathrm{GeO}_4$  (LISICON) $^{39}$  influence the total ionic conductivity. Impedance results indicate that the contribution of grain-boundary resistance to the total resistance in LLZO is  $40 - 50\%$  for pellets $^{40}$ , in which the grain-boundary conductivity is

also related to the temperature of operation $^{41}$ . Although the activation energies of charge transfer along individual grain boundaries and through the bulk of the grains are reported to be on the same order of magnitude for LLZO $^{40}$ , the conductivity of LLZO sintered in air is increased compared with that of LLZO sintered under argon, owing to decreased grain-boundary resistance $^{42}$ .

Along heterogeneous interfaces, there is a driving force to redistribute mobile carriers according to the different chemical potentials of the two materials when they come into contact. A space-charge layer forms at an interface upon the local migration of uncompensated charges across the boundary, resulting in the accumulation of mobile carriers on one side of the interface and depletion on the other[43,44]. The space-charge layers and potential profiles can be theoretically investigated through first-principles calculations[45] and visualized by combining phase-shifting electron holography with electron energy-loss spectroscopy[46].

Space-charge layers influence both ion migration across the interface and the overall conductivity. In some glass ceramics, such as  $\mathrm{Li}_{1 + x}\mathrm{Al}_x\mathrm{Ge}_{2 - x}(\mathrm{PO}_4)_3$  (LAGP;  $x = 0.5$ ), space-charge layers accelerate the ionic conduction but can also retard it along electrode-electrolyte interfaces[47]. Although anodes (which are planar) form smooth interfaces with the electrolyte, the interfaces formed with cathodes (which tend to be porous) have many discontinuities, increasing the complexity of the ion-transport pathways. The cathode-electrolyte interface between an oxide cathode  $(\mathrm{LiCoO}_2)$  and sulfide electrolyte  $(\beta -\mathrm{Li}_3\mathrm{PS}_4)$  has a disordered structure with Li adsorption sites[48]. Introducing a  $\mathrm{LiNbO}_3$  buffer layer between the electrolyte and the cathode suppresses the growth of the space-charge layer and provides additional routes for ion migration[48].

# Li-ion and Na-ion SSEs

Owing to the unevenly distributed (mainly in South America) and limited  $(\sim 20~\mathrm{ppm}$  in the Earth's crust) supply of Li (REF.49), there has been a revival of interest in Na-ion and Na-metal batteries in recent years. Li and Na have many similar physico-chemical properties; however, the higher reactivity of Na promotes dendrite growth and side reactions, which result in an unstable solid electrolyte interphase (SEI) — an intermediate phase that forms between the solid electrode and the solid or liquid electrolyte — and a low Coulombic efficiency in liquid electrolytes. Therefore, it is necessary to develop SSEs for Na batteries to prevent these parasitic reactions. Similar to those for Li batteries, SSEs based on, for example,  $\beta -\mathrm{Al}_2\mathrm{O}_3$  NASICON, sulfides, complex hydrides and SPEs have been developed for Na batteries. The ion conductivities and selected properties of  $\mathrm{Li^{+}}$  and  $\mathrm{Na^{+}}$  conductors with similar structures, together with those of several multivalent SSEs, are compared in TABLE 1.

The transport of metal ions is affected by many factors. Although  $\mathrm{Li^{+}}$  has a smaller ionic radius than that of  $\mathrm{Na^{+}}$ , it also typically has a higher affinity towards oxygen (or sulfur), owing to its higher charge density (and, thus, higher Lewis acidity). The smaller radius of  $\mathrm{Li^{+}}$  may enable faster transport through the bulk phase; however, the lower Lewis acidity of  $\mathrm{Na^{+}}$  facilitates cation desolvation.

Table 1 | Comparison of Li SSEs, Na SSEs and other metal SSEs with similar structures  

<table><tr><td>Metal iona,b</td><td>SSE</td><td>Diffusion coefficient (10-5cm2s-1)</td><td>Ionic conductivity (mScm-1)</td><td>Activation energy (eV)</td><td>Ref.</td></tr><tr><td colspan="6">Sulfates (high-temperature sulfate phases)</td></tr><tr><td rowspan="4">Li+</td><td>Li2SO4</td><td>1.59</td><td>-</td><td>-</td><td>254</td></tr><tr><td>LiNaSO4</td><td>1.16</td><td>-</td><td>-</td><td>254</td></tr><tr><td>LiAgSO4</td><td>1.03</td><td>-</td><td>-</td><td>254</td></tr><tr><td>Li4Zn(SO4)3</td><td>1.32</td><td>-</td><td>-</td><td>254</td></tr><tr><td rowspan="2">Na+</td><td>Li2SO4</td><td>1.56</td><td>-</td><td>-</td><td>254</td></tr><tr><td>LiNaSO4</td><td>1.19</td><td>-</td><td>-</td><td>254</td></tr><tr><td rowspan="2">K+</td><td>Li2SO4</td><td>1.24</td><td>-</td><td>-</td><td>254</td></tr><tr><td>LiNaSO4</td><td>0.61</td><td>-</td><td>-</td><td>254</td></tr><tr><td rowspan="2">Mg2+</td><td>Li2SO4</td><td>0.04</td><td>-</td><td>-</td><td>254</td></tr><tr><td>LiNaSO4</td><td>0.19</td><td>-</td><td>-</td><td>254</td></tr><tr><td rowspan="2">Ca2+</td><td>Li2SO4</td><td>0.14</td><td>-</td><td>-</td><td>254</td></tr><tr><td>LiNaSO4</td><td>0.34</td><td>-</td><td>-</td><td>254</td></tr><tr><td>Zn2+</td><td>Li4Zn(SO4)3</td><td>0.13</td><td>-</td><td>-</td><td>254</td></tr><tr><td>Al3+</td><td>Li2SO4</td><td>0.0017</td><td>-</td><td>-</td><td>254</td></tr><tr><td colspan="6">β-Al2O3(300°C)</td></tr><tr><td>Li+</td><td>β-Al2O3</td><td>0.069</td><td>-</td><td>0.378</td><td>255</td></tr><tr><td>Na+</td><td>β-Al2O3</td><td>0.84</td><td>-</td><td>0.165</td><td>255</td></tr><tr><td>K+</td><td>β-Al2O3</td><td>0.070</td><td>-</td><td>0.232</td><td>255</td></tr><tr><td colspan="6">Sulfides (25°C)</td></tr><tr><td rowspan="7">Li+</td><td>Li3PS4</td><td>-</td><td>0.16</td><td>0.356</td><td>256</td></tr><tr><td>Li7P3S11c</td><td>-</td><td>45.66</td><td>0.191</td><td>52</td></tr><tr><td>Li3SbS4(glass)</td><td>-</td><td>0.0015</td><td>0.518</td><td>257</td></tr><tr><td>Li3.833Sn0.833As0.166S4</td><td>-</td><td>1.39</td><td>0.21</td><td>85</td></tr><tr><td>Li6PS5Br</td><td>-</td><td>11</td><td>0.10</td><td>258</td></tr><tr><td>Li9.54Si1.74P1.44S11.7Cl0.3</td><td>-</td><td>25</td><td>0.24</td><td>8</td></tr><tr><td>Li7P3Se11c</td><td>-</td><td>47.94</td><td>0.188</td><td>52</td></tr><tr><td rowspan="6">Na+</td><td>Na3PS4(cubic)</td><td>-</td><td>0.46</td><td>0.20</td><td>259</td></tr><tr><td>Na7P3S11c</td><td>-</td><td>10.97</td><td>0.217</td><td>52</td></tr><tr><td>Na3SbS4</td><td>-</td><td>1</td><td>0.22</td><td>260</td></tr><tr><td>Na3P0.62As0.38S4</td><td>-</td><td>1.46</td><td>0.256</td><td>261</td></tr><tr><td>Na2.9375PS3.9375Cl0.0625</td><td>-</td><td>1.14</td><td>0.249</td><td>262</td></tr><tr><td>Na7P3Sec</td><td>-</td><td>12.56</td><td>0.213</td><td>52</td></tr><tr><td>Mg2+</td><td>MgS-P2S5-MgI2</td><td>-</td><td>0.00021</td><td>-</td><td>58</td></tr><tr><td>Zn2+</td><td>ZnP3</td><td>-</td><td>10-5-10-3(60°C)</td><td>0.351±0.099</td><td>69</td></tr><tr><td colspan="6">NASICONs</td></tr><tr><td>Li+</td><td>LiZr2(PO4)3</td><td>-</td><td>12 (300°C)</td><td>0.43</td><td>263</td></tr><tr><td>Na+</td><td>Na3Zr2PSi2O12</td><td>-</td><td>200 (300°C)</td><td>0.29</td><td>219</td></tr><tr><td>Mg2+</td><td>MgZr4(PO4)6</td><td>-</td><td>6.1 (800°C)</td><td>0.82</td><td>59</td></tr><tr><td>Zn2+</td><td>ZnZr4(PO4)6</td><td>-</td><td>3.7 (800°C)</td><td>0.93</td><td>59</td></tr><tr><td colspan="6">Oxides</td></tr><tr><td>Li+</td><td>Li7P3O11c</td><td>-</td><td>0.03</td><td>0.386</td><td>52</td></tr><tr><td>Na+</td><td>Na7P3O11c</td><td>-</td><td>0.003</td><td>0.535</td><td>52</td></tr></table>

Table 1 (cont.) | Comparison of Li SSEs, Na SSEs and other metal SSEs with similar structures  

<table><tr><td>Metal iona,b</td><td>SSE</td><td>Diffusion coefficient (10-5cm2s-1)</td><td>Ionic conductivity (mS cm-1)</td><td>Activation energy (eV)</td><td>Ref.</td></tr><tr><td colspan="6">Complex hydrides</td></tr><tr><td>Li+</td><td>Li2(BH4)(NH2)</td><td>-</td><td>0.2 (RT)</td><td>0.56 (30-75°C), 0.24 (&gt;95°C)</td><td>62</td></tr><tr><td>Na+</td><td>Na2(BH4)(NH2)</td><td>-</td><td>0.003 (27°C)</td><td>0.59</td><td>223</td></tr><tr><td>Mg2+</td><td>Mg(BH4)(NH2)</td><td>-</td><td>0.003 (100°C)</td><td>1.0-1.3</td><td>264</td></tr><tr><td colspan="6">Polymers</td></tr><tr><td rowspan="3">Li+</td><td>LiTFSI-PEO (Mw=5,000,000; EO:Li=20:1)</td><td>-</td><td>~0.8 (70°C)</td><td>-</td><td>265</td></tr><tr><td>LiClO4-PEO (Mw=600,000) (EO:Li=10:1)</td><td>-</td><td>~0.2 (90°C)</td><td>-</td><td>266</td></tr><tr><td>LiClO4-PEO (Mw=600,000) (EO:Li=10:1) with 5 wt% elliptical TiO2 rods</td><td>-</td><td>~1 (90°C)</td><td>-</td><td>266</td></tr><tr><td rowspan="3">Na+</td><td>NaTFSI-PEO (Mw=5,000,000) (EO:Na=20:1)</td><td>-</td><td>~0.15 (70°C)</td><td>-</td><td>267</td></tr><tr><td>NaClO4-PEO (Mw=600,000) (EO:Na=10:1)</td><td>-</td><td>~0.14 (90°C)</td><td>-</td><td>268</td></tr><tr><td>LiClO4-PEO (Mw=600,000) (EO:Na=20:1) with 5 wt% TiO2 nanoparticles</td><td>-</td><td>~0.5 (90°C)</td><td>-</td><td>268</td></tr></table>
