Repository: cunyu-liu/electrolyte_ailab

File: finetune-rag-agent/pdf-md/mineru_output/[无机固态电解质] NM-2019-Fundamentals of inorganic solid-state electrolytes for batteries/full.md (part 1 of 3)
# Fundamentals of inorganic solid-state electrolytes for batteries

Theodosios Famprikis  $^{1,2,3\star}$ , Pieremanuele Canepa  $^{2,3,5}$ , James A. Dawson  $^{2,3}$ , M. Saiful Islam  $^{2,3\star}$  and Christian Masquelier  $^{1,3,4\star}$

In the critical area of sustainable energy storage, solid-state batteries have attracted considerable attention due to their potential safety, energy-density and cycle-life benefits. This Review describes recent progress in the fundamental understanding of inorganic solid electrolytes, which lie at the heart of the solid-state battery concept, by addressing key issues in the areas of multiscale ion transport, electrochemical and mechanical properties, and current processing routes. The main electrolyte-related challenges for practical solid-state devices include utilization of metal anodes, stabilization of interfaces and the maintenance of physical contact, the solutions to which hinge on gaining greater knowledge of the underlying properties of solid electrolyte materials.

The global trend towards decarbonization has led to research on battery materials taking centre stage as one of the key enabling technologies for the electrification of transport and the storage of intermittently produced solar and wind energy. In parallel, lithium-ion batteries have become ubiquitous by powering the revolution in portable electronics. However, the proliferation of electrochemical energy storage for applications of ever-increasing scale, such as electromobility and grid storage, hinges on strict performance, safety, energy density and cost requirements for the batteries of the future, which cannot necessarily be satisfied by the current state of the art.

Research efforts have been focused in two general directions: incremental optimization of the already mature Li-ion technology (advanced Li-ion) or bold modifications of its core components (post Li-ion). The latter approach includes intensive work on switching to different mobile cations (for example,  $\mathrm{Na^{+}}$  or  $\mathrm{Mg}^{2 + }$ ), utilizing metallic anodes and employing solid electrolytes that give rise to solid-state batteries. Such post Li-ion strategies are not mutually exclusive and can be combined to tailor the characteristics of the battery to the requirements of the application. Their combination, for instance, could include a metal-anode solid-state battery with considerable potential improvements in safety and lifetime, as well as higher energy and power densities.

Fast-ion conductors or solid electrolytes lie at the heart of the solid-state battery concept. Our aim in this Review is to discuss the current fundamental understanding of the material properties of inorganic solid electrolytes that are relevant to their integration in solid-state batteries, as shown in Fig. 1. We focus particularly on recent contributions to reflect the present trends, directions and challenges in the field.

# Advantages of solid-state batteries

The main proposed benefit of solid-state batteries has been their increased safety, which stems from the absence of flammable liquid electrolytes typically employed in Li-ion cells. Detailed thermal and mechanical abuse investigations are still pending, but preliminary

thermal analysis results are promising<sup>3</sup>. The inherent slower reactivity of solids compared with liquids also leads to expectations of longer device lifetimes for solid-state cells. This has been demonstrated for solid-state microbatteries operating for more than 10,000 cycles<sup>4</sup>; but the scalability of this attribute has yet to be proven. A multitude of aging effects in Li-ion batteries are linked to the liquid electrolyte and are not expected in solid-state devices, for example, transition metal dissolution. However, gas evolution from the cathode materials can also be encountered in solid-state cells leading to safety and aging issues<sup>3,5</sup>. Furthermore, other aging mechanisms, such as mechanical degradation, might be exacerbated exactly due to the solid nature of the cells.

Inorganic solid electrolytes could also support battery operation at low and high temperatures (for example,  $-50$  to  $200^{\circ}\mathrm{C}$  or higher) in which conventional liquid electrolytes would freeze, boil or decompose. The low activation energies for fast-ion conduction help to reduce the variation of ionic conductivity with temperature ensuring reliable operation. Moreover, no bulk polarization is expected in solid materials, due to the immobility of the anionic framework, potentially leading to higher power capabilities[2,6]. Kato et al.[7] have reported extraordinarily fast cycling of solid-state cells, for example,  $18\mathrm{C}$  at  $100^{\circ}\mathrm{C}$  corresponding to charge-discharge times of  $3\mathrm{min}$ . Nevertheless, such current densities remain challenging for cells with practical energy densities[8]. Indeed, solid electrolytes are not impervious to polarization at their interfaces with electrodes, the effects of which should be carefully understood.

Adoption of solid-state technology could lead to significant increases in energy density, which is the quantity of energy stored per volume or mass of a device and constitutes a critical feature for any energy storage application. Notably, bipolar stacking of the anode of one cell and the cathode of the next cell on the same current collector could be implemented, as exemplified in Fig. 1, to produce higher-voltage individual cells<sup>9</sup> and thus reduce the packaging. Another promising prospect is the stabilization of next-generation electrodes, the utilization of which has been deemed problematic in liquid-based cells. These high-performance

![](images/bd7040f72e99458cefecb107ef3f850a32d3adeeb8a960bba26838f22250f973.jpg)  
Fig. 1 | Schematic representation of a bipolar-stacked solid-state battery cell. Insets are magnified sections that highlight the three main challenges facing solid-state batteries with metal anodes: (1) inhomogeneous metal deposition, (2) formation of blocking interface and (3) contact loss on electrochemical cycling. The relative scale of the battery components is indicative of typical laboratory-scale cells. For commercial cells, inactive volume (solid electrolyte, current collectors, porosity) should be minimized and the electrodes should be balanced (chemically and mechanically $^{14}$ ).

electrodes include metallic anodes, such as Li, Na and Mg, which could lead to the highest capacities and operating voltages in their batteries $^{2,10}$ . Similarly, high-voltage cathodes, can deliver more energy per ion transferred, but tend to cause oxidation of common liquid electrolytes. The use of metallic anodes and high-voltage cathodes with solid electrolytes has been demonstrated in solid-state microbatteries; however, their applicability to large-scale systems remains to be proven.

# Challenges facing solid-state electrolytes

In view of the advantages of solid-state batteries, intensive efforts have been dedicated to their development. Three main electrolyte-related challenges have been identified for solid-state battery devices $^2$ , as shown schematically in Fig. 1.

Utilization of metal anodes is very problematic in liquid-based cells due to the inhomogeneous deposition of Li (or Na) as filament-like structures, commonly known as dendrites<sup>11</sup>, which grow through the separator to the cathode causing short-circuit. It had been originally expected that solid electrolytes would be impervious to this dendrite-induced failure by virtue of their mechanical rigidity, but recent reports have demonstrated the ability of metallic Li to penetrate into solid materials<sup>12</sup>. Extensive efforts to fully understand the fundamental mechanism of inhomogeneous deposition of Li through solid electrolytes are underway.

A second challenge is stabilization of interfaces. The interfacial composition and structure between solid electrolytes and electrode materials often present major deviations from those of the bulk materials. The formation of ionically resistive or electron-conducting decomposition products have inhibited the performance of solid-state devices. Numerous experimental and computational techniques have been developed to probe the formation and behaviour of such interfaces. Elucidating the nature of interfaces will contribute to establishing a rational approach towards the combination of materials in the new generation of solid-state cells.

The third challenge is maintenance of physical contact. A prominent disadvantage of solid-state systems is the reliance of ionic diffusion on contact of solid particles. These point contacts are especially sensitive to stresses developed on electrochemical cycling

in electrode materials $^{13}$ , which can lead to the formation and propagation of cracks $^{14}$ , as well as delamination of interfaces $^{15,16}$ . The development of effective strategies to alleviate the issue of physical contact is imperative in the engineering of solid-state batteries.

The solutions to these challenges hinge on our knowledge of the fundamental properties of solid electrolyte materials. Here, we review the current state-of-the-art understanding of inorganic solid electrolytes in the areas of multiscale ion transport, electrochemical stability and mechanics, and their reliance on the processing routes available.

# Multiscale ion transport

The migration of ions in a solid-state battery is a multiscale process composed of mechanisms that manifest at different length scales, from the atomic scale up to the device scale, as shown in Fig. 2. Importantly, the final impedance of a device is a function of all these mechanisms. The techniques that can be used to probe ion conduction at varying scales are diverse and are often limited in their space or time resolution, making multi-technique approaches imperative for successful interpretation.

Atomic scale. At the atomic scale (Å), mobile cations (for example,  $\mathrm{Li^{+}}$ ,  $\mathrm{Na^{+}}$  or  $\mathrm{Mg}^{2 + }$ ) diffuse in solids along favourable migration pathways and can be visualized as ion hops between ground-state stable sites and/or intermediate metastable sites of the framework constituted of anions (for example,  $\mathrm{O}^{2 - }$ ,  $\mathrm{S}^{2 - }$  or polyanionic moieties). The sites and their energies are mainly defined by their local ion coordination, that is, bonding environment, which in crystalline compounds tends to be tetrahedral or octahedral. Consequently, the migration pathway of an ion in a material is a function of the availability and interconnectivity of different sites as defined by the arrangement of anions. For crystals, it had long been noticed that body-centred cubic anionic frameworks were common among the best ionic conductors (for example,  $\alpha$ -AgI) $^{17}$ . Wang et al. $^{18}$  recently proposed that this framework allows direct hops between adjacent tetrahedral sites with low activation energy  $(E_{\mathrm{a}})$  and does not necessitate tetrahedral-octahedral hops with high  $E_{\mathrm{a}}$ . Indeed, this body-centred cubic arrangement of anions is present in several fast ion conductors, such as  $\mathrm{Li}_{10}\mathrm{GeP}_2\mathrm{S}_{12}$  and  $\mathrm{Li}_7\mathrm{P}_3\mathrm{S}_{11}$  and provides a design criterion in the search for new materials.

In the crystalline case, cationic vacancies or interstitials are perceived as the mobile charged species. The three principal migration mechanisms shown in Fig. 3a are: (1) vacancy diffusion in which an ion migrates into a neighbouring vacant site, (2) direct interstitial mechanism between sites not fully occupied and (3) concerted or correlated interstitialcy (knock-on) mechanism, where the migrating interstitial ion displaces a neighbouring lattice ion into the adjacent site.

The mobility,  $u$ , of an ion in a solid electrolyte captures its ability to move through the solid lattice. The product of charge  $(q)$ , concentration  $(n)$  and mobility of charge carriers in a solid then defines its ionic conductivity,  $\sigma$ , which is the key descriptor for ion transport (equation (1)). We note that typically, only a fraction of total ions in a solid is mobile but quantification of  $n$  (for example, ref. [19]) is not commonplace. Ion conduction is a thermally activated process described by a modified Arrhenius relationship:

$$
\sigma = q n u = \sigma_ {0} T ^ {m} \mathrm {e} ^ {- E _ {\mathrm {a}} / k _ {\mathrm {B}} T} \tag {1}
$$

with  $m$  typically equal to  $-1$ ,  $k_{\mathrm{B}}$  the Boltzmann constant,  $T$  the temperature and  $E_{\mathrm{a}}$  a characteristic activation energy for ion conduction.  $E_{\mathrm{a}}$  includes the energy needed to form the mobile defects  $(E_{\mathrm{f}})$  and the energy barrier for their migration  $(E_{\mathrm{m}})$ , which corresponds to the highest energy along the conduction path, that is, the transition state for conduction, as shown in Fig. 3. For the simplest case of direct, uncorrelated hopping, the pre-factor,  $\sigma_0$ , the entropy of

![](images/370e21e210df512251157d36461e640d2f4f03be77b512ed1151ac645d2cad9b.jpg)

![](images/167db672e235282c6f851899f8beed0c2bdc0486506100d9a09459caf3e5c433.jpg)  
Fig. 2 | Multiscale ion transport and major associated techniques. Arrows denote the transport of mobile cations in the solid electrolyte (SE) framework (in green). The major descriptors relating to ion transport are highlighted at each length scale: energy  $(E_{\mathrm{Hop}})$  and frequency of hops  $(\nu_{\mathrm{Hop}})$  at the atomic scale; the conductivities  $(\sigma_{i})$  and area-specific resistances  $(\mathrm{ASR}_{i})$  of defining features at larger scales; culminating in total device impedance,  $Z_{\mathrm{SSB}}$ . The techniques utilized to directly probe ion transport (that is, quantitatively determine the above descriptors; in dark blue) and complementary methods used to aid interpretation (in light blue) are placed in their associated length scales.

migration  $(\Delta S_{\mathrm{m}})$ , the jump distance  $(\alpha_0)$  and the attempt frequency  $(\nu_0)$ , are related as follows:

$$
\sigma_ {0} = z \frac {n q ^ {2}}{k _ {\mathrm {B}}} \mathrm {e} ^ {\Delta S _ {\mathrm {m}} / k _ {\mathrm {B}}} \alpha_ {0} ^ {2} \nu_ {0} \tag {2}
$$

The geometric factor  $z$  ( $\leq 1$ ) depends on the directionality of the conduction mechanism. 'Energy landscape' schematics are commonly used to visualize  $E_{\mathrm{m}}$ ,  $\nu_{0}$  and  $\alpha_{0}$ , as well as the various conduction mechanisms, as shown in Fig. 3.

In the intrinsic regime, the concentration of mobile charged species,  $n$ , is temperature dependent and relates to the defect formation energy of vacancies and/or interstitials  $(E_{\mathrm{f}})$ . Ion doping by substitution of aliovalent ions (that is, dopants with a different valence from the host ions) can also create charge-compensating vacancies or interstitials. For example,  $\mathrm{Si}^{4+}$  dopants on the  $\mathrm{P}^{5+}$  site in  $\mathrm{Na}_{3}\mathrm{PS}_{4}$  create  $\mathrm{Na}^{+}$ interstitials $^{20}$ , while  $\mathrm{Cl}^{-}$ dopants on the  $\mathrm{S}^{2-}$  site in the same material generate  $\mathrm{Na}^{+}$ vacancies $^{21}$ . In this extrinsic regime, the defect population is determined by the dopant concentration and in the case of both  $\mathrm{Na}_{3+x}\mathrm{Si}_{x}\mathrm{P}_{1-x}\mathrm{S}_{4}$  (ref.  ${}^{22}$ ) and  $\mathrm{Na}_{3-x}\mathrm{PS}_{4-x}\mathrm{Cl}_{x}$  (ref.  ${}^{23}$ ) leads to significantly increased conductivities, in accordance with equation (2).

However, the effect of elemental substitutions is not limited to the concentration of mobile defects. For example, extensive cation mixing in the lithium superionic conductor (LISICON)-type  $\mathrm{Li}_{4\pm x}\mathrm{Si}_{1 - x}\mathrm{X}_x\mathrm{O}_4$ $(\mathrm{X} = \mathrm{P},\mathrm{Al}$  and/or Ge) was shown to promote the change of the atomistic conduction mechanism to a 'superionic' one, attributed to a flattening of the energy landscape, thus enabling low migration energies[24,25]. Other authors have argued that increasing the mobile ion concentration above the number of available ground-state sites in materials, such as garnets and NASICONs (sodium superionic conductors), forces excess mobile ions into higher-energy (metastable) sites and enables concerted ion migration, that is, collective migration of multiple cations, akin to the interstitialc mechanism shown in Fig. 3a, with reduced migration energy[26,27].

Anion frameworks that are mechanically softer, such as sulfides or selenides, have been thought to aid ion migration[28]. However, there are two competing effects arising from softer lattice phonons[29]: (1) the activation energy for conduction  $(E_{\mathrm{a}})$  decreases, aiding ion diffusion, but (2) lower lattice vibration frequencies simultaneously lead to lower hopping attempt frequencies,  $\nu_{0}$ , and decreasing the migration entropy,  $\Delta S_{\mathrm{m}}$  (ref. [30]), thus promoting a decrease of the Arrhenius pre-factor (equation (2)). Recently, Kraft et al. demonstrated that the attempt frequency correlates closely to the Debye frequency derived from speed-of-sound measurements, which can act as a convenient descriptor for further investigations on ionic conductors[29]. Muy et al. also confirmed the correlation between the activation energy for conduction  $(E_{\mathrm{a}})$  and the phonon band centres using inelastic neutron scattering on a variety of oxide and sulfide LISICON materials[31].

Rotations of polyanionic moieties (for example,  $\mathrm{SO}_4^{2-}$  and  $\mathrm{PO}_4^{3-}$ ) have been proposed to aid ionic conduction and have been referred to as the paddle-wheel effect $^{17}$ . Such explanations have recently resurfaced in light of computational results suggesting correlation between ionic conductivity and the rotational freedom of polyanions (typically tetrahedra including  $\mathrm{PS}_4^{3-}$  (ref.  $^{32}$ ) or  $\mathrm{BH}_4^-$  (ref.  $^{33}$ ), but also  $\mathrm{OH}^-$  (ref.  $^{34}$ ) dipoles). Quasi-elastic neutron scattering experiments have attempted to provide direct evidence of paddle-wheel effects, most recently in  $\mathrm{LiCB}_{11}\mathrm{H}_{12}$  and  $\mathrm{NaCB}_{11}\mathrm{H}_{12}$ , demonstrating a link between  $\mathrm{CB}_{11}\mathrm{H}_{12}^-$  rotational mobility and  $\mathrm{Li}^+$  or  $\mathrm{Na}^+$  diffusivity $^{35,36}$ .

Since the charge transfer in solid electrolytes is directly linked to mass transfer of the charged defects, it is often insightful to consider their diffusivity,  $D$ , linked to the conductivity by the well-known Nernst-Einstein relationship

$$
D = \frac {u}{q} k _ {\mathrm {B}} T = \frac {\sigma}{n q ^ {2}} H _ {\mathrm {R}} k _ {\mathrm {B}} T \tag {3}
$$

where  $H_{\mathrm{R}}$  is the Haven ratio, which is related to the factor  $z$  in equation (2), and depends on the specific atomic-scale diffusion

![](images/71c06bcd95e1d9ce645c5ad1cbec50187be1e847953b6c3585771c13769d60eb.jpg)

![](images/7050819c6f9dbf0e74673b02fd459de0846829d07cdde9ba8d36790dcd893aa0.jpg)

Fig. 3 | Cation migration mechanisms and associated energy profiles.  
![](images/a775540a0398811aaaa0f3c685e4ffb1b15cac82eebf726a1cd77498cbb767f7.jpg)  
a, The arrows indicate three typical migration mechanisms: vacancy, direct interstitial and correlated (interstitialcy) involving a single or multiple sites (blue and red, respectively). Circles represent cations in stable (green) and metastable (orange) sites of a model crystal lattice. Dotted lines represent the transition state for cation hopping as imposed by the anionic framework (not shown explicitly). b,c, The energy profiles associated with cation migration via direct vacancy or interstitial hopping (b) and correlated hopping (c) are shown with their associated hopping energies,  $E_{\mathrm{m}}$  hopping distances  $\alpha_0$  and hopping frequencies,  $\nu_{0}$

mechanism.  $D$  is typically accessible by nuclear magnetic resonance (NMR) spectroscopy[37] and molecular dynamics simulations, from which equation (3) has been routinely applied to derive values of ionic conductivity[24,38]. Despite reasonable agreement between the different techniques (for example, ref.[24]), we note that (1) the different techniques probe ion transport at different scales (Fig. 2) and (2) there is recent debate about the validity of equation (3) in the case of solid electrolytes where the migration of multiple defects is highly correlated, the precise concentration of mobile charge carriers is unclear and/or in solid electrolytes that exhibit anisotropic migration pathways[39].

While crystalline materials have provided an excellent platform to develop our understanding of ion conduction, some of the most relevant solid electrolytes show partial or complete amorphous character. The lack of long-range periodicity in these materials

implies the absence of regular coordination sites and symmetric long-range migration pathways. Despite diligent efforts, a unified theory for conduction in the amorphous state is not fully established[40,41]. Nevertheless, elements of the hopping theory can still be utilized, but require a statistical treatment, such as considering a distribution of activation energies for hops instead of a discreet one. Pair distribution function analysis of total scattering data[42] in combination with reverse Monte Carlo approaches, can provide direct visualization of the atomic arrangements and diffusion pathways in amorphous samples[43,44]. Such analyses, corroborated by NMR, vibrational and X-ray photoelectron (XPS) spectroscopies, may serve to establish the link between structural units (for example, the anion framework) and conductivity in glasses[45,46]. Due to the large system sizes required for satisfactory statistical analysis, direct probing of ion dynamics at the atomic scale by ab initio molecular dynamics calculations can be difficult[38]. Nevertheless, promising alternatives are being developed, including classical interatomic potentials derived from machine learning for amorphous  $\mathrm{Li}_3\mathrm{PO}_4$  (ref. [47]).

Micro- and mesoscopic scales. Compositional or structural inhomogeneities manifesting at the nanometre to micrometre scales can often dominate the macroscopic ionic conductivity, either beneficially $^{48-50}$  or detrimentally $^{51,52}$ . The prime example of microstructural features are grain boundaries, surfaces of contact between crystallites of different orientation in polycrystalline samples, which can differ extensively from the bulk crystal in terms of structure and composition. Grain boundaries have been shown to increase the resistance for ion migration in most cases, making them undesirable in macroscopic samples. It has been proposed that positive space charging (anionic vacancies) can render grain boundaries repulsive for mobile cations $^{51}$  and that grain boundaries can act as sinks of ionically blocking impurities $^{53}$ . From an atomistic point of view, it has been shown that the percolation of mobile cations can be severely blocked by the distortions imposed by the misalignment of grains $^{52}$ . The magnitude of the effect depends on the material and seems to be negligible for sulfide solid electrolytes $^{54}$ . It is also conceivable that grain boundaries in certain materials could also aid conduction parallel to their surface by forming pathways of under-coordinated sites. In general, control over the concentration and atomistic nature of grain boundaries can lead to tuning of ionic conductivity $^{52,55}$  and, although sometimes tedious, the development of inventive techniques for their characterization (for example, ref. $^{54}$ ) will be insightful.

There is growing interest in glass-ceramic ion conductors, which are materials that result from a controlled crystallization of an amorphous phase[56]. This is because in some materials, the glass-ceramic microstructure can result in stabilization of metastable crystal structures, such as  $\mathrm{Li}_7\mathrm{P}_3\mathrm{S}_{11}$  (refs. [45,57]) with an increase of ionic conductivity by several orders of magnitude. It has recently been shown that highly performing ionic conductors, previously thought to be completely amorphous, as determined by X-ray diffraction, might be composed of nanocrystallites embedded in an amorphous matrix, as demonstrated for 'glassy'  $\mathrm{Li}_3\mathrm{PS}_4$  with high-resolution transmission electron microscopy[49]. Such nanocrystalline microstructures have been proposed to enhance conductivity by activation of surface conduction mechanisms in multiple materials, such as  $\mathrm{Li}_3\mathrm{PS}_4$  (ref. [48]), and  $\mathrm{LiBH}_4$  (ref. [50]). Understanding of these synergistic effects of amorphous and crystalline phases constitutes an exciting avenue for further development.

Another source of resistance to ion transport for solid electrolytes and solid-state batteries is inadequate physical contact between solid particles. In polycrystalline materials and composite electrodes, the contact between solid particles must be maximized and maintained for efficient ionic conduction to take place. In contrast, the existence of porosity implies the occurrence of tortuous

paths for ion conduction and inhomogeneous current densities. These effects contribute to an increase of observable resistance to macroscopic ion transport. Therefore, the effective densification of polycrystalline solid electrolytes and composite electrodes becomes crucial to enhance ionic transport, but may represent a major challenge when the mechanical properties and the processability of solid electrolyte (and electrode) materials are taken into account. For both oxide $^{55}$  and sulfides $^{58}$ , a decrease in porosity has been correlated with increased conductivity as a result of stronger grain-grain or particle-particle contact.

Macroscopic scale. The ionic conductivity of solid materials is typically measured on macroscopic samples, often pellets, through impedance spectroscopy measurements. Impedance spectra are sensitive to structural features in all preceding length scales and measure the total macroscopic ionic conductivity. Deconvoluting each component of the total macroscopic ionic conductivity, such as point contacts, grain boundaries, amorphous phases and impurities, requires fitting to abstract models often based on empirical hypotheses involving the observed capacitances. As a result, the reproducibility of impedance spectroscopy-derived conductivities (and associated activation energies) between research groups can vary within about an order of magnitude, as, for example, for the recently discovered  $\mathrm{Na}_{11}\mathrm{Sn}_2\mathrm{PS}_{12}$  (refs. [59,60]).

Much of the research effort in the past decade has been focused on maximizing the overall ionic conductivity of macroscopic solid electrolyte samples,  $\sigma_{\mathrm{macro}}$ . This has led to macroscopic, ambient-temperature conductivity values, of the order of  $10~\mathrm{mS~cm^{-1}}$  for  $\mathrm{Li^{+}}$  (ref. 7),  $1~\mathrm{mS~cm^{-1}}$  for  $\mathrm{Na^{+}}$  (refs. 59,60) and  $0.1~\mathrm{mS~cm^{-1}}$  for  $\mathrm{Mg^{2 + }}$  (ref. 61). Notably, these values of ionic conductivity are directly contesting those of liquid electrolytes ( $\sim 10~\mathrm{mS~cm^{-1}}$ ) and numerous previous reviews have carefully discussed relevant trends of various material families[62,63].

Device scale. The critical impedance value  $Z_{\mathrm{device}}$  is obtained at the device level, and includes contributions from materials other than the solid electrolyte, particularly, the conductivity of interphases that might form. Drawing a link between  $\sigma_{\mathrm{macro}}$  and  $Z_{\mathrm{device}}$  is not trivial, in that a straightforward combination of solid electrolytes with the highest ionic conductivity and high-performance electrodes does not necessarily lead to high-performance batteries. For example, limited performance was shown for  $\mathrm{Li}_6\mathrm{PS}_5\mathrm{Cl}$  argyrodite electrolytes combined with the commercial electrodes  $\mathrm{LiCoO}_2$ ,  $\mathrm{LiNi}_{1/3}\mathrm{Co}_{1/3}\mathrm{Mn}_{1/3}\mathrm{O}_2$  and  $\mathrm{LiMn}_2\mathrm{O}_4$  (ref. [64]). The majority of solid electrolytes are unstable and decompose in contact with electrode materials[65]. The interphases formed are typically resistive to ion transport and represent one of the main roadblocks to ionic conduction[66,67]. As such, an electrolyte with much lower macroscopic conductivity can exhibit lower device impedance if it manifests more favourable compatibility with the electrodes[4].

In practice, the thickness,  $t$ , of planar conductive features, such as interfaces is often irrelevant or hard to determine experimentally, but can be assumed constant (in the case of passivated interphases). Rather than conductivity, it becomes more convenient to discuss impedance in terms of a thickness-independent area-specific resistance (ASR), equal to  $t / \sigma$ .

The contribution of the ASRs to the overall impedance for a given material pair then only depends on the area of ionic contact between the solid electrolyte and active material, typically quantified in terms of contact area per volume of composite[68]. It follows that ASR should be minimized and the contact area maximized. It is noted however, that this is the same contact area that is susceptible to resistive interface formation and degradation on cycling. The effect of such interphase resistances can range from dominating  $(\mathrm{k}\Omega \mathrm{cm}^2)$  to negligible[67,69-71]. For composite electrodes, the active area of ionic contact between electrolyte and active electrode material can be approximated electrochemically and is often much less

than the total area of active material $^{72,73}$ . Special engineering must go into the 3D structure of composite electrodes with the goal of maximizing the coverage of electrodes by solid electrolytes $^{68}$ ; in contrast to liquid electrolytes, which 'simply' wet the electrode particles.

Micro- and mesostructural parameters can once again dominate the overall ion transport at the device scale[74]. Similarly to the separator layer, porosity in the composite electrodes implies tortuous and/or blocked paths for ionic and electronic conduction and can severely limit the performance of the device[75]. For high energy density and to ensure sufficient electronic percolation, the volume fraction of solid electrolyte in the electrodes should be minimized to at least  $< 50\%$  (ref. [68]). However, lower solid electrolyte contents decrease the effective ionic conductivity of the composite electrode[75] and this fraction should remain  $>25\%$  to avoid ionic percolation limitations[68]. Naturally the above thresholds are also a function of particle size (distribution) in the composites and smaller electrode (and electrolyte) particle sizes promote both lower electronic and ionic percolation thresholds, respectively, and high active area of ionic contact available to charge transfer[68,74,76]. In turn, charge-transfer resistances depend strongly on the electronic and ionic conductivity of the involved phases and consequently on cycling rate[74] and possibly induced space charging effects[77].

Any change in the chemical potential of the mobile species, such as at the interface between solid electrolyte and electrode, will generate a driving force for charge reorganization due to equilibration of the Fermi energies[78]. At thermodynamic equilibrium, the voltage versus  $\mathrm{Li} / \mathrm{Li}^{+}$  is connected to the Li chemical potential  $\mu_{\mathrm{Li}}$  according to:

$$
V = - \frac {\mu_ {\mathrm {L i}}}{q F} \tag {4}
$$

where  $F$  is the Faraday constant. In the interfacial region, the  $\mu_{\mathrm{Li}}$  (voltage) undergoes a drastic variation (several  $\mathrm{mV~nm^{-1}}$ ). The low voltage of the anode drives mobile cations into the electrolyte and vice versa for the cathode, inducing the depletion or accumulation of charge carriers and creating nanometre-length space-charged regions (Fig. 4) $^{6,77,78}$ . Such an effect might be exacerbated in solid-state batteries due to the inability of solid electrolytes to exhibit bulk polarization in contrast to liquids due to their lower permittivity $^{6}$ .

Most importantly, this rearrangement of mobile species constitutes the first step towards possible decomposition of solid electrolytes. Understanding these decomposition reactions and employing strategies to increase the effective electrochemical stability of solid electrolytes are imperative for long-term stable operation and are central to the following section on electrochemical stability.

# Electrochemical stability

Electrochemical reactions can be observed on contact at the interface of the solid electrolyte and electrode. The driving force for such reactions originates from the thermodynamics of mixing the compositions of the solid electrolyte and the electrode to create new stable phases, denoted the interphase, as shown in Fig. 5a. (The term interface refers generally to the area of contact between two phases, whereas the term interphase refers to the new phases that are formed at the interface due to electrochemical reactions.) We distinguish between pure redox decomposition of the electrolyte and chemical reactions between electrolyte and electrode.

Redox decomposition is characterized by the addition or extraction of electrons and/or mobile cations  $\mathrm{(Li^{+},Na^{+}}$  or  $\mathrm{Mg^{2 + }}$  ) in the solid electrolyte when paired with the electrodes. An example is the reaction of  $\mathrm{Li}_3\mathrm{PS}_4$  in contact with Li metal[65,79-81]:

$$
\begin{array}{l} 2 \mathrm {L i} _ {3} \mathrm {P} ^ {\mathrm {V}} \mathrm {S} _ {4} + 2 e ^ {-} + 2 \mathrm {L i} ^ {+} \leftrightarrow \mathrm {L i} _ {4} \mathrm {P} _ {2} ^ {\mathrm {I V}} \mathrm {S} _ {6} + 2 \mathrm {L i} _ {2} \mathrm {S} \\ (\mathrm {L i} _ {1} \mathrm {P} ^ {\mathrm {I V}} \mathrm {S} _ {6} + 1 4 - + 1 4 \mathrm {L i} ^ {+} - 2 \mathrm {L i} _ {2} \mathrm {P} + 6 \mathrm {L i} _ {2} \mathrm {S}) \end{array} \tag {5}
$$

$$
\left(\mathrm {L i} _ {4} \mathrm {P} _ {2} ^ {\mathrm {I V}} \mathrm {S} _ {6} + 1 4 e ^ {-} + 1 4 \mathrm {L i} ^ {+} \rightarrow 2 \mathrm {L i} _ {3} \mathrm {P} + 6 \mathrm {L i} _ {2} \mathrm {S}\right)
$$

![](images/38cf1fc9a5a85ef28606347d4a259a6d611c2d2bdc6d82cd902ab5f10422bb9b.jpg)  
Fig. 4 | Evolution of chemical potential across the solid electrolyte in contact with an anode and a cathode. The  $y$  axes denote the voltage  $(V,$  increasing) and the chemical potential  $(\mu ,$  decreasing) (see equation (4)) of the mobile cation as a function of the solid electrolyte (SE) thickness on the  $x$  axis. The evolution of the chemical potential leads to a concentration of the mobile cation close to the anode and dilution close to the cathode. These concentration gradients can directly lead to decomposition of the solid electrolyte and/or reaction with the electrodes. This phenomenon exemplified here for Li can also apply to Na and Mg.

Such reactions can be partially reversible $^{79}$ , as exemplified by a solid-state battery made from a single material,  $\mathrm{Li}_{10}\mathrm{GeP}_2\mathrm{S}_{12}$ , oxidized and reduced reversibly $^{82}$ .

In contrast, chemical reactions involve the formation of new phases in the combined compositional space of the electrolyte and cathode materials. For example, at the interface of  $\mathrm{Na}_3\mathrm{PS}_4$  and layered  $\mathrm{NaMO}_2$ $(\mathrm{M} = \mathrm{Co}$ , Ni, Mn or Cr), the  $\mathrm{O}^{2-} - \mathrm{S}^{2-}$  displacement reaction is predicted[83,84]:

$$
\mathrm {N a} _ {3} \mathrm {P S} _ {4} + 2 \mathrm {N a M O} _ {2} \rightarrow \mathrm {N a} _ {3} \mathrm {P O} _ {4} + 2 \mathrm {N a M S} _ {2} \tag {6}
$$

Redox and chemical reactions can happen in sequence or simultaneously, together dictating the electrochemical stability of the solid electrolyte. The extent of such reactions depends highly on the power applied and the state of charge of the battery. For example, at the interface of  $\mathrm{Li}_3\mathrm{PS}_4$  and  $\mathrm{LiCoO}_2$ , the following reaction is predicted[65]:

$$
\begin{array}{l} 2 \mathrm {L i} _ {3} \mathrm {P S} _ {4} + 3 \mathrm {L i C o} ^ {\mathrm {I I I}} \mathrm {O} _ {2} \rightarrow \mathrm {C o} ^ {\mathrm {I I}} \left(\mathrm {P O} _ {3}\right) _ {2} + 2 \mathrm {C o} ^ {\mathrm {I V}} \mathrm {S} _ {2} \tag {7} \\ + 4 S ^ {\emptyset} + 9 e ^ {-} + 9 L i ^ {+} \\ \end{array}
$$

In practice, rather than formation of distinct stoichiometric phases, intermixing might also occur at the interface. Such intermixing is the case of equation (7), where the interphase was composed of nanocrystals rich in Co and S as well as extensive P, Co, O and S interdiffusion between electrolyte and electrode, as characterized by transmission electron microscopy[66].

The stability window of an electrolyte is the voltage range that it can sustain without redox decomposition, as indicated schematically in Fig. 4. Thermodynamically, the stability windows can be defined by considering the free energy of the decomposition reactions as a function of the voltage. Richards et al. developed a methodology to calculate the energies of such reactions for a multitude of Li solid electrolytes by utilizing  $\mu_{\mathrm{Li}}$  as a proxy for the voltage

(equation (4)) $^{65}$ , and other researchers have expanded this for Na (ref.  ${}^{84}$ ) and Mg (ref.  ${}^{85}$ ) creating effective libraries of stability windows. In practice, such computed stability windows may be extended due to stabilizing kinetic effects. A certain 'overpotential' beyond the thermodynamic stability limit is often required to drive the atomic rearrangements associated with decomposition, for example, about  $\pm 0.5\mathrm{V}$  in the case of  $\mathrm{Na}_3\mathrm{PS}_4$  (ref.  ${}^{83}$ ). The magnitude of this required overpotential could be linked to the mobility of charged species in the electrolyte $^{86}$ , which would explain the trend for the most conductive electrolytes to decompose most easily in contact with electrodes.

The high-voltage oxidation stability of solid electrolytes is largely set by the anion framework and specifically its propensity to give up electrons, typically limited by the anion with the lowest ionization potential following the order  $\mathrm{N}^{3-} < \mathrm{P}^{3-} < \mathrm{H}^{-} << \mathrm{S}^{2-} < \mathrm{I}^{-} < \mathrm{O}^{2-} < \mathrm{Br}^{-} < \mathrm{Cl}^{-} << \mathrm{F}^{-}$  (ref. 65). Inversely, the stability against reduction is set by the propensity of the solid electrolyte to accept electrons, accounted by the electron affinity of the (non-mobile) cations. We note that the electron affinity can be affected by the specific structure and bonding characteristics. For example, a phosphorus atom will be reduced more easily if weakly bonded to sulfur atoms compared with when strongly bonded to oxygen species, as exemplified by the increased stability of  $\mathrm{Li}_3\mathrm{PO}_4$  compared with  $\mathrm{Li}_3\mathrm{PS}_4$  (ref. 65). Indeed, the stability against reduction has been experimentally correlated with bond stiffness of polyanion units<sup>31</sup> for a variety of LISICON-type materials. The stability of solid electrolytes of analogous composition against reduction might be better against Na metal compared with Li due to their difference in absolute potential, as suggested for example by the stability of  $\mathrm{NaBH}_4$  versus  $\mathrm{Na}^0$  in contrast to the instability of  $\mathrm{LiBH}_4$  versus  $\mathrm{Li}^0$  (ref. 87).
