Repository: cunyu-liu/electrolyte_ailab

File: finetune-rag-agent/pdf-md/mineru_output/[正极] CR-2004-Role of Electronic Structure in the Susceptibility of Metastable Transition-Metal Oxide Structures to Transformation/full.md (part 1 of 4)
# Role of Electronic Structure in the Susceptibility of Metastable Transition-Metal Oxide Structures to Transformation

John Reed and Gerbrand Ceder*

Department of Materials Science and Engineering, Massachusetts Institute of Technology, Building 13-5056, 77 Massachusetts Avenue, Cambridge, Massachusetts 02139

Received March 1, 2004

# Contents

1. Introduction 4513  
2. Transformation Mechanisms 4514  
3. Density Functional Theory 4516  
4. Comparison between the Activation Barriers for 4516 Co and Mn Migration  
5. Valence of Co and Mn during Migration 4517  
6. Ligand-Field Effects on the Energetics of 4518 Migrating Co and Mn  
7. Summary of Important Factors Influencing Co 4520 and Mn Site Preference in ccp Oxides  
8. Effect of Chemical Substitutions on Mn Site Preference 4521

8.1. Electronic Structure Model for the Energetics 4524 of Mn Oxides

9. Qualitative Ionization Scale 4526  
10. Effect of Valence on Site Preference of Other 3d Transition Metals

10.1. Ti 4528  
10.2.V 4528  
10.3.Cr 4529  
10.4.Mn 4529  
10.5.Fe 4529  
10.6. Co 4530  
10.7. Ni 4530  
10.8.Cu 4530

10.11. Overall Trends for 3d Metals 4530

11. Conclusions 4531  
12. Acknowledgments 4532  
13.References 4532

# 1. Introduction

Kinetic stability is a key aspect of Li-insertion compounds used in rechargeable Li batteries. To obtain high capacity, the Li ions need to be cycled over a wide range of concentrations within the host structure of the insertion compound. This almost invariably brings the host structure outside its range of thermodynamic stability at some stage of the electrochemical cycle. Maintaining a desirable host structure over repeated electrochemical cycles often hinges upon the host structures resistance against

* To whom correspondence should be addressed. Phone: (617) 253-1581. Fax: (617) 258 6534. E-mail gceder@mit.edu.

transforming into more stable phases when it becomes thermodynamically metastable. The ability to resist phase transformation can have an important impact on the overall performance of a Li-insertion compound used as an electrode material in a Li rechargeable battery.

The focus of this paper is on the role electronic structure plays in determining the site preference and mobility of 3d transition-metal ions in an oxide and how these factors in turn affect the resistance of metastable 3d transition-metal oxides against transformation. This is a relevant topic to the Li rechargeable battery field because 3d transition-metal oxides are often used as positive electrode materials.

Lithium manganese oxide structures serve as the main prototype of a 3d transition-metal oxide system used in this investigation. Lithium manganese oxides have been intensely researched as candidate positive electrode materials for use in Li rechargeable batteries because they offer the possibility of high capacity combined with good safety. This desirable combination is a consequence of the relative stability of the fully charged  $\mathrm{MnO}_2$  structures. Mn is also less expensive than Co, the transition metal commonly used today in positive electrode materials for rechargeable Li batteries. $^1$

The Mn oxide structures that have received the most attention as possible positive electrode materials are spinel, $^{2-4}$ $\alpha$ -NaFeO $_2$ -type layered, $^{5-9}$  and orthorhombic (Pmnm). $^{2,3}$  All three of these structures have a close-packed (sometimes slightly distorted) oxygen array in a fcc-like stacking with Mn occupying octahedral sites and Li occupying either octahedral or tetrahedral sites. Unfortunately, each of these structures has problems that have hindered their practical use in Li rechargeable batteries thus far. $^{2,3,5,10,11}$  For the  $\alpha$ -NaFeO $_2$ -type layered and orthorhombic (Pmnm) structures the primary problem is that they undergo structural transformation with electrochemical cycling. As such the Mn oxides are a good prototype for investigating the relationship between transformation kinetics and electronic structure.

One advantage that spinel-like  $\mathrm{Li}_x\mathrm{Mn}_2\mathrm{O}_4$  ( $s\text{-}\mathrm{Li}_x\text{-}\mathrm{Mn}_2\mathrm{O}_4$ ) has over the other candidates is that it is not susceptible to any major structural transformation upon electrochemical cycling over the  $0 \leq X_{\mathrm{Li}} \leq 2$  range. This is due in part to  $s\text{-}\mathrm{Li}_x\mathrm{Mn}_2\mathrm{O}_4$  being

![](images/6acf7825c5fd97b70d7eee2b1e20a4f67a1957ef8f5bbece836794f7f99201b7.jpg)

John Reed received his Ph.D. degree in Materials Science and Engineering from the Massachusetts Institute of Technology in 2003. Currently he is doing postdoctoral work for the Massachusetts Institute of Technology in addition to being a visiting scientist at Lawrence Berkeley National Laboratory. His current interests are energy technologies and utilization of computational methods to analyze materials used in these technologies, as well as identification of new candidate materials. His primary research focus to date has been on transition-metal oxide materials used in the positive electrodes of Li rechargeable batteries and the physics and chemistry that govern their properties.

![](images/ae289bd7944f3dd7556f1b7330234e55decdbe19e57a37aa5ae43192011d0998.jpg)

Gerbrand Ceder is the R. P. Simmons Professor of Materials Science and Engineering at the Massachusetts Institute of Technology. He received his engineering degree in Metallurgy and Applied Materials Science from the University of Leuven, Belgium, in 1988, and his Ph.D. degree in Materials Science from the University of California at Berkeley in 1991, at which time he joined the MIT faculty. Ceder's research interests lie in computational modeling of material properties and design of novel materials. He has published over 160 scientific papers in the fields of alloy theory, oxide phase stability, high-temperature superconductors, and Li-battery materials, and holds three current or pending U.S. patents. He has received numerous awards among which a Career Award from the National Science Foundation, the Robert Lansing Hardy Award from The Metals, Minerals and Materials Society for "exceptional promise for a successful career", the 2004 Battery Research Award from the Electrochemical Society, and an award from the graduate students at MIT for best teaching. He has worked with several U.S. and international materials companies to use modeling to design and optimize materials for high-performance applications. He is also a co-founder of Computational Modeling Consultants, which provides first-principles materials modeling services to industry. He is currently head of the Theory and Modeling Division of the Institute for Soldier Nano Technology at MIT and a group leader for the Research Program on High Performance Power Sources in the Center for Materials Science and Engineering.

thermodynamically stable at  $X_{\mathrm{Li}} = 1$ . Additionally  $s\text{-Li}_x\text{Mn}_2\text{O}_4$  retains its structural integrity at high and low lithiation even though it becomes energetically metastable at those compositions.

The low energy of the spinel structure at the  $\mathrm{LiMn_2O_4}$  composition is not unique to Mn. For the 3d transition metals from Ti to Cu, the energy of the spinel structure is lower than the energy of the layered structure. $^{12,13}$  This is not too surprising since there is a greater separation between neighboring positively charged Li and M cations (M ≡ 3d transition-metal ion) in the spinel structure—where the Li occupy tetrahedral sites and the M octahedral sites—than in the layered structure—where both Li and M occupy octahedral sites. $^2$

As mentioned previously, both  $\alpha$ -NaFeO $_2$ -type layered  $(I\text{-Li}_x\text{MnO}_2)$  and orthorhombic  $(o\text{-Li}_x\text{MnO}_2)$  lose their structural integrity with electrochemical cycling, in contrast to  $s\text{-Li}_x\text{Mn}_2\text{O}_4$ , and rapidly transform to a spinel-like material at partial lithiation.[9,14-17] This results in a substantial drop in capacity over the first few charge/discharge cycles.[8] However, capacity is recovered with additional cycling as the transformation to spinel moves toward completion.[18] The transformed spinel-like material is reported to have properties such as reduced Jahn-Teller distortion and greater durability that are actually superior to conventionally synthesized  $s\text{-Li}_x\text{Mn}_2\text{O}_4$  spinel.[15,18,19] Nonetheless, there remains an interest in making layered manganates that can resist transforming into spinel.

Although spinel is energetically favored at the  $\mathrm{Li}_{1/2}\mathrm{MO}_2$  composition for all of the 3d transition metals from Ti to Cu, the rate at which the layered structure transforms to spinel varies substantially for each 3d metal. For  $\mathrm{Li}_x\mathrm{MnO}_2$  the transformation from layered to spinel occurs rapidly at room temperature. In the case of  $\mathrm{Li}_x\mathrm{NiO}_2$ , heating is required in order for layered to rapidly transform to spinel.[20] While for  $\mathrm{Li}_x\mathrm{CoO}_2$  the transformation of layered to spinel appears to be even more difficult, with the conversion only detected by TEM in the surface layers of highly cycled  $I\text{-Li}_x\mathrm{CoO}_2$ .[21,22] In the following sections the transformation of the layered  $\alpha\text{-NaFeO}_2$  structure to spinel will be focused upon as an example (with significant relevance to the battery field) that illustrates the influence of electronic structure on the transformation kinetics of 3d transition-metal oxides.

# 2. Transformation Mechanisms

The transformation of  $l\text{-Li}_x\mathrm{MO}_2$  or  $o\text{-Li}_x\mathrm{MO}_2$  into  $s\text{-Li}_x\mathrm{M}_2\mathrm{O}_4$  ( $\mathrm{M} \equiv 3\mathrm{d}$  transition-metal ions) does not require oxygen rearrangement since all the structures share a cubic closed-packed (ccp) oxygen anion sublattice. In all three structures M ions occupy octahedral interstitial positions while the Li occupy either octahedral or tetrahedral interstices. Hence, the transformation of  $l\text{-Li}_x\mathrm{MnO}_2$  or  $o\text{-Li}_x\mathrm{MnO}_2$  to  $s\text{-Li}_x^-\text{Mn}_2\mathrm{O}_4$  involves a rearrangement of Mn from the set of octahedral sites characterizing  $l\text{-LiMnO}_2$  or  $o\text{-LiMnO}_2$  to the set of octahedral sites characterizing  $s\text{-LiMnO}_2$  (as well as rearrangement of the Li ions).

Formation of spinel from  $l\text{-Li}_x\text{MnO}_2$  requires the movement of one-fourth of the Mn ions from the Mn (111) plane into the Li (111) plane as can be seen by examining Figure 1.

![](images/96f15863d3165685c0997e1bf443870b291afc9e72f4e0d8a89fc4349ee619fd.jpg)  
Figure 1.  $I\text{-Li}_x\mathrm{MO}_2$  (layered) and  $s\text{-LiM}_2\mathrm{O}_4$  (spinel) structures  $(\mathbf{M} \equiv 3\mathbf{d}$  transition metal). M occupy octahedral sites in both structures. In  $I\text{-Li}_x\mathrm{MO}_2$ , M and Li (and/or vacancies) alternately occupy (111) planes of the ccp oxygen sublattice. The (111) plane parallel to the M layers is indicated by the black line between the layered and spinel structures. The [111] direction is shown as well. In  $s\text{-Li}_{1/2}\mathrm{MnO}_2$ , (111) planes with three-fourths of the Mn alternate with (111) planes with one-fourth of the Mn. Li ions occupy tetrahedral sites in the planes with one-fourth of the Mn. The planes with three-fourths of the Mn are free of Li. In fully lithiated spinel-like  $s\text{-Li}_2\mathrm{Mn}_2\mathrm{O}_4$ , the Li move into octahedral sites. Three-fourths of the Li are in the (111) plane with one-fourth of the Mn, and one-fourth of the Li are in the plane with three-fourths of the Mn.

For  $o\text{-Li}_x\mathrm{MnO}_2$ ,  $50\%$  of the Mn ions need to change position in order to form spinel. The characteristics of the orthorhombic,  $\alpha\text{-NaFeO}_2$ -type layered, and spinel structures as well as many other ordered rock-salt structures have been covered in detail by Thack-eray.

Given that the structural transformation of the  $\alpha$ -NaFeO $_2$ -type layered and orthorhombic structures to spinel only requires cation migration, the varying resistance of transition-metal compositions against the transformation (i.e., low resistance for Mn, high for Co) is most likely connected to the diffusion kinetics of the respective 3d transition-metal ions.

An ion can take two extreme paths in migrating between octahedral sites of a CCP oxygen framework, as occurs during the transformation of  $l\text{-Li}_x\text{MnO}_2$  or  $o\text{-Li}_x\text{MnO}_2$  to  $s\text{-Li}_x\text{Mn}_2\text{O}_4$ . These two paths are shown in Figure 2. The most direct path travels straight through the edge shared by neighboring octahedra, i.e., the  $O_h \rightarrow O_h$  path through  $E$  shown in Figure 2. This path, while short, brings the cation in close proximity to the coordinating oxygen anions. A more open but longer path is through a nearest neighbor (n.n.) tetrahedral site via the faces  $(F)$  it shares with the neighboring octahedra (i.e., path  $O_h \rightarrow T_d \rightarrow O_h$  in Figure 2).

While the octahedra shown in Figure 2 are undistorted, this is generally not the case in structures such as  $I\text{-Li}_x\text{MnO}_2$  and  $o\text{-Li}_x\text{MnO}_2$ . In these cases the octahedra are distorted by both the cationic ordering which breaks the cubic symmetry of the underlying oxygen sublattice and the Jahn-Teller distortion when  $\text{Mn}^{3+}$  is present. Consequently, not all of the octahedral edges  $(E)$  or faces  $(F)$  that Mn can pass through are equivalent in  $I\text{-Li}_x\text{MnO}_2$  and  $o\text{-Li}_x\text{MnO}_2$ .

![](images/ac68025f3aeb6b5f9943ffbd94bf94e25cc0b35e84cdfdf6d5a5f08ff79ce342.jpg)  
Figure 2. The most direct path an octahedral Mn can follow to a vacant nearest neighbor octahedral site  $(O_h)$  is through the edge  $(E)$  shared by the two sites. This path  $(O_h \rightarrow O_h)$  is also the most constricted in terms of separation between the migrating Mn and the surrounding oxygen anions. The minimum separation occurs as Mn passes through the center of the octahedral edge labeled  $E$ . A more open path between octahedral sites is via a nearest neighbor (n.n.) tetrahedral site  $(T_d)$ . Along this path  $(O_h \rightarrow T_d \rightarrow O_h)$  the minimum separation between a migrating Mn and surrounding oxygens occurs as Mn passes through the center of the shared triangular face between the n.n. octahedron and tetrahedron  $(F)$ . In a perfect octahedron the distance between the corner oxygens and the center of the triangular face (i.e., distance from  $\mathbf{O}$  to  $F$ ) is 1.155 times the distance from corner oxygens to the center of the edge (i.e., distance from  $\mathbf{O}$  to  $E$  in Figure 2).

Generally, the activation barrier for a transition-metal ion passing through the triangular oxygen face  $(F)$  along a  $O_{h}\rightarrow T_{d}\rightarrow O_{h}$  type path is expected to be less than the barrier to pass through the oxygen edge  $(E)$  along a  $O_{h}\rightarrow O_{h}$  type path. The separation between cation and oxygen is about  $15\%$  greater at  $F$  than at  $E$  (assuming an undistorted octahedron). Hence, there should be less Pauli repulsion from the electron clouds of the oxygen when the cation passes through the octahedral face  $(F)$  than when passing through the octahedral edge  $(E)$ . Previous work has shown that Li favors a  $O_{h}\rightarrow T_{d}\rightarrow O_{h}$  type path when diffusing in the Li layer of  $l\text{-Li}_x\mathrm{CoO}_2$ . [23] It is expected that 3d metal ions will typically take  $O_{h}\rightarrow T_{d}\rightarrow O_{h}$  type paths (Figure 2) as well when diffusing through a ccp oxygen framework, such as during the transformation of  $l\text{-Li}_x\mathrm{MnO}_2$  or  $o\text{-Li}_x\mathrm{MnO}_2$  to  $s\text{-Li}_x\mathrm{Mn}_2\mathrm{O}_4$ . The results of first-principles calculations discussed in the following sections support this view.

A notable exception to the general favorability of  $O_{h} \to T_{d} \to O_{h}$  type paths for cation migration is cases where the intermediate tetrahedral site  $(T_{d})$  shares a face with an octahedral site occupied by another cation. The passage of a 3d metal ion through such tetrahedral sites is typically calculated to be high in energy, in some cases higher than the energy for passing through the octahedral edge (i.e., the  $O_{h} \to O_{h}$  path). This is due to the small separation and hence strong repulsion between face-sharing cations in a CCP oxygen framework.

In the following sections it will be shown that first-principles calculations and ligand-field theory indicate that the energetics for the passage of a 3d ion like Mn through intermediate triangular  $(F)$  and tetrahedral  $(T_d)$  sites is highly effected by its oxidation state. This suggests that the kinetics of phase

transformations involving 3d ion rearrangements in a CCP oxygen framework will depend strongly upon oxidation state. Since the maintenance of structural integrity is a desirable feature for an electrode material, the effect of valence on ionic mobility is an important consideration when designing electrodes. For multivalent TM ions it is possible that the TM ion could have a low mobility in one valence,- but a high mobility in another, which could make the host structure vulnerable to transformation during electrochemical cycling.

# 3. Density Functional Theory

Much of the quantitative information in this paper is derived from first-principles calculations based on density functional theory (DFT).25-27 Experimentally it is difficult to determine ion migration paths and energy barriers along migration paths in structural transformations such as from  $l\mathrm{-Li}_x\mathrm{MnO}_2$  to  $s\mathrm{-LiMn}_2\mathrm{O}_4$ . Examining the atomic-scale ionic movements that could occur in such a transformation using first-principles calculations can therefore be informative.

For characteristics of TM oxides such as  $\mathrm{Li}_x\mathrm{MnO}_2$  or  $\mathrm{Li}_x\mathrm{CoO}_2$  that can be experimentally determined, it is found that the calculated results presented in this paper are in good agreement with experiment.[77] Additionally, previous studies have found that various properties of 3d TM oxides can be determined with good accuracy using DFT-based methods.[13,28,29] This gives credibility to the findings of this paper which rely upon the rich and precise atomic-scale detail provided by first-principles calculations.

The density functional calculations were performed using the Vienna Ab Initio Simulation Package (VASP).30 The spin-polarized generalized gradient approximation,31,32 Perdue-Wang exchange correlation function, and ultrasoft pseudopotentials were used.33

Defects can be calculated in supercells that are multiples of the unit cell for the underlying undefected structure (e.g.,  $l\mathrm{-Li}_{1/2}\mathrm{MnO}_2$ ). If the supercell is large enough, the periodic images of the defect will have negligible interaction, giving an approximation of an isolated lone defect.

Such an approximation of periodicity was made for the calculations discussed in the next section (section 4). The supercells for these calculations were composed of either 12 or 32 primitive  $\mathrm{Li}_x\mathrm{MO}_2$  unit cells  $(\mathrm{M} \equiv 3\mathrm{d}$  TM ion;  $0 \leq x \leq 1)$  that contained various M defects. The lattice parameters of the supercells were kept constant at the parameters for the undefected structure, while the ionic coordinates were allowed to relax. A  $2 \times 2 \times 2$ $k$ -point mesh was used for the calculations on the 12-unit supercells and a  $1 \times 1 \times 1$ $k$ -point mesh for the 32-unit supercells. The primitive  $\mathrm{Li}_x\mathrm{MO}_2$  unit cells used to construct the super cells had previously been calculated with full relaxation of lattice parameters as well as ionic coordinates.

Later sections will draw upon the results of calculations on  $l\text{-Li}_x\text{MO}_2$ ,  $s\text{-Li}_x\text{M}_2\text{O}_4$ , and related metastable crystalline structures. For these calculations a  $\text{Li}_x\text{M}_4\text{O}_8$  ( $0 \leq x \leq 4$ ) unit cell and a  $4 \times 4 \times 4$ $k$ -point

mesh were used. Both the lattice parameters and the ionic coordinates were allowed to fully relax.

The bulk of the calculations in this study were performed on Mn oxide structures; however, as a reference, many equivalent calculations were also carried out for  $\mathrm{Li}_x\mathrm{CoO}_2$  ( $0 \leq x \leq 1$ ). This system was chosen for comparison with  $\mathrm{Li}_x\mathrm{MnO}_2$  because in the layered form it is does not undergo significant phase transformations with electrochemical cycling despite becoming energetically metastable relative to spinel at partial lithiation.[34-37] This resistance to transformation has allowed layered  $\mathrm{Li}_x\mathrm{CoO}_2$  to become the standard positive electrode material for use in commercial Li rechargeable batteries.

Finally, some calculations equivalent to those performed with Mn and Co were carried out for oxides of the other 3d transition metals, from Ti to Cu, to demonstrate some general principles governing this class of materials.

# 4. Comparison between the Activation Barriers for Co and Mn Migration

Figures 3 and 4 show the energy barriers calculated for Mn and Co movements out of a TM layer octahedron and into the Li/vacancy layer of the layered  $\alpha$ -NaFeO $_2$ -type structure (recall that the TM cations have to migrate into the Li/vacancy layer for the transformation to spinel). The cation positions used in these calculations follow the  $O_h \rightarrow O_h$  (Figure 3) and  $O_h \rightarrow T_d \rightarrow O_h$  (Figure 4) type paths shown in Figure 2.

Figure 3 shows the calculated energy barrier for Mn and Co hopping directly through an octahedral edge  $(E)$  into a Li/vacancy layer octahedron. The barrier illustrated at the top of Figure 3 is the calculated result when the Li content is  $X_{\mathrm{Li}} = 0$  (i.e.,  $\mathrm{MO}_2$ ,  $\mathrm{M} \equiv \mathrm{Mn}$  or  $\mathrm{Co}$ ); the bottom plot corresponds to

![](images/96ed6740ce51738f22ad28a53efe8d36b4ba9186d974bc3083843114fb7f9a61.jpg)  
Figure 3. Energy of Co/Mn ion along the  $O_{h} \rightarrow O_{h}$  transition path from an octahedral site in the TM layer, through a shared edge, to an octahedral site in the vacancy/Li layer: (top) delithiated  $X_{\mathrm{Li}} = 0$  ( $\mathrm{M}^{4+}$ ), (bottom) half-lithiated  $X_{\mathrm{Li}} = 1/2$  (average  $\mathrm{M}^{3.5+}$ ). (A (on  $x$  axis)) Layered structure with no transition metal in the empty/lithium layer (i.e., no defects). (B) A single TM atom located in the shared edge between neighboring octahedra (i.e.,  $E$  in Figure 2). (C) A single TM atom defect in an empty/lithium layer octahedron.

![](images/b6398980e8d23f97320ef1247cfe8932bd397e9ba63ed8f1cab5e97b8f0c94e2.jpg)  
Figure 4. Energy for a Mn/Co ion along the path from an octahedral site in the TM ion layer to a tetrahedral site in the Li/vacancy layer. (top) Delithiated  $\mathrm{MO}_2$  ( $\mathbf{M} \equiv \mathbf{M}\mathbf{n}$  or Co: (A) layered structure, (B) single TM ion located in triangular face between TM layer and empty layer (i.e.,  $F$  in Figure 2), (C) single tetrahedral TM defect in empty layer. (bottom) Half-lithiated, i.e.,  $\mathrm{Li}_{1/2}\mathrm{MO}_2$ : (A) layered structure, (B) Li disorder to create a trivacancy around a tetrahedron in the Li layer (prevents high-energy face-sharing cations for tetrahedral defect), (C) single TM ion located in triangular face between TM layer and Li layer, (D) single tetrahedral TM defect in Li layer, (E) both Li and TM ion in tetrahedral sites (tetrahedral site available to Li due to vacancy created by TM defect).

a Li content of  $X_{\mathrm{Li}} = 1 / 2$  . The TM ion hop in both cases is along the "constricted"  $O_{h}\rightarrow O_{h}$  path shown in Figure 2 and results in the formation of an octahedral Mn or Co defect in the Li/vacancy layer.  
Figure 4 shows the calculated energy barrier for Mn and Co hopping through an octahedral face  $(F)$  into a nearest neighbor tetrahedron in the Li/vacancy layer at  $X_{\mathrm{Li}} = 0$  and  $1 / 2$ . This path is the first half  $(O_h\rightarrow T_d)$  of the "open"  $O_{h}\to T_{d}\to O_{h}$  path pictured in Figure 2.  
Figures 3 and 4 catalog the plausible initial steps in the transformation of the layered structure to spinel. Other  $O_{h} \rightarrow O_{h}$  and  $O_{h} \rightarrow T_{d} \rightarrow O_{h}$  cation hops within the transition-metal layer have also been calculated, but they were found to be particularly high in energy due to cationic repulsion and hence are ruled out.[24]  
As expected, the barrier is calculated to be lower (at a given lithium content) for hops from octahedra to n.n. tetrahedra through a shared face  $(O_{h}\rightarrow T_{d})$  than hops directly between octahedra through an octahedral edge  $(O_{h}\rightarrow O_{h})$ . This is consistent with experimental results that indicate Mn migrates through tetrahedral sites during the transformation of orthorhombic or layered  $\mathrm{Li}_x\mathrm{MnO}_2$  into spinel.[17,38]  
Some additional noteworthy features of the calculated results shown in Figures 3 and 4 are as follows.  
(i) The barrier for the TM ion to leave its site in the TM layer is high for both Co and Mn at  $\mathrm{MO}_2$  composition.  
(ii) The formation energy of a tetrahedral Mn defect in the layered structure at  $X_{\mathrm{Li}} = 1 / 2$  is negative, while it is positive for Co.  
(iii) The activation barriers for Mn migration are higher than those for Co at  $X_{\mathrm{Li}} = 0$ , but they are much lower at  $X_{\mathrm{Li}} = 1 / 2$ .  
The relatively low energy for Mn migration out of the TM layer and into n.n. tetrahedra in the Li/ vacancy layer at  $X_{\mathrm{Li}} = 1 / 2$  is probably the Achilles

heel of the  $I\text{-Li}_x\text{MnO}_2$  material. It suggests that Mn can easily move out of the layered configuration into the Li/vacancy layer at this composition. This should facilitate the rapid transformation of  $I\text{-Li}_{1/2}\text{MnO}_2$  to  $s\text{-LiMn}_2\text{O}_4$  since Mn ions need to move from the TM layer to the Li/vacancy layer during the transformation. The results of additional calculations, for example, on the second half of the of the  $O_h \rightarrow T_d \rightarrow O_h$  path, reported elsewhere further attest to the relative ease for Mn to move between octahedral and tetrahedral sites along the reaction path toward spinel at  $X_{\mathrm{Li}} = 1/2$  in  $I\text{-Li}_x\text{MnO}_2$ .

Co by contrast is seen in Figures 3 and 4 to have high-energy barriers at both delithiated and partially lithiated compositions along either type of pathway  $(O_{h}\rightarrow T_{d}\rightarrow O_{h}$  or  $O_{h}\rightarrow O_{h})$  into the Li/vacancy layer. Results of TM ion defect calculations at full lithiation, i.e.,  $X_{\mathrm{Li}} = 1$ , which are not shown,[76] indicate that both Co and Mn are prevented from entering the Li layer by the lack of octahedral lithium vacancies.

The calculated low activation barrier and defect energy for Mn going  $O_{h}\rightarrow T_{d}$  at partial lithiation is consistent with the lack of stability of  $l\mathrm{-Li}_x\mathrm{MnO}_2$  against transformation into spinel observed experimentally. Likewise, the high activation barriers for all possible Co hops out of the TM layer are consistent with the relative stability observed experimentally for layered  $\mathrm{Li}_x\mathrm{CoO}_2$

Figures 3 and 4 illustrate that TM ion defect energies and activation barriers to forming defects appear to be highly sensitive to the Li concentration in the layered structure. The relative stability of Mn and Co in the TM layer octahedra changes dramatically with increasing Li content, with Mn calculated to be more stable than Co at  $X_{\mathrm{Li}} = 0$  and far less stable at  $X_{\mathrm{Li}} = 0.5$ . The next section will show that as the average oxidation state of the TM ions changes from  $+4$  to  $+3.5$ , due to the Li content changing from  $X_{\mathrm{Li}} = 0$  to  $0.5$ , different charge-transfer reactions accompany tetrahedral defect formation for Mn as well as for Co. This provides an explanation for the qualitative change in Mn behavior compared to Co and highlights the important role that electronic structure plays in the mobility of these ions.

# 5. Valence of Co and Mn during Migration

Figures 3 and 4 indicate a significant variation in the Mn and Co migration barrier along the  $O_{h}\rightarrow T_{d}$ $\rightarrow O_h$  and  $O_{h}\to O_{h}$  paths as the oxidation state changes.

Using the calculated electron spin density, the ionic valences can be determined by integrating the electron spin density in a sphere about the ionic centers. Integrating spin density provides the net spin associated with a given TM ion. This captures the formal valence of the cation better than integrating the charge density because it distinguishes the partially filled 3d orbitals of the transition-metal cation from the filled p orbitals of the coordinating oxygens. With this method it is possible to detect the charge-transfer and/or bonding changes that occur for a TM ion as it moves along its migration path.[39,40]

The results of such spin integrations are shown in Figure 5 for Co (top) and Mn (bottom) in various

![](images/167d6f4bbdb544b8eb25cefdbc710aad4a808b2308e1ee2261b2e59a28a1be73.jpg)

![](images/5a50de771ba15ce35f2b4c893f3823b7fb56d010c8ece16047e873ec9fbef1ce.jpg)  
Figure 5. Integrated net spin for Co and Mn cations along the  $O_{h}\rightarrow T_{d}$  path into the Li/vacancy layer at  $X_{\mathrm{Li}} = 1 / 2$  (top)  $\mathrm{Li}_{1 / 2}\mathrm{CoO}_2$  layered  $O_{h}$  Co ions (labeled octa w/no Co tet) have an oxidation state of  $\sim +3.5$ $(\mathrm{t}_{2\mathrm{g}}^{5.5})$  . The migrating Co in triangular (octa/tetra face) or tetrahedral coordination takes on nearly 3 units of electron spin  $(1 / 2\mu_{\beta})$  , giving an oxidation state approaching  $+2$ $(\mathrm{e}^4\mathrm{t}_2^3)$  . When one-fourth of the Co are in  $T_{d}$  sites with  $+2$  charge, the other three-fourths of the Co in  $O_{h}$  sites (octa w/1/4 Co tet) have a raised oxidation state from  $\sim +3.6$  to  $+3.7$  (bottom)  $\mathrm{Li}_{1 / 2}-$ $\mathrm{MnO_2}$  : The migrating Mn (octa/tetra face and tetrahedral) has about 4.5 units of electron spin, giving an oxidation state of  $\sim +2.5$ $(\mathrm{e}^2\mathrm{t}_2^{2.5})$  . Mn in Jahn-Teller-distorted octahedra (octahedral w/JT) are  $\sim +3$ $(\mathrm{t}_{2\mathrm{g}}^{3}\mathrm{e}_{\mathrm{g}}^{1})$  ; in non-Jahn- Teller-distorted octahedra (octahedral w/no JT) they are  $+4$ $(\mathrm{t}_{2\mathrm{g}}^{3})$

positions along the  $O_{h}\rightarrow T_{d}\rightarrow O_{h}$  path at  $t_\mathrm{Li} = 1 / 2$  Figure 5 shows the amount of electron spin (in units of  $1 / 2\mu_{\beta})$  as a function of integration radius. The total spin initially rises rapidly with radius as the d orbitals are integrated over. However, then the spin levels off as the nonpolarized oxygen states are reached. The value at this plateau is used in determining the formal valence of the TM cations. For example, the bottom of Figure 5 shows  $\mathrm{Mn^{4 + }}$  which plateaus at a total electron spin of 3, reflecting the  $\mathrm{t}_{2\mathrm{g}}^3\mathrm{e_g}^0$  d-orbital filling of  $\mathrm{Mn^{4 + }}$

Even though the average formal valence state of the TM is  $+3.5$  at  $X_{\mathrm{Li}} = 1 / 2$ , Figure 5 shows that the migrating Mn (Co) ion in triangular or tetrahedral coordination takes on quite a different valence from the surrounding octahedral Mn (Co) ions. The migrating Mn (Co) ion gains d electrons when it passes through the triangular octahedron face and keeps them as it continues into the neighboring tetrahedral site in the Li/vacancy layer.

The spin integration results of Figure 5 indicate that when forming a tetrahedral Mn (Co) defect at  $X_{\mathrm{Li}} = 1 / 2$  the migrating Mn (Co) approaches a  $+2$  valence state while a neighboring octahedral Mn (Co) is oxidized toward  $+4$ . This constitutes a chargedisproportionation reaction which can be approxi

mately expressed by the following equation (where  $\mathrm{M}_{\mathrm{tet}}^{2+}$  is the migrating TM ion)

$$
2 \mathbf {M} _ {\mathrm {o c t}} ^ {3 +} \rightarrow \mathbf {M} _ {\mathrm {t e t}} ^ {2 +} + \mathbf {M} _ {\mathrm {o c t}} ^ {4 +} \tag {1}
$$

A similar charge disproportionation reaction is reported to occur during the degradation of  $s\text{-Li}_x\text{Mn}_2\text{O}_4$  with electrochemical cycling whereby the  $\mathrm{Mn}^{2+}$  dissolves into the electrolyte.

Using the spin integration method described above, it was also determined that at an average formal valence of  $+4$ $(X_{\mathrm{Li}} = 0)$  both Mn and Co undergo a simple tetrahedral defect reaction

$$
\mathrm {M} _ {\text {o c t}} ^ {4 +} \rightarrow \mathrm {M} _ {\text {t e t}} ^ {4 +} \tag {2}
$$

# 6. Ligand-Field Effects on the Energetics of Migrating Co and Mn

Size effects are often an important contribution to the energy of ionic systems. However, surprisingly cation size appears to have little if any effect on the propensity of Mn or Co to enter tetrahedral coordination in the  $\mathrm{Li}_x\mathrm{MO}_2$  ccp oxide system. According to Pauling's first rule, a smaller cation should be more energetically favorable in a small interstitial site than a larger cation.[41] The tetrahedral sites formed by oxygen anions in a ccp structure are smaller than the octahedral sites, so by Pauling's first rule smaller cations should have a greater propensity to enter tetrahedral coordination than larger cations. However, the behavior of the  $\mathrm{Li}_x\mathrm{MnO}_2$  and  $\mathrm{Li}_x\mathrm{CoO}_2$  systems is very different than what is expected according to Pauling's first rule.

On the basis of cationic radii reported in the scientific literature (53 pm for  $\mathrm{Co}_{\mathrm{oct}}^{4+}$  and 40 pm for  $\mathrm{Co}_{\mathrm{tet}}^{4+}$ ; 53 pm for  $\mathrm{Mn}_{\mathrm{oct}}^{4+}$  and 39 pm for  $\mathrm{Mn}_{\mathrm{tet}}^{4+}$ ),[42] one would expect the tetrahedral defect energies and activation barriers for  $\mathrm{MnO}_2$  and  $\mathrm{CoO}_2$  to be roughly the same. However, as seen previously, the calculated energy for the tetrahedral  $\mathrm{Mn}^{4+}$  defect is almost twice as high as that of  $\mathrm{Co}^{4+}$ . The activation barrier for the octahedron-tetrahedron hop is also significantly higher for  $\mathrm{Mn}^{4+}$  (Figure 4 top).

For the composition  $\mathrm{Li}_{1/2}\mathrm{MO}_2$  ( $\mathbf{M} \equiv \mathbf{Co}$ , Mn), the relevant cations to consider are  $\mathbf{M}^{2+}$  in tetrahedral coordination,  $\mathbf{M}^{3+}$  in octahedral coordination, and  $\mathbf{M}^{4+}$  (given above) in octahedral coordination (58 pm for  $\mathrm{Co}_{\mathrm{tet}}^{2+}$  and 54.5 pm for  $\mathrm{Co}_{\mathrm{oct}}^{3+}$ ; 66 pm for  $\mathrm{Mn}_{\mathrm{tet}}^{2+}$  and 64.5 pm for  $\mathrm{Mn}_{\mathrm{oct}}^{3+}$ ).<sup>42</sup>

The radius of Co is less than or equal to the radius of Mn at all oxidation states and coordinations relevant to the  $\mathrm{Li}_{1/2}\mathrm{MO}_2$  composition. However, as discussed in the previous section,  $\mathrm{Mn}^{2+}$  is calculated to be more energetically favored in tetrahedral coordination and have a lower activation barrier for the  $O_h \rightarrow T_d$  hop than  $\mathrm{Co}^{2+}$ , despite being the larger cation.

Finally, according to Pauling's first rule one would expect lower tetrahedral defect and activation barrier energies in  $\mathrm{MO}_2$  than in  $\mathrm{Li}_{1/2}\mathrm{MO}_2$  for both Co and Mn since the  $+4$  cations have smaller radii than the  $+2$  cations. Again, site-occupancy predictions based on Pauling's first rule run contrary to the results calculated from first principles.

![](images/80fd4f2f0932fadbb3a18e7684a19a7b2dddcdf7a69a538bb33ea679c9f0bb30.jpg)  
Figure 6. Energy splitting of the d orbitals in octahedral and tetrahedral coordination. The numbers at each level indicate the energy degeneracy that still remains after ligand-field splitting. Note that the energy barycenter (i.e., "center of energy") need not be the same in octahedral and tetrahedral coordination as pictured.

It appears that for the layered Mn and Co oxides considered, ionic size effects do not play a significant role in the preference for octahedral or tetrahedral sites nor in the activation barrier to hops between the two. Consequently, size effects probably do not play a significant role in determining the mobility of Mn or Co through a ccp oxide framework. In contrast, the results indicate that valence and electronic structure are more decisive factors in the site preference of Mn or Co and hence in their propensity to migrate through a ccp oxide framework. This is consistent with the work of Goodenough that found valence to be an important determinant of the site preference of 3d TM ions in oxides.[43]

The role of electronic structure in Mn and Co site preference and mobility can to some extent be understood through ligand-field theory (LFT).44,45 LFT qualitatively explains how the degeneracy of the 3d orbitals is broken when a free TM ion is surrounded by coordinating anions. The ligand-field splitting of d orbitals in octahedral and tetrahedral coordination is pictured in Figure 6.45

In octahedral coordination, the d level splits into the  $\mathrm{e_g}$  level, which is 2-fold degenerate, and the  $\mathrm{t}_{2\mathrm{g}}$  level, which is 3-fold degenerate. The energy separation between the  $\mathrm{t}_{2\mathrm{g}}$  and  $\mathrm{e_g}$  levels is called the ligandfield splitting  $(\equiv \Delta_{0})$  .The  $\mathrm{t}_{2\mathrm{g}}$  level, composed of the  $\mathrm{d}_{yz},\mathrm{d}_{xy},$  and  $\mathrm{d}_{xz}$  orbitals modified by the octahedral ligand field, is lowered  $(2 / 5)\Delta_0$  relative to the energy barycenter, i.e., "center of energy", of the d orbitals. The  $\mathrm{e_g}$  level, composed of the  $\mathrm{d}_{z2}$  and  $\mathrm{d}_{x2 - y2}$  orbitals, is raised  $(3 / 5)\Delta_{0}$

For d orbitals placed in tetrahedral coordination, the  $t_2$  level contains the  $\mathrm{d}_{yz}$ ,  $\mathrm{d}_{xy}$ , and  $\mathrm{d}_{xz}$  orbitals modified by the tetrahedral ligand field and the e level contains the  $\mathrm{d}_{z2}$  and  $\mathrm{d}_{x2 - y2}$  orbitals. Figure 6 illustrates how the energy levels in tetrahedral coordination are inverted relative to those in octahedral coordination (Figure 6).

![](images/40b1b52080822c913811c0c1f5c4bf9e79b43378c623f1ef7eb7f3c434798268.jpg)  
Figure 7. Change in LFSE associated with the charge disproportionation reaction in both  $\mathrm{Li}_{1/2}\mathrm{MnO}_2$  (high-spin  $\mathrm{Mn}^{3+}$ ) and  $\mathrm{Li}_{1/2}\mathrm{CoO}_2$  (low-spin octahedral Co).  $\Delta_0$  and  $\Delta_{\mathrm{t}}$  equal the octahedral and tetrahedral ligand-field energy splittings, respectively. The Jahn-Teller splitting equals  $\alpha$ . The proportionality between  $\Delta_0$  and  $\Delta_{\mathrm{t}}$  is taken from crystal-field theory to be  $-4/9\Delta_0 = \Delta_{\mathrm{t}}$ . Note that the energy barycenter (dashed line) is drawn as a constant, but this is not generally the case nor does it affect the change in LFSE (although it certainly affects the change in total energy).

Using LFT, the change in the ligand-field stabilization energy (LFSE) for the charge disproportionation reaction (eq 1) can be estimated for Mn and Co as shown in Figure 7.
