Repository: cunyu-liu/electrolyte_ailab

File: finetune-rag-agent/pdf-md/mineru_output/[燃料电池] NE-2018-Batteries and fuel cells for emerging electric vehicle markets/full.md (part 1 of 2)
# Batteries and fuel cells for emerging electric vehicle markets

Zachary P. Cano $^{1}$ , Dustin Banham $^{2}$ , Siyu Ye $^{2}$ , Andreas Hintennach $^{3}$ , Jun Lu $^{4}$ , Michael Fowler $^{1}$  and Zhongwei Chen $^{1\star}$

Today's electric vehicles are almost exclusively powered by lithium-ion batteries, but there is a long way to go before electric vehicles become dominant in the global automotive market. In addition to policy support, widespread deployment of electric vehicles requires high-performance and low-cost energy storage technologies, including not only batteries but also alternative electrochemical devices. Here, we provide a comprehensive evaluation of various batteries and hydrogen fuel cells that have the greatest potential to succeed in commercial applications. Three sectors that are not well served by current lithium-ion-powered electric vehicles, namely the long-range, low-cost and high-utilization transportation markets, are discussed. The technological properties that must be improved to fully enable these electric vehicle markets include specific energy, cost, safety and power grid compatibility. Six energy storage and conversion technologies that possess varying combinations of these improved characteristics are compared and separately evaluated for each market. The remainder of the Review briefly discusses the technological status of these clean energy technologies, emphasizing barriers that must be overcome.

Although first introduced as early as the  $1800\mathrm{s}^{1}$ , electric vehicles (EVs) have only begun to be widely adopted since the start of the present decade. Global EV sales have escalated from less than 10,000 in 2010 to 774,000 in 2016, surpassing 2 million cumulative sales<sup>2</sup>. Vehicle electrification is now seen as the main decarbonization pathway for nearly all road-based transportation<sup>3</sup>. Worsening urban air quality has also led several countries to announce intentions to ban sales of internal combustion engine vehicles (ICEVs)<sup>4</sup>, which will need to be replaced by EVs.

The growing success of EVs can be attributed, from a technological perspective, to advances in electrochemical energy storage technology. The specific energy of lithium-ion (Li-ion) batteries, which increased from approximately 90 Wh  $\mathrm{kg}^{-1}_{\mathrm{cell}}$  in the 1990s to over 250 Wh  $\mathrm{kg}^{-1}_{\mathrm{cell}}$  today[5,6], has allowed full-size automobiles to travel sufficient distances for typical driving patterns[7]. Meanwhile, the cost of Li-ion battery packs has decreased from over 1,000 US $\mathrm{kWh}^{-1}$  to about 250 US $\mathrm{kWh}^{-1}$  (refs [5,8-11]), allowing EV prices to fall to a price that early adopters are willing to pay.

Figure 1 shows the evolution of cumulative EV sales and EV market share that is needed to conform to the International Energy Agency (IEA)'s scenario for limiting global temperature increase to  $1.75^{\circ}\mathrm{C}$ . Referred to as the Beyond 2 Degrees Scenario (B2DS), this pathway calls for cumulative EV sales of 1.8 billion and an EV market share of  $86\%$  by 2060. The inset within Fig. 1, displaying cumulative vehicle sales of about 2 million and a market share of  $0.2\%$  in 2016, demonstrates the extremely early stage of current global EV adoption and the large amount of future adoption that is needed. EV adoption has so far been heavily dictated by government policy instruments, such as financial incentives, sales mandates and free vehicle charging[12,13]. Although these policies are likely to spur further adoption, it could become financially unsustainable or undesirable to scale them up to the level needed to reach the market share prescribed in Fig. 1. Moreover, it is not certain that EVs powered by Li-ion batteries will be suitable for every vehicle market, owing to

inherent limits in their energy storage capacity, safety and achievable cost. Alternative technologies that can power EV drivetrains are therefore an important focus.

Here, we evaluate the potential of batteries and hydrogen fuel cells for improving the performance and reducing the cost of EVs. We first outline three automotive markets that have not seen much penetration by Li-ion powered EVs, and we discuss the energy characteristics that require improvement for EVs to succeed in these markets. Then, we compare and evaluate the properties of five battery types that are commonly discussed as candidates to power new EVs. Finally, we provide a brief status review of each battery, in addition to hydrogen fuel cells, and discuss the potential of each technology in fulfilling requirements for emerging EV markets.

# Energy storage barriers in emerging EV markets

Below, we outline the characteristics of energy storage technologies that require improvement to succeed in the areas of long-range transport, low-cost transport and high-utilization transport.

Long-range transport. Inadequate driving range, or 'range anxiety', is frequently reported as a key technological barrier preventing consumers from purchasing EVs $^{14,15}$ . Longer EV ranges are particularly desired in the United States $^{16}$ , perhaps because of longer potential travel distances and less reliance on public transit than other developed regions $^{17}$ . Over half (54%) of US consumers in a 2016 survey required a range of at least 175 miles (282 km) to consider purchasing an EV, and over a quarter (29%) required a range of 375 miles (604 km) $^{14}$ . When considering an EV that could reduce fuel costs by one-third, 52% of respondents were unwilling to spend more than US $5,000 above the price of a petrol- (gasoline)-powered vehicle, and 29% would not spend above a premium of US$ 1,000.

In Fig. 2, the driving ranges for EVs currently available in the US market are shown plotted against their price premium relative to average vehicle prices in the same size segment. Notably, each

![](images/f57dbdaacd7fbfc6a7b315b0c5f0d5e7ef404e9b533313ddef7a2d44d3dba388.jpg)  
Fig. 1 | Evolution of cumulative EV sales and EV market share prescribed in the IEA's 'Beyond 2 Degrees Scenario'. Cumulative EV sales up to  $2016^{2}$  are shown in the inset. Battery, plug-in hybrid and hydrogen fuel-cell EVs are all included in these data. The scenario data are from ref. 22.

EV costs at least US$5,000 more than the average vehicle price in its respective vehicle size class. Although other factors such as low manufacturing volumes and extra vehicle features may contribute to high prices, the positive correlation between EV range and price premium indicates the considerable cost contribution of the batteries. A range-dependent willingness-to-pay model for US consumers<sup>16</sup> was used to expand the aforementioned consumer survey results into boundaries of requirement, in which 52–54% of US consumers require an EV with a price premium and range below the upper requirement boundary, and 29% of US consumers require an EV with a price premium and range below the lower requirement boundary. This figure shows that without government incentives, none of the currently available EVs would satisfy the requirements of over 50% of US consumers.

Recent forecasts predict that the cost of Li-ion battery packs will fall to near 70 US $\mathbb{S}$  kWh $^{-1}$  by 2030 or 2040 as manufacturing efficiency is further improved $^{9,18}$ . If 2017 EV prices are adjusted to reflect this value, three models (Chevrolet Bolt, Hyundai Ioniq electric and Tesla Model 3) appear to pass the  $50\%$  US consumer requirement threshold (Fig. 2). However, EVs with these adjusted prices would remain far short of meeting the requisites of nearly  $30\%$  of US consumers, and probably many other consumers in highly automobile-dependent countries. Even if energy storage costs are removed from the vehicle prices, none of the current EV models would provide a driving range that  $30\%$  of US consumers would be willing to pay for. Therefore, substantially improving EV ranges without increasing cost seems to be the only way to satisfy the long-range transportation market. This requires vehicle weight to be reduced by increasing the specific energy  $(\mathrm{Whkg^{-1}})$  stored in the vehicle. With Li-ion batteries, however, substantially increasing the specific energy is likely to require metallic lithium anodes, increased cell voltages or reduced safety components, all of which may involve an unacceptable trade-off in safety $^{19-21}$ . Solid-state Li-ion batteries are one of the most promising pathways for safely incorporating lithium metal and higher-voltage materials; cells reported so far, however, have either unacceptably low areal capacities (less than  $1\mathrm{mAhcm}^{-2}$ , which would translate to lower specific energy than state-of-the-art Li-ion batteries $^{22}$ ) or unacceptably low cycle life (20 cycles or less) $^{23}$ . Even a highly optimized Li-ion cell with a lithium metal anode may not practically surpass

350 Wh  $\mathrm{l}^{-1}_{\mathrm{cell}}$  (ref. 22). Consequently, alternative battery chemistries and energy storage technologies with higher specific energy, lower cost and improved safety are needed to enable electrification of the long-range transportation market.

Low-cost transport. The cost of EVs, as opposed to their range, is likely to be the primary concern for a large and increasing percentage of future vehicle owners. Figure 3 displays results of a discrete choice model fitted to vehicle registration data (for both EVs and conventional vehicles) from a selection of countries[24]. US consumers were willing to pay an additional 21 US$ per additional kilometre of range (21 US$ km $^{-1}$ ), whereas consumers in emerging countries (China, India, Brazil and Indonesia) were only willing to pay an average of 8.4 US$ km $^{-1}$ . Figure 3 also displays the negative logit coefficient for vehicle price fitted to each country, which measures the degree to which a price increase reduces the probability that a consumer will purchase a vehicle[24,25]. The negative coefficient for emerging countries was, on average, significantly higher than that of the United States. China was the one exception, with a negative value indicating that a higher price surprisingly increased the probability of a vehicle purchase. Nevertheless, high Chinese sales figures for cheaper and smaller low-speed EVs, including tow-hewlers and three-wheelers, versus those for conventional EVs (over 200 million versus 0.6 million in total as of 2016[13]) indicate the high market desire for low-cost transportation in China alongside India, Brazil and Indonesia.

EVs available in emerging markets such as China have a similar price premium to the developed countries[26]. The low-cost transportation market, which is expected to grow quickly as emerging countries continue to industrialize, is thus underserved by current Li-ion-powered EVs. If the battery energy of the compact and subcompact cars in Fig. 2 are plotted against vehicle ranges, a slope of  $0.19\mathrm{kWh}\mathrm{km}^{-1}$  (representing energy consumption per additional kilometre of range) is obtained. For emerging countries, the average willingness to pay  $(8.4\mathrm{US\$ km^{-1}}$  as mentioned above) is divided by  $0.19\mathrm{kWh}\mathrm{km}^{-1}$  to obtain a target for energy storage cost of approximately  $45\mathrm{US\$ kWh^{-1}}$ . Development of an electrochemical storage technology costing below  $45\mathrm{US\$ kWh^{-1}}$  is therefore a worthwhile goal for enabling electrified transportation in emerging markets. Alternatively, technologies with a higher specific energy and similar cost to Li-ion batteries could also help this market by reducing the energy consumption value used in the above calculation.

High-utilization transport. Vehicles that experience higher utilization—that is, the percentage of time they are in operation—than consumer vehicles are a considerable contributor to climate change and poor air quality. For instance, road freight vehicles accounted for about a third of carbon dioxide emissions from the global transportation industry in 2015, and this share is increasing in industrialized countries as passenger vehicles become more fuel-efficient[27]. Therefore, the unique challenges of transitioning to high-utilization EVs for public transportation and goods transportation must be addressed.

High utilization has important implications for the requirements of the energy storage technology used in EVs. First, the capability for fast charging (for example, less than an hour) becomes a more important consideration, as the time required to charge the vehicle should not disrupt the operating schedule of the vehicle. Li-ion batteries are capable of fast charging, and electric buses designed for quick partial recharging at bus stops have been deployed in several countries[28]; however, this can cause increased cell degradation and safety issues[29-31]. Simultaneous fast charging of several EVs can also put excessive stress on the components of power grids, thus necessitating expensive upgrades[32,33]. Therefore, an important aspect to consider for high-utilization EVs is their ability to recharge quickly while smoothly integrating with power grids.

![](images/c01c55117de45da77e0cf733894fc806e24203289fd92ace8d2a3f34b51e19c7.jpg)  
Subcompact car  
1. Mitsubishi I-MIEV  
2. Fiat 500e  
3. Mercedes-Benz B250e  
4. Kia Soul electric  
5. Nissan Leaf  
6. BMW i3  
7. Ford Focus electric  
8. Hyundai Ioniq electric  
9. Volkswagen e-Golf  
10. Tesla Model 3  
12. Chevrolet Bolt

![](images/3a512638ff76a22393f17fbd60864e6ef9b73eba7ecf4a1f84ada7d42247b6f1.jpg)  
Compact car  
Mid-size car  
Full-size car  
Subcompact SUV/crossover  
Full-size SUV/crossover  
Fig. 2 | Ranges and price premiums for 2017 model EVs. Price premiums are defined relative to average transaction price for vehicle size segment (including ICEVs and excluding luxury vehicles). Selected 2017 model EVs are also re-plotted in the green area with their price adjusted for a battery cost of 70 US $\$ 6$  kWh $^{-1}$  (initial battery cost assumed to be 250 US $\$ 6$  kWh $^{-1}$ ). The + and  $\times$  coordinates represent the range and price requirements for 52-54% and 29% of US consumers, respectively $^{14}$ . These data points are expanded into requirement boundaries using a range-dependent willingness-to-pay model for US consumers $^{16}$ . The price premiums of luxury-class EVs were not measured relative to other luxury-class vehicles; this was chosen so that each vehicle price premium could be compared to the price requirements of typical consumers for whom cost is a primary concern. Further vehicle data provided in Supplementary Table 1.

Another key characteristic of many high-utilization vehicles such as trucks, buses and trains is their larger weight relative to personal transport vehicles. Li-ion battery packs must be proportionally scaled to larger sizes for these vehicles to travel an equivalent distance. But the lower surface-to-volume ratios of larger battery packs mean that heat dissipation is slower, often resulting in increased degradation and safety concerns, and the need for complex cooling techniques with expensive or toxic chemicals[29]. Therefore, energy storage and conversion technologies that have higher specific energies and safer characteristics (for example, non-flammable materials) are particularly attractive for high-utilization EVs.

# Evaluation of electrochemical technology candidates

The previous section specified that increased specific energy or lower energy storage cost (in comparison to Li-ion batteries) is essential for EVs with longer driving ranges and lower cost, while fast charging, power grid compatibility and safe operation are crucial for high-utilization EVs. Of course, Li-ion batteries possess several other characteristics with which other electrochemical technologies need to compete. Characteristics of the technologies regarded as candidates for new EVs, in addition to those of Li-ion batteries, are compared in Fig. 4. Qualitative safety ratings were determined by the type of electrolyte (flammable or non-flammable), potential for over-heating, and potential for toxic or corrosive material release. Fast-charging capability for each battery was rated semi-quantitatively from its specific power, while each battery's power grid compatibility was rated

![](images/0160260aece4832bbff52ef056b5bcfdcff738c8ba2dd39ed740c92528a892b5.jpg)  
11. Tesla Model X 75D  
13. Tesla model S 75  
Fig. 3 | Consumer vehicle purchasing habits in the United States versus emerging countries. Willingness to pay for additional range and the negative of the logit coefficient for vehicle price are compared for consumers in the United States and selected emerging countries[24]. Readers are referred to ref.[22] for the calculation methods. A higher magnitude for the negative logit coefficient indicates that an increased vehicle price causes a greater reduction of the probability that a consumer will purchase the vehicle. Note that the average willingness to pay for emerging countries is not the mean of the given willingness-to-pay values; this was calculated from the mean logit coefficients for vehicle price and vehicle range for each emerging country.

semi-quantitatively from its energy efficiency. Hydrogen fuel cells have the highest fast-charging and power grid compatibility owing to the ability to transfer hydrogen gas quickly without disrupting power grids.

Note that the energy characteristics of hydrogen storage in Fig. 4 (specific energy, energy density and energy storage cost) should not be directly compared with those of the various battery chemistries without accounting for the mass, volume and cost of a coupled fuel-cell system. Unlike batteries, the total energy of a hydrogen fuel-cell combination (that is, amount of stored hydrogen) can be increased separately from the total power of the fuel cell. Because of this fundamental difference, hydrogen fuel cells are not included in the analysis below; they are evaluated relative to Li-ion batteries in a separate section.

Certain metrics for the batteries in Fig. 4, namely specific energy, energy density and energy storage cost, can be evaluated more practically by using them in approximating calculations of vehicle range  $(R_{\mathrm{V}})$ , total vehicle cost  $(C_{\mathrm{V,T}})$  and battery pack volume  $(\mathrm{Vol}_{\mathrm{B}})$ . Each of these is a function of the battery pack energy  $(E_{\mathrm{B}})$  and can be calculated from equations (1)<sup>34</sup>, (2) and (3) respectively:

$$
R _ {\mathrm {V}} = \frac {E _ {\mathrm {B}}}{\mathrm {E C E} _ {\mathrm {V}} \left(M _ {\mathrm {V}} + \frac {E _ {\mathrm {B}} k _ {\mathrm {m , B}}}{\mathrm {S E} _ {\mathrm {B C}}}\right)} \tag {1}
$$

$$
C _ {\mathrm {V}, \mathrm {T}} = C _ {\mathrm {V}} + C _ {\mathrm {B}} E _ {\mathrm {B}} \tag {2}
$$

$$
\mathrm {V o l} _ {\mathrm {B}} = \frac {E _ {\mathrm {B}} \times k _ {\mathrm {v o l , B}}}{\mathrm {E D} _ {\mathrm {B C}}} \tag {3}
$$

where  $\mathrm{ECE}_{\mathrm{V}}$  (Wh  $\mathrm{km}^{-1}\mathrm{kg}^{-1}$ ) is the energy consumption efficiency of the vehicle,  $M_{\mathrm{V}}(\mathrm{kg})$  and  $C_{\mathrm{V}}(\mathrm{US}\$$  are the vehicle mass and vehicle cost not including the battery pack,  $C_{\mathrm{B}}(\mathrm{US}\$\mathrm{kWh}^{-1})$  is the

![](images/a5b207d965e83e8eb5ef458ace1214c9da82d168f1845be8a29068bfb6c9f226.jpg)

![](images/a4d0b6cad904537ea36ea8814337934349d520a0d058961203077c6270ae22c6.jpg)

![](images/f581fbcc66a6fff91e709d08b1cebb06e3bf372dcedfd6ca94bea91595cc3bd4.jpg)

![](images/6efe39b97e37baff31156382fd72009a6d855acd45d54c9f51dd99e4959c8792.jpg)

![](images/481ab976b6a35457aff410bbb86f8250b79083d373e804a977a1f7cd4e6981f4.jpg)

![](images/d9454b9f7cf4479c403af0e53ba65de9d58913baae96e12614b3232068144f55.jpg)

![](images/f9a7915c809fefac8cb8949b3fcba9145c831872c1d05ce18a9ea90d638fa2c7.jpg)

![](images/67e6192c34d402d121a3994b6660182fda143e877eea0e2e202c46b22b0dbc3e.jpg)

![](images/08fc9fc3cc62b94bc8d37117f234ca24d035d0d7500ffabe9f2767d3d0835da3.jpg)  
Li-ion

![](images/2e95dc7cd23511eacf90a4e62c9bfa355b3b59cb009981f17a8f186cb160614a.jpg)  
Pb-  
Ni-MH  
Li-S

![](images/9d09dcb0c36891f1bb7e572b443fb73847b79767a82e5cfda24aff0c883d17c8.jpg)  
Li-air

![](images/cfff99963c4531be5192cfa7539a48495a09c1c63828cec1146f3c70df953cb4.jpg)

Fig. 4 | Characteristics of rechargeable batteries and hydrogen fuel cells. The upper bounds of the specific energy, energy density and specific power ranges represent estimates of what can be practically achieved (refer to references in Supplementary Table 2 for details), whereas the lower bounds indicate what has already been achieved (vice versa for energy storage cost). Cycle life, calendar life, energy efficiency, self-discharge and operating temperature ranges represent upper and lower values observed in commercial or prototype cells. Energy storage cost refers to the cost of the battery pack or system, while specific energy, energy density and specific power refer to cell-level values. Literature information was not sufficient to specify upper and lower bounds or values confidently for the specific power, energy efficiency and self-discharge rate of Li-air batteries. For hydrogen fuel cells, energy-related characteristics apply only to hydrogen within a typical hydrogen storage tank (that is, not including the fuel cell) and specific power applies only to the fuel cell (that is, not including hydrogen storage). Cycle life and self-discharge rates are not applicable to hydrogen fuel cells, and thus are not included. Safety, fast-charging compatibility and power grid compatibility are qualitative ratings between 0 (worst) and 10 (best). Separate safety ratings are assigned to the solid-state versions of lithium-based batteries due to the replacement of flammable, liquid electrolytes with solid, non-flammable electrolytes. Numeric values and references for each characteristic are provided in Supplementary Table 2.  
![](images/b2ae85ef66717307f9be8602da92326be2423c4d45f405e79a8aa90d6a8d4f7a.jpg)  
Zn-air  
Hydrogen fuel cell

battery pack cost,  $\mathrm{SE}_{\mathrm{BC}}(\mathrm{Wh}\mathrm{kg}^{-1})$  and  $\mathrm{ED}_{\mathrm{BC}}(\mathrm{Wh}\mathrm{l}^{-1})$  are the specific energy and energy density of the battery cell, and  $k_{\mathrm{m,B}}$  and  $k_{\mathrm{vol,B}}$  (unitless) are factors for the battery pack mass and volume overheads, respectively. The overhead factors assigned to each battery (Supplementary Table 2) reflect the level of safety equipment or air management equipment (for metal-air batteries) needed to operate each battery.

Results for a mini vehicle (common in markets that demand low-cost vehicles), a mid-size vehicle (common in markets demanding long-range vehicles) and a semi-trailer truck (representing the high-utilization market) are exhibited in Figs. 5a,b, 5c,d and 5e,f, respectively. Data for the three vehicle types can be found in Supplementary Tables 1 and 2, and ref. [22]. Vehicle cost as a function of driving range is plotted in Fig. 5a,c,e until the battery volume exceeds an assigned space limit within each vehicle. Because of the space limitations, the low energy densities of lead-acid (Pb-acid) and nickel-metal hydride (Ni-MH) batteries are clearly recognized as a large drawback. The potential for lithium-sulfur (Li-S), lithium-air (Li-air) and zinc-air (Zn-air) batteries to enable long-range EVs at a much lower cost than Li-ion batteries is also apparent. The cost of adding greater range  $(\mathrm{US\$ km^{-1}})$ , which may be compared with investigations of consumers' willingness to pay for additional range [16,24], is plotted against vehicle range in Fig. 5b,d,f. Figure 5b shows that

Li-S, Li-air and Zn-air batteries can bring the cost of additional range of a mini vehicle substantially closer to the average willingness-to-pay value for emerging countries identified in Fig. 3.

Figure 6 displays the approximate span of vehicle cost and range combinations that could be achieved for a mid-size vehicle using the upper and lower bounds of the energy and cost characteristics of each battery in Fig. 4. It can be seen here that Zn-air batteries have the potential to enable the longest-range EV, while Li-S batteries could enable the lowest-cost EV. But this evaluation does not dictate whether each battery has sufficient power, cycle/calendar life, efficiency and self-discharge rate to function reliably in an EV. Therefore, Figs. 5 and 6 demonstrate only the basic potential of each battery chemistry to lower costs and increase driving ranges. Details of the practicality of implementing these technologies in consumer, commercial and public transportation applications are discussed below.

# Commercial rechargeable batteries

We look first at two types of rechargeable battery currently in commercial use and evaluate them as alternatives to Li-ion batteries.

Lead-acid batteries. These are currently the lowest-cost and most-used rechargeable batteries in the world[9,36]. Owing to their low

![](images/fb97b9be8dc6860dcfbb98ecbf8efbd4462f61d3f51afe0b60e42ecf042f204c.jpg)

![](images/65d355a02347de8619b1b33491fb8d848e3f38ba8ae9be6b48e6aec2d8683831.jpg)

![](images/551b5f56b98f746bdacaa72ed652c0916965cf3ded95ff2916dfca1a225b2533.jpg)

![](images/ca8bc6d41672fb82e8dfd8311e6b4f1a906fb93fe85407fc485b73945e83309f.jpg)  
Fig. 5 | Vehicle cost and cost of additional range as a function of driving range. Curves are plotted for (a,b) mini vehicle ( $C_{\mathrm{v}} = 10,000 \, \mathrm{US}$ ,  $M_{\mathrm{v}} = 650 \, \mathrm{kg}$ ,  $ECE_{\mathrm{v}} = 0.0985 \, \mathrm{Wh} \, \mathrm{km}^{-1} \, \mathrm{kg}^{-1}$  (Supplementary Table 1)), (c,d) mid-size vehicle ( $C_{\mathrm{v}} = 25,000 \, \mathrm{US}$ ,  $M_{\mathrm{v}} = 1,500 \, \mathrm{kg}$ ,  $ECE_{\mathrm{v}} = 0.0777 \, \mathrm{Wh} \, \mathrm{km}^{-1} \, \mathrm{kg}^{-1}$  (Supplementary Table 1)) and (e,f) semi-trailer truck ( $C_{\mathrm{v}} = 100,000 \, \mathrm{US}$ ,  $M_{\mathrm{v}} = 24,000 \, \mathrm{kg}$ ,  $ECE_{\mathrm{v}} = 0.0445 \, \mathrm{Wh} \, \mathrm{km}^{-1} \, \mathrm{kg}^{-1}$  (ref. [35]). Curves in a,c,e are calculated with equations (1) and (2) and are plotted until the battery volume (equation (3)) exceeds a chosen maximum. Curves in b,d,f are plotted by calculating the respective tangents of curves from a,c,e. Midpoint values of the specific energy, energy density, energy storage cost and battery system overhead ranges (Fig. 4, Supplementary Table 2) were used for each curve.

![](images/e4339f1ef9e825d71f3ee783596a2dd466279af4487a87f4a7232833b5dee07f.jpg)

![](images/3da085b7cb93fb3b607c7ca26b3c0d44530956c289b023ab24558926414a7163.jpg)

specific energy and energy density, however, they are only more cost-effective than Li-ion batteries for low-range EVs (Fig. 5). Also, their larger volume and lower cycle life, specific power and energy efficiency tend to make them less preferred than Li-ion batteries in newer low-cost and low-speed bicycles and vehicles<sup>37</sup>. Nevertheless, Pb-acid batteries have some advantages that make them attractive for assistive roles in vehicle electrification. Besides their low cost, these include low-temperature operation (as low as  $-40^{\circ}\mathrm{C})^{38}$ , better charging safety<sup>39</sup> and potentially very low self-discharge rates<sup>40</sup>.

Most work on Pb-acid batteries is thus now aimed at making them capable of regenerative brake charging and motor assist in hybrid vehicles[41,42]. This requires batteries that can survive up to hundreds of thousands of high-power 'micro-cycles' at partial states of charge[43]. A major problem when subjecting conventional Pb-acid batteries to high discharge rates is irreversible growth of large, insulating lead sulfate crystals on the negative electrode, which subsequently harms its ability to accept fast recharges[42]. Various carbon additives were discovered to mitigate this problem by improving conductivity, promoting smaller sulfate crystal growth, and introducing capacitive behaviour to buffer high charge and discharge rates[41,44]. These 'Pb-carbon' batteries have shown promise in low-cost hybrid EV concepts[45], and, with further power improvements, could be attractive for fully electrified low-cost vehicles with dual energy sources.

Nickel-metal hydride batteries. The Ni-MH battery, commercially introduced in 1989, is the most common nickel-based battery and offers considerably better performance than Pb-acid batteries across most metrics<sup>46</sup>. They were the default battery choice for

hybrid EVs until very recently, and therefore the technology is already well-optimized for regenerative brake charging and full-electric traction $^{43}$ . However, the higher cost of nickel and hydride storage metals also makes them more expensive than  $\mathrm{Pb}$ -acid batteries; in fact, they are now more expensive than Li-ion batteries following the latter's rapid cost reduction $^{9}$ .

Because Li-ion batteries have higher specific energy, energy density and cycle life, while Pb-acid batteries are cheaper, Ni-MH batteries do not seem to provide any distinct advantages for emerging EV markets. However, the aqueous electrolyte and lower-reactivity metals used in Ni-MH batteries makes them inherently safer to operate, and their better low-temperature performance could make them useful for vehicle start-up in cold climates $^{46}$ . Their safer operation also allows them to be placed in more impact-exposed areas of a vehicle, such as the front end, which would be too dangerous for lithium-based batteries. Substitution of structural components and energy absorption materials with Ni-MH batteries has been advocated as a creative method to reduce vehicle weight, thus offering the potential for longer-range EVs $^{34}$ .

# Emerging rechargeable batteries

Below, we consider the characteristics of three different emerging battery technologies that are commonly envisioned as energy storage solutions for EV applications.

Lithium-sulfur batteries. These batteries have received increased attention owing to the 4.5 times higher theoretical lithium capacity and much lower cost of sulfur cathodes relative to typical Li-ion insertion cathodes<sup>47</sup>. Unfortunately, sulfur cathodes have several

![](images/c928a59799fb2be6c814953197cfef6dff863466ad8376ac6fa56a7bacbb1d4c.jpg)  
Fig. 6 | Sensitivity plots of mid-size vehicle cost and range. Curves show sensitivity to minimum specific energy, minimum energy density, maximum cost and maximum system overheads (defined as the worst-case characteristics) and maximum specific energy, maximum energy density, minimum cost and minimum system overheads (defined as the best-case characteristics) for each battery. The area between the two curves shows the span of possible costs and driving ranges that could be enabled by each battery.

challenging characteristics such as high volume change upon cycling, low conductivity of the sulfur and lithium sulfide phases, and relatively high solubility of sulfur species in common lithium battery electrolytes $^{47,48}$ . These issues lead to low cycle life and high self-discharge rates, which are both problematic for EV energy storage technologies. Li-S batteries must also incorporate a lithium metal anode to provide an appreciable specific energy advantage over Li-ion batteries $^{22}$ . Lithium metal anodes have several challenges including poor cycle life and fast-charging ability (due to lithium dendrite formation and irreversible electrolyte consumption), high self-discharge (due to unwanted side reactions) and increased safety concerns for both manufacturing and operation $^{21,49,50}$ .

To address the above difficulties, researchers have reported electrodes incorporating sulfur intertwined with porous carbon or conductive polymer 'containers', which inhibit sulfur dissolution while accommodating volume expansion, improving conductivity and allowing reversible lithium ion migration during charging and discharging[47,49,51]. Regarding the lithium metal anode, most strategies to reduce dendrite formation and mitigate side reactions involve protecting the anode with a passivation layer, coating, separator or solid-state electrolyte[50]. Developments such as these must result in higher cycle life and higher allowable currents without sacrificing specific energy and energy density[52], which has proved difficult as demonstration cells in the literature thus far have not achieved more than 500 cycles at practical charge rates and specific energies[51].

The maximum practically achievable specific energy  $(600\mathrm{Whkg^{-1}}_{\mathrm{cell}})$  and estimated minimum cost (36 US $\mathbb{kWh}^{-1}$ ) for Li-S batteries would be a considerable improvement over Li-ion batteries, making them attractive for all three emerging EV markets discussed earlier. But unless their cycle life is substantially improved, Li-S batteries seem to be a poor choice for high-utilization EVs. A consumer vehicle that is driven long distances occasionally, on the other hand, could be practical because the battery would rarely be subjected to full discharge cycles. Very few drivers travel long distances (greater than  $200~\mathrm{km}$ ) necessary to cause deep discharges of moderately sized Li-S batteries on a frequent basis; thus, anxiety over battery

degradation from frequently driving long distances should be much less likely than conventional range anxiety (that is, inability to drive long distances). Therefore, Li-S batteries are a strong candidate to succeed Li-ion batteries in consumer EVs, because they can lower costs and reduce range anxiety at a relatively affordable cost (Fig. 5).

Lithium-air batteries. These batteries offer a further improvement in specific energy and energy density above Li-S batteries owing to their use of atmospheric oxygen to produce power. However, their demonstrated cycle life has thus far been much lower, with a maximum around only 100 cycles[53,54]. Improving their cycle life has proved difficult because of several issues, such as the air electrode clogging from lithium discharge products, catalyst degradation from high-voltage charging, lithium metal side-reactions from atmospheric moisture and irreversible electrolyte decomposition[55,56]. In addition, although reliable estimates of specific power and energy efficiency are not available for Li-air batteries, these metrics are likely to be much poorer than the previously discussed batteries because of sluggish oxygen kinetics at the air electrode[57].

Moreover, the maximum energy density of Li-air batteries at an automotive system level has been projected to be only  $384\mathrm{Whl^{-1}}$  system after accounting for equipment to protect the battery from atmospheric carbon dioxide and moisture[58]. This places a volumetric limit on the ability of Li-air batteries to enable substantially longer driving ranges than Li-ion batteries (Fig. 6). On the other hand, their combined low cost and high specific energy are still attractive for long-range and low-cost consumer EVs (Fig. 5). Unlike Li-S batteries, however, Li-air batteries would require a complimentary high-power battery for practical operation, because their specific power is likely to be poor.

Zinc-air batteries. Zinc-air batteries, despite having a lower specific energy than Li-air batteries, seem more likely to be used in future EVs because of their more advanced technology status and higher practically achievable energy density[59,60]. Rechargeable Zn-air batteries were identified as a promising candidate for vehicle electrification in the decades before the emergence of Li-ion batteries[61]. Similarly to Li-air batteries, their poor specific power and energy efficiency will probably prevent them from being used as a primary energy source for EVs; however, they could be promising when used in a dual-battery configuration. They could be combined with high-power Pb-carbon batteries to produce a low-cost  $\mathrm{EV^{62}}$ , although they would probably need a higher cycle life to provide a long vehicle lifetime. Alternatively, they could be implemented as range-extendsers for an EV primarily powered by Li-ion batteries, to enable long-range EVs; this makes their short cycle life and low efficiency relatively unimportant, assuming that the driver only occasionally needs to travel long distances[63]. Although dual-battery concepts can considerably increase cost and complexity[64], the inherent safety of Zn-air batteries[65,66] also makes them well-suited for a dual-battery configuration because (like Ni-MH batteries) there are fewer constraints in their physical location within a vehicle.

The success of these applications depends on making rechargeable Zn-air batteries more durable. Improving the cycling stability of bifunctional oxygen catalysts and zinc electrodes, while maintaining high specific energy and energy density, will be necessary to achieve greater cycle life[67,68]. Reducing or eliminating carbon in the air electrode[69] can also improve the calendar life of Zn-air batteries, because carbon-based air electrodes are subjected to corrosion by the alkaline electrolyte[70] even when the battery is at rest. Carbonate formation within the air electrode pores from carbon dioxide in the air, in addition to electrolyte evaporation, are further challenges for long-lasting Zn-air batteries. For range-extender applications, these problems could be managed with air filters and re-sealable air vents[71,72].

# Hydrogen fuel cells

Hydrogen is an energy carrier that can be produced from low-carbon sources and stored with a high specific energy relative to most batteries (Fig. 4). Therefore, hydrogen fuel cells have been targeted for their potential to contribute to decarbonization in the transportation sector[73,74]. The first mass-produced fuel-cell electric vehicles (FCEVs), which use polymer electrolyte membrane (PEM) fuel cells, were introduced in 2013-2014 by Hyundai, Toyota and Daimler. The advantages of these vehicles relative to current battery electric vehicles (BEVs) include higher driving ranges (over  $500\mathrm{km}$ ) and faster refuelling (3-5 minutes to re-fill the hydrogen storage tank). But cumulative FCEV deployments represent a small fraction of total EV sales through 2016 (less than 10,000 or  $0.5\%$ )[75,76], and they must overcome several challenges to achieve better market uptake.

FCEVs have higher purchase prices than conventional vehicles, and similarly to BEVs, this is attributed to their electrochemical power supply. The hydrogen storage tank and fuel-cell system are the most expensive components because of the inclusion of expensive materials and equipment such as platinum, carbon fibre, humidifiers and heat exchangers[77-79]. The cost of nearly all these components will decline considerably with increased manufacturing volumes, with the main exception being platinum-group metal (PGM) catalysts owing to their scarcity. To reach a similar total PGM content to ICEVs, FCEVs must reduce PGM loadings to about a quarter of their current state-of-the-art levels[80]. This highlights the importance of research efforts to develop catalysts with reduced levels of PGMs and improved efficiency and durability[81-83].
