Repository: cunyu-liu/electrolyte_ailab

File: finetune-rag-agent/pdf-md/mineru_output/[电容器] CSR-2015-Hybrid energy storage the merging of battery and supercapacitor chemistries/full.md (part 1 of 2)
# TUTORIAL REVIEW

View Article Online

View Journal | View Issue

![](images/a7cd0e924052ce4f312a9426c47c66bd56828e1a3d13a45f1ab6b3f930ef3602.jpg)

Cite this: Chem. Soc. Rev., 2015, 44, 1777

Received 31st July 2014

DOI: 10.1039/c4cs00266k

www.rsc.org/csr

# Hybrid energy storage: the merging of battery and supercapacitor chemistries

D. P. Dubal, O. Ayyad,† V. Ruiz‡ and P. Gómez-Romero*

The hybrid approach allows for a reinforcing combination of properties of dissimilar components in synergic combinations. From hybrid materials to hybrid devices the approach offers opportunities to tackle much needed improvements in the performance of energy storage devices. This paper reviews the different approaches and scales of hybrids, materials, electrodes and devices striving to advance along the diagonal of Ragone plots, providing enhanced energy and power densities by combining battery and supercapacitor materials and storage mechanisms. Furthermore, some theoretical aspects are considered regarding the possible hybrid combinations and tactics for the fabrication of optimized final devices. All of it aiming at enhancing the electrochemical performance of energy storage systems.

# Key learning points

(1) General introduction to energy storage within a sustainable energy model  
(2) Trends to improve power density and fast rates in batteries (esp. Li-ion batteries)  
(3) Trends to improve energy density in supercapacitors  
(4) Review of hybrid materials, hybrid electrodes and hybrid devices combining capacitive (especially carbons) and faradaic (redox electroactive) materials  
(5) Analysis of the possible combinations of capacitive and faradaic energy storage mechanisms.

# 1 Introduction

The end of cheap oil<sup>1</sup> and the compulsion for energy security are decisively adding to climate change concerns to finally boost a long overdue change towards a new and sustainable model of generation, management, storage and consumption of energy. Recent efforts to tap unconventional oil and gas will soon be rightly perceived as attempts to scoop out the final remains of an obsolete model. Regardless of how long this final stage will hinder our transition, we will finally have to shift from a society of "energy gatherers" (collecting fossils for fuel) to one of "energy farmers", making use of energy vectors such as electricity, biofuels, hydrogen or other synthetic fuels.

Thus, strategic projects such as the development of competitive electric vehicles have moved out of the drawers of scientists and engineers onto the desktops of CEOs and Ministers in just a few years. Every car manufacturer seems to have an electric silver bullet on the dash board ready to take on a

multibillion dollar race. Yet, in that race batteries are still the limiting step.

Despite the two centuries since Volta's inventive discovery and despite the many disruptive developments from Volta to lithium, battery technologies are still lagging behind the increasingly harsh performances demanded by industry. The winning combination of high specific energy for extending driving ranges plus quick charging and higher specific power for acceleration (all of it topped with a low tag price) is very hard to get for electro-ionic devices like batteries. Ion diffusion is intrinsically sluggish in comparison with electron transport, especially in the solid state, and the associated kinetic constraints limit severely the "t" factor in the  $P = E / t$  equation. Yet, the truth is that our society is addicted to power (rather than energy) and batteries will have to ease their kinetic barriers if they are to make the transition from ruling consumer electronics to leading electric vehicles.

In our virtual encyclopedia of batteries, all entries, from "Air" to "Zinc", are still open to fundamental improvements. Even "Lithium" is nowadays in the midst of new materials developments, concerning the chemical nature of cathode, anode and electrolytes, as well as their microstructural shaping and composite electrode-electrolyte integration. That is why there is still room for new and novel types of materials in this

trade and that is why chemistry (electrochemistry, inorganic chemistry, polymer chemistry, materials chemistry, nanochemistry, etc.) and not just engineering has still a lot to say and a lot to solve in this grand challenge.

On the opposite corner of the ring depicted by a conventional Ragone plot (Fig. 1), capacitors have never needed chemical knowledge (until they became supercapacitors!). Indeed, the electrophysical ways of conventional capacitors lead to high currents and high specific power but to poor specific energy, a performance just complementary to typical batteries (Fig. 1).

Speaking of fuels, Fig. 1 also depicts energy/power performance for three fuel-consuming devices, namely, conventional

gasoline combustion engines, hydrogen combustion engines (CE) and hydrogen fuel cells. As usual, figures are given for active materials or fuels. The point could be raised, however, as to how fair it is to compare devices with their own "fuels" enclosed in their casing (i.e. Li metal in the case of Li batteries) with devices that will run close to forever as long as you feed their fuel (i.e. combustion engines or fuel cells) and how the weight of the fuel, but also that of the fuel tank and that of the overweight CE are (or rather, are not) accounted for comparison. In any event, the inclusion of CE fuels in the plot should be taken as a spurring factor for the development of greener, non-fossil energy vectors.

![](images/abd29b259898430f18d54ead801e2b85fa76e75a77cf52598840b8b4c0f247a2.jpg)  
D. P. Dubal

Dr Deepak Dubal is currently working as "Marie-Curie Fellow (BP-DGR-2013) at Catalan Institute of Nanoscience and Nanotechnology CIN2/ICN2 (CSIC-ICN), Spain. He worked as prestigious "Alexander von Humboldt Fellow" at Chemnitz University of Technology, Germany, in 2012. He joined the Gwangju Institute of Science and Technology (GIST), South Korea, as a post-doctoral fellow in 2011. Dr Dubal received his PhD from Shivaji University, Kolhapur,

India, in 2011 in solid state physics. His research interest is focused on the chemical synthesis of nanostructured materials and their applications in energy storage devices with special emphasis on Li-ion batteries and supercapacitors.

![](images/39da6c75e7fad856be7a91cf78439e6e8fab9f3495c67eaa741f4941f5196ddc.jpg)  
O. Ayyad

Dr Omar Ayyad is currently working as an assistant professor at Al-Quds University, Jerusalem, Palestine. He received his BSc and MSc in chemistry and chemical technology from Al-Quds University, Advanced master (DEA) in Materials Engineering from Universitat Politecnica de Catalunya, Spain, PhD degree with distinction in Materials Science and Metallurgical Engineering from Universitat de Barcelona, Spain, in 2011. Afterwards, he joined the Catalan Institute of

Nanoscience and Nanotechnology (ICN2) as postdoctoral researcher with Prof. P. Gomez-Romero (NEO-Energy group). His main research is focused on synthesis and characterization of metallic nanoparticles and their polymer nanocomposites, as well as cathode nanostructured materials for lithium ion batteries.

![](images/4923f5452297d413b33fd3f88821d2e3b953a42c37e22a43dc8b6437addef272.jpg)  
V. Ruiz

Dr Vanessa Ruiz, B.Chemistry, University of Oviedo (Spain), PhD in Chemistry University of Oviedo (Instituto Nacional del Carbo), Post-Doctoral fellow at the Energy Technology Division (Energy storage/supercapacitors group), CSIRO, Australia. Juan de la Cierva Post-Doctoral Fellow at Centro de Investigacion en Nanociencia y Nanotecnologia, CIN2 (CSIC). Presently working as Research Fellow, at the Cleaner Energy Unit of the Institute for

Energy and Transport (Commission of the European Communities Joint Research Center), Petten, Netherlands. Expert in the synthesis of active electrode materials for supercapacitors (activated carbons, graphene-based materials, nanoparticles doping, electrodeposition of metal oxides, etc.), electrochemical characterization, testing and data analysis.

![](images/8d93c25d153a53919f9be9614937f90332e869f8751ee0f1a59e4a82aae75b71.jpg)  
P. Gómez-Romero

Prof. Pedro Gomez-Romero (BSc and Ms Sc Universidad de Valencia, Spain. PhD in Chemistry, Georgetown University, USA, 1987, with Distinction). CSIC Researcher at ICMAB, 1990-2007. Sabbatical at the National Renewable Energy Laboratory, USA (1998-99). Presently, Full Research Professor (2006-) and Group Leader of NEO-Energy lab at ICN2 (CSIC) (2007-), directing projects on hybrid organic-inorganic nanostructures, nanocom

pose materials for energy storage and conversion (lithium batteries, supercapacitors, flow batteries, solar-thermal energy, nanofluids). Author of ca. 200 publications. Scientific editor of the book "Functional Hybrid Materials" P. Gomez-Romero, C. Sanchez (Eds.) (Wiley-VCH 2004) and author of two award-winning popular science books.

![](images/88232b198a877167d708dfcb0675d0baccb1a98c3addcd2fc17b603417c35379.jpg)  
Fig. 1 Ragone plot with specific energy and power for different energy storage devices. Data from ref. 2.

Supercapacitors lay in middle grounds between batteries and conventional capacitors. Electric Double-Layer Capacitors (EDLCs) take advantage of the electro-ionic charge storage induced in the electrochemical double layer of high-surface area carbons, whereas electrochemical supercapacitors rely on electroactive phases which undergo faradaic redox processes limited to the electrode-electrolyte interface leading to a so called pseudocapacitance.

All these different mechanisms for charge storage have been traditionally exploited separately.3 Yet, in the same way that a combination of batteries and capacitors can power and reinforce each other in a circuit, different materials and charge storage mechanisms can be combined in a single device in order to improve the overall performance. Hybrid materials, made of dissimilar but complementary components, are the natural target for this purpose.

Generally speaking, hybrid materials offer opportunities for synergic behavior and improved properties with respect to their individual components. Among many possible combinations, those formed by electroactive and conducting components are of particular interest for energy storage applications. As a matter of fact, hybrid composite electrodes integrating electroactive oxides (or phosphates) and conducting carbons have long been prepared and optimized for rechargeable lithium batteries. In this case, the hybrid approach is limited to the physical integration of an electroactive but poorly conducting phase and graphitic carbon materials providing inter-grain electronic conductivity. Needless to say that not any mixing approach is good enough to lead to an optimal configuration. The right proportions concerning relative concentration and particle sizes are keys to provide the required percolation paths. But in any event, each of the components of a hybrid composite electrode keeps its chemical nature, crystal structure and even its physical and electrochemical properties.

Hybrid materials go one step further in integration compared with composites. Indeed, organic and inorganic components are

![](images/645ef15ae4d081d9e06e1d6195309ef7d0bf385080ed9737b71e1296ae6a86da.jpg)  
Fig. 2 Schematic diagram of three types of components used in the design of hybrid materials for energy storage: carbon materials, conducting organic polymers (COPs) and a variety of inorganic electroactive species three of which are just shown as representative examples of extended (oxides, phosphates) or molecular (polyoxometalate) species.

integrated at a molecular level, the original individual "phases" are combined into a new one and properties can change substantially. Regardless of the nature of the interaction between components, whether through strong covalent bonds or weaker ionic, hydrogen-bonding or van der Waals interactions, chemistry governs the making of hybrid materials. $^4$

As we will see in this review, a growing number of hybrid materials and approaches are being developed in laboratories around the world in order to advance along the diagonal of the Ragone plot chessboard, that is, aiming at developing electrode materials and energy storage devices with improved power and energy densities. Our group is extensively working with the prospective research of hybrid combinations of electroactive and conductive materials for energy storage applications. Among electroactive components we have used a wide variety of inorganic species, from oxides (or phosphate) to polyoxometalate (POM) clusters, but also conducting organic polymers (COPs) or carbon materials (see Fig. 2). As a matter of fact there is a very broad landscape of hybrid materials which will be discussed in this review in the context of hybrid electrodes and devices. But first, we will analyze sectorial efforts to improve the power performance of conventional batteries and to increase the energy densities of conventional supercapacitors.

# 2 The road to faster batteries

There was a time when lead-acid batteries were the only ones found in our cars and Ni-Cd was ubiquitous in our videoc cameras. Then, after a brief precarious inter-regnum of metal hydrides, lithium took over the portable electronics market.[7]

That was the only major foreseeable application of lithium-ion batteries not so long ago and research was driven by the ever-increasing demand for portable electronics with greater autonomy, energy density and design flexibility as main targets. In less than a decade emphasis has shifted to faster-charging, longer-lasting, high-power, yet environmentally friendly Li-ion batteries which could also be used for electric vehicles in a sustainable way.

The list of mainstream materials studied to optimize the performance of commercial, first-generation lithium batteries is already quite long. A variety of inorganic phases, including mostly oxides and phosphates, have been studied as cathode materials  $\mathrm{Li}_{1 - x}\mathrm{Ni}_{1 - y - z}\mathrm{Co}_y\mathrm{M}_z\mathrm{O}_4$ ,  $\mathrm{Li}_x\mathrm{Mn}_2\mathrm{O}_4$ ,  $\mathrm{LiMnO_2}$ ,  $\mathrm{MnO_2}$ ,  $\mathrm{V}_2\mathrm{O}_5$ ,  $\mathrm{LiV}_3\mathrm{O}_8$ ,  $\mathrm{Li}_{1 - x}\mathrm{VOPO}_4$ ,  $\mathrm{Li}_x\mathrm{FePO}_4$ . Anode chemistries are even more diverse, since they comprise not only a variety of materials but a variety of approaches, from lithium metal to graphite and carbons to alloys (Li with Si, Sn...) to the more recent anodes based on metal oxides leading to metal nanoparticles through conversion reactions. Revising all these types of materials is beyond the purpose of this review. Instead we will take a representative example, such as the  $\mathrm{LiFePO_4}$  cathodic phase, to illustrate the multiple approaches towards power improvement of lithium batteries.

The road towards faster batteries has involved in turn a multiplicity of approaches from materials to cell design but we will limit our discussion to those aspects related to the chemistry and structure of materials. Getting faster-charging and increased specific power batteries would require faster kinetics. But the easiest way to increase the rate of redox reactions in battery electrodes is the optimization of the electrode-electrolyte interfaces. This has been done in different ways, mostly through the use of nanosized particles, but also by surface modification, microstructure optimization and through the synthesis of nanocomposite materials.[10] The preparation of a  $\mathrm{LiFePO_4}$  active cathode material in the form of nanoparticles, their surface-coating with thin carbon layers or conducting polymers, the growth of fractal microstructures and the synthesis of  $\mathrm{LiMnPO_4 - LiFePO_4}$  or  $\mathrm{LiFePO_4}$ -graphene nanocomposites are examples of each of these three approaches, respectively, which we will describe below.

The use of nanoparticulate electroactive phases is in principle the most obvious approach towards faster electrode reactions. However it should be noted that the benefits of this approach are offset in cases where the nanosize also leads to the enhancement of spurious reactions with the electrolyte. In the particular case of poorly conducting materials such as  $\mathrm{LiFePO_4}$ , surface modification with carbon has been established as a necessary step for their implementation as cathode active materials and has led to a remarkable improvement of their performance especially at high discharge rates, thus contributing to the consolidation of batteries as energy storage devices with high hopes for high-power and fast-charging marks.

Surface/microstructure engineering is another approach towards fast batteries that is also under current development. This is illustrated by the development of electrodes with fractal porosity or fractal granularity. An electrode-electrolyte interface with fractal dimensions is an advantageous feature for many

![](images/ca66cfd57a89f15b259483605c6aac273c8b1a15eb60bff649b5c5373484aa89.jpg)  
Fig. 3 Black background outlines and ideal geometry with fractal granularity (see text). Inset shows scanning electron micrographs of fractal granularity in  $\mathrm{LiFePO_4}$  materials (O. Ayyad, P. Gomez-Romero, unpublished results).

possible applications but in particular for any electrochemical energy storage system, from fuel cells to batteries or supercapacitors. Metal electrodes with fractal porosity, among them nickel for possible application in fuel cells, are one interesting example.[11]

In the field of batteries, fractal granularity offers a similarly improved electrode-electrolyte interface. The spontaneous growth of nanoparticles into larger microstructures leads to self-assembled constructions that can provide simultaneously a high surface area for high power and a large bulk for high energy. The black background in Fig. 3 outlines an ideal geometry with fractal granularity which should provide a combination of high energy and power for a given active material. The inset micrographs show the real-world equivalent of fractal granularity in  $\mathrm{LiFePO_4}$  materials.

Finally, the road to faster batteries is also being paved with the development of a variety of nanocomposite materials. Core-shell  $\mathrm{LiMnPO_4 - LiFePO_4}$  nanoparticles are an interesting example of synergy. The manganese phase features a higher potential than the iron one, but it is difficult to coat with carbon. Zaghib and colleagues coated  $\mathrm{LiMnPO_4}$  with a thin layer of  $\mathrm{LiFePO_4}$  and this in turn with a  $3\mathrm{nm}$  layer of carbon. This multishell structure not only did the expected trick (allow for C-coating of an active  $\mathrm{LiMnPO_4}$  core phase) but also showed a better performance than the comparable solid solution  $\mathrm{LiMn_{2 / 3}Fe_{1 / 3}PO_4}$ , even at high rates and seemed to prevent the strongly oxidizing manganese phase from reacting with the electrolyte.[10]

Nanocomposites with graphene have been pursued since the arrival of the new kid in Nanocarbon Town. And  $\mathrm{LiFePO_4}$  graphene nanocomposites were no exception. As a matter of fact, it is just natural to aim at inter-dispersing both phases given the need for C-coating of this electroactive phase. From a chemical point of view, such a nanocomposite could be envisioned as a way to avoid high-temperature treatments for the formation of the conductive coating and could presumably lead to better high-rate performances. Several articles have reported  $\mathrm{LiFePO_4}$ -graphene composites with improved capacities at high rates prepared by in situ synthesis of  $\mathrm{LiFePO_4}$  on pre-synthesized

graphene integrated by spray-drying and annealing, $^{12}$  by solid state reactions, $^{13}$  or by coprecipitation and sintering, $^{14}$  in all cases, though, through the use of a final high-temperature treatment. Although high-temperatures and C-coating were not completely avoided, improved performance at high charge-discharge rates was demonstrated.

# 3 The path to high energy density supercapacitors

Conventional capacitors have been part of our circuits for ages but nobody considered them as energy storage devices given their minuscule capacity to store charge. In contrast to a conventional battery, where a spontaneous redox reaction between species with different potentials is harnessed by an electrolyte-mediated isolation, conventional capacitors are formed by two identical conducting electrodes which are polarized and store charge proportional to the voltage applied

$$
\mathrm {d} q = C \cdot \mathrm {d} V,
$$

where  $C$  is the capacitance.

From a geometric point of view the capacitance is directly proportional to the area of the electrodes  $(A)$  and inversely proportional to the separation distance between them  $(d)$  separated by a dielectric with permittivity  $\varepsilon$ :

$$
C = \varepsilon A / d
$$

The conception of double-layer supercapacitors led to orders of magnitude improvement in energy density (Fig. 1) by storing

charge at the interface between a carbon electrode and an electrolyte through the formation of a Helmholtz double layer upon polarization. $^{15}$  This increased capacitance results from the large active area of those carbon electrodes and the minimal magnitude of charge separation  $(d)$  down to a few Angstroms. The storage mechanism in this case is purely physical. The energy is accumulated due to the presence of an electric field resulting from a charge separation at the electrode/electrolyte interface. Thus, a cyclic voltammogram of a double-layer carbon supercapacitor features a characteristic rectangular shape, with a voltage independent current, whereas charge-discharge processes are almost linear (Fig. 4(a)). These double-layer supercapacitors, sometimes labelled as electrochemical double-layer capacitors, $^{16}$  constituted a disruptive advancement in the field of energy storage. They aimed (and succeeded) at increasing the energy density with respect to conventional capacitors and still were able to provide much higher power density (though with lower energy density) than batteries. Further increasing their charge capacity and specific energy has been a dominant  $\mathbb{R} + \mathbb{D}$  goal ever since.

A major discovery made along this line by Gogotsi and co-workers involved the demonstration that unsolvated ions can contribute to capacity in purely double-layer electrodes. These researchers used carbide-derived carbons with pore sizes smaller than  $1\mathrm{nm}$  to show that ions diffuse through these ultramicropores upon desolvation and contribute to increased capacitance values.[17] It is very interesting to note that this behaviour is indeed reminiscent of ion diffusion in battery materials, where the injection of electrons in a bulk electroactive phase is balanced by the diffusion of naked ions in

![](images/1408772754be656a57a33770e9689428c4312e4d0633f686a8a735fcb1a3d32d.jpg)

![](images/03159c79d7b17d753dd677771d77086419943770f6f3b0e521790dd376e59737.jpg)

![](images/e5daa3f86384cb8cb19cbceaba4988313ce795af2f99a786a43ffa13a2b13911.jpg)

![](images/b194e2cc00113d0773d333eaa53e905aa07f846d10f719628f3dde93738d8191.jpg)  
Fig. 4 Cyclic voltammograms (top) and charge-discharge cycles (bottom) for different types of electrode materials: (a, b), carbon-based double-layer supercapacitors; (c, d)  $\mathrm{Co}_3\mathrm{O}_4$  pseudocapacitor; (e, f) LiFePO $_4$  battery electrode (vs. Li). The series shows the transition from a typical capacitive behavior (EDLC) (a, b) to a typical (two phase) battery electrode (e, f) with a pseudocapacitive oxide electrode as an intermediate case (c, d). It should be noted that even for the same  $\mathrm{Co}_3\mathrm{O}_4$  material different degrees of capacitive and faradaic components can be appreciated depending on the specific microstructure of the active phase.[23]

![](images/8822da7ab69ffd517aa36e3aca8ea9dc20cde182c545aede18230bb4f2400312.jpg)

![](images/66691ecd984e4069ed02738b24e1bb39564181a1cc765d05f8a7348ed3936322.jpg)

vacant lattice sites, thus increasing charge capacity and energy density at the expense of power. Hence we see how the borders between electrophysical and electrochemical energy storage mechanisms are increasingly blurred.

But the clearest transition of supercapacitors from purely electrophysical to electrochemical devices (and a truly major step forward in the field) came with the introduction of redox pseudocapacitors by Conway. $^{18}$  These take advantage of voltage-dependent charge transfer reactions in which the charge used for the progression of an electrode process is a continuous function of potential. In that case the derivative  $\mathrm{dq} / \mathrm{d}V$  is not nil (Fig. 4(c and d)) (as it is effectively the case in conventional batteries with phase changes as depicted in Fig. 4(e and f)) and corresponds to a capacitance of faradaic nature, conventionally called pseudocapacitance. There are mainly two types of processes associated to pseudocapacitors, $^{19}$  namely (i) redox reactions where the potential is a function of the log of the ratio between initial and final redox species, (ii) two-dimensional underpotential deposition. The former is by far the most frequently exploited in the design of pseudocapacitors. A wide variety of electroactive oxides as well as conducting polymers have been applied as active materials for pseudocapacitors. Among oxides, hydrated  $\mathrm{RuO}_2$  constitutes a paradigmatic example, but in principle any intercalation phase featuring solid-solution behavior could be used, and various oxides such as  $\mathrm{MnO}_2$ ,  $\mathrm{Co}_3\mathrm{O}_4$ , NiO,  $\mathrm{Fe}_3\mathrm{O}_4$ , or  $\mathrm{V}_2\mathrm{O}_5$ , as well as their mixed oxides have been studied as alternatives to  $\mathrm{RuO}_2$ , which despite its high specific capacitance values (theoretical value  $1360\mathrm{Fg}^{-1}$ ) is too expensive for practical application. $^{20}$  However, the theoretical capacitances of these metal oxides have rarely been achieved in experiments mainly due to their poor electronic conductivity, which limits the rate capability for high power performance and thus hinders its widespread applications in energy storage systems.

A new class of faradaic electrode materials, that of polyoxometalates (POMs), is emerging as a molecular frontrunner in the field of energy storage systems. POMs are nanometric oxide clusters with reversible redox activities which can be used as building blocks for energy storage applications.[21] POMs are polyatomic ions, usually anions that consist of three or more transition metal oxyanions linked together by shared oxygen atoms to form a large, closed 3-dimensional framework. The metal atoms are usually group 5 or group 6 transition metals in their high oxidation states which include vanadium, niobium, tantalum, but most frequently molybdenum and tungsten.

Many kinds of conducting polymers such as polythiophene, polypyrrole, polyaniline, and their derivatives, have been investigated for pseudocapacitors.[22] These pi-conjugated conducting polymers with various heterocyclic organic compounds have shown high gravimetric and volumetric pseudocapacitance in various non-aqueous electrolytes with operating voltages of  $\sim 3\mathrm{V}$ . Thanks to their molecular structures, they can provide various shapes, flexibility and light-weight (due to their low densities). However, when used as bulk materials, conducting polymers suffer from a limited cycling stability and fast decayed capacitance in the high rate cycling process, presumably due to

significant volume changes during the capacitor operation and the accompanying decrease of their electrical conductivity which leads to the decay of their electrochemical performance.

# 4 The roadmap to hybrid material electrodes and devices

Several authors have proposed and discussed hybridization of supercapacitors and batteries in the last decade. A general and systematic approach to define and classify hybrid supercapacitor combinations has been recently proposed by Cericola and Kotz, including combinations of materials, electrodes and also combinations of whole battery and supercapacitor devices.[24] Notwithstanding the importance of combining devices, the present review focuses on electrode materials rather than on serial or parallel combinations of supercapacitors and batteries. We will track the many efforts and approaches to advance electroactive materials and electrodes along the diagonal of the Ragone plot (Fig. 1), efforts that find their thrust in the realm of chemistry.

A rigorous classification might not be indispensable to describe the complex landscape of materials configuring the world of hybrid energy storage. But classifying helps understanding. For the sake of simplicity, we will consider here that all the materials which are mainly charged and discharged through faradaic redox reactions are battery-type materials (pseudocapacitive metal oxides and conducting polymers as well as intercalation compounds or even electroactive clusters or molecular species). On the other hand, materials charged through a capacitive double-layer mechanism are considered as capacitor-type materials (typically, high surface area carbons).

The specific problems associated with either battery or capacitor devices can be offset by proper design of a hybrid device. Supercapacitors may have either symmetric or asymmetric electrode configuration. In the first case both electrodes have the same capacitance whereas asymmetric configurations

![](images/4000f800a5a7b17a652ea66684d1aabaeaaa00e348686612566e1a511834c54e.jpg)  
Fig. 5 Schematic representations of different possible hybridization approaches between supercapacitor and battery electrodes and materials.

feature substantially different capacitance values for each electrode. Asymmetric electrode designs are most frequently associated to the combination of electrodes with different storage mechanisms, typically, a capacitive EDL electrode and a battery-type faradaic or pseudocapacitive electrode. This type of design is known as hybrid supercapacitors (see Fig. 5, top). When the battery-type electrode is a Li-intercalating phase these systems are also referred to as lithium-ion capacitors. In such systems, the battery-type electrode provides high energy density while the capacitor electrode enables high power capability in the system. A prototypical example is a hybrid capacitor made of Li-intercalated graphite (previously lithiated to act as a negative electrode) and a porous carbon EDL positive electrode (Li-ion capacitor).

The hybrid device concept was proposed by Amatucci's group based on a positive AC capacitive electrode combined with a negative  $\mathrm{Li}_4\mathrm{Ti}_5\mathrm{O}_{12}$  faradaic one in an organic electrolyte.[25] Negative electrodes based on pre-lithiated graphite were also used, leading to an increased operating voltage.[26] Also, combinations of capacitive AC electrodes with positive faradaic electrodes such as  $\mathrm{MnO}_2$  in aqueous electrolytes were also tested.[27] These were some of the pioneering examples of the hybrid device approach (series combination) depicted in Fig. 5 (top).

In just one decade the hybrid capacitor has reached the market. Yet, there is still room for substantial improvement. For example, using the same electroactive  $\mathrm{Li_4Ti_5O_{12}}$  phase, Naoi and coworkers have shown an outstanding nanocomposite electrode of the type shown in Fig. 5 (bottom). This material was prepared by a mechanochemical sol-gel reaction under ultracentrifugal force (UC method) followed by an instantaneous heat-treatment under vacuum for a very short duration. This procedure leads to  $\mathrm{Li_4Ti_5O_{12}}$  nanoparticles anchored onto carbon nanofibers (CNF) with extraordinary energy storage capacity especially at very high rates[28] (Fig. 6). Furthermore, by combining that nanohybrid electrode with a capacitive AC electrode they were, in turn, applying the double hybridization approach shown in Fig. 5 (center).[29]

It should be emphasized that this type of hybrid material/ electrode is by no means a simple mixture of the two components,

![](images/4c46a82298a9708d175ab9192bd11480a9663a118dc27f0b75cc1e9ea210d022.jpg)  
Fig. 6 TEM image of the nanocomposite electrode formed by  $\mathrm{Li_4Ti_5O_{12}}$  nanoparticles and CNF and specific capacity of the electrode vs. Li anode showing excellent high-rate performance (data from ref. 28).

but a true nanocomposite, featuring interactions at the atomic/ molecular level between them, which is the reason why chemical treatments and approaches make the difference between a poor and a high-performance material.

We have seen how merging carbon materials typical of supercapacitors with electroactive (redox) materials characteristic of batteries leads to hybrid materials, electrodes and devices with improved performances which we could generically call supercapbatteries.

For a better general understanding of the combination of capacitive and faradaic electrodes in this type of devices, some basic theoretical aspects will be presented in the next paragraphs. Fig. 7 shows schematic representations of single electrode systems (capacitor (a) and battery (b)) and an asymmetric (hybrid) capacitor system (c) together with their charge-potential profile. As seen from Fig. 7(a) the charge-discharge profile of a typical capacitor-like electrode is linear whereas for a typical battery-type electrode with a redox process associated to a phase change, the potential remains constant during charge and discharge according to the phase rule and following the Nernst equation as shown in Fig. 7(b). Hence, the capacitors are high power devices (but poor energy density) whereas batteries are high energy devices (poor power density). Thus, the energy stored in the capacitor is  $0.5q_{\mathrm{c}}\cdot \Delta V_{\mathrm{c}}$  (where  $q_{\mathrm{c}}$  is charge and  $\Delta V_{\mathrm{c}}$  is voltage) which is half that of a battery  $(E_{\mathrm{b}} = Q_{\mathrm{b}}\cdot \Delta V_{\mathrm{b}})$ . If we combine both systems, the high power property of the capacitor as well as the high energy characteristic of the battery will merge in the hybrid device depicted in Fig. 7(c). In such a system, it is essential to use a higher working potential  $(\Delta V)$  combined with the capacitor-type electrode at the initial stage of the charging process in order to reach the redox potential of the battery-like electrode  $(\Delta V_{\mathrm{b}})$  resulting in an increase of the storable amount of energy compared to the single electrode system as seen in Fig. 7. Moreover, the total capacitance of the asymmetric capacitor system could not be reached due to the constant electrochemical potential value of the battery-type electrode, in contrast with single electrode systems. An additional challenge of this type of devices is to get the battery-type electrode (with intrinsically slower kinetics than the electrostatic charge storage of a capacitor-type electrode) to perform at a fast enough rate to match the capacitor-type electrode.

From a thermodynamic point of view, asymmetric capacitors can make full use of the different potential windows of the two electrodes to provide a maximum operating voltage of the cell (see Fig. 8). Consequently, a greatly enhanced specific capacitance and significantly improved energy density result. Note that in order to reach the highest cell voltage, the charges stored in both electrodes must be balanced, even under high-rate testing. There have been several outstanding reports of asymmetric capacitor systems using various active materials as the counter electrode for activated carbon providing high energy densities. Among them are  $\mathrm{AC} / / \mathrm{MnO}_2$ ,  $\mathrm{AC} / / \mathrm{NiO}$ ,  $\mathrm{AC} / / \mathrm{Li}_2\mathrm{Mn}_4\mathrm{O}_9$ ,  $\mathrm{AC} / / \mathrm{LiTi}_2(\mathrm{PO}_4)_2$ ,  $\mathrm{AC} / / \mathrm{Li}_4\mathrm{Ti}_5\mathrm{O}_{12}$  with aqueous electrolytes.[30]

Although this type of supercapacitors generally shows a much enhanced capacitance and greatly improved energy density

![](images/3c5591a12639bc0e81d78398adf96e786bf11067e9fd8da0f5f85a1a4995f006.jpg)  
Fig. 7 Schematic representations of a single electrode system (a), capacitor (b) battery and (c) an asymmetric capacitor system with an aqueous electrolyte according to the charge-potential profile with corresponding equations for energy storage.

![](images/eb631f05ac2abe9040e094bddbc9078a145a47810203dd79090c7e8aa76ff38d.jpg)

![](images/f5048d296852844c7bf37599e6c874a96e0c95336a9e2cde42f9f4418ebbd9a8.jpg)

![](images/1b32f453dafc53689f5f60ff8417db372e1b4844426ef67186850302b0219c68.jpg)  
Fig. 8 Cyclic voltammetry curves of aqueous asymmetric capacitors based on different metal oxides/hydroxides as the positive electrode and reduced graphene oxide as the negative electrode.

![](images/edbee1c40ab5f84cef74b38328372b362ca3c1b62ed603c7a41e99fabe97ff0d.jpg)

compared with EDLCs, they still may have a significant drawback. For example, it is very difficult to fully utilize the overall specific energy density of battery-type electrodes due to the redox reaction kinetics being too slow in asymmetric capacitor systems.

This inherent difference can diminish the energy storage ability of the electrochemical device especially during fast charge-discharge processes compromising their practical application as supercapacitors. This drawback requires the design of advanced

electrodes which could help offsetting the low charge-transfer kinetics intrinsic to redox reactions of battery-type electrodes. There are several ways to achieve this objective, involving the size and morphology control of electroactive particles and/or the introduction of highly conducting materials in battery-type electrodes. The first approach involves primarily the use of nanoparticulate electroactive phases in order to reduce the diffusion path of charge-compensating ions in the solid state. But it also includes the control of particle morphologies as described above (see Fig. 3) in order to optimize their interface with the electrolyte. The second approach, aiming at increasing the conductivity of the battery-like electrode, can in turn be tackled in different ways. The two approaches most frequently followed involve metal doping of the electroactive phase itself or carbon coating in order to increase their electronic conductivity.

The design of electroactive hybrid materials, combining electroactive and conducting components in a single hybrid electrode (see Fig. 5, bottom), is one way to lessen the kinetic mismatch problem associated to hybrid devices mentioned above. But it also provides the opportunity to get all-in-one faradaic and capacitive activities displayed in parallel. This has led to widespread efforts in laboratories around the world to explore a large variety of hybrid combinations in nanocomposite electrode materials for application in novel energy storage devices.

Finally, we should consider what we could call the double hybridization approach, that is, the simultaneous combination of faradaic and capacitive materials in a single electrode and the use of that hybrid electrode in front of a capacitive one (Fig. 5, center). In effect this would be equivalent to a combination of

faradaic and capacitive materials in parallel AND in series, thus improving kinetic aspects as well as larger voltages and energy densities.
