Repository: cunyu-liu/electrolyte_ailab

File: finetune-rag-agent/pdf-md/mineru_output/[电池] AM-2018-30 Years of Lithium-Ion Batteries/full.md (part 1 of 4)
# 30 Years of Lithium-Ion Batteries

Matthew Li, Jun Lu,* Zhongwei Chen,* and Khalil Amine*

Over the past 30 years, significant commercial and academic progress has been made on Li-based battery technologies. From the early Li-metal anode iterations to the current commercial Li-ion batteries (LIBs), the story of the Li-based battery is full of breakthroughs and back tracing steps. This review will discuss the main roles of material science in the development of LIBs. As LIB research progresses and the materials of interest change, different emphases on the different subdisciplines of material science are placed. Early works on LIBs focus more on solid state physics whereas near the end of the 20th century, researchers began to focus more on the morphological aspects (surface coating, porosity, size, and shape) of electrode materials. While it is easy to point out which specific cathode and anode materials are currently good candidates for the next-generation of batteries, it is difficult to explain exactly why those are chosen. In this review, for the reader a complete developmental story of LIB should be clearly drawn, along with an explanation of the reasons responsible for the various technological shifts. The review will end with a statement of caution for the current modern battery research along with a brief discussion on beyond lithium-ion battery chemistries.

# 1. Introduction

Demand for high-performance rechargeable batteries had become so tangible and ubiquitous in the recent years that its numerous requirements and functions had nearly risen to the status of common knowledge. Like most scientific-engineering fields, such a strong desire for advanced light-weight batteries was not always the case. Research into batteries began modestly

M. Li, Dr. J. Lu, Dr. K. Amine

Chemical Sciences and Engineering Division

Argonne National Laboratory

9700 Cass Ave, Lemont, IL 60439, USA

E-mail: junlu@anl.gov; amine@anl.gov

M. Li, Prof. Z. Chen

Department of Chemical Engineering

Waterloo Institute of Nanotechnology

University of Waterloo

200 University Ave West, Waterloo, ON N2L 3G1, Canada

E-mail: zhwchen@uwaterloo.ca

Dr. K. Amine

Institute for Research and Medical Consultations

Imam Abdulrahman Bin Faisal University

Dammam 34212, Saudi Arabia

Dr. K. Amine

Material Science and Engineering

Stanford University

Stanford, CA 94305, USA

![](images/ba15b9d4f947b5ffcf53ded779cfeeb3ef975d0cc4c563a44e44a281947b1a59.jpg)

The ORCID identification number(s) for the author(s) of this article can be found under https://doi.org/10.1002/adma.201800561.

DOI: 10.1002/adma.201800561

and climbed sharply in popularity. It could be argued that it was the creation of the transistor at a small enough scale that fueled the research for better rechargeable batteries.[1] Or, it could have been just out of pure scientific curiosity that such research was undertaken.[2] Regardless of the initial cause(s), about 30 years ago Sony Co. commercialized the world's first lithium-ion battery (LIB). LIB's revolutionization of portable electronics led to an explosive increase in research interest throughout the following years. Adding to this interest, governments around the world became more conscious of the role of greenhouse gases in climate change and launched numerous initiatives on green energy technologies (solar, wind, etc.) and electric vehicles with energy storage systems at the core of these solutions. Consequently, Figure 1 reveals that research into batteries had drastically increased from 2010, far exceeding the percentage rate of

increase of overall publication across all research field. In the span of 7 years, researchers around the globe have added at least 119 188 new publications on batteries from 2010 to 2017 representing a  $260\%$  growth in total literature volume based on the search query "batteries" (on the Web of Science online database). This represents about a 4.5 times the  $\%$  rate of increase in general published literature.

While the growth of battery research was impressive, the goals of research have not changed over the years: to decrease the weight and size of the battery, increase the cycle durability, maintaining safety while minimizing cost have always been the mandate of all battery scientists. Recent reviews on LIBs have provided a good overview of the historical and technical challenges of LIBs.[3-5] However, in accordance with the 30th anniversary of Advanced Materials (Wiley-VCH), this review will aim to provide a comprehensive story of the development and advancement of the lithium-ion battery systems with emphasis on the electrode materials over the past 30 years. From the lab setting to commercialization and current cutting-edge research, this review will discuss the main roles of material science in the development of LIBs. As LIB research progressed and the materials of interest changed, different emphasis on the different subdisciplines of material science were placed. Early works on LIBs focused more on solid state physics whereas near the end of the 20th century with nanotechnology on the rise, researchers began to focus more on the morphological aspects (surface coating, porosity, size, and shape) of electrode materials. We hope to clearly draw for the readers a complete story of the driving forces responsible for the various technological

shifts in LIBs and research themes. This review concludes with perspective of the future of LIBs in terms of application and material science.

# 2. Commercialization of the Lithium-Ion Battery

The market for the generic battery started with the invention of portable electrical systems such as portable electronic calculators, implantable electronics or even simple flashlights. There have been many battery technologies prior to the inception of LIBs. It could have been the oil crisis in the  $1970s^{[6]}$  that motivated researchers to search for a superior battery system to replace petroleum.[7,8] It could also have been the invention of the transistor with its yearly size reduction[9] that urged consumers and companies to demand a new energy storage device. Irrespective of its origin, the desire for a system such as LIBs can be ultimately traced to the performance deficiencies of its predecessors. The secondary battery technologies that existed years prior to LIB (such as the Ni metal hydride and lead-acid system) possessed low energy densities with limited future potential. The search for a higher energy density system had drawn researchers to the wide voltage window of organic electrolytes, lithium's highly reducing nature  $(-3.04\mathrm{V}$  vs standard hydrogen electrode) and low atomic mass.[7] Furthermore, the small atomic radius of Li-ions offered a high diffusion coefficient when used as the charge carrier and theoretically, appeared to be a very promising system for the high energy density and high-power demands of portable energy storage systems.

Historically, the ancestor of the current rechargeable LIBs can be traced back to the rechargeable Li metal battery (LMB). The first account of a cell that resembled a secondary LMB was published by Lewis and Keyes in 1913.[10] It was not until 1965 that the more familiar lithium metal anode in propylene carbonate based electrolyte was attempted by Selim et al.[11] at NASA, where practicality concerns were expressed about the low stripping/redeposition efficiency of  $\approx 50 - 70\%$ . The following years yielded numerous research articles on the problems and potential solutions for rechargeable Li metal anodes, but with little success.[12-14] In the mid-1970s, work by Vissers et al. and Gay et al. at Argonne National Laboratory (ANL) explored high temperature  $(450^{\circ}\mathrm{C})$  Li and Li-Al alloy/ $\mathrm{FeS}_2$  system.[15] While this battery design did possess high energy density, it was intended for off-peak grid energy storage and electric vehicles which had little applicability for portable electronics.

# 2.1. The Search for a Cathode

The earliest iterations of a cathode that resembled the current cathode materials were designed by Whittingham.[16] The layered crystal structure of near metallic metal dichalcogenides such as  $\mathrm{TiS}_2$  and  $\mathrm{TaS}_2$  were used to store Li-ions. Whittingham called the Li-ion storage reaction, "the intercalation mechanisms" which was highly reversibly due to minimal changes in the crystal structures. He explained that this phenomenon stemmed from  $\mathrm{TiS}_2$ 's ordered layered structure with alternating Ti and S sheets. The ordered structure did not have disordered Ti cations distributed randomly throughout the crystal

![](images/f3f5537aa4b907c8ec0bf4ec7c449cef9ae7c93b71ffef13f60e8b34b058f971.jpg)  
completed his Ph.D. at the Department of Metallurgical Engineering at University of Utah in 2009.

Jun Lu is a chemist at Argonne National Laboratory. His research interests focus on the electrochemical energy storage and conversion technology, with main focus on beyond Li-ion battery technology. Dr. Lu earned his bachelor degree in Chemistry Physics from University of Science and Technology of China (USTC) in 2000. He

![](images/fc421e36143d76056a230a5adf968c54c3ff64ff332a47f00298e7c12eda881a.jpg)  
of California Riverside. His expertise is advanced energy materials for zinc-air/lithium-ion/lithium--sulfur batteries and fuel cells.

Zhongwei Chen is Canada Research Chair Professor in Advanced Materials for Clean Energy at University of Waterloo, Waterloo, Canada. He is also the Director of Collaborative Graduate Program in Nanotechnology at University of Waterloo. He received his Ph.D. (2008) in Chemical and Environmental Engineering from University

![](images/075ec5f7d30aa62aeca68ca5c41a5d4911a633dc43438b960d4da827e5b8b502.jpg)  
Dr. Amine currently also serves as member of the U.S. National Research Consul on battery related technologies.

Khalil Amine is a Distinguished Fellow and the Manager of the Advanced Battery Technology programs at Argonne National Laboratory, where he is responsible for directing the research and development of advanced materials and battery systems for HEV, PHEV, EV, satellite, military, and medical applications.

lattice which was beneficial for Li-ion transfer.[2]  $\mathrm{TiS}_2$  was later paired with a Li or Li-Al alloy metal anode, forming the Li/ $\mathrm{TiS}_2$  system and commercialized by Exxon in the late 1970s at  $280\mathrm{WhL^{-1}}$ $(130\mathrm{Whkg^{-1}})$ .[2] This product was sadly restricted to the coin cell level and was only applied in watch batteries.[17] The main problems of Exxon's commercial  $\mathrm{Li / TiS_2}$  system can be categorically divided into the cathode, electrolyte and the anode. Although the  $\mathrm{TiS}_2$  cathode possessed a high Li-ion intercalation capacity  $(\approx 240\mathrm{mAhg^{-1}})$  and high cycle durability, the

voltage was relatively low  $(\approx 2\mathrm{V}$  vs  $\mathrm{Li} / \mathrm{Li}^{+})$  and was usually made in the "charged" (delithiated) state which meant it required a Li source in the anode. Furthermore,  $\mathrm{TiS}_2$  was problematic to handle in ambient conditions due to its spontaneous release of toxic  $\mathrm{H}_2\mathrm{S}$  gas upon contact with moisture. The electrolyte was very dangerous due to the shock sensitive  $\mathrm{LiClO_4}$  salt while the safety and stability of a Li metal-based anode were still of great concern. This dangerous nature of a Li-metal anode was later experienced firsthand by Moli Energy Ltd in Vancouver, Canada in their  $\mathrm{Li} / \mathrm{MoS}_2$  (MOLICEL) batteries in the late 1980s.[18] Moli Energy issued a total recall of all of their  $\mathrm{Li} / \mathrm{MoS}_2$  batteries used in cell phones due to reports of battery fires. This discouraged the commercial use of metallic Li-anode for the near future, making the  $\mathrm{Li} / \mathrm{TiS}_2$  and  $\mathrm{Li} / \mathrm{MoS}_2$  two of the few LMBs that ever made it to the market. Such severe problems with Li-metal based battery technologies although unfortunate, presented themselves as the design criteria for the next generation of battery technologies. A cathode that was stable in ambient condition (ease of manufacturing) which also possessed a high energy density and an anode that was stable to cycle with limited safety concerns soon became the key benefits of the next generation of batteries.

A few years post "commercialization" of  $\mathrm{Li} / \mathrm{TiS}_2$ , the first appearance of the modern layered metal oxide was made in February of 1980 where Godshall et al. at Stanford University published an article regarding the use of a high voltage metal oxide cathode material namely  $\mathrm{LiCoO}_2$  (LCO).[19] While LCO of Godshall et al. was operated at elevated temperatures of  $400 - 450^{\circ}\mathrm{C}$ , a few months later, Mizushima et al. reported a room temperature LCO cathode using organic electrolytes.[17] LCO had a very similar layered crystal structure (Figure 2a) to  $\mathrm{TiS}_2$  but offered many crucial advantages such as its stability in ambient conditions (moisture), a significantly higher Li-ion insertion voltage  $(3.5 - 4\mathrm{V}$  vs  $\mathrm{Li} / \mathrm{Li}^{+}$ in propylene carbonate as shown in Figure 2b). If one mole of Li was extracted from one mole of LCO, the calculated theoretical capacity was  $274\mathrm{mAhg^{-1}}$ . Unfortunately, it required a very high voltage  $(5\mathrm{V}$  vs  $\mathrm{Li} / \mathrm{Li}^{+})$  to completely delithiated LCO. Such a high

voltage would cause the oxidation of the organic electrolyte and instability of the cathode material. Accordingly, a complete delithiation was found to result in a severe  $5\%$  irreversible capacity loss at each cycle as reported by Amatucci et al.[20] which was quite prohibitive for practical application. The "practical capacity," or the capacity of Li-ions which can be reversibly extracted and inserted into LCO was around half of the theoretical which was more than enough at that time. Another advantage, that indeed was the key to LCO's success, was the fact that LCO was manufactured in its lithiated state which provided more freedom for the choice of anode material.

# 2.2. The Search for an Anode

The search for an anode that was safer and more stable than pure Li metal had already undergone great progress almost in parallel to the search for a cathode. While primary batteries with a Li anode had been long available to the consumer, the secondary LMB to this day have never reached widespread commercialization due to concerns regarding energy efficiency and safety. The challenges of finding a suitable anode were more problematic than the cathode and led to many abandoned concepts that never made it to market.[21] Concepts such as the Si-Li and Sn-Li alloying anodes were discouraged by the large volume change upon lithiation and the subsequent disintegration of electrodes.[14] The LiAl alloy anode was rather promising compared to the other alloy candidate and provided  $>90\%$  Coulombic efficiency[13,22] but only when it was limited to an impractically low capacity of  $5\mathrm{Ccm}^{-2}$ $(\approx 1.4\mathrm{mAhcm}^{-2})$  at a low current density of  $1\mathrm{mAcm}^{-2}$ .[23,24] In 1980, Lazzari and Scrosati published work on an insertion based tungsten dioxide anode and paired it with  $\mathrm{TiS}_2$ .[25] Though Li-ion insertion and extraction reactions from  $\mathrm{WO}_2$  were highly reversible, it was required to be first lithiated (externally by Li metal) to  $\mathrm{Li}_x\mathrm{WO}_2$  in order to introduce Li-ion into the  $\mathrm{TiS}_2 / \mathrm{WO}_2$  full cell. Other problems with this design were the anode's high voltage  $(0.75\mathrm{V}$  vs  $\mathrm{Li} / \mathrm{Li}^{+})$  and low capacity  $(125\mathrm{mAhg}^{-1})$ .[26]

![](images/7ffcf24d894b666eb039e20e251a53b86519520a8d7c3778a0f89b1dfaac914f.jpg)  
Figure 1. Comparison of literature growth from 1987 to 2017 between search query "batteries" (blue circles) and pseudo-empty search query "the" (black squares) in the field of search "topic," utilizing the website Web of Science accessed through: https://webofknowledge.com/ on October 25 2017.

![](images/b00ac028289be5b31b1c0c2036e4ccdd968b304e721f88148f7330ba04c84e09.jpg)  
a)  
c)

![](images/bf4c081cdaa5c706059e7e3c138048c372cb6b70876582cf0859d41c52c572d3.jpg)  
b)

![](images/29ff850e68f8899e91b3d080b87f959ddcd8ea3fdb5783e9f7b540b9ba5405de.jpg)

![](images/44748074e1bda0541bbb8878c4dc8a833e48b8f250207b52b7a02d040a6fce5f.jpg)  
d)  
Figure 2. a) The crystal structure of LCO and b) the discharge/charge voltage profile of LCO. Reproduced with permission.[17] Copyright 1980, Elsevier. c) Discharge voltage profile of intercalation of various alkali metals into graphite in  $\mathrm{LiClO}_4$ ,  $\mathrm{NaBF}_6$ ,  $\mathrm{KPF}_6$ , Rbl, Csl,  $\mathrm{NMe}_4\mathrm{Cl}/\mathrm{DMSO}$ . d) Cyclic voltammetry of Li-ion intercalation into graphite in  $1\text{M}$ $\mathrm{LiClO}_4/\mathrm{DMSO}$  electrolyte. Reproduced with permission.[24] Copyright 1976, Elsevier.

Of all the directions of anode research, the carbon-based anode was deemed the most promising. This mainly because the lithiation/delithiation reactions of carbon materials were quite reversible, carbon had a high capacity  $(372\mathrm{mAhg^{-1}})$  and the lithiation potential was low. The first reported use of an intercalation based graphite anode was by Besenhard in the mid-1970s,[23,24] where various alkali-ions such as Li, K, Na, Rb, and Cs were intercalated into graphite. Figure 2a shows Besenhard's first reported lithiation (along with insertion of the other alkali-ion) voltage profiles of a graphite anode with its cyclic voltammetry shown in Figure 2b. Quick to follow were the numerous reports of organic electrolyte decomposition on the surface of graphite upon lithiation[23,27] which was identified to have an electrode blocking effect to promote Li-plating.[27,28] First coined by Peled in 1979, this decomposition layer that separated the graphite from the bulk liquid electrolyte will be forever known as the solid electrolyte interphase (SEI).[29]

Later in 1981, Basu at Bell Labs patented a high temperature  $(375 - 500^{\circ}\mathrm{C})$  molten salt cell which was implemented with a  $\mathrm{LiC_6}$  graphite anode and metal sulfide cathode.[30] Without an organic electrolyte, the graphite anode was stable with no SEI. Two years later in 1983, Basu filed another patent on an ambient temperature secondary battery that used a  $\mathrm{LiC_6}$  anode and  $\mathrm{NbSe}_3$  cathode in a 1,3-dioxolane (DOL) solvent with  $\mathrm{LiAsF_6}$

salt electrolyte.[31] In the same year, Yazami and Touzain published work on a  $60^{\circ}\mathrm{C}$  operating temperature graphite anode cell with a solid electrolyte and demonstrated its reversibility through cyclic voltammetry.[32]

High-temperature molten salt designs of Basu were obviously prohibitive for consumer electronics while the solid electrolyte design by Yazami possessed impractically high internal cell resistance. Among these works, the most feasible anode for application in consumer electronics was Basu's room temperature ether based organic electrolyte system. While DOL and other ethers were known to form very stable passivation layers over graphite,[33] they were anodically unstable against a high voltage cathode such as LCO.[34] Accordingly, during this period, the more anodically stable PC was by far the most reported/ common solvent in organic electrolytes for secondary lithium-ion based batteries.[35] During the same period, A. Yoshino of Asahi Kasei Corporation was working on a secondary  $\mathrm{LiCoO_2}$ / polyacetylene full cell[36] but had also moved on in favor of the higher energy density graphite-based anodes. He expressed concerns over the poor energy efficiency caused by the high cell impedance of the large SEI layer and looked for another carbonaceous anode to substitute graphite.[36] There was a proportional relationship between the degree of graphitization and capacity. However, it was also found that the more graphitic the

structure carbon was, the more unstable the SEI formation. PC would intercalate into the graphite structure, causing exfoliation of the graphite layers.[37] It was later discovered in 1990 by Dahn, that in general if the graphitic structure was disordered such as those of soft carbons (less graphitized carbon), the higher the cyclability. He explained that the stability was probably increased due to the many lattice defects which pinned graphite layers together making them harder to be exfoliated.[38] Nishi later added that since the spacing between the graphite layers  $(d_{002})$  were too small, the graphite would contract and expand significantly during cycling. In contrast the larger intrinsic spacing of hard/soft carbon limited this effect.[39] In 1987, Yoshino et al. settled on coke-carbon, a type of soft carbon that demonstrated a reversible capacity of  $\approx 200\mathrm{mAhg^{-1}}$  (out of a theoretical of  $372\mathrm{mAhg^{-1}}$ ) with excellent capacity retention.[40] He paired it with the LCO cathode discovered by Goodenough in a PC mixed with diethyl carbonate-based electrolyte and patented what we now call the LIB.[40] While there had been many notable milestones reached on both the cathode and anode, it was this final work on the anode and cell integration by Yoshino that laid the last layer of foundation for modern LIBs and made him the commonly accepted inventor of LIBs. However, prior to mass production, the safety of this secondary battery had to be validated. Borrowing a battery safety testing facility, Yoshino subjected his new cells to a standard safety validation test which consisted of impacting an "iron lump" on the LIB. The testing apparatus is shown in Figure 3a. Figure 3c shows an exploding LMB after experiencing the impact. Whereas in Figure 3b, the deformed LIB cell did not explode nor catch fire. Where so many have failed, Yoshino's new LIB did not. He described this result as, "the moment when the lithium-ion battery was born,[36]" since this was the last barrier before this technology can be granted commercial relevancy. Shortly after, Sony Co. in 1991 and A&T Battery Co.

(a partnership between Asashi Kasei Co. and Toshiba) in 1992 commercialized the LIB for consumer electronics at  $200\mathrm{WhL^{-1}}$  and  $80\mathrm{Whkg^{-1}}$  which were charged to  $4.1\mathrm{V}$ .[41] The commercialization of LIB was quickly received by companies as it filled a much-loathed gap in the market. Finally, a battery was simultaneously small, light, and durable while being reasonably priced for electronics such as camcorders and cell phones.

# 2.3. Post Commercialization Enhancements

The creation of the LIB revolutionized the way portable electronics were designed and enabled the many hand-held electronics that defined many aspects of modern human life. Post commercialization, LIBs underwent notable performance increases. With the cathode mostly left unchanged (initially), modifications to the anode and electrolyte were made to reach higher energy densities, higher discharge/charge rates, and longer cycle life. Investigations into carbonaceous anode led to the definition of three distinct classes of materials: graphite, hydrogen-containing carbon, and hard carbon by Dahn in 1995. The various generic voltage charge/discharge profiles of these materials are shown in Figure 4a.[42] In contrast to graphite and hard carbon, the capacity of the hydrogen-containing carbon material was large, but the overpotential during delithiation was far too severe for any practical application and was abandoned.[43] Somewhat complementing the work by Dahn, A. Satoh of the Toshiba Corporation recognized in  $1995^{[44]}$  that the capacity and charging stability of the carbon depended on its  $d_{002}$  spacing. Shown in Figure 4b, at  $d_{002} = \approx 0.344\mathrm{nm}$  the capacity was at a minimal. By decreasing the spacing (becoming more graphitic) or increasing (becoming hard carbon) the capacity could be raised. Like graphite, hard carbon possessed a higher capacity than soft carbon but did not suffer

![](images/189e77ff7273f30de25689bbe6b5fa4423d27e7132150453f5e6f56698b07a4f.jpg)  
Figure 3. Photos of the safety validation tests performed for Yoshino: a) image after the cells was impacted with the iron lump, b) Yoshino's LIB after impact, and c) the flaming aftermath of the LMB cell. Reproduced with permission.[36] Copyright 2012, Wiley-VCH.

![](images/71737ac362d56661fa49601e5e2e5344d6b7601f749ed46ed8c22f2fc05d11b5.jpg)

![](images/792a1a2af2b344ab4bbd3e0a22fdef2869118fa7a031870b68044ffc5380943f.jpg)

![](images/099a500c0bf32516ace3885263dfffb3b0fa1df5f9dca90d2c5f88e2aabb48d5.jpg)  
Figure 4. a) Charge/discharge profile for graphitic, hydrogen containing, and hard carbon. Reproduced with permission.[42] Copyright 1995, The American Association for the Advancement of Science. b) Relationship between carbon type and capacity. Reproduced with permission.[44] Copyright 1995, Elsevier. c) Absolute capacity in mAh of LIBs from 1992 to 2005 with corresponding technological trends. Adapted with permission.[51] Copyright 2009, Springer Nature. Approximate market share of various anode materials in d) 1995 and e) 2010, with data estimated from ref. [54].

![](images/767e35ca68e291dafc3aa53e9d0d1575a76c275ed497722be59e2e104a8ae827.jpg)

![](images/32add83454ba835cae2317d0b71104706036ff4ad7ceffa94180798b5ef8a1d6.jpg)

from the same exfoliation problems as graphite and enjoyed enhanced stability. Furthermore, in contrast to the small  $d_{002}$  of soft carbon  $(0.344\mathrm{nm})$ , the larger  $d_{002}$  spacing  $(>0.372\mathrm{nm})$  did not experience much volume change (1% change vs 10% for graphite[45]) upon lithiation and provided excellent reversibility even at a higher charging voltage  $(4.2\mathrm{V}$  full cell, delithiation for LCO and lithiation for hard carbon).[39] As such, the second generations of LIB did not use soft carbon (coke) but instead hard carbons[40] produced from carbonized highly crosslinked polymers such as phenolic resins.[46] Hard carbon endowed the anode with superior stability[47] and the 2nd generation of the LIBs were rated at 220 Wh  $\mathrm{L}^{-1}$  and 85 Wh  $\mathrm{kg}^{-1}$  and charged to  $4.2\mathrm{V}$ [41] This was about a  $\approx 10\%$  increase in volumetric energy density over its first generation and was improved up to 295 Wh  $\mathrm{L}^{-1}$  and 129 Wh  $\mathrm{kg}^{-1}$ .[39] Unfortunately, in addition to its lower mass density (larger spacing between graphite layers), hard carbon possessed an unusually large irreversible first cycle capacity. This consumed significant amounts of Li-ions from the cathode on the first charge and ultimately required extra cathode capacity to compensate, lowering the overall energy density.[43] Moreover, the lithiation/delithiation plateaus of hard carbon (and even soft carbons) were sloped whereas graphite's voltage plateaus were exceptionally flat. A graphite anode was once again sought after. The use of graphite was initially prohibitive due to the unstable SEI formed by PC.[34] An initial adjustment to the electrolyte was the substitution of the propylene carbonate electrolyte solvent with ethylene carbonate (EC). EC was known in the 1980s to offer a more stable SEI layer compared to PC but had a high melting point of  $\approx 39^{\circ}\mathrm{C}$ . It was mandatory for EC to be mixed with other solvents to

remain in a liquid state at room temperature with a reasonable viscosity.[48] In 1990 Fong et al. proposed to use EC and PC in a 50:50 mixture and demonstrated that the incorporation of EC prevented the cointercalation of PC into the graphite structure and ultimately mitigated the detrimental exfoliation of graphite.[49] This restricted the irreversible SEI formation to mostly occur on the first discharge cycle and remained stable for the subsequent cycles. The use of EC mixed with PC and other carbonates in the electrolyte was one of the main reasons that allowed for the reintroduction of graphite in commercial LIBs in around 1995-1997.[50-52] The high capacity of graphite still came at a cost of cyclability which meant hard carbon was not fully abandoned. Graphite and hard carbon each had their own benefits and disadvantages with some even blending them together.[53] However, by the mid-1990s, most LIBs have already shifted toward a graphite anode (Figure 4c) which already represented over half of the total anode market by 1995 with the remaining mostly occupied by hard carbon (Figure 4d).[54] By 2010 (Figure 4e), the market share of hard carbon effectively disappeared and was completely dominated by graphite-based materials. The presence of hard carbon in the LIB anode market never recovered ( $\approx 7\%$  in 2016),[55] but research is still recently being conducted on this material for LIB.[56] If hard carbon's large initial irreversible capacity can be avoided then it could still be revived commercially.

In addition to the innovations made on the electrolyte, this movement away from hard carbon was due to the innovations made on graphite materials. Within the class of graphite anodes, there were the synthetic and natural graphite types. Produced by Kawasaki Steel Co., a type of synthetic graphite

known as mesophase carbon microbeads (MCMB), offered high electrode packing density and low surface area which decreased the amount of SEI formation (more stable).[45,57] MCMB was very popular initially but was expensive due to the high temperature  $(2800^{\circ}\mathrm{C})$  nature of its production.[58] The demand for MCMB drastically decreased from 1995 to 2010 as the massive artificial graphite (MAG, manufactured by companies such as Hitachi Ltd.[59]) became a very popular anode material occupying  $\approx 40\%$  of the LIB anode market share by 2006.[59,60] MAG were aggregated graphite particles of  $20 - 30~\mu \mathrm{m}$  in diameter. They possessed a larger surface area of about  $320\mathrm{m}^2\mathrm{g}^{-1}$  which resulted in  $30\mathrm{Ahkg^{-1}}$  of irreversible capacity on first lithiation compared to the MCMB's  $20\mathrm{Ahkg^{-1}}$  at  $150\mathrm{m}^2\mathrm{g}^{-1}$ .[61] However, this was justified by the far superior rate capability of MAG owing to the enhanced accessibility of the graphitic layers. Also, the packing density of MAG was superior due to its large particle size. By 2010, the presence of MAG in the market was significantly higher than MCMB. The artificial graphite class of materials was undoubtedly exceptional materials as anodes for LIBs. Their downfall was the high cost of manufacturing stemming from high production temperatures.

Natural unmodified graphites were much cheaper but unstable due to the intercalation of PC and the subsequent exfoliation of it graphitic layers. Therefore, without the use of significant amounts of EC in the electrolyte, natural graphite cannot be used unless some clever modifications were made. Moving away from the mostly solid-state physics based work on LIB thus far, work on the graphite anode now took a more contemporary material science approach. Natural graphite found commercial success by introducing a thin carbon coating over the surface,[62] surface functionalized,[63] and also coated with  $\mathrm{Zr}^{[64]}$  to limit direct contact with the electrolyte. It should also be noted that many other technologies such as the alloy, conversion and intercalation based anode have been pursued simultaneously during this time period. Si and Sn alloys were heavily studied[65] but did not make a widespread commercial appearance. The problems associated with the enormous volume change is still a challenge to this day. Whereas the conversion based chemistries also poses the same volumetric problems but also introduces prohibitively high charging overpotential.[66] Of the many attempted anode technologies, lithium titanate or specifically the  $\mathrm{Li_4Ti_5O_{12}}$  has been the only other widely successful anode technology out in the market. Its incredibly reversible intercalation coupled with its relatively high lithiation potential made it a very robust material.[67]

Ever since the graphite anodes were made feasible in 1995-1997, the volumetric capacity has undergone significant enhancements (from  $\approx 350$  Wh  $\mathrm{L}^{-1}$  in 1997 to  $\approx 625$  Wh  $\mathrm{L}^{-1}$  in 2011).[54] In parallel to anode research, electrolyte research led to the realization that the stability of the SEI dictated the lifespan of the LIB.[68] If the SEI was not sufficiently passivating/stable, it was possible for the continuous formation of SEI layers on the surface of the anode. The SEI was found to grow slowly but noticeably at each cycle, resulting in the continuous consumption of electrolyte. As the electrolyte became more and more depleted after each cycle, the cells eventually failed from either an excessive overpotential due to an abnormally large amount of SEI material covering the anode or by simply drying out.[51,69] Without a proper control of the SEI, improvements in cycle

life could not be achieved (with or without EC) and sparked an immense amount of research. Initially this led to very early development of high purity electrolytes (removal of water)[70] and the mass production of high purity electrolyte solvent in 1992 by Ube Industries Ltd.[51] Later, the industry focused on a new concept and began searching for a "functional" electrolyte additives that did not replace the PC solvent but complimented PC and decoupled the many confounding requirements of the electrolyte.[50] The movement away from hard carbon to the higher capacity graphite occurred from 1995 to 1997 and was also partially driven by progress made in functional electrolytes additives. The search for high-performance electrolyte additives by Ube Industries Ltd. entailed a rigorous screening process as shown in Figure 5a as described by Yoshitake.[51] To search for a superior electrolyte additive, the design criteria must first be understood. As summarized concisely by Goodenough and Kim,[71] the stability of the electrolyte is related to the electrolyte's lowest unoccupied molecular orbital (LUMO) and highest occupied molecular orbital (HOMO) levels. If the electrochemical potential of the anode was higher than the LUMO of the electrolyte then the electrolyte would be reduced on the anode. If the electrochemical potential of the cathode was lower than the electrolyte's HOMO, the electrolyte would be oxidized on the cathode. The oxidizing potential of the electrolyte often dictated the maximum charging voltage of the cell. The criteria for the reduction of electrolyte on the anode was often fulfilled for LIBs due to the low potential of lithiated carbon. First the solvents would be screened based on its HOMO and LUMO levels. The idea was to identify a high voltage electrolyte additive (i.e., low HOMO) possessing a LUMO which was more easily reduced by the anode than that of the electrolyte solvent (i.e.,  $\mathrm{LUMO}_{\mathrm{additive}} < \mathrm{LUMO}_{\mathrm{solvent}}$ ). This was key in decoupling the physical requirements of electrolyte solvent (i.e., viscosity of EC) with the SEI formation requirements. After the identification of such an electrolyte additive, it was synthesized and the calculated LUMO and HOMO levels potentials were confirmed by measuring the oxidation and reduction potential. Finally, the last step was to fabricate and evaluate various cell performance indices.

The fruits of such work were the commercialization of high purity, functional electrolyte in 1996 by Ube Industries Ltd. under the name Purelyte.[51] While exact chemicals were rarely explicitly published and considered as key trade secrets, potential additives such as vinyl acetate, divinyl adipate, and allyl methyl carbonate were added at compositions that were specific to the anode technologies used by the customers (battery manufacturer). These additives allowed for a stable graphite anode in PC even without EC which boosted the low-temperature performance of the cell. Other major changes to the electrolyte included the addition of vinylene carbonate (VC) and fluoroethylene carbonate (FEC) which polymerized over the lithiated graphite (SEI stabilizer).[74] flame retardants,[75] separator wetting agents,[76] and overcharge protection.[77] Arguably, the electrolyte additive is the most impactful parameter to achieve enhancements in cell performance. Above all the benefits of these additive, the formation of the SEI can be specifically considered as the single most important chemical phenomenon that has allowed for the use of such reductive anodes. It prevents the direct contact between the anode and the electrolyte

![](images/d2e042921dd028fc0c22068ce79683277910a29faa72a91bca851ecef7762bce.jpg)  
a)

![](images/3a3b5063ea6a29311ff4dd6c1b7b763a161eb5080ed7c3fce0ea1acaeb5d038c.jpg)

![](images/b641e090f65fe2428c29fa80c16f92d260438f5aedde047eed1afc34898e10c4.jpg)  
Figure 5. a) New electrolyte identification methodology from Ube Industries Ltd. Reprinted/adapted with permission.[51] Copyright 2009, Springer Nature. b) Schematic of SEI in relation to the anode. Reproduced with permission.[72] Copyright 2010, Elsevier. c) Schematic of SEI composition where  $\mathsf{A} = \mathsf{Li}_2\mathsf{O}$ ,  $\mathsf{B} = \mathsf{LiF}$ ,  $\mathsf{C} = \mathsf{Li}_2\mathsf{CO}_3$ ,  $\mathsf{D} = \mathsf{polyolefins}$ , and  $\mathsf{E} = \mathsf{semicarbonates}$ . Reproduced with permission.[73] Copyright 1997, Electrochemical Society, Inc.

(Figure 5b), while allowing for Li-ion transfer. This selective electron passivation offered by the SEI significantly enhanced the stability of LIBs. The composition of the SEI has been considered as complex blend of LiF,  $\mathrm{Li}_2\mathrm{O}$ ,  $\mathrm{Li}_2\mathrm{CO}_3$ , and polyephines as shown in Figure 5c.[73] One important function of the salts is to facilitate Li-ion conduction through the SEI layer, if the Li-ion transfer is too slow, the subsequent overpotential can promote Li-plating.[74] Such a film was formed by the reduction of organic electrolytes solvents to form polymeric films over the surface. The polymeric layers provide an elastic characteristic that is important to prevent SEI breakage during graphite's volume expansion.[79] FEC has the capability of transforming into VC (also a crucial additive) which serves to form very stable films over the surface of the anode and has become one of the most important electrolyte additive for current cutting edge Si anode systems.[80] Unfortunately, this review cannot properly cover the vast research area of electrolytes and its indispensable role in the development of LIBs. Very informative reviews on electrolyte solvents[50] and additives[51,81] can offer more information to the readers on the historical development of the electrolytes for LIB.
