Repository: cunyu-liu/electrolyte_ailab

File: finetune-rag-agent/pdf-md/mineru_output/[电池] CSR-2019-Guidelines and trends for next-generation rechargeable lithium and lithium-ion batteries/full.md (part 1 of 6)
REVIEW ARTICLE

View Article Online

View Journal | View Issue

![](images/4964b9b2341ea5b4b5a92e669a6e456744e9732c81bcac93a6dd1a427e448c1f.jpg)

Check for updates

Cite this:Chem.Soc.Rev.,2020, 49,1569

# Guidelines and trends for next-generation rechargeable lithium and lithium-ion batteries†

Feixiang Wu,  $\oplus^{\star a}$  Joachim Maier  $①$  b and Yan Yu  $\oplus^{\star cde}$

Received 2nd November 2019

DOI: 10.1039/c7cs00863e

rsc.li/chem-soc-rev

Commercial lithium-ion (Li-ion) batteries suffer from low energy density and do not meet the growing demands of the energy storage market. Therefore, building next-generation rechargeable Li and Li-ion batteries with higher energy densities, better safety characteristics, lower cost and longer cycle life is of outmost importance. To achieve smaller and lighter next-generation rechargeable Li and Li-ion batteries that can outperform commercial Li-ion batteries, several new energy storage chemistries are being extensively studied. In this review, we summarize the current trends and provide guidelines towards achieving this goal, by addressing batteries using high-voltage cathodes, metal fluoride electrodes, chalcogen electrodes, Li metal anodes, high-capacity anodes as well as useful electrolyte solutions. We discuss the choice of active materials, practically achievable energy densities and challenges faced by the respective battery systems. Furthermore, strategies to overcome remaining challenges for achieving energy characteristics are addressed in the hope of providing a useful and balanced assessment of current status and perspectives of rechargeable Li and Li-ion batteries.

${}^{a}$  School of Metallurgy and Environment,Central South University,Changsha 410083,China. E-mail: feixiang.wu@csu.edu.cn  
$^b$  Max Planck Institute for Solid State Research, Heisenbergstr. 1, Stuttgart 70569, Germany  
c Hefei National Laboratory for Physical Sciences at the Microscale, Department of Materials Science and Engineering, CAS Key Laboratory of Materials for Energy  
Conversion, University of Science and Technology of China, Hefei, Anhui, 230026, China. E-mail: yanyumse@ustc.edu.cn  
${}^{d}$  Dalian National Laboratory for Clean Energy (DNL),Chinese Academy of Sciences (CAS),Dalian,Liaoning,China  
${}^{e}$  State Key Laboratory of Fire Science,University of Science and Technology of China,Hefei,Anhui,230026,China  
† Electronic supplementary information (ESI) available. See DOI: 10.1039/c7cs00863e

![](images/eb5e788f50e6de2090898266fa9dd73d1b9cf01754dd34b42bd0feaa5a3c2543.jpg)  
Feixiang Wu

Feixiang Wu is a professor of the School of Metallurgy and Environment at the Central South University (CSU). He did his PhD in Metallurgical Physics and Chemistry in 2014 at CSU. From 2012 to 2014, he was a visiting scholar in Prof. Yushin's laboratory in Materials Science at the Georgia Institute of Technology (GT). After graduation, he worked as a research associate in Yushin's group at GT (2015-2016). From 2016 to 2019, he worked as a

Humboldt Fellow in Maier's group at the Max Planck Institute for Solid-State Research. His research interests focus on materials and electrolytes for rechargeable batteries.

![](images/8af83c6310bdbd40712d7220d56332931535778a5d430bea6c9a92a4cbf1b69e.jpg)  
Joachim Maier

Joachim Maier is the Director of the Department of Physical Chemistry of Solids at the Max Planck Institute for Solid State Research in Stuttgart and a Honorary Professor at the local University. He did his PhD in Physical Chemistry in Saarbrücken and during his habilitation in Tübingen. His research interests focus on ion transport, interfaces and energy research.

# 1. Introduction

Continuous and excessive consumption of fossil fuels and nature reserves (such as Ni, Co, Cu) has caused severe environmental pollution, not to mention the depletion of resources that is exacerbated over the years. To overcome the energy and environmental crisis, the development of battery technology for highly efficient energy conversion and storage is crucial. In addition, the batteries have to be cost-effective, sustainable, safe and less toxic. What is more, the rechargeable battery system should be compatible with complementary technologies such as solar, wind, and geo-thermal technologies in order to store the energy harvested from these intermittent sources. $^{1}$

Compared to conventional lead-acid, nickel-iron and nickel-metal hydride, the advanced lithium-ion (Li-ion) batteries have been viewed as most promising devices for electrochemical energy storage. Owing to the low reduction potential, the easy accommodation and fast ion mobility of Li in most solids, Li-ion batteries offer the highest specific energies, volumetric energy densities and highest power densities when compared to alternative metal-ion batteries. After more than 25 years of scientific and technological endeavour, Li-ion batteries have been successfully commercialized and penetrated our daily life in a wide range of applications, ranging from digital cameras to pure-electric vehicles. It is projected that noise pollution, greenhouse gas emissions, and immediate environmental pollution will be significantly reduced if the majority of gasoline powered ground transportation is fully replaced by pure-electric vehicles in the next 10 to 20 years. However, the commercial Li-ion batteries employing intercalation-type cathodes and graphite anodes are approaching their fundamental limits, mainly with respect to the specific capacities. For example, the intercalation-type or phase change materials, including  $\mathrm{LiFePO_4}$  (LFP), Co- and Ni-based oxides (lithium nickel cobalt manganese oxides - NCM), that are typically employed as commercial cathodes are limited by their theoretical maximum

![](images/5dcffe1ffc5b540c6414570a7e08713897baaf81c621f652291f46d62b76fbc4.jpg)  
Yan Yu

Yan Yu is a professor of Materials Science at the University of Science and Technology of China (USTC). She received her PhD in materials science from USTC in 2006. From 2007 to 2008, she worked as a postdoctoral researcher at Florida International University. After that she received a Humboldt Research Fellowship and the Soffa Kovalevskaja award from the Alexander von Humboldt Foundation and worked at the Max Planck Institute for Solid-

State Research in Stuttgart, Germany. Her current research interests mainly include the design of novel nanomaterials for clean energy, especially for batteries and the fundamental science of energy-storage systems.

capacity ( $\sim 250$  mA h g $^{-1}$ ). This refers to a storage of one (or less) Li (i.e. one or less electrons) per transition metal as the redox center. Similarly, commercial graphite anodes offer a rather low gravimetric/volumetric capacity of  $\sim 300$  mA h g $^{-1}$  and  $\sim 735$  mA h cm $^{-3}$ , which additionally limits the energy densities (W h kg $^{-1}$  and W h L $^{-1}$ ) of commercial Li-ion battery systems. $^{3,4}$  Currently, to achieve large-scale applications in the future, the ever-growing market demands that the next-generation rechargeable Li and Li-ion batteries need to go smaller, lighter (higher energy densities), safer, and cheaper, as long as these requirements are not mutually exclusive. There are several criteria for achieving higher energy densities in next-generation rechargeable Li and Li-ion batteries, but the development and modification of electrodes (high voltage cathodes and high capacity battery materials) and electrolytes lie at the heart of this technology. In order to meet such a target, high voltage cathodes, high capacity battery materials and electrolyte modifications are mainly explored and developed to achieve higher energy densities in next-generation rechargeable Li and Li-ion batteries. Overall, current commercial Li and Li-ion batteries suffer from the shortcomings of high price, low energy density, environmental issues and safety hazards. Building next-generation rechargeable batteries with higher energy densities, improved safety, lower cost and longer cycle life are attracting significant attention worldwide. Almost all scientists involved in energy storage materials and battery research are devoting their efforts to improve certain key aspects towards next-generation high-energy rechargeable batteries in terms of electrode materials, electrolytes, current collectors, and new battery configurations.

As shown in Fig. 1, high-voltage cathode materials, high capacity active materials based on multi-electron reactions including metal halides, chalcogens and high capacity anodes, and electrolyte modifications are seen as main research trends when energy density is taken as a top priority in future batteries. This review summarizes the current trends and guidelines on how to rationally design materials and structures towards next-generation rechargeable Li and Li-ion batteries meeting the demands of a modern society that largely relies on electricity. We will provide a critical overview of the current trends and refer to the operating principles and challenges.

# 2. Choices for battery active materials

Since the energy densities of next-generation Li and Li-ion batteries are mainly determined by operating voltages of active battery materials and specific capacities, a great volume of research, efforts and funding in Li and Li-ion batteries have thus far been in the development of electrode materials. Typical cathode and anode candidates are selected and summarized in Tables 1 and 2, along with their benefits and shortcomings. More details of each battery active materials are discussed in the following sections. Overall, electrode materials with higher specific capacity, sufficiently high voltage for cathode materials and low potential for anode materials, can potentially improve

![](images/b844273c7b3e0b1122e6b1d89a823ffb268d45ef110ddc1778f6dcff4a1b6f63.jpg)  
Fig. 1 The selected most popular research trends in rechargeable Li and Li-ion battery field for achieving high energy densities in future batteries.

Table 1 Summary of selected cathode materials  

<table><tr><td>Active materials</td><td>Specific capacitymA h g-1/mA h cm-3</td><td>Potential(V vs. Li+/Li)</td><td>Advantages</td><td>Disadvantages</td></tr><tr><td>LiFePO4</td><td>170/612</td><td>3.4</td><td>Low cost, stable long cycle, commercialization</td><td>Low electronic conductivity, low specific capacity, low energy density</td></tr><tr><td>LiCoO2</td><td>140/714</td><td>3.8</td><td rowspan="4">Long cycle, mature technology, high voltage, high energy density</td><td rowspan="4">High cost, low specific capacity, high toxicity, low thermal stability, irreversible phase change</td></tr><tr><td>High-voltage LiCoO2</td><td>185/944</td><td>3.95</td></tr><tr><td>LiNi0.8Co0.1Mn0.1O2</td><td>200/930</td><td>3.8</td></tr><tr><td>LiNi0.8Co0.15Al0.05O2</td><td>220/979</td><td>3.6</td></tr><tr><td>LiNi0.5Mn1.5O4(LNMO)</td><td>147/625</td><td>4.7</td><td rowspan="3">Super high voltage, high energy density</td><td rowspan="3">Low specific capacity, low thermal stability, irreversible phase change, electrolyte decomposition, poor cycle stability</td></tr><tr><td>LiNiPO4(LNP)</td><td>169/657</td><td>5.1</td></tr><tr><td>LiCoPO4(LCP)</td><td>167/618</td><td>4.8</td></tr><tr><td>CuF2</td><td>528/2002</td><td>3.55</td><td rowspan="2">High specific capacity, low cost, high energy density</td><td rowspan="4">Large voltage hysteresis, poor cycle stability, low reversibility, poor rate capability, material dissolution, volume change</td></tr><tr><td>FeF3</td><td>712/2196</td><td>2.74</td></tr><tr><td>CoF2</td><td>553/2038</td><td>2.80</td><td rowspan="2">High specific capacity, high energy density</td></tr><tr><td>NiF2</td><td>554/2040</td><td>2.96</td></tr><tr><td>CuCl2</td><td>399/1115</td><td>3.17</td><td rowspan="2">High specific capacity, low cost</td><td rowspan="2">Highly soluble in liquid</td></tr><tr><td>FeCl3</td><td>496/1172</td><td>2.83</td></tr><tr><td>S</td><td>1675/1937</td><td>2.28</td><td rowspan="2">Abundant, low toxicity, rather low cost, high specific capacity, high energy density</td><td rowspan="2">Dissolution and shuttle, low working potential, low electronic conductivity, large volume change</td></tr><tr><td>Li2S</td><td>1166/1937</td><td>2.28</td></tr><tr><td>O2</td><td>1675/2698</td><td>2.96</td><td></td><td>Rather poor reaction kinetics</td></tr><tr><td>Li2O2</td><td>1168/2698</td><td>2.96</td><td></td><td></td></tr><tr><td>Se</td><td>679/1659</td><td>2.07</td><td rowspan="2">High specific capacity, high electronic conductivity</td><td rowspan="2">High cost/high toxicity, dissolution and shuttle, low working potential</td></tr><tr><td>Li2Se</td><td>578/1659</td><td>2.07</td></tr></table>

the energy densities of Li and Li-ion batteries and make future batteries lighter and smaller. Simultaneously, one has to pay attention to economic and ecological parameters such as abundance, benignity and production cost.

# 2.1. High-voltage cathode materials

Fig. 2 displays the specific gravimetric/volumetric capacities and average working potentials of the main classes of intercalation-type cathode materials, including high-voltage and commercial cathodes, as well as the crystal structures of  $\mathrm{LiMO}_2$  ( $\mathbf{M} = \mathbf{N}\mathbf{i}$ , Co or Mn) and its Li- and Mn-rich derivatives  $x\mathrm{Li}_2\mathrm{MnO}_2 - (1 - x)\mathrm{LiMO}_2$

$(\mathbf{M} = \mathbf{N}\mathbf{i},\mathbf{C}\mathbf{o}$  or  $\mathbf{M}\mathbf{n})$  . It is obvious that the commercial cathodes, including lithium iron phosphate (LiFePO4, LFP), lithium manganese oxide (LiMnO2, LMO) and lithium cobalt oxide (LiCoO2, LCO), offer low specific gravimetric and volumetric capacities  $(<  180~\mathrm{mA~h~g^{-1}}$  and  $<  750\mathrm{mA}\mathrm{hcm}^{-3})$  , as well as low working potentials  $(<  3.8\mathrm{V}$  vs.  $\mathrm{Li^{+} / Li}$  ). So far, in order to further increase the cell energy density by using existing battery assembly technologies, both academia and industry have invested much efforts to explore and optimize novel cathode materials with higher capacities (e.g.,  $>200\mathrm{mA}\mathrm{h}\mathrm{g}^{-1}$  ) and/or higher average working potentials (e.g.,  $>3.8\mathrm{V}$  vs.  $\mathrm{Li^{+} / Li}$

Table 2 Summary of selected anode materials  

<table><tr><td>Active materials</td><td>Specific capacitymA h g-1/mA h cm-3</td><td>Potential(V vs. Li+/Li)</td><td>Advantages</td><td>Disadvantages</td></tr><tr><td>Graphite</td><td>372/735</td><td>0.17</td><td>Commercialization, long cycle stability</td><td>Low specific capacity, low energy density</td></tr><tr><td>Li</td><td>3861/2062</td><td>0</td><td>High specific capacity, low working potential, high energy density</td><td>Infinite volume change, Li dendrite formation, short circuit, high reactivity, consuming electrolytes</td></tr><tr><td>Si</td><td>3579/2190</td><td>0.4</td><td>High specific capacity, low working potential, high energy density, low cost</td><td>Large volume change, unstable interface, low first CE</td></tr><tr><td>P (red)</td><td>2596/2270</td><td>0.8</td><td rowspan="2">High specific capacity, high energy density, low cost</td><td rowspan="2">Large volume change, unstable interface, low first CE</td></tr><tr><td>Al</td><td>993/1386</td><td>0.38</td></tr><tr><td>Sn</td><td>994/1991</td><td>0.38</td><td rowspan="2">High specific capacity, high energy density</td><td rowspan="2">Large volume change, unstable interface, low first CE, high cost</td></tr><tr><td>Ge</td><td>1384/2179</td><td>0.4</td></tr><tr><td>Li4Ti5O12, (LTO)</td><td>175/607</td><td>1.55</td><td>No volume change, long cycle stability, high rate capability</td><td>Low specific capacity, low energy density, high working potential, high cost</td></tr><tr><td>Fe2O3</td><td>1007/2741</td><td>1.2</td><td rowspan="3">High specific capacity</td><td rowspan="3">High working potential, high cost, low first CE, large volume change</td></tr><tr><td>NiS</td><td>591/1571</td><td>1.3</td></tr><tr><td>TiF3</td><td>767/2002</td><td>1.4</td></tr></table>

![](images/3e61cba5d5bd67f9114cac622cb6945f8d8cbb87737920782c5a28626207bf72.jpg)

![](images/0949de789a66a474624a7c75a7f9c0c9147405da14211b688b0bee940f19f97a.jpg)

![](images/5c530d5a96016f69265b4cc910606a1c4b9924b589a913146ba08801e8d4a220.jpg)  
Fig. 2 Approximate range of specific capacities (both gravimetric and volumetric), average discharge potentials, and crystal structures of the selected most-common high-voltage cathodes: (a) an overview of the high-voltage cathode materials in comparison to commercial cathodes; (b) crystal structures of  $\mathrm{LiMO}_2$  and its Li- and Mn-rich derivative  $x\mathrm{Li}_2\mathrm{MnO}_2 - (1 - x)\mathrm{LiMO}_2$  (reproduced from ref. 5 with permission from Springer Nature, copyright 2016); (c) gravimetric and (d) volumetric capacities of the selected cathode materials.

![](images/291f645bed04609bac2fb7a1c83a83ce3cca322c08e7f1871e6ed0796e71cf42.jpg)

As near-term solutions nickel-rich, lithium-rich and manganese-rich layered oxides are reported to be highly promising in previous reports. $^{6,7}$  The family of Ni-rich layered oxides  $\mathrm{(LiNi_{1 - x}M_xO_2}$ ,  $\mathrm{M = Co}$ , Mn and Al) include  $\mathrm{LiNi_{0.8}Co_{0.1}Mn_{0.1}O_2}$  (NCM811,  $\sim 200\mathrm{mA}\mathrm{h}\mathrm{g}^{-1}$  and  $\sim 932\mathrm{mA}\mathrm{h}\mathrm{cm}^{-3}$ ) and  $\mathrm{LiNi_{0.8}Co_{0.15}Al_{0.05}O_2}$  (NCA,  $\sim 220\mathrm{mA}\mathrm{h}\mathrm{g}^{-1}$  and  $\sim 980\mathrm{mA}\mathrm{h}\mathrm{cm}^{-3}$ ) offering higher specific capacities (both gravimetric and volumetric) than other intercalation-type cathode materials, which have been partially used in manufacturing commercial products. Besides them,  $\mathrm{LiNi_{0.6}Co_{0.2}Mn_{0.2}O_2}$  (NCM622,  $\sim 170\mathrm{mA}\mathrm{h}\mathrm{g}^{-1}$ ) and

$\mathrm{LiNi}_{1/3}\mathrm{Co}_{1/3}\mathrm{Mn}_{1/3}\mathrm{O}_2$  (NCM333,  $\sim 150\mathrm{mA}$  h g $^{-1}$ ) are also attractive. Compared to Ni-rich layered oxides, Li-rich layered oxides  $(\mathrm{Li}_{1+x}\mathrm{M}_{1-x}\mathrm{O}_2$  or  $x\mathrm{Li}_2\mathrm{MnO}_3-(1-x)\mathrm{LiMO}_2$ , M = Mn, Ni, Co, etc.) can provide a higher capacity (250-300 mA h g $^{-1}$ ) at a lower cost. The high-voltage spinel oxide  $\mathrm{LiNi}_{0.5}\mathrm{Mn}_{1.5}\mathrm{O}_4$  (LNMO) provides a high working potential of 4.7 V (vs.  $\mathrm{Li}^{+}/\mathrm{Li}$ ) and specific capacities of 147 mA h g $^{-1}$  and 626 mA h cm $^{-3}$ . Cycling LCO cathodes at high voltages (high-voltage LCO:H-LCO) was reported to offer higher specific capacity and higher working potential. $^8$  Polyanionic compounds, mainly phosphates and

sulfates (limited by low specific capacity:  $\sim 170\mathrm{mA}\mathrm{h}\mathrm{g}^{-1}$ ), can offer high working potentials ranging from  $4.0\mathrm{V}$  to  $5.3\mathrm{V}$  (vs.  $\mathrm{Li^{+} / Li}$ ), with  $\mathrm{Li}_2\mathrm{NiPO}_4\mathrm{F}$  and  $\mathrm{LiNiSO_4F}$  as champions. However, cathode materials such as  $\mathrm{Li}_2\mathrm{NiPO}_4\mathrm{F}$  (LNPF),  $\mathrm{LiCoPO_4}$  (LCP),  $\mathrm{LiMnPO_4}$  (LMP) and  $\mathrm{LiNiSO_4F}$  (LNSF) suffer from relatively low capacity utilization and rather poor cycling performance, and are far from being applied in advanced high-voltage Li and Li-ion batteries.

# 2.2. Metal fluoride cathode materials

Owing to the high specific capacity, conversion-type metal fluoride cathodes have been viewed as very promising candidates. $^{3,4}$  Fig. 3a and b show theoretical gravimetric/volumetric capacities and theoretical potentials of the selected halogen-based conversion-type cathode materials, including pure halogens, metal chlorides and metal fluorides. Note that all the volumetric capacities in Fig. 3b were calculated considering the fully lithiated state, as volume expansions of battery materials largely affect the electrodes' fabrication. Among metal halides in Fig. 3a and b, metal fluorides, including  $\mathrm{CuF_2}$  and  $\mathrm{FeF_3}$ , are the most promising candidates to fulfil the stringent requirements of future energy storage by offering a combination of higher theoretical potentials (3.55 V vs.  $\mathrm{Li^{+} / Li}$  for  $\mathrm{CuF_2}$  and 2.74 V vs.  $\mathrm{Li^{+} / Li}$  for  $\mathrm{FeF_3}$ ) as well as high gravimetric and volumetric capacities (712 mA h g $^{-1}$  and 2196 mA h cm $^{-3}$  for  $\mathrm{FeF_3}$ , 528 mA h g $^{-1}$  and 2002 mA h cm $^{-3}$  for  $\mathrm{CuF_2}$ ).  $\mathrm{FeF_2}$ ,  $\mathrm{CoF_2}$ , and  $\mathrm{NiF_2}$  are also promising competitors as they exhibit both higher gravimetric and volumetric capacities ( $>550$  mA h g $^{-1}$  and  $>1990$  mA h cm $^{-3}$ ). Compared to intercalation cathodes in Fig. 2, as much as 2-3 Li ions can be stored per redox center in

metal fluoride cathodes. In other words: such metal fluorides allow for multi-electron transfer reactions (more than one electron transfer per transition metal atom (e.g. Fe, Ni, Cu)). As illustrated in Fig. 3c, the metal fluoride  $(\mathrm{FeF}_2)$  particles typically convert into a nanocomposite consisting of metal nanoparticles distributed in the LiF matrix. Ideally, the metal (Fe) nanoparticles are interconnected forming an electronically conducting network. $^3$  The spatial correlation and the morphology of the product phases are crucial for energetics and kinetics of the electrochemical reaction. $^{3,9}$  Importantly, Fe and Cu are less expensive than Ni and Co, environmentally more benign and more abundant, making them a more viable choice for future large-scale applications.

# 2.3. Chalcogen and lithium chalcogenide

Another solution than making use of the valence change of transition metals is to exploit the enormous chalcogen resources (O, S). Such lithium-chalcogen batteries are restricted to a two-electron transfer per chalcogen atom. As a matter of fact, lithium-sulfur (Li-S) and lithium-oxygen  $(\mathrm{Li - O_2})$  batteries have been promoted as very promising energy storage systems for next-generation rechargeable batteries.[10] From a mechanistic point of view, these systems fall into the class of conversion-type batteries as well (Fig. 4a). As shown in Fig. 4b, among chalcogen sources,  $\mathrm{O}_2$  (gas phase) and S from atmosphere and minerals, respectively, are naturally abundant, low-cost and environmentally benign, while Se and Te are less abundant, rather expensive and toxic. In turn, the theoretical specific capacities and working potentials are summarized in Fig. 4c and d, in which all the specific volumetric capacities are

![](images/1b8f1e0c8b4f3a053435513cf70c244609a861c8fc8ee56a3c1052d9a4fdade2.jpg)

![](images/c6e241559066be3a78bc0265197afe671251bc4b47feb4fc1a1b0e616d97647d.jpg)

![](images/3814d857fabe9a79ee4ade501907c057b60ad5bf3b469f9c16c504c345f535af.jpg)  
Fig. 3 The metal halide cathode materials: (a and b) theoretical gravimetric/volumetric capacities and theoretical working potential of selected halogens and metal halides; (c) the typical conversion reaction mechanism selecting the lithiation of  $\mathrm{FeF_2}$  as an example (reproduced from ref. 3 with permission from The Royal Society of Chemistry, copyright 2017).

![](images/9fe7b82e2cec4ab1302abb919e479839b0419f1ad90e99acd1995a4cbd98c641.jpg)  
(a) Lithium-Chalcogen Chemistry:  $y\mathrm{Li} + \mathrm{X} \leftrightarrow \mathrm{Li}_y\mathrm{X}$  (Phase change)  
(c)

![](images/86f0b9ebc17a94f19cddb3bb80d05ddaa4d017fcb6eb3d5b0645ca3a15cdd792.jpg)  
(d)

![](images/8be875245b31b1e4871d3b5773b96084a77ec4867169744e5b44d5ff738dd163.jpg)  
Fig. 4 The chalcogen and lithium chalcogenide cathodes: (a) the lithium-chalcogen chemistry involves a conversion reaction between pure chalcogen and lithium chalcogenide (reproduced from ref. 3 with permission from The Royal Society of Chemistry, copyright 2017); (b) digital photo of chalcogen resources (Source File: Chalkogene.jpg - Wikimedia Commons); (c and d) theoretical gravimetric and volumetric capacities and theoretical working potential of chalcogen-based cathode materials.

![](images/d59da7ef7b8c2c639c9014a4680b968a6e45dfb717ceed6487338de9ed9d443a.jpg)  
(b)

calculated for fully expanded (lithiated) states of the materials. Among chalcogens and lithium chalcogenides, oxygen cathodes (such as  $\mathrm{O}_2$ ,  $\mathrm{Li}_2\mathrm{O}_2$  or LiOH) demonstrate particularly high gravimetric and volumetric capacities ( $1675\mathrm{mA}\mathrm{h}\mathrm{g}^{-1}$  and  $2698\mathrm{mA}\mathrm{h}\mathrm{cm}^{-3}$  under one-electron reaction,  $3350\mathrm{mA}\mathrm{h}\mathrm{g}^{-1}$  and  $3606\mathrm{mA}\mathrm{h}\mathrm{cm}^{-3}$  via two-electron reaction), and the highest theoretical potential ( $2.96\mathrm{V}$  for the reaction of  $2\mathrm{Li} + \mathrm{O}_2 = \mathrm{Li}_2\mathrm{O}_2$ ). S and  $\mathrm{Li}_2\mathrm{S}$  cathodes for Li-S batteries are undoubtedly the most promising candidates in chalcogen-based cathodes, offering the highest working potential and the highest gravimetric and volumetric capacities ( $1675/1166\mathrm{mA}\mathrm{h}\mathrm{g}^{-1}$  and  $1937\mathrm{mA}\mathrm{h}\mathrm{cm}^{-3}$ ). In  $\mathrm{Li}-\mathrm{O}_2$  batteries the oxidizing partner is gaseous, this has the advantage of a better weight balance but the disadvantage of a complicated reaction kinetics. Compared to the commercial intercalation-type cathodes,  $\mathrm{O}_2$  and S, as rather inexpensive active battery materials, have huge advantages in terms of gravimetric as well as volumetric capacities. Therefore,  $\mathrm{Li}-\mathrm{O}_2$  and Li-S batteries have attracted significant attention from both academia and industry, as well as government funding agencies in the last 10 years. Notwithstanding the toxicity aspect,  $\mathrm{SeS}_2$  provides promising gravimetric and volumetric capacities ( $1124\mathrm{mA}\mathrm{h}\mathrm{g}^{-1}$  and  $1845\mathrm{mA}\mathrm{h}\mathrm{cm}^{-3}$ ), while Se, Te,  $\mathrm{Li}_2\mathrm{Se}$  and  $\mathrm{Li}_2\mathrm{Te}$  are less competitive due to their relatively lower working potentials and specific capacities in the conversion-based cathode family.

# 2.4. High-capacity anode materials

For realizing the next-generation rechargeable Li and Li-ion batteries with higher energy densities, longer cycle life and better safety, the development of improved anode materials is necessary, as their choice greatly influences these parameters, mainly battery capacity and operating voltage. Fig. 5a and b summarizes the most common anode materials in the literature,

indicating their theoretical gravimetric and volumetric capacities and working potentials. Among these anode materials, graphite (C) and lithium titanate  $\left(\mathrm{Li}_4\mathrm{Ti}_5\mathrm{O}_{12}\right.$ : LTO have been employed in commercial Li-ion batteries.[11,12] Owing to their low cost, abundance, low delithiation potential (vs.  $\mathrm{Li}^{+}/\mathrm{Li}$ ), high Li diffusivity, relatively low volume change, high electrical conductivity and good cycle life, the natural and artificial graphite anodes enabled the Li-ion batteries to become commercially applicable. Graphite is still the anode-active material of choice in current commercial Li-ion batteries. The electrochemical activity of graphite comes from the intercalation of Li between the graphene planes (up to 1 Li atom per 6C) (Fig. 5c).[11] Graphite theoretically offers a gravimetric capacity of  $372\mathrm{mA}\mathrm{h}\mathrm{g}^{-1}$  and a volumetric capacity of  $735\mathrm{mA}\mathrm{h}\mathrm{cm}^{-3}$ , which limits the increase in energy densities of current Li-ion batteries, especially as far as the volumetric energy density is concerned.[3] Also spinel LTO (Fig. 5d) attracts great attention and is able to achieve the fast charging of Li-ion batteries with high power density and long cycle life due to its "zero strain" intercalation, high rate capability, and high cycle stability.[12,14-16] However, the high equilibrium potential  $(1.55\mathrm{V}$  vs.  $\mathrm{Li}^{+}/\mathrm{Li})$  and comparatively low capacities  $(175\mathrm{mA}\mathrm{h}\mathrm{g}^{-1}$  and  $607\mathrm{mA}\mathrm{h}\mathrm{cm}^{-3}$  in theoretical) reduce the energy density of the battery system, while the presence of Ti and Li increases the price of the Li-ion batteries.

Beyond commercial graphite and LTO anodes, multiple high-capacity anode materials of both conversion- and alloy-type are developed to address the market demands of rechargeable batteries with improved energy densities. As shown in Fig. 5, high-capacity conversion-type anode materials, including transition metal sulfides, oxides and fluorides, show higher theoretical capacities than the graphite anode in both gravimetric and volumetric sense. For example,  $\mathrm{Fe_2O_3}$  offers theoretical capacities

![](images/b95c3be611dded2441c8fecc41cd037ba2db5ffaad5bf4e97524be188566d08b.jpg)

![](images/ada07c9366544d1366e36da382aa27ce2843f946073891910675ef20b6af2a43.jpg)

![](images/88b258c737e235f2daf73f4a96798c59cb9fd25b110c50d8c36ad822f6b94da7.jpg)

![](images/4c2476ac0caa703f8a6047bb0d289d4ea8f480ad0af065ab9318a490730c878c.jpg)

![](images/e9eec15f031f469792f8a6068446cd3092269de3dd4df518cf5444ec0e791833.jpg)

![](images/e450fc48e9a87de9e71c94714c7a53a8468ba10224bc1467231a66254c84872c.jpg)  
Fig. 5 Approximate range of average discharge potentials, specific capacity and crystal structure of the selected most-common anode materials: (a and b) the theoretical gravimetric and volumetric capacities; crystal structures of (c) lithiated graphite (reproduced from ref. 11 with permission from the American Chemical Society, copyright 2014), (d) lithium titanate (reproduced from ref. 12 with permission from the American Chemical Society, copyright 2011), and (e) silicon during lithiation (reproduced from ref. 13 with permission from the American Chemical Society, copyright 2012) and (f) lithiation-delithiation profiles at low charge/discharge rates, showing different voltage hysteresis and specific capacities of selected anode materials (reproduced from ref. 1 with permission from Elsevier, copyright 2014).

of  $1007\mathrm{mA}\mathrm{h}\mathrm{g}^{-1}$  and  $2741\mathrm{mA}\mathrm{h}\mathrm{cm}^{-3}$ , NiS provides theoretical capacities of  $591\mathrm{mA}\mathrm{h}\mathrm{g}^{-1}$  and  $1571\mathrm{mA}\mathrm{h}\mathrm{cm}^{-3}$ , and  $\mathrm{TiF_3}$  has theoretical capacities of  $767\mathrm{mA}\mathrm{h}\mathrm{g}^{-1}$  and  $2002\mathrm{mA}\mathrm{h}\mathrm{cm}^{-3}$ . However, these anodes typically demonstrate a higher working potential (1.0-1.8 V vs.  $\mathrm{Li^{+}/Li}$ ), large voltage hysteresis and high initial irreversible capacity, which run counter to achieving high energy density. Compared to conversion-type anodes, alloy-type anode materials have been viewed as more suitable candidates for achieving higher energy densities due to their high specific capacities and relatively low working potentials.[17] As the summary in Fig. 5a and b shows, the alloy-type anode materials are mainly monocomponent and belong to group IV (Si, Ge, Sn, Pb) or group V (P, As, Sb, Bi) or are light metals (Li, Mg, Al) in the periodic table. For examples, Si has an average working potential of  $0.4\mathrm{V}$  (vs.  $\mathrm{Li^{+}/Li}$ ) and theoretical capacities of  $3579\mathrm{mA}\mathrm{h}\mathrm{g}^{-1}$  and  $2190\mathrm{mA}\mathrm{h}\mathrm{cm}^{-3}$  at full lithiation ( $\mathrm{Li_{15/4}Si}$ ) (Fig. 5e).[13] Ge with a low equilibrium potential ( $0.4\mathrm{V}$  vs.  $\mathrm{Li^{+}/Li}$ ) offers theoretical capacities of  $1384\mathrm{mA}\mathrm{h}\mathrm{g}^{-1}$  and  $2179\mathrm{mA}\mathrm{h}\mathrm{cm}^{-3}$  calculated based on the lithiated state of  $\mathrm{Li_{15/4}Ge}$ . In group V, P is the most promising anode candidate because it is abundant, has an average working potential of  $0.8\mathrm{V}$  (vs.  $\mathrm{Li^{+}/Li}$ ) and theoretical capacities of  $2596\mathrm{mA}\mathrm{h}\mathrm{g}^{-1}$  and  $2270\mathrm{mA}\mathrm{h}\mathrm{cm}^{-3}$  after full lithiation to form  $\mathrm{Li}_3\mathrm{P}$ . Among light metals, Li metal provides the lowest working potential of  $0\mathrm{V}$  (vs.  $\mathrm{Li^{+}/Li}$ ) and theoretical capacities of  $3861\mathrm{mA}\mathrm{h}\mathrm{g}^{-1}$  and  $2062\mathrm{mA}\mathrm{h}\mathrm{cm}^{-3}$ . Al is an abundant metal resource and offers a low working potential of  $0.38\mathrm{V}$  (vs.  $\mathrm{Li^{+}/Li}$ ) and theoretical capacities of  $993\mathrm{mA}\mathrm{h}\mathrm{g}^{-1}$  and  $1386\mathrm{mA}\mathrm{h}\mathrm{cm}^{-3}$  after full lithiation into LiAl. We shall also

note that some candidates, such as metal phosphide, tin oxide and tin sulfide, display a mixed conversion-alloy reaction during lithiation. Fig. 5f demonstrates the typical discharge-charge curves of LTO, MnO, Si and graphite anodes, indicating their differences in working potential, voltage hysteresis, and specific capacity. $^{1}$  Owing to the market desire for next-generation rechargeable Li and Li-ion batteries with higher energy densities, the target anode materials should provide high gravimetric and volumetric capacities, as well as low working potentials. Secondly, the target materials with abundant raw materials, low-price and low toxicity will be very attractive for future large-scale applications. So far, Si has been a very promising anode candidate for achieving high energy densities in next-generation Li-ion batteries, and has already attracted great attention from manufacturers (being implemented in some commercial applications). On a long run, Li metal may be – if the severe safety issues are mastered – the candidate of choice in high-energy-density rechargeable Li batteries.

# 3. Practically achievable energy density

To meet the rising market demands, achieving high energy density is perhaps the priority in today's battery research. For example, to achieve a longer driving mileage and meet the target distance of at least 350 miles per single charge, a substantial increase in energy density is essential. Realizing smaller and

lighter electronic tools and products necessitates an optimized battery assembly. For electronic devices and EV applications, the volumetric energy density is the more critical cell parameter, while for aerospace and many specialized applications achieving higher gravimetric energy density is more important. $^3$  Hence, the development of next-generation rechargeable Li and Li-ion batteries is to be driven by performance improvement in both volumetric and gravimetric energy densities. In most publications, the energy densities of novel battery systems have been judged based on the theoretical values of electroactive materials in the cathode or anode without consideration of volume explanation, working potential and other necessary components in the real systems which may give rise to unjustified conclusions in terms of realistic applicability.

Rather the following procedure is recommended: similarly to previous calculations of practically achievable energy densities, $^{3,4,18}$  the repeated minimum cell (calculating unit) is assumed to be composed of  $1/2$  of the metal current collector foils of Al and Cu (half thickness:  $4.5\mu \mathrm{m}$ ),  $9\mu \mathrm{m}$  separator and one sided electrodes (cathode and anode layers), cf. Fig. 6. We believe that  $150~{\mu\mathrm{m}}$  is the maximum thickness that can be achieved in practical applications given the reaction kinetic constraints. The  $150~{\mu\mathrm{m}}$  thickness can be either cathode or anode, which depends on the reaction limitation. Then, the thickness of the opposite electrode should be designed according to a real capacity matching. $^{3}$  The utilized volume in each electrode occupied by the active intercalation materials (e.g. LFP, LCO, NCM, NCA, graphite, etc.) is considered to be  $70\mathrm{vol}\%$ . In the case of conversion-type materials including  $\mathrm{Li}_2\mathrm{S}$ ,  $\mathrm{Li}_2\mathrm{Se}$ , metal fluorides, Si and Li anodes, the volume fraction utilized by active materials is  $60\mathrm{vol}\%$ . For the special oxygen cathode, the volume utilization is  $50\mathrm{vol}\%$  (Fig. 6). The rest of the volume in both cathode and anode is composed of binders, conductive carbons, other inactive components (such as catalysts, coatings, etc.) if necessary, and reserved pores in the electrode filled by the electrolyte. The average density of this inactive part is assumed to be  $1.6\mathrm{gcm}^{-3}$ . Material properties including average working potentials, densities and specific volumetric capacities in the fully lithiated state are employed

for calculating the total volumetric capacities of each electrode under concern as well as the volume of the counter electrode (see more details in Tables S1 and S2, ESI†).

Today, the state-of-the-art Li-ion battery systems employing graphite anode and commercial insertion cathodes provide practically achievable energy densities of up to around  $260\mathrm{W}\mathrm{h}\mathrm{kg}^{-1}$  and  $680\mathrm{W}\mathrm{h}\mathrm{L}^{-1}$  respectively. Fig. 7a and b illustrates the calculated energy densities  $(\mathrm{W}\mathrm{h}\mathrm{L}^{-1}$  and  $\mathrm{W}\mathrm{h}\mathrm{kg}^{-1})$  using intercalation-type cathode materials including commercial cathodes and high-voltage cathodes. When commercial graphite anodes are used, high-voltage NCA, NCM811, LNMO and LNP cathode based batteries provide volumetric energy densities of 934, 916, 958 and  $1072\mathrm{W}\mathrm{h}\mathrm{L}^{-1}$ , respectively, offering gravimetric energy densities of 354, 338, 351 and  $414\mathrm{W}\mathrm{h}\mathrm{kg}^{-1}$ , respectively. When replacing the graphite anode with  $\mathrm{Fe}_2\mathrm{O}_3$ , NiS,  $\mathrm{TiF_3}$ , Si, or Li, both volumetric and gravimetric energy densities of all battery systems are largely enhanced by the Si and Li anodes while the battery systems using conversion-type anodes of  $\mathrm{Fe}_2\mathrm{O}_3$ , NiS and  $\mathrm{TiF_3}$  are not very competitive due to their much higher working potentials (vs.  $\mathrm{Li^{+}/Li}$ ) compared to graphite, Si and Li. Because of the large abundance and low price of graphite and Si anodes, transition metal oxides, sulfides and fluorides as conversion-type anode materials have no practical application value in the eyes of manufacturers. Evidently, Si is the most promising anode that is close to commercialization and can increase the energy density and specific energy of commercial Li-ion batteries by at least  $40\%$ . For example, LFP//Si provides energy densities of  $345\mathrm{W}\mathrm{h}\mathrm{kg}^{-1}$  and  $888\mathrm{W}\mathrm{h}\mathrm{L}^{-1}$ , and LCO//Si offers energy densities of  $350\mathrm{W}\mathrm{h}\mathrm{kg}^{-1}$  and  $1132\mathrm{W}\mathrm{h}\mathrm{L}^{-1}$ . When the Si anode is matched with high-voltage cathodes, the energy densities of such battery systems increase by  $80\%$  compared to commercial Li-ion batteries. When using layered oxides, NCA//Si provides energy densities of  $510\mathrm{W}\mathrm{h}\mathrm{kg}^{-1}$  and  $1419\mathrm{W}\mathrm{h}\mathrm{L}^{-1}$ , and NCM//Si offers energy densities of  $473\mathrm{W}\mathrm{h}\mathrm{kg}^{-1}$  and  $1370\mathrm{W}\mathrm{h}\mathrm{L}^{-1}$ . The high-voltage LNMO//Si provides energy densities of  $449\mathrm{W}\mathrm{h}\mathrm{kg}^{-1}$  and  $1295\mathrm{W}\mathrm{h}\mathrm{L}^{-1}$ , and LCP//Si offers energy densities of  $501\mathrm{W}\mathrm{h}\mathrm{kg}^{-1}$  and  $1313\mathrm{W}\mathrm{h}\mathrm{L}^{-1}$ . The champion LNP//Si provides the highest energy densities ( $546\mathrm{W}\mathrm{h}\mathrm{kg}^{-1}$  and  $1470\mathrm{W}\mathrm{h}\mathrm{L}^{-1}$ ) of all current

![](images/5df363b5886032366ba46e41b8e12686b60a211173c89abb8922cb38990cda80.jpg)
