Repository: cunyu-liu/electrolyte_ailab

File: finetune-rag-agent/pdf-md/mineru_output/[钠电] Angew-2017-From Lithium-Ion to Sodium-Ion Batteries Advantages, Challenges, and Surprises/full.md (part 1 of 3)
Batteries

International Edition: DOI: 10.1002/anie.201703772

German Edition: DOI: 10.1002/ange.201703772

# From Lithium-Ion to Sodium-Ion Batteries: Advantages, Challenges, and Surprises

Prasant Kumar Nayak\*, Liangtao Yang\*, Wolfgang Brehm, and Philipp Adelhelm*

Keywords:  
electrode reactions ·  
energy storage ·  
lithium-ion batteries ·  
sodium-ion batteries

![](images/b372ea2b9c30775b339e014323af20bc574cb9f158fbdb9ab8521650696e9a6b.jpg)

Angewandte International Edition Chemie

Mobile and stationary energy storage by rechargeable batteries is a topic of broad societal and economical relevance. Lithium-ion battery (LIB) technology is at the forefront of the development, but a massively growing market will likely put severe pressure on resources and supply chains. Recently, sodium-ion batteries (SIBs) have been reconsidered with the aim of providing a lower-cost alternative that is less susceptible to resource and supply risks. On paper, the replacement of lithium by sodium in a battery seems straightforward at first, but unpredictable surprises are often found in practice. What happens when replacing lithium by sodium in electrode reactions? This review provides a state-of-the-art overview on the redox behavior of materials when used as electrodes in lithium-ion and sodium-ion batteries, respectively. Advantages and challenges related to the use of sodium instead of lithium are discussed.

From the Contents  

<table><tr><td>1. Introduction</td><td>103</td></tr><tr><td>2. Electrode Potential and Cell Voltage</td><td>105</td></tr><tr><td>3. Materials for Conversion Reactions</td><td>107</td></tr><tr><td>4. Materials for the Positive Electrode</td><td>109</td></tr><tr><td>5. Materials for the Negative Electrode</td><td>113</td></tr><tr><td>6. Summary and Outlook</td><td>117</td></tr></table>

# 1. Introduction

Rechargeable batteries are an indispensable part of our modern society and provide electrical energy on demand in a multitude of applications. The ever-growing demand for "better batteries" led to a strong increase in R&D within the last 10-20 years with the prime focus on lithium-ion battery (LIB) technology. For many years, portable consumer electronics were the important driver for this development, but more recently two other aspects have put battery research in the spotlight: 1) Electric vehicles (EVs) that, after several attempts during the last century, will finally reach the mass market within the coming years; and 2) stationary grid storage being capable of storing excess electrical energy supplied by wind and solar power on a very large scale at low cost. It is also foreseeable that other markets such a small smart devices using thin film battery technology as well as robotics will soon gain more relevance. The characteristics of these applications are quite different and no single type of battery fulfills all requirements at once. Different battery chemistries are therefore currently studied that, in a simplified way, aim at increasing energy density  $(\mathrm{Whkg}^{-1},\mathrm{WhL}^{-1})$  or at decreasing costs (EUR/kWh) compared to state-of-the-art LIB technology. Of course a range of other parameters, including safety, cycle and calendar life, temperature window, and so on, are relevant too.

It is important to realize that despite great efforts in battery research, only a few rechargeable battery systems have achieved relevant market shares. From a historic perspective, the lead acid battery technology is the oldest one and it still dominates the market with respect to the yearly output in energy storage capacity. This system is more than 150 years old, cost-effective, and largely used in automotive applications (starting battery) and for auxiliary power supply. Major drawbacks of this technology are its limited energy density of about 30 to  $40\mathrm{Whkg}^{-1}$  and the low energy efficiency. Rechargeable alkaline batteries based on NiOOH/  $\mathrm{Ni(OH)_2}$  as positive electrode are frequently used too, although to a minor degree. This electrode has been

combined with a variety of negative electrodes (Fe, Zn, Cd) leading to the invention of the Ni-Fe, Ni-Zn, and Ni-Cd batteries more than 100 years ago, for example. Later on, also  $\mathrm{H}_{2}$  (Ni- $\mathrm{H}_{2}$  battery) and finally metal hydrides (NiMH battery) have been used, the latter being nowadays preferred. Practical energy densities of NiMH batteries are around  $100\mathrm{Whkg}^{-1}$ . Lithium-ion batteries are the most recent development and have been commercialized in the early 1990s. Thanks to their high energy density, they quickly started to dominate the market for consumer electronics. Their cell chemistry is based on the insertion of lithium ions into a variety of host structures. Graphite is mainly used as negative electrode whereas layered oxides  $(\mathrm{Li}[\mathrm{Ni}_x\mathrm{Co}_y\mathrm{Mn}_z]\mathrm{O}_2)$ ,  $\mathrm{LiFePO_4}$ , and  $\mathrm{LiMn_2O_4}$  are commonly used positive electrode materials. A variety of structurally related compounds as well as alternative electrolytes are currently studied to further advance this technology.

Overall, the LIB technology is a real success story. Since its commercialization, the energy density has continuously increased by about  $7 - 8\mathrm{Whkg}^{-1}$  per year, now reaching about  $250\mathrm{Whkg}^{-1}$  on the cell level (18650-type cells). At the same time, cell costs decreased much faster than expected from around  $1000\in \mathrm{kWh}^{-1}$  (mid 1990s) to below  $200\in \mathrm{kWh}^{-1}$  today. A further decrease to below  $100\in \mathrm{kWh}^{-1}$  is expected within the next 5-10 years.[1] Not surprisingly, also EV battery packs became drastically cheaper within just a few years.[2]

The overall market share of LIBs is quickly rising and the demand will sharply increase once mass production of electric vehicles becomes reality. The historic development of LIB technology has been recently summarized by Blomgren.[3]

Despite this promising future, of course there are also boundaries. The increase in LIB energy density, for example, is expected to reach its intrinsic limits within the next years with values slightly exceeding  $300\mathrm{Whkg}^{-1}$ ,[1] so research on alternative cell chemistries and concepts is needed if the past improvements are supposed to continue. Regardless of any performance parameters, another (often controversial) discussion addresses resource issues related to the abundance and geographical distribution of lithium and some other LIB components, especially cobalt. If electric mobility and electrical grid storage reach the mass market, a large amount of

![](images/1f7c78fadeb2e2e184c0f79396c6a2775cf7891edc4c93561d37255947598785.jpg)  
Prof. Philipp Adelhelm studied Materials Science at the University of Stuttgart and the Max-Planck-Institute for Metals Research. He worked at the Max-Planck-Institute for Colloids and Interfaces (Antonietti group, Ph.D. thesis), the Debye Institute for NanoMaterials Science in Utrecht, (de Jongh group), and the University of Giessen (Janek group). In 2015, he was appointed full professor at the Friedrich-Schiller-University Jena, Germany. His research interests are on fundamental aspects of energy storage materials with the current focus on alternative battery concepts.

Dr. Prasant Kumar Nayak completed his Ph.D. from Indian Institute of Science, Bangalore, India in 2012. After completing about 4 years of postdoctoral research in the Aurbach group at Bar-Ilan University, Israel, he joined the Adelhelm group in August 2016. Currently, his work addresses high capacity cathode materials for Li and Na-ion batteries based on layered transition-metal oxides.

Liangtao Yang received his Master degree at University of Science and Technology of China (USTC) in material engineering in 2016. He finished his master thesis in Ningbo Institute of Materials Technology and Engineering (NIMTE), Chinese Academy of Sciences where he studied cathode materials for lithium ion batteries. Recently, he joined the Adelhelm group as Ph.D. student studying cathode materials for sodium-ion batteries.

Wolfgang Brehm received his M.Sc. at Friedrich-Schiller-University Jena in materials science in 2015. He finished his M.Sc. thesis in the Otto-Schott-Institute of Materials Research, investigating thin film nanostructures of diblock copolymers. His current research interest is on conversion electrodes and alloying anode materials for Li-ion and Na-ion batteries as well as thin film electrodes under supervision of Prof. Adelhelm.

materials will be required to meet the demand and supply chains will be challenged. Creating new options for future energy storage is therefore of strategic relevance. Wadia et al. discussed potential resource constraints when scaling up battery production for EV and grid storage.[4] Figure 1 shows how much battery capacity (energy storage capacity, ESP) can be supplied from different cell chemistries, assuming that all resources (reserve base) are used to produce batteries only. All other uses of the elements are neglected. The element limiting the cell chemistry by resource constraint is shown in brackets. The vertical lines indicate the demands for 1 billion EV (40 kWh each) and the world daily electricity generation. Although values for the reserve base change with time, the graph shows that on the long term LIB technology might run into resource constraints (limited by either Co or Li) for a scenario with deep market penetration of stationary storage and electric mobility. At the same time, it should be noted that there are large discrepancies in published numbers on resources and reserves.[121] This might explain the frequent dispute on potential resource limitations by lithium, for example. Anyway, it is clear that some elements are not critical, among Fe, Mn, S, C and Na. Developing batteries based on these elements is therefore very attractive.

The dimension of materials demand for electric cars becomes also apparent considering the following. Assuming conventional LIB technology, a  $60\mathrm{kWh}$  EV battery (about  $350\mathrm{km}$  driving range) contains roughly about  $7.5\mathrm{kg}$  of Li,  $65\mathrm{kg}$  of Ni, Co, Mn in total,  $55\mathrm{kg}$  of graphite,  $48\mathrm{kg}$  copper and  $30\mathrm{kg}$  of aluminum. Sooner or later, recycling will therefore become an important factor.

Sodium is an obvious substitute for lithium thanks to its similar chemical properties. It is worthwhile to note that in the early days of LIB research, also sodium-ion batteries (SIBs) had been studied.[5] The research, however, was largely discontinued, most likely because progress was slow and the LIB chemistry successful.[6] Today, research on sodium-ion batteries is mainly motivated by the large abundance of sodium and the hope to produce batteries that are cheaper compared to LIBs and less prone to resource issues. Companies such as Faradion Ltd. or the SIB prototype presented by the French RS2E network are encouraging, and researchers worldwide are seeking for suitable materials. SIBs might be also attractive in view of environmental aspects as shown by Life cycle assessment.[7] The progress in material development for SIBs is frequently summarized in review articles.[8] The materials choice is usually inspired or even identical to what is used in LIBs. The transition from LIBs to SIBs is sketched in Figure 1 and appears seemingly simple. This is, however, not the case and given host structures will interact very differently depending on whether lithium or sodium is intercalated. The Na ion  $(r = 1.02\AA$ $\mathrm{CN} = 6)$  is larger than the Li ion  $(r = 0.59\AA$ $\mathrm{CN} = 4)^{[9]}$  and less polarizing so the phase behavior (coordination, lattice constants, crystal structure) and diffusion properties are highly affected. Of course processes at the electrode-electrolyte interface (charge transfer, desolvation/solvation) will change too. It has been calculated that the desolvation energy for Na ions in a variety of organic solvents is roughly  $30\%$  smaller as compared to lithium, for example.[10] The charge transfer

![](images/3e627f0fb8599aaeab7f2d6ba50577474ba23bb316de16bea6682858041229c0.jpg)  
Figure 1. a) Energy storage potential in TWh for different battery chemistries. The limiting element by resource constraints is shown in brackets. The star indicates that the ESP value is beyond the limit of the Figure. Figure reprinted from Ref. [4] with permission from Elsevier. b) Sketch of the well-known working principle of a lithium-ion battery (LIB) with lithium ions intercalating into two host structures, here graphite and  $\mathrm{LiCoO}_2$  as example. A sodium-ion battery (SIB) can work the same way but the increase in ion size leads to significant changes in the cell behavior.

![](images/aaae4e7dfc32c647968a3b44aa93ab1fe87c24d0cd53e127b669b3d6bf9a0882.jpg)

resistance should therefore be smaller in case of sodium which might enhance electrode kinetics.

An intriguing example from the materials side is graphite. Although graphite easily forms graphite intercalation compounds with lithium (or with other metals such as K, Rb, Cs), sodium does not. Aluminum, too, only forms an alloy with lithium but not with sodium. The copper current collector in LIBs might therefore be replaced by cheaper aluminum in SIBs. We will see, however, that in many cases, the replacement of lithium by sodium leads to more rather than less compounds complicating the redox chemistry and the phase behavior of electrodes. Another interesting example demonstrating the effect of the ion size has been reported by Komaba et al.[11]  $\mathrm{LiCrO_2}$  and  $\mathrm{NaCrO_2}$  both possess quite similar crystal structures, but the former is inactive in Li cells while the latter is active in Na cells. We note that replacement of lithium by sodium is also an attractive strategy for the "beyond lithium-ion" systems, such as Li-air and Li-sulfur. The cell chemistry of these systems is based on very different reaction mechanisms and is therefore not discussed here. A comprehensive comparison on this topic can be found elsewhere.[12]

As mentioned above, reviews on the progress in materials development for SIBs are regularly published. The intention of this review is different. Rather than summarizing all materials studied, we focus on the comparison of materials when used as electrodes in LIBs and SIBs. We focus on selected examples among graphite,  $\mathrm{LiCoO}_2$  vs.  $\mathrm{NaCoO}_2$  and their related NMC compounds,  $\mathrm{LiFePO_4}$  vs.  $\mathrm{NaFePO_4}$ ,  $\mathrm{Li}_2\mathrm{Ti}_3\mathrm{O}_7$  vs.  $\mathrm{Na}_2\mathrm{Ti}_3\mathrm{O}_7$ , alloys and conversion reactions. The impact of the alkali ion on the electrode reaction can be conveniently seen from charge-discharge curves (sometimes called voltage or potential profiles), which provide direct

information on the storage capacity, phase behavior, Gibbs energy, and electrode kinetics.

# 2. Electrode Potential and Cell Voltage

A common finding for SIBs is that their cell voltage is smaller compared to analogue LIBs. The frequent explanation is that the standard electrode potential of lithium  $(-3.05\mathrm{V}$  vs. NHE) is  $340\mathrm{mV}$  more negative than that of sodium  $(-2.71\mathrm{V}$  vs. NHE). It is important to realize that this argument is not correct and only indirectly linked to the cell voltage of LIBs and NIBs, respectively. Explanations for this can be found in textbooks.[13] Let us first consider Reaction (1)

$$
\mathrm {A} (\mathrm {s}) \rightleftharpoons \mathrm {A} ^ {+} (\mathrm {g}) + e ^ {-} \tag {1}
$$

with  $A$  being an alkali metal. The sublimation energy (or more precisely cohesion energy) and ionization energy of  $A$  determine the thermodynamics of this reaction. Considering trends in the periodic table, sublimation and ionization energies decrease within the series of alkali metals. Values for the cohesive energies and ionization energies are higher for lithium (152.7 kJ mol $^{-1}$ , 513.3 kJ mol $^{-1}$ ) than for sodium (108.8 kJ mol $^{-1}$ , 495.8 kJ mol $^{-1}$ ), for example. The total difference is 61.4 kJ mol $^{-1}$ . This argument should place lithium at the least negative position within the alkali metals in the electrochemical series. Another trend, however, is observed and the redox potentials of the alkali metals show the sequence Li (-3.05 V vs. NHE), Cs (-2.92 V), Rb (-2.93 V), K (-2.93 V) to Na (-2.71 V). (Interestingly, the expected trend is observed for the alkaline earth metals, with Ba

$(-2.91\mathrm{V}$  vs. NHE),  $\mathrm{Sr}(-2.89\mathrm{V})$  Ca  $(-2.87\mathrm{V})$ $\mathrm{Mg}$ $(-2.36\mathrm{V})$  and Be  $(-1.97\mathrm{V})$  The reason for the trend in the alkali metals is simply that half-cell potentials include the solvation energy of the ion. Although often omitted, Reaction (1) should read as given in Reaction (2)

$$
\mathrm {A} (\mathrm {s}) + n (\text {s o l v}) \rightleftharpoons \mathrm {A} ^ {+} (\text {s o l v}) _ {n} + e ^ {-} \tag {2}
$$

where solv represents a solvent molecule and  $n$  is the solvation number of the ion. The standard electrochemical series is based on aqueous solutions with, in case of dissolved species, concentrations of the relevant ions corresponding to unit activity at  $298\mathrm{K}$ . Solvation energies commonly increase with decreasing ion radius, so the hydration energy of  $\mathrm{Li^{+}}$ $(-481\mathrm{kJmol^{-1}})$  is much larger than for  $\mathrm{Na^{+}}$ $(-375\mathrm{kJmol^{-1}})$ . It is this large difference of more than  $100\mathrm{kJmol^{-1}}$  that shifts lithium to the most negative position among the alkali metals in the electrochemical series. It is also clear from Reaction (2) that the type of solvent affects the solvation energy, and hence the redox potential. For every solvent there will be an own electrochemical series, and redox potentials for non-aqueous solvents will deviate from the usual case of assuming an aqueous electrolyte. A comparison between water and a range of non-aqueous solvents shows that in most cases the differences are in the range of a few hundred mV or less.[14] Although these values are relatively small, it is clear that redox potentials should not be simply transferred from the electrochemical series with aqueous solution to non-aqueous solutions used in LIBs and SIBs.

Now, in a lithium-ion battery two half-cell reactions are combined sharing the same electrolyte. We consider the popular example of graphite and  $\mathrm{LiCoO}_2$  in Reactions (3)-(5):

negative electrode:

$$
\mathrm {L i C} _ {6} (s) + n (\text {s o l v}) \xrightarrow [ \text {c h a r g e} ]{\text {d i s c h a r g e}} \mathrm {L i} ^ {+} (\text {s o l v}) _ {n} + 6 \mathrm {C} (s) + e ^ {-} \tag {3}
$$

positive electrode:

$$
2 \cdot \mathrm {L i} _ {0. 5} \mathrm {C o O} _ {2} (\mathrm {s}) + \mathrm {L i} ^ {+} (\text {s o l v}) _ {n} + e ^ {-} \xrightarrow [ \text {c h a r g e} ]{\text {d i s c h a r g e}} 2 \mathrm {L i C o O} _ {2} (\mathrm {s}) + n \text {s o l v} \tag {4}
$$

The overall cell reaction is  $(3) + (4)$ :

$$
\mathrm {L i C} _ {6} (\mathrm {s}) + 2 \mathrm {L i} _ {0. 5} \mathrm {C o O} _ {2} (\mathrm {s}) \xrightarrow [ \text {c h a r g e} ]{\text {d i s c h a r g e}} 2 \mathrm {L i C o O} _ {2} (\mathrm {s}) + 6 \mathrm {C} (\mathrm {s}) \tag {5}
$$

It can be seen from the overall reaction that the solvation energies are not relevant in determining the cell voltage. This is also true for using lithium metal as positive electrode. A more quantitative analysis can be also found in Ref. [15]. The above discussion on the influence of the solvation properties on the redox potential therefore becomes irrelevant when considering full cells (however kinetics might be affected).

In other words, what is relevant for obtaining a high cell voltage is to combine two suitable intercalation compounds: One, serving as negative electrode, for which the reaction with lithium metal only releases little energy (redox potential close  $\mathrm{Li / Li^{+} = 0V}$ ), for example, intercalation of  $\mathrm{Li^{+}}$  into graphite at below  $0.25\mathrm{V}$  vs.  $\mathrm{Li / Li^{+}}$  in Reaction (6):

$$
\mathrm {L i} (\mathrm {s}) + 6 \mathrm {C} (\mathrm {s}) \rightarrow \mathrm {L i C} _ {6} (\mathrm {s}) \tag {6}
$$

and another one serving as positive electrode, for which the reaction with lithium metal releases a large amount of energy (redox potential much more positive than  $\mathrm{Li} / \mathrm{Li}^{+} = 0\mathrm{V}$ ), for example, intercalation of  $\mathrm{Li}^{+}$  into layered  $\mathrm{Li}_{0.5}\mathrm{CoO}_2$  close to  $4\mathrm{V}$  vs.  $\mathrm{Li} / \mathrm{Li}^{+}$  in Reaction (7):

$$
\mathrm {L i} (\mathrm {s}) + 2 \mathrm {L i} _ {0. 5} \mathrm {C o O} _ {2} (\mathrm {s}) \rightarrow 2 \mathrm {L i C o O} _ {2} (\mathrm {s}) \tag {7}
$$

The same arguments hold for sodium and any other intercalation system. What is then left in determining the cell voltage is simply the Gibbs energy change of the cell reaction  $\Delta_{\mathrm{r}}G^{\mathrm{o}}$ , which is linked to the cell voltage  $E$  by the well-known Reaction (8):

$$
E = - \frac {\Delta_ {r} G ^ {\mathrm {o}}}{z \cdot F} \tag {8}
$$

with  $z$  being the number of transferred electrons and  $F$  the Faraday constant. The intercalation potentials of  $\mathrm{Li^{+}}$ and  $\mathrm{Na^{+}}$ are highly structure-dependent, but for given intercalation hosts they are generally found to be lower for sodium than for lithium. This is observed for positive as well as for negative electrodes, so whether the cell voltage of an SIB is higher or lower compared to an analogue LIB depends on the sum of the differences at both electrodes. Ong et al. calculated that intercalation potentials for a range of positive electrode materials are lower for sodium than for lithium, that is, less energy is released when intercalating  $\mathrm{Na^{+}}$ instead of  $\mathrm{Li^{+}}$ into the host structure.[15] A difference of  $0.57\mathrm{V}$  for layered  $\mathrm{AMO}_2$  structures and  $0.39\mathrm{V}$  for the olivine structure were calculated. The same situation has been found for certain titanates that are negative electrode materials. The intercalation potential of  $\mathrm{Li^{+}}$ into  $\mathrm{Li_2Ti_3O_7}$  was calculated to be  $1.46\mathrm{V}$  vs.  $\mathrm{Li / Li^{+}}$ , while sodiation of  $\mathrm{Na_2Ti_3O_7}$  occurs at  $0.37\mathrm{V}$  vs.  $\mathrm{Na / Na^{+}}$ ,[16] the difference is larger than one volt. For alloys, that are also potential negative electrodes. Chevrier and Ceder calculated that the redox potential is about  $0.15\mathrm{V}$  lower for sodium than lithium.[17]

Figure 2 illustrates how the individual electrode potentials and cell voltages change when comparing LIBs with SIBs. The cell voltage is usually lower for sodium cells because for positive electrode materials, the shift in redox potentials to lower values is larger than for most negative electrode materials. Unfortunately, also graphite cannot be used in SIBs (unless under special circumstance, see Section 5.1). On the other hand, a cell based on  $\mathrm{ACoO_2}$  and  $\mathrm{A}_2\mathrm{Ti}_3\mathrm{O}_7$  would give a higher cell voltage in case of sodium, for example, because the shift in redox potential between Li and Na in  $\mathrm{ACoO_2}$ $(0.57\mathrm{V})$  is smaller than the shift in  $\mathrm{A}_2\mathrm{Ti}_3\mathrm{O}_7$ $(1.09\mathrm{V})$ .

Overall, high voltage sodium-ion batteries are not without reach, in principle. Considering the alkali metals alone, sodium should enable cell voltages that are higher by  $0.53\mathrm{V}$  compared to lithium owing to its smaller cohesive energy.[15] This advantage cannot be harvested so far because in almost all cases,  $\mathrm{Na^{+}}$  intercalation into a fixed positive electrode is energetically less favorable as  $\mathrm{Li^{+}}$  intercalation. This leads to the commonly observed lower overall cell voltage for SIBs. A few exceptions, however, exist that will be discussed in

![](images/bf52941b74f763540cbee51b4643062cebcf0ee0504b38f1038ed3d353d6ca2d.jpg)  
Figure 2. Selection of different lithiation/sodiation potentials for a variety of compounds. Data has been collected from different literature sources.[15-17,19] Note that the redox potentials of  $\mathrm{Li} / \mathrm{Li}^{+}$  and  $\mathrm{Na} / \mathrm{Na}^{+}$  are not identical but are arbitrarily defined as  $0\mathrm{V}$  on each potential axis.

![](images/fb5f486dfd763f85f4a7b3e1dff0f6fadf661d32bef52ca8b28c2f73170d10ed.jpg)

Section 3. It should be also noted that electrode materials such as  $\mathrm{Na_4Co_3(PO_4)_2P_2O_7}$  pyrophosphate with redox activity between 4.1 and  $4.7\mathrm{V}$  (vs.  $\mathrm{Na} / \mathrm{Na}^{+}$ ) have been reported.[18] Although challenges remain, this demonstrates that  $\mathrm{Na}^{+}$ intercalation into positive electrodes can also lead to very high redox potentials.

# 3. Materials for Conversion Reactions

A popular approach for realizing electrode materials with very high capacity is to use so-called conversion reactions of the type shown in Reaction (9):

$$
\mathrm {M} _ {a} \mathrm {X} _ {b} + (b \cdot c) \mathrm {A} \rightleftharpoons a \cdot \mathrm {M} + b \cdot \mathrm {A} _ {c} \mathrm {X} (\mathrm {A} = \mathrm {L i} \text {o r} \mathrm {N a}) \tag {9}
$$

with M being a transition metal (or  $\mathrm{Mg}$ ) and X a non-metal (such as F, O, P, N, S, H). In general, conversion reactions show much higher capacity compared to intercalation reactions because the transition metal is fully reduced to the metallic state. The reaction of CoO with lithium to form Co and  $\mathrm{Li}_2\mathrm{O}$  theoretically corresponds to a capacity of  $706\mathrm{mAhg^{-1}}$ . In comparison, reducing  $\mathrm{Co}^{4+}$  to  $\mathrm{Co}^{3+}$  in the classical  $\mathrm{LiCoO_2}$  intercalation compound corresponds to  $274\mathrm{mAhg^{-1}}$  (roughly half of this value is reached in practice, as only about 0.5 lithium atoms per formula can be reversibly intercalated). Owing to the large number of  $\mathrm{M_aX_b}$  compounds available, this concept provides an enormous potential. Although the concept of conversion reactions has been already known for a long time, research boomed since the late 1990s when studies on the reversible lithiation of tin-based composite oxides[20] and a series of binary transitionmetal oxides at room temperature were published.[21] Comprehensive overviews on the materials studied for LIBs can be found in Ref. [22]. Assuming bulk thermodynamics, the redox potential can be conveniently calculated from the Gibbs energy of the reaction  $\Delta_rG$  using Reaction (8). The redox potential of conversion reactions increases with the bond polarity between M and X, so reactions with fluorides occur at higher redox potentials (around  $3\mathrm{V}$  vs.  $\mathrm{Li / Li^{+}}$ ) compared to sulfides and oxides (around  $1.5 - 2.0\mathrm{V}$ ) and hydrides ( $0.52\mathrm{V}$

for  $\mathrm{MgH_2}$ ). Positive and negative electrodes can therefore be realized.

Although conversion electrodes show high capacities in experiments, several unsolved challenges hinder their use in commercial, rechargeable cells. Of course, every conversion compound has its individual characteristics, but generally conversion reactions suffer from a low initial coulombic efficiency (typically below  $75\%$ ), poor kinetics (overpotentials increase with increasing bond polarity; the combined overpotentials for fluorides can exceed 1 V, for example) and side reactions with the electrolyte. The formation of new phases also imposes large changes in electrode volume. The low initial coulombic efficiency is linked to an activation of the electrode that is due to severe structural rearrangements. The first lithiation leads to the formation of a nanocomposite consisting of an often amorphous  $\mathrm{Li}_x\mathrm{X}$  matrix in which the metal nanoparticles are distributed. At the same time, a gel-like inorganic/organic surface film forms due to electrolyte decomposition. Depending on the compound, a number of intermediate phases can also form during the electrode reaction. Therefore, the seemingly simple Reaction (9) is often much more complex, difficult to characterize structurally, and the experimentally determined electrode potentials deviate significantly from the theoretical ones (copper sulfide is a notable exception).[24] Because the ionic/electronic conductivity of the nanocomposite is small, electrodes are typically prepared with larger amounts of conductive additive. The typical voltage profile of a conversion reaction is sketched in Figure 3 showing the large initial irreversible capacity and the pronounced voltage hysteresis.

Klein et al. discussed the influence of the alkali metal on conversion reactions.[23] Considering the abovementioned reactions, a comparison of the cell voltages between lithium and sodium is straightforward. Writing Reaction (9) for both cases and considering their difference, it can be easily seen that the shift in cell voltage when replacing lithium by sodium is constant for hydrides, oxides, fluorides, and so on. For oxides, the shift in cell voltage is  $0.96\mathrm{V}$ , which formally corresponds to Reaction (10):

$$
2 \mathrm {L i} + \mathrm {N a} _ {2} \mathrm {O} \rightleftharpoons \mathrm {L i} _ {2} \mathrm {O} + 2 \cdot \mathrm {N a} \quad \Delta E (\mathrm {L i} - \mathrm {N a}) = 0. 9 6 \mathrm {V} \tag {10}
$$

In other words, this means that for any conversion reaction of Reaction (9) with an oxide  $\mathrm{M}_a\mathrm{O}_b$ , the cell voltage in case of sodium is lower than for lithium by  $0.96\mathrm{V}$ . Figure 3 shows a comparison for the different classes of compounds. For sulfides, oxides, and hydrides, the shift is in the range of  $400\mathrm{mV}$ , that is, also here, the "lithium version" of the cell leads to a higher voltage. On the other hand, for chlorides, the cell voltage for a conversion reaction with lithium and sodium is virtually identical. For the even heavier halides, a conversion reaction with sodium theoretically delivers a higher cell voltage than in case of lithium. This behavior can be rationalized by considering the relevant Born-Haber cycles.[23] The lattice energies of the lithium compounds are larger than the ones for sodium in all cases favoring more negative Gibbs reaction energies and hence larger cell voltages. However, due to the lower cohesive and ionization energies in case of sodium, this difference can be compen

![](images/f3f4c1480469ea810b3801bc578a6ddae5115e4d13e178e2526de59184f7595e.jpg)  
(a)

$$
\begin{array}{l}\mathrm {M} _ {a} \mathrm {X} _ {b} + (\mathrm {b} \cdot \mathrm {c}) \mathrm {N a} \longleftrightarrow a \cdot \mathrm {M} + b \cdot \mathrm {N a} _ {c} \mathrm {X}\\\mathrm {M} _ {a} \mathrm {X} _ {b} + (\mathrm {b} \cdot \mathrm {c}) \mathrm {L i} \longleftrightarrow a \cdot \mathrm {M} + b \cdot \mathrm {L i} _ {c} \mathrm {X}\end{array}\quad (1) \left.\right\} (1 1) - (1) \rightarrow \Delta E ^ {\circ} (\mathrm {L i} - \mathrm {N a})
$$

![](images/d12909d8b653b76bacbd57d643f7b0142bc1d89e04382049268c6f4288809ff3.jpg)  
(b)  
(d)

![](images/ba566e736399acad913ad55f9c22dba9a39bc1ebe9c482cd1432708c056d4f9b.jpg)  
(c)

![](images/b4a08453059efd6f716f1a80359ce94c2e6fbd66d7400c50c897fdf41d52b963.jpg)  
Figure 3. a) Simplified voltage profile of a typical conversion electrode. During the first ion insertion, the electrode undergoes an activation that involves the formation of a nanocomposite structure and that also leads to a high irreversible capacity  $Q_{\mathrm{irr}}$  in the first cycle. The nanocomposite is then fairly reversible and exhibits a larger hysteresis. b) Replacing lithium by sodium in conversion reactions leads to a constant shift in redox potentials for different types of compounds. For hydrides, oxides, sulfides, and fluorides; a "lithium cell" gives a higher cell voltage. For chlorides, however, the difference is virtually zero. For even more heavy halides, a hypothetical "sodium cell" would deliver a higher cell voltage. c) Volume expansion of conversion electrodes for different types of compounds for the reaction with lithium and sodium, respectively. All values are calculated for  $25^{\circ}\mathrm{C}$ . [23] d) Specific capacities and redox potentials vs.  $\mathrm{Na} / \mathrm{Na}^{+}$ for conversion reactions of different classes of materials with sodium.

sated (chlorides) or even overcompensated (iodides, bromines). This simple examination proofs what has been already discussed in Section 2, that is, the replacement of lithium by sodium does not necessarily lead to a lower cell voltage. The negligible differences between lithium and sodium cell voltages for chlorides might also reflect the quite reasonable cell voltage of the high temperature  $\mathrm{Na} / \mathrm{NiCl}_2$  battery  $(2.6\mathrm{V}$  at  $T = 245^{\circ}\mathrm{C})$ . It is worthwhile to mention that the same calculations can be made for conversion reactions with magnesium (magnesium-ion batteries). In a direct comparison between lithium and magnesium, values of  $\Delta E$  ( $\mathrm{Li}-\mathrm{Mg}$ ) for the series iodides  $\rightarrow$  hydrides would

be  $+0.94\mathrm{V}, + 0.93\mathrm{V}, + 0.91\mathrm{V}, + 0.55\mathrm{V}, + 0.47\mathrm{V}, - 0.04\mathrm{V},$ $+0.52\mathrm{V}$  . The redox potentials vs. the respective metal electrode would be therefore much lower for magnesium, with oxides being an exception.

Lithiation of conversion materials is generally accompanied by large volume expansions. The effect is smallest for the halides (typically below  $50\%$ ) but can easily amount to more than  $100\%$  for sulfides or oxides with the known issues of mechanical electrode deterioration. For sodium, the volume changes are roughly twice as high as shown in Figure 3. It is therefore foreseeable that designing a durable conversion electrode for sodium cells will be more challenging. Note-

worthy, alloys show an even larger volume expansion (see Section 5.2).

At this point, we remind that conversion electrodes based on Reaction (9) generally only function because the first ion insertion involves the formation of a peculiar nanostructure. This way, diffusion distances remain small enough to render the reaction reversible. The nanostructure is a result of a complex interplay between different properties that relate not only to volume expansion but also to diffusion coefficients of the separate species that can decide on whether reversibility is achieved or not. The formation of too large nanoparticles during activation might prevent rechargeability, as shown for  $\mathrm{CuF_2}$  by Wang et al., for example.[25] It is clear that replacing lithium by sodium will affect this interplay.

The hope that the challenges of lithium conversion reactions might be overcome by sodium, however, has not been fulfilled so far. Only few studies focus selectively on the comparison of conversion reactions with lithium and sodium. Overall, capacities are frequently found to be lower for sodium as compared to the equivalent lithium cell. For example, nanosized  $\mathrm{Fe}_2\mathrm{O}_3$  ( $q_{\mathrm{th}} = 1006\mathrm{mAhg}^{-1}$ ) showed a capacity of  $1000\mathrm{mAhg}^{-1}$  in lithium cells, whereas around  $350\mathrm{mAhg}^{-1}$  were found in sodium cells.[26] Although this value is lower, it is still much higher compared to intercalation electrodes. For  $\mathrm{CuO}$  ( $q_{\mathrm{th}} = 674\mathrm{mAhg}^{-1}$ ), capacities for lithium where roughly twice as high as for sodium ( $>600\mathrm{mAhg}^{-1}$  vs.  $350\mathrm{mAhg}^{-1}$ ). The reaction therefore is incomplete for sodium and largely restricted to the  $\mathrm{Cu}_2\mathrm{O}$  intermediate phase. The volume expansion for the lithiation of  $\mathrm{CuO}$  to form  $\mathrm{Cu}$  and  $\mathrm{Li}_2\mathrm{O}$  ( $+74\%$ ) is very close to the expansion for sodiation of  $\mathrm{CuO}$  to form  $\mathrm{Cu}_2\mathrm{O}$  and  $\mathrm{Na}_2\mathrm{O}$  ( $+74\%$ ). This indicates that the increased volume expansion in sodium conversion reactions indeed impedes full utilization. At higher current densities ( $1350\mathrm{mA g}^{-1}$ ), however, the difference diminishes and capacities for lithium and sodium converge to values of around  $250 - 300\mathrm{mAhg}^{-1}$ [27]. Interestingly, conversion reactions with the unconventional carbodiimide anion can show a different behavior, that is, the capacities for sodium can exceed the ones of lithium.[28] Despite the existing challenges, conversion reactions of the described type still remain an attractive research objective, especially considering low cost compounds like iron oxides or sulfides such as  $\mathrm{FeS}_2$ .[29]

# 4. Materials for the Positive Electrode

Materials for the positive electrode are mainly compounds containing the 3d transition metal cations, namely Co, Mn, Fe, or Ni as redox-active elements. Layered oxides such as  $\mathrm{LiCoO_2}$  and  $\mathrm{Li}[\mathrm{Ni}_{1 - x - y}\mathrm{Mn}_x\mathrm{Cov}_y]\mathrm{O}_2$ $\mathrm{LiFePO_4}$ , or spinel  $\mathrm{LiMn_2O_4}$  with capacity values in the range of  $120-180\mathrm{mAhg^{-1}}$  are currently implemented in commercial LIBs. A range of other materials is being investigated with the main aim to increase the redox potential and/or capacity. In view of element abundance, it is clear that the use of Fe- and Mn-rich compounds are the preferred choice for SIBs. Nevertheless, a direct comparison between for example,  $\mathrm{LiCoO_2}$  and  $\mathrm{NaCoO_2}$  is very useful to discuss structural effects.

Ong et al. have studied the impact of the ion size on the redox potential of a variety of popular electrode materials by DFT methods,[15] as shown in Figure 4. As mentioned before, they calculated that the redox potentials for sodium insertion are between 0.18 to  $0.57\mathrm{V}$  lower as compared to lithium, which is the main reason for the often observed lower cell voltage in case of SIBs. In the following, we will discuss experimental results on selected examples of positive electrodes.

![](images/172ccc0e56de2ba18faa328a62fe08aa03ad6d915bb9452dc4369ef3088bb0e6.jpg)  
Figure 4. Calculated Na voltage vs. Li voltage for different structures. Reproduced from Ref. [15] with permission of The Royal Society of Chemistry.
