Repository: cunyu-liu/electrolyte_ailab

File: finetune-rag-agent/pdf-md/mineru_output/[锂负极] NN-2017-Reviving the lithium metal anode for high-energy batteries/full.md (part 1 of 2)
# Reviving the lithium metal anode for high-energy batteries

Dingchang Lin $^{1\dagger}$ , Yayuan Liu $^{1\dagger}$  and Yi Cui $^{1,2\star}$

Lithium-ion batteries have had a profound impact on our daily life, but inherent limitations make it difficult for Li-ion chemistries to meet the growing demands for portable electronics, electric vehicles and grid-scale energy storage. Therefore, chemistries beyond Li-ion are currently being investigated and need to be made viable for commercial applications. The use of metallic Li is one of the most favoured choices for next-generation Li batteries, especially Li-S and Li-air systems. After falling into oblivion for several decades because of safety concerns, metallic Li is now ready for a revival, thanks to the development of investigative tools and nanotechnology-based solutions. In this Review, we first summarize the current understanding on Li anodes, then highlight the recent key progress in materials design and advanced characterization techniques, and finally discuss the opportunities and possible directions for future development of Li anodes in applications.

Since the introduction of commercial Li-ion batteries in 1991, we have witnessed tremendous development in portable electronic devices, and the recent emergence of electric vehicles promises to revolutionize personal transportation too<sup>1,2</sup>. The inherent limitations of Li-ion chemistry make it unlikely, however, that this type of battery can meet the growing demand for energy density<sup>2-3</sup>, and it is now widely accepted that battery chemistries beyond Li-ion need to be developed.

Lithium metal is the ultimate choice for the anode in a Li battery, because it has the highest theoretical capacity  $(3,860\mathrm{mAhg^{-1}}$  or  $2,061\mathrm{mAhcm}^{-3})$  and lowest electrochemical potential  $(-3.04\mathrm{V}$  versus the standard hydrogen electrode) $^{3,4}$  of all possible candidates. Furthermore, a Li metal anode is indispensable for Li-S and Li-air systems, both of which are being intensively studied for next-generation energy-storage applications. The benefits of Li metal chemistry are summarized in Fig. 1a. State-of-the-art Li-ion cells can reach a specific energy of  $\sim 250\mathrm{Whkg^{-1}}$  ,which is an order of magnitude lower than the practical value of petrol (gasoline). Once the anode is replaced by Li, a Li-LMO cell (where LMO is a lithium transition-metal oxide) can deliver a specific energy of  $\sim 440\mathrm{Whkg^{-1}}$  Transition to Li-S and Li-air systems can further boost the specific energy to  $\sim 650\mathrm{Whkg^{-1}}$  and  $\sim 950\mathrm{Whkg^{-1}}$  , respectively. In terms of volumetric energy density, the best commercial Li-ion cell already possesses a relatively high value of  $\sim 700\mathrm{Whl^{-1}}$  but moving to a Li-air system would offer a practical value greater than  $1,100\mathrm{Whl^{-1}}$  comparable to that of petrol.

In fact, metallic Li was used in the infancy of Li battery research, including in the first viable Li secondary batteries pioneered by Stanley Whittingham at Exxon in the 1970s. In the late 1980s, Moli Energy commercialized Li metal batteries using a  $\mathrm{MoS}_2$  cathode paired with excess Li; this device could be cycled hundreds of times, and millions of cylindrical-type cells were sold to the market. But frequent accidents, including fires caused by dendrite formation, brought safety concerns to public attention, ultimately leading to the recall of all the cells[7,8]. In subsequent years, NEC and Mitsui conducted intensive reliability tests on over 500,000 Li metal cells but still failed to resolve the safety issue. At the same time,

Sony developed carbonaceous anodes to replace Li and successfully built reliable Li-ion cells that have been used until now<sup>3</sup>. As a result, the commercialization of Li metal anodes was halted. Now, however, Li-ion cells are approaching the limit of their capabilities, and attempts to revive the Li metal anode are becoming a necessity.

Recently, growing research efforts have been devoted to improving our understanding of Li metal chemistry and developing better Li anodes. This Review aims to provide an overview of the fundamentals of Li anodes and to summarize the recent key progress on methodologies, materials and characterization techniques. Our main objective is to illustrate the revolution that is taking place in this field and thus provide inspiration for future developments in Li metal chemistry.

# Challenges of Li metal anodes

Before the Li anode can become a viable technology, formidable challenges need to be overcome, the greatest of which are safety and cyclability. Similar to many other metals, Li tends to deposit in dendritic form<sup>4</sup>, which is known to be the main cause of thermal runaway and explosion hazards caused by internally shorting the cells. Therefore, dendrite-free Li deposition needs to be achieved as a basic demand. Good cyclability is also mandatory, as low Coulombic efficiency and the gradual increase of the Li anode overpotential leads to capacity fading during cycling. To deal with these issues, we need to attain a profound understandings of interfacial chemistries, Li deposition behaviour and the correlations among them.

Solid electrolyte interphase formation on Li surface. Since the pioneering studies by Emanuel Peled $^{9,10}$  and Doron Aurbach $^{11,12}$ , the solid electrolyte interphase (SEI) has become a critical component of battery research. Owing to the highly negative electrochemical potential of  $\mathrm{Li^{+} / Li}$ , virtually any available electrolyte can be reduced at the Li surface $^{13}$ . Passivation by the SEI makes it possible to operate a cell under such a reductive environment and extend the voltage window to  $4\mathrm{V}$  and above. Early explorations of SEI on the Li surface and the theories derived from these have been extensively applied to carbonaceous anodes with great success $^{14}$ . Compared with Li-ion

![](images/d465278d5684b2a58ed3d5c354ecf6a50d50a5b04d5c35dc75df3dc6389ab76c.jpg)  
a

![](images/a7847532556a59c195baa74f1e58269da7cabc785172156dc1cc7e57082ece9a.jpg)  
c

![](images/0d31571bcc040e7eb7ec961a4e437fe8fd91ca349cbd3f3ada7301710a8439c6.jpg)  
b  
Figure 1 | Opportunities and challenges for Li metal anodes. a, Bar chart showing the practical specific energy (pink) and energy densities (blue) of petrol (gasoline) and typical Li batteries including the state-of-the-art Li-ion battery, the Li metal/LMO cell, Li-S and Li-air cells. Battery casings, separators and electrolytes are all taken into account. b, Schematic showing the Li stripping/plating process. Step 1: Li plating causes volume expansion, which cracks the SEI film. Step 2: further plating causes Li dendrites to shoot out through the cracks. Step 3: Li stripping produces isolated Li which becomes part of the 'dead' Li, while volume contraction results in further SEI fracture. Step 4: Continuous cycling causes steps 1-3 to occur repeatedly, and this finally results in accumulated dead Li, thick SEI and porous Li electrode. c, Correlations among the different challenges in the Li metal anode, originating from high reactivity and infinite relative volume change.

chemistry, however, the Li anode imposes much more restrictive requirements on the SEI. As well as having ion-conduction and electron-blocking capability, researchers have concluded that the SEI on Li needs to be homogeneous in composition, morphology and ionic conductivity. As there is considerable interface fluctuation during cycling, good flexibility or even an elastic SEI is required[4,15,16].

Organic carbonates are the electrolyte of choice for almost all commercial Li-ion batteries today, but they are not ideal for Li metal cells. The initial SEI composition is mainly the product of Li alkyl carbonates (ROCOOLi) by means of one-electron reduction of alkyl carbonates, which can be further converted to  $\mathrm{Li}_2\mathrm{CO}_3$  in the presence of trace amounts of water[11]. Depending on the salts used, Li halides[17] as well as large-molecular-weight polymers[18] can be present in the SEI. More stable components such as  $\mathrm{Li}_2\mathrm{O}$ ,  $\mathrm{Li}_2\mathrm{CO}_3$  and Li halides dominate the inner layer of the SEI, while metastable ROCOOLi is distributed at the outer layer[12,15]. The SEI can be further described by a 'mosaic model' formed by the heterogeneous stacking of small domains with distinct compositions[10]. Overall, SEIs of this type lack flexibility, making them vulnerable during interfacial fluctuation.

Ethers are much better electrolyte solvents for Li anodes, with higher Coulombic efficiency  $(>98\%)$  and evident dendrite suppression achieved in several systems[13,19]. This has been attributed to the formation of oligomers that show good flexibility and strong binding affinity to the Li surface[15]. However, ethers have been excluded from most commercial batteries, mainly owing to their low anodic decomposition voltage  $(< 4\mathrm{V}$  vs  $\mathrm{Li^{+} / Li})$  and high flammability[13].

Despite these shortcomings, it is important to continue studying Li anodes in both kinds of electrolyte system. On one hand, by improving Li anodes in carbonate electrolytes, we would be able to replace the carbonaceous anode and instantly boost the specific energy of current Li-ion cells. On the other hand, developing Li anodes in ether electrolytes will be beneficial in the long run for

new battery systems (Li-S and Li-air) $^{5}$ . More importantly, the two electrolyte systems share similar fundamentals regarding SEI formation and many findings in one system can be applied to the other.

Theories on Li dendrite growth. Dendritic deposition is a common occurrence during high-current electroplating of metals such as Cu, Ni and Zn, but this phenomenon has been comprehensively understood, and it is not an issue in industrial applications[20]. During electroplating, there is a cation concentration gradient in the electrolyte between the two electrodes. Once a critical current density  $J^{\star}$  is reached, the current can only be sustained for a certain period called the Sand's time,  $\tau$ , after which cations become depleted in the electrolyte, breaking the electrical neutrality at the plated electrode surface. This builds up a local space charge, bringing about the formation of ramified metal depositions. This theory works well to predict the electroplating of Li dendrites for current densities higher than  $J^{\star}$  (refs 21,22). But because  $J^{\star}$  is relatively large in commonly used electrolytes and cell configurations, the cells are most often operated far below  $J^{\star}$ . Nevertheless, dendritic Li deposition can still be observed[23], suggesting that a different mechanism is at play.

This theory oversimplifies the Li plating process, as it does not take into consideration interfacial chemistry. In contrast to other high-redox-potential metals, Li spontaneously forms an SEI at its surface. According to the abovementioned 'mosaic model', the SEI exhibits heterogeneous Li-ion conductivity, which aids inhomogeneous nucleation. Moreover, cracks can form in the SEI under large volume variation during cycling; in turn, this exposes fresh Li underneath, which has an even lower energy barrier for Li-ion transport. The enhanced ion flux at cracks intensifies non-uniform Li deposition.

Lithium dendrite growth is self-enhanced, and several theories have been proposed to rationalize this phenomenon. One theory is that protrusions with high curvature have a considerably higher

electric field at their tips, which thus tend to attract more Li-ions, resulting in further growth of the protrusions and finally evolving into dendrites $^{24}$ . Another factor is that the hemispherical tips of protrusions enable three-dimensional (3D) Li-ion diffusion, rather than the one-directional diffusion observed in flat surfaces, leading to faster Li deposition on the tips $^{4,25}$ .

Infinite relative volume change. All electrode materials undergo volume change during operation. Even commercial intercalation electrodes such as graphite exhibit a volume change of  $\sim 10\%$  (ref. 26). Alloy-type anodes undergo a much greater volume change ( $\sim 400\%$  for Si), and this is an obstacle to their commercialization[27]. The relative volume change of a Li anode is virtually infinite, owing to its hostless nature. From a practical perspective, the areal capacity of a single-sided commercial electrode needs to reach at least  $3\mathrm{mAhcm}^{-2}$ , equivalent to a relative change in thickness of  $\sim 14.6~{\mu\mathrm{m}}$  for Li. The value could be even higher for future batteries, meaning that Li interface movement during cycling could be tens of micrometres. This imposes formidable challenges on the SEI stability.

Correlations among Li metal challenges. The main problems of Li anodes are summarized in Fig. 1b. During Li plating, the huge volume expansion can rupture the fragile SEI (step 1), promoting Li dendrite growth through the cracks (step 2). During Li stripping, volume contraction further fractures the SEI, while stripping from kinks in a dendrite or from its roots can break the electrical contact and produce 'dead' Li (metal that is electrically isolated from the substrate; step 3). After continuous cycling (step 4), the repeated process can produce a porous Li electrode, a thick accumulated SEI layer and excessive dead Li, leading to blocked ion transport and capacity fading. More detailed correlations are summarized in Fig. 1c. We emphasize that among the many challenges identified throughout the years, high chemical reactivity and infinite relative volume change should be regarded as the two root issues (centre circle of Fig. 1c). Fracture of the SEI, in conjunction with further chemical side-reactions, dendrite formation and dead Li, eventually results in both safety hazards and capacity fading.

# Electrolyte engineering for stabilizing Li anodes

Electrolyte components, especially additives, have been investigated to improve the performance of Li anodes. These additives can decompose, polymerize or adsorb on the Li surface, modifying the physico-chemical properties of the SEI and therefore regulating the current distribution during Li deposition[28]. The presence of additives, sometimes even at ppm levels, can alter the deposition morphology and cycling efficiency. Classic examples of additives in the early era of Li anode research included gaseous molecules  $\mathrm{(CO_2}$ ,  $\mathrm{SO}_2$ ,  $\mathrm{N}_2\mathrm{O})^{29,30}$ , 2-methylfuran[31], organic aromatic compounds[32], vinylene carbonate[33] and various surfactants[34].

Fluorinated compounds. Among other additives, HF was intensively investigated[35,36]. Small amounts of HF and  $\mathrm{H}_2\mathrm{O}$  in carbonate electrolytes promote the formation of a dense and uniform  $\mathrm{LiF} / \mathrm{Li}_2\mathrm{O}$  bilayer on the Li surface, which leads to smooth and hemispherical Li deposition. However, the Coulombic efficiency is still insufficient, and this protective effect wears off after several cycles, as the SEI eventually becomes too thick for HF to reach the Li surface during deposition. Similar phenomena have been observed with fluorinated salts such as  $\mathrm{LiPF_6}$  and with other active fluorine-containing additives, such as  $(\mathrm{C}_2\mathrm{H}_5)_4\mathrm{NF}(\mathrm{HF})_4$  and LiF (refs. 37,38). Fluoroethylene carbonate as a film-forming additive has also been proved to increase the Coulombic efficiency significantly[39]. It produces a thin and soft surface film with homogeneous structure, and aids Li-ion transport through the SEI, both desirable effects for suppressing Li dendrites.

Self-healing electrostatic shield. Dendrite-free Li deposition was recently achieved in carbonate electrolyte by using  $\mathrm{Cs^{+}}$  and  $\mathrm{Rb^{+}}$  as additives, which functioned by a 'self-healing electrostatic shield' mechanism[24,40]. According to the Nernst equation, it is possible for metal cation additives  $(\mathbf{M}^{+})$  to have an effective reduction potential below that of  $\mathrm{Li^{+}}$ , if  $\mathbf{M}^{+}$  has a standard reduction potential close to  $\mathrm{Li^{+}}$  and a much lower concentration. Therefore, as illustrated in Fig. 2a, during Li deposition,  $\mathbf{M}^{+}$  will adsorb on the Li surface without being reduced. If non-uniform Li deposition occurs, the charge accumulation at the protuberances will attract more  $\mathbf{M}^{+}$  near the tip to form an electrostatic shield. This positively charged shield repels the incoming  $\mathrm{Li^{+}}$  and thus slows down the propagation of protrusions. Compared with the dendritic Li morphology in a control electrolyte (Fig. 2b), a considerable improvement in deposition quality can be observed (Fig. 2c).

Synergistic effect of Li polysulfide and  $\mathrm{LiNO}_3$ .  $\mathrm{LiNO}_3$  is an important additive in ether electrolytes, especially for Li-S batteries<sup>41</sup>, but can also stabilize the Li anode when combined with Li polysulfide<sup>42</sup>. In the presence of both additives, Li can be plated into a pancake-shaped morphology without dendrites in ether electrolyte, which cannot be achieved with  $\mathrm{LiNO}_3$  alone. This synergy is attributed to the competition between the two additives towards the reaction with Li.  $\mathrm{LiNO}_3$  reacts first to passivate the Li surface, and Li polysulfide then reacts to form  $\mathrm{Li}_2\mathrm{S} / \mathrm{Li}_2\mathrm{S}_2$  in the upper layer of the SEI to prevent electrolyte decomposition. This synergistic effect enables stable cycling even at high current density.

High salt concentration. In the scenario of Li-ion depletion model for dendrite growth, high Li salt concentration can increase the threshold  $J^{\star}$  and thus suppress dendrite formation. Following this line of reasoning, a new class of electrolytes for Li-S batteries with a lithium bis(trifluoromethanesulphonyl)imide (LiTFSI) salt concentration as high as  $7\mathrm{M}$  has been developed[43]. The highly-concentrated electrolyte effectively suppressed Li dendrites (Fig. 2d) and reduced the dissolution of Li polysulfide, which is a major problem in Li-S batteries. Moreover, the approach resulted in high Li-ion transference number (the fraction of current contributed by Li-ion movement), owing to the incompletely solvated Li-ion, making it favourable for high-rate operations. In a similar approach, using a  $4\mathrm{M}$  lithium bisfluorosulfonyl)imide (LiFSI) in ether electrolyte resulted in nodule-like Li plating (Fig. 2e) and high Coulombic efficiency even at high current density[44,45]. Although high salt concentration provides a route to the stable and safe operation of Li anodes, more economical production of Li salts is needed to reduce the costs.

# Stabilizing Li anode by interface engineering

The SEI stability has an immediate impact on the plating/stripping behaviour and cycle life of Li metal batteries. Therefore, SEI engineering is a critical aspect in addressing the challenges of Li metal. Moreover, a robust SEI is particularly important in batteries in which active species can diffuse freely through the electrolyte (such as Li polysulfide in Li-S) or where inherent contamination is present  $\mathrm{(H_2O,CO_2}$  and  $\mathrm{N}_2$  in Li-air). Ideally, the SEI should be homogeneous; have a relatively thin, compact structure; and possess high ionic conductivity and high elastic strength.

Artificial SEI. One commonly adopted approach to stabilize the SEI involves covering the Li surface with a protective layer before cycling. For the most part, this artificial SEI should be a strong physical barrier against dendrite propagation, as theoretical predictions show that a surface coating strength in the order of gigapascal is effective to suppress dendrites $^{4,46}$ . But it was recently proposed that a modulus of tens of megascals might be sufficient if the surface tension and ion transport were modified $^{47}$ . The coatings are often

chemically stable and dense to prevent Li corrosion by the electrolyte, while possessing reasonable Li-ion conductivity (Fig. 3a). Artificial SEI can be formed by controlled exposure of Li with chosen chemicals. For example, the reaction between substituted-silane and the natural OH-terminated layer on clean Li surface results in a protective coating stable under static conditions with low initial impedance and slow impedance growth when exposed to organic electrolytes $^{48,49}$ . Tetraethoxysilane-generated silicate coating has been even more effective in improving cycle life $^{50}$ . Gaseous species can also be used: for example,  $\mathrm{N}_2$  has been used to form  $\mathrm{Li}_3\mathrm{N}$  coating at room temperature $^{51,52}$ , as well as acetylene to form polyacetylene through in situ polymerization $^{53}$ . Ionic liquids and common electrolyte additives have also been used for a more stable interface $^{54,55}$ . Recently, a thin ( $\sim 50$ -nm) yet uniform  $\mathrm{Li}_3\mathrm{PO}_4$  artificial SEI on Li was used $^{56}$ ; thanks to the good Li-ion conductivity and high Young's modulus of this passivation layer, the modified electrode exhibited a smooth, compact interface without obvious dendrites after 200 cycles (Fig. 3b). Nevertheless, to be effective, artificial SEI formation by direct chemical reaction with Li usually requires very good control over the reaction conditions and the contamination levels (moisture, oxygen and so on).

Advanced thin-film fabrication techniques, which are capable of minimizing Li corrosion in air during processing and meeting the challenges associated with the low melting point of Li, promise more precise control over the coating thickness, uniformity, conformity and defect density. For example, stable Li electrodes have been fabricated by radio-frequency magnetron sputtering of a thin film of lithium phosphorus oxynitride solid electrolyte $^{57}$ . Atomic-layer deposition (ALD) has emerged as the premier deposition process for the low-temperature fabrication of uniform, conformal and ultrathin films. ALD coating of Li surface with ionically conducting oxides and sulfides has been demonstrated to extend the lifetime of Li anodes $^{58,59}$ . A 14-nm coating of  $\mathrm{Al_2O_3}$ , for example, was found to delay the onset of Li tarnishing for  $20\mathrm{h}$  upon exposure to air, and to effectively retard Li corrosion in organic solvents and polysulfides (Fig. 3c). Other techniques such as doctor blading have also been explored for artificial SEI fabrication $^{60}$ . Finally, inert ceramic particles coated on separators have also been used to mechanically inhibit dendrite growth $^{61}$ .

Nanoscale interfacial engineering. This approach relies on using chemically stable and mechanically strong scaffolds to reinforce the SEI formed during electrochemical cycling $^{62,63}$ . The SEI forms on top of the scaffold, and ideally the two move together during battery cycling without fracturing. Simultaneously, Li-ions can pass freely through the scaffold such that deposition can take place underneath without forming dendrites (Fig. 3d). For example, if interconnected hollow carbon nanospheres on Cu are used, column-like Li is formed (Fig. 3e), rather than dendrites $^{62}$ . The electrode produced in this way also had better Coulombic efficiency and cycling stability. Direct growth of 2D hexagonal boron nitride (h-BN) on Cu current collectors was also proposed $^{63}$ . The remarkable chemical stability and mechanical strength of h-BN afforded a stable SEI and smooth Li deposition (Fig. 3f). Graphene grown directly on Cu or transferred to the Li surface is also effective in scaffolding the SEI $^{63,64}$ .

Relatively low electrical conductivity is desirable when choosing the appropriate scaffold materials, in order to prevent direct Li deposition on top of it. Relatively weak interaction between the scaffold and the current collector is also needed to give the scaffold the flexibility to expand and contract during cycling. Given the large toolbox of the burgeoning 2D materials and nanostructure synthesis, more scaffold designs are to be expected.

Homogenizing Li-ion flux. Because the spatial inhomogeneity in Li-ion distribution on an electrode surface contributes directly to dendrite formation, it is important to develop strategies for

![](images/8b5a4cc9a11b9c872dd78a686a7ac61ac85c11b20f5ed41763de056e82449316.jpg)  
a

![](images/7fa7ce1bbe4a777439a7ca39073eef30f508edf08ff7e089e6e56cd0f6c06414.jpg)  
b

![](images/f1c5bc9a5f7ebc3d8634ac7ce18aab619ec58fcd9f71b1c49abbb0d40ad2562d.jpg)  
d

![](images/12b39ee1e05c15d57367cb6a8ae3559b9556f6dc2c5fadb3f59d1230572fc59c.jpg)  
C

![](images/0d6ac164f09dccf7895e43bc7aea28558a89b29fe59f86094ac3f6a2f626da89.jpg)  
e  
Figure 2 | Effects of different electrolyte additives. a, Schematic illustration of the Li deposition process based on the self-healing electrostatic shield mechanism. In the top panel, Li cations (green) are attracted to the negative charge on a protruding point, adding to it and causing further growth. In the presence of metal cation additives  $(\mathsf{M}^{+})$  with effective reduction potential below that of  $\mathrm{Li^{+}}$  (lower panel), however, the  $\mathsf{M}^{+}$  additive (red) can be adsorbed on the Li surface instead to form an electrostatic shield, repelling the incoming  $\mathrm{Li^{+}}$  and thus slowing the growth of protrusions. b,c, Morphologies of Li deposited in  $1\mathrm{M}$ $\mathrm{LiPF}_6/$  propylene carbonate (PC) at  $0.1\mathrm{mAcm}^{-2}$ , without additive (b) and with  $0.05\mathrm{M}$ $\mathrm{CsPF}_6$  additive  $(c)^{24}$ . The addition of  $\mathrm{CsPF}_6$  produces a much more uniform surface without obvious dendrites. d, SEM image of Li metal surface after 280 cycles in  $7\mathrm{M}$  bis(trifluoromethane)sulfonimide lithium (LiTFSI) 1,3-dioxolane/dimethoxy ethane (DOL/DME) electrolyte $^{43}$ , which shows a smooth surface without dendritic deposition ( $0.1\mathrm{mAcm}^{-2}$ ). e, Surface morphologies and optical images (insets) of Li deposited on Cu in  $1\mathrm{M}$ $\mathrm{LiPF}_6/PC$  (left) and  $4\mathrm{M}$  lithium bis(fluorosulfonyl)imide (LiFSI)/DME (right) $^{44}$  at  $1.0\mathrm{mAcm}^{-2}$ . The latter exhibits nodule-like deposited Li with much larger particle size. Figure adapted with permission from: b,c, ref. 24, American Chemical Society; d, ref. 43, Macmillan Publishers Ltd; e, ref. 44, Macmillan Publishers Ltd.

producing a more uniform Li-ion flux. A direct and practical approach is to increase the effective surface area of the electrode to dissipate the current density; this can be realized by manipulating the nanoarchitectures of metal current collectors. A 3D Cu current collector with submicrometre skeleton structure was synthesized by reduction of  $\mathrm{Cu(OH)_2}$  fibres[65]. In planar current collectors, Li nuclei at the initial stage of deposition resemble sharp tips that locally enhance the Li-ion flux, amplifying dendrite

![](images/37b7004d0a04ac237ba3db5bf3c2cc579842cc07b0636d9920dcc7f1ff1cc597.jpg)

![](images/dd3ea8f74db3138fa7d78c0ed54f156a783e1df29045bd85948d5f971fe79453.jpg)

![](images/eb543cdd51c4727b06fbf05dbb705fbc30cedf167c9d9de805912fc72b0b8e9e.jpg)  
Homogenizing ion flux

![](images/ed04ddcababee2ccc770f20482f07ebc8492c4379ea27539018fa67a7756b1a2.jpg)

![](images/7cff77ac2a9c73a590109d0460ae3a9633dfd5c56abdeb48f55eb8fcedc54498.jpg)

![](images/d6e3395ae5ff90a485df838127c2c182d5550239039d214ea07af91cabf307ba.jpg)

![](images/43f6ae885e30e7d4cdb37bec85d9be4ccf815936e8bee45ba4d270631c6ad1c9.jpg)  
Figure 3 | Interface engineering on Li metal. a, Schematic showing the design principles and mechanisms of artificial SEI. b, Top-view SEM images of  $\mathrm{Li}_3\mathrm{PO}_4$ -modified Li anode after 200 cycles $^{56}$ . c, Optical images of pristine (top) and 14 nm ALD  $\mathrm{Al}_2\mathrm{O}_3$ -protected (bottom) Li metal foil soaked in 1 M sulfur/DME solution for 7 days $^{58}$ . d, Schematic showing how interconnected hollow carbon spheres create a scaffold for stabilizing the SEI layer. The volumetric change of the Li deposition process is accommodated by the flexible coating of hollow carbon nanospheres. e, Cross-section SEM image showing columnar Li deposited underneath carbon nanosphere layer, with more uniform Li distribution $^{62}$ . f, Top-view SEM image after the first Li deposition on a h-BN protected anode $^{63}$ . g, Uneven Li-ion flux distribution on Cu foil current collector and the resulting dendritic Li deposition $^{72}$ . h-j, More uniform Li-ion flux distribution fulfilled by 3D current collector  $(\mathbf{h})^{65}$ , improved electrolyte intake  $(\mathbf{i})^{70}$ , and polar surface cover layer  $(\mathbf{j})^{72}$ . The corresponding morphologies of deposited Li are presented below each schematic image. Figure reproduced/adapted with permission from: b, ref. 56, Wiley; c, ref. 58, American Chemical Society; d,e, ref. 62, Macmillan Publishers Ltd; f, ref. 63, American Chemical Society; g,j, ref. 72, American Chemical Society; h, ref. 65, Macmillan Publishers Ltd; i, ref. 70, Wiley.

![](images/cff5399e2dceeaa96494bc4375e64280747139c3a616c75fc4f8c0a09a018aa2.jpg)

![](images/f0180f2e6e2f9f58ba330a981ba0840a8709ecf98f93f0a83396253698af6468.jpg)

![](images/4eaa1f0486a0ea0439e99fceb545843abc24fa89d4fb77e618013ca9411c36a3.jpg)

growth (Fig. 3g). In contrast, the numerous protuberances on 3D Cu current collectors can all serve as charge centres and nucleation sites, affording a more homogeneously distributed electric field (Fig. 3h). In ether electrolyte, Li fills the pores of the 3D current collector during deposition and forms a relatively flat surface, improving Coulombic efficiency and cycling stability. Several other studies applied similar design principles yet with different synthetic approaches, such as chemical dealloying $^{66}$ , and solvent-evaporation assisted assembly $^{67}$ . High-surface-area carbon-based materials, such as graphene and carbon fibres, have also been implemented as advanced current collectors $^{68,69}$ . Improving the electrolyte-wettability of separators is an alternative approach along this line $^{70,71}$ , as demonstrated for polyethylene separators coated with polydopamine using a simple dip-coating method (Fig. 3i) $^{70}$ . In another example, the polar functional groups of an oxidized polyacrylonitrile nanofibre layer on top of the current collector bind Li-ions in the electrolyte and retard their movements toward spots with highly concentrated Li-ion flux (Fig. 3j) $^{72}$ . Similar effects have subsequently been observed with glass fibres $^{73}$ .

Finally, strategies involving a mechanically patterned Li surface $^{74}$ , or stabilized Li powder, can also serve this purpose $^{75,76}$ .

# Minimizing volume change by using stable hosts

Although the infinite relative volume change is a critical aspect of Li anodes<sup>16</sup>, this issue is only just starting to be tackled.

Recently, to address the problem of relative volume change, stable host materials[77] have been introduced that contain prestored Li, infused into nanoscale gaps in the form of molten metal. This approach is especially important for Li-S and Li-air cells, as both involve cathodes in the non-lithiated form during battery construction. In one example, layered reduced graphene oxide was fabricated through Li-assisted reduction of graphene oxide (Fig. 4a) and found to possess unique molten Li wettability (or lithophilicity)[77]. By simply touching the edge of the reduced graphene oxide to molten Li, Li can be infused into the matrix by capillarity. This layered composite of Li/reduced graphene oxide reduced the relative volume change of Li anode to below  $20\%$ , resulting in much more stable cycling, lower polarization and

![](images/0f0dca1d14d900ec5d15406cb7070e03b22d65cd3807bc63807d1f0b93b138dd.jpg)

![](images/2d287b3a3dc217119a94dafcd411b5103c8c9fc9a62c75c1d603a58a6eb5f0fd.jpg)

![](images/04cd1cce025eb05fb117679a037d318cedc3886767edec1fa9e6f4422809e6b8.jpg)  
Figure 4 | Stable hosts for Li metal and guided Li deposition. a, Schematic and corresponding SEM images of the materials in synthetic procedures from a graphene oxide (GO) film (left), a sparked reduced graphene oxide (rGO) film (middle) to a layered Li-rGO composite film (right) $^{77}$ . b, Electrospun polyimide (PI) coated with ZnO by ALD to form core-shell PI-ZnO. The ZnO coating produces a 'lithiophilic' matrix into which molten Li can steadily infuse $^{78}$ . The lower panels show cross-sectional SEM images of the Li-coated PI matrix before (left) and after (right) complete Li stripping, from which no significant volume change can be seen $^{78}$ . c, Coulombic efficiency of different electrodes when cycled in an alkyl carbonate electrolyte at  $0.5\mathrm{mAcm}^{-2}$  and schematic of Li metal nanocapsules (inset), where gold nanoparticles (Au NP) are loaded within carbon spheres to act as the seeds for Li nucleation and deposition inside the nanocapsules $^{80}$ . Figure adapted/reproduced with permission from: a, ref. 77, Macmillan Publishers Ltd; b, ref. 78, Macmillan Publishers Ltd; c, ref. 80, Macmillan Publishers Ltd.

dendrite-proof properties. This strategy has several advantages: first, a stable host minimizes the volume variation by dividing dense Li into smaller domains; second, the increased active Li surface greatly reduces the effective current density, homogenizing the ion flux and further suppressing dendrites; third, stable volume can be maintained at the electrode level to avoid stress fluctuation within a cell, thus minimizing safety concerns.

Excellent lithophilicity of the host materials is a prerequisite for molten Li infusion. However, unlike reduced graphene oxide, most available materials cannot be well wetted by molten Li (ref. 77). In this circumstance, it is possible to develop a universal surface functionalization method to afford lithophilicity by means of a thin and conformal coating of Si or  $\mathrm{ZnO}$  (Fig. 4b)[78,79]. This effect can be explained by the spontaneous reaction between Si or  $\mathrm{ZnO}$  and molten Li, which affords more lithophilic species  $(\mathrm{Li}_x\mathrm{Si}$  and  $\mathrm{Li}_x\mathrm{Zn}/$ $\mathrm{Li}_2\mathrm{O}$ , respectively) on the surface. Other species that can chemically react with Li may also be good candidates as a coating layer. Using this surface functionalization strategy, stable hosts were constructed out of originally lithophobic carbon nanofibres and thermal-resistant polymeric network, which then showed minimal volume variation (Fig. 4b) and good cyclability.

# Guided Li plating and protection

In Li-LMO cells where Li is pre-stored in the cathode, the anode can in principle start with an empty reservoir. However, successful confinement of Li deposition in the anode is challenging because of random Li nucleation and growth. A solution would be to engineer a seeded growth to control the Li deposition[80]. It was found that Li nucleation calls for different overpotential on different metallic substrates; an appreciable nucleation barrier exists for metals with negligible solubility in Li (for example Cu), whereas no nucleation

barrier is present for metals exhibiting a definite Li solubility (for example Au, Ag and Zn). Based on this, hollow carbon nanocapsules with embedded Au seeds were designed (inset in Fig. 4c), in which the Au seeds facilitate Li deposition solely inside the nanocapsules, and the carbon shells act as hosts to stabilize the SEI. High Coulombic efficiency (over  $98\%$ ) can be obtained for over 300 cycles even in an alkyl carbonate electrolyte (Fig. 4c). In addition to the seeded growth strategy, guided Li plating can also be achieved by tuning the surface morphology[74].

Preventing dendrite propagation by use of solid electrolyte Developing advanced solid electrolytes is important to prevent Li dendrite growth and side reactions of Li. This can be achieved through a relatively straightforward strategy involving the development of physical obstacles to stop dendrite propagation. Solid electrolytes mainly fall into two categories: inorganic ceramic electrolytes and solid polymer electrolytes. Inorganic ceramic electrolyte is a general term pertaining all kinds of inorganic Li-ion conductive species such as sulfides $^{81-86}$ , oxides $^{87-91}$ , nitrides $^{92,93}$  and phosphates $^{94-96}$ , while solid polymer electrolyte describes those blending Li salts with polymers $^{97-99}$ . Several criteria need to be met for solid electrolytes to be effective: (1) sufficiently high modulus to stop Li dendrite penetration; (2) sufficient Li-ion conductivity at ambient temperature; (3) wide electrochemical stability window without cathodic or anodic decomposition at either electrode; (4) low interfacial resistance and good adhesion with both electrodes.

Generally, inorganic ceramics exhibit satisfactory ionic conductivity and mechanical properties $^{100}$ . Some of them, such as  $\mathrm{Li}_{10}\mathrm{GeP}_2\mathrm{S}_{12}$  (ref. 84) and  $\mathrm{Li}_{9.54}\mathrm{Si}_{1.74}\mathrm{P}_{1.44}\mathrm{S}_{11.7}\mathrm{Cl}_{0.3}$  (ref. 86), have ionic conductivity approaching or even surpassing that of liquid

![](images/a73ab46adf394846eacc9a5292f88bf7f256bc9772ebc7132b41017c866395d3.jpg)

![](images/58da95f34e1d3b3f3cebabb3223d97ea2649cd460c33d26c01e3711e02afa43a.jpg)

![](images/1733b6f2510e12ef10ab035ad63ff093282c773461bae1d2f5b44aaace2ef7da.jpg)

![](images/9fd4238ae2c2de911d0d308d39271622c1869b1b113e07d6831cb7cbb0ed4e90.jpg)

![](images/847ad71fa4341dec5e480c1242241b80d60c0423694f02851ce9a8a7449088a0.jpg)

![](images/84207c24a3265554be573bcd90b406841114767b62096008b4952f5ce7f609ed.jpg)  
Figure 5 | Inorganic and polymer solid electrolytes. a, Arrhenius plot showing the ionic conductivity of  $\mathrm{Li}_{10}\mathrm{GeP}_2\mathrm{S}_{12}$ , a superionic conductor<sup>84</sup>. Inset: the crystal structure of  $\mathrm{Li}_{10}\mathrm{GeP}_2\mathrm{S}_{12}$  projected from the  $c$ -axis. b, Tensile strength comparison, at  $40^{\circ}\mathrm{C}$ , between the single-ion conductor triblock copolymer P(STFSILi)-b-PEO-b-P(STFSILi) with 31 wt% P(STFSILi), and PS-PEO-PS with 25 wt% PS loaded with bis(trifluoromethane)sulfonimide lithium (LiTFSI) (ref. 107). Inset: chemical structure of P(STFSILi)-b-PEO-b-P(STFSILi) (ref. 107). c, Schematic showing a crosslinked composite of hairy nanoparticles and the poly(phenylene oxide) (PPO), which can be used to create a relatively tough membrane. d, Cross-sectional SEM image (top) and digital photo (bottom) showing flexible, one-particle-thick,  $\mathrm{Li}_{1.6}\mathrm{Al}_{0.5}\mathrm{Ti}_{0.95}\mathrm{Ta}_{0.5}(\mathrm{PO}_4)_3$ -polymer membranes<sup>109</sup>. e, Schematic showing a full cell with a composite electrolyte in a polymer/ceramic/polymer sandwich structure. f, Arrhenius plot showing the great improvement in ionic conductivity of polyacrylonitrile (PAN) solid electrolyte when blended with LLTO nanowires, and the smaller improvement with LLTO nanoparticles. g, Polyacrylonitrile solid electrolyte blended with LLTO nanowires offers a continuous conduction pathway, unlike isolated LLTO particle fillers<sup>111</sup>. h, Schematic showing the LLZO-nanowire-blended PEO solid electrolyte<sup>112</sup>. Figure adapted/reproduced with permission from: a, ref. 84, Macmillan Publishers Ltd; b, ref. 107, Macmillan Publishers Ltd; c, ref. 108, Macmillan Publishers Ltd; d, ref. 109, Wiley; f,g, ref. 111, American Chemical Society; h, ref. 112, PNAS.
