Repository: cunyu-liu/electrolyte_ailab

File: finetune-rag-agent/pdf-md/mineru_output/[正极] CR-2004-Role of Electronic Structure in the Susceptibility of Metastable Transition-Metal Oxide Structures to Transformation/full.md (part 3 of 4)
# Role of Electronic Structure in the Susceptibility of Metastable Transition-Metal Oxide Structures to Transformation
The simple  $\mathrm{d}$ -level splitting model of eqs 3-5 explains well the abrupt change in slope as the orbital filling moves from the  $2 < x \leq 3$  regime to the  $3 < x \leq 5$  regime (Figures 9-12). When the filling of the Mn d orbitals exceeds  $\mathrm{d}^3$ , the HODO of the octahedral Mn goes from being lower in energy  $(\mathrm{t}_{2\mathrm{g}})$  to higher in energy  $(\mathrm{e_g})$  than the HODO of the tetrahedral Mn  $(\mathrm{t}_2)$ . Therefore, at  $\mathrm{d}^3$  the slope of  $\Delta E_{\mathrm{oct}\rightarrow \mathrm{tet}}$  as a function of  $\mathrm{Mn}_{\mathrm{tet}}$  d filling abruptly changes sign from positive to negative. The  $x \leq 2$  regime cannot be resolved from the  $2 < x \leq 3$  regime in Figures 9-13, which suggests that there is little splitting between the Mn d orbitals in tetrahedral coordination (i.e.,  $\mathrm{t}_2$  and e).

While Figure 14 only illustrates a single  $\mathrm{Mn}^{7+}$  ion core and its associated d electrons moving from  $O_{h}$  to  $T_{d}$  coordination, the proposed model of eqs 3-5 can also be used to account for charge disproportionation (eq 1). When charge disproportionation occurs an additional electron is transferred to the tetrahedral  $\mathrm{Mn~t_2}$  orbital from a  $\mathrm{Mn~e_g}$  orbital (or perhaps another multivalent cation d orbital) that remains in octahedral coordination. The HODOs over the  $3 < x\leq 5$  d-filling regime (i.e.,  $\mathfrak{t}_2$  tetrahedral,  $\mathbf{e}_{\mathrm{g}}$  octahedral) remain the same whether charge disproportionation occurs or not. Therefore, the presence of charge disproportionation should not change the slope of the plot over the  $3 < x\leq 5$  regime according to eq 5. This can be seen by comparing the  $3 < x\leq 5$  regime of Figure 14 with the disproportionation reaction diagramed in Figure 15.

Equations 3-5 can be used to estimate the octahedral ligand-field splitting  $(\Delta_0)$  from the slopes of

the lines fit to Figures 9-13. The octahedral ligandfield splitting is found to be roughly the same for all of the  $\mathrm{MnO_2}$  host structures and Li contents considered (i.e., Figures 9-12), ranging from  $\Delta_0 = 2.1$  to  $2.3\mathrm{eV}$ . These values resemble the ligand-field splitting reported experimentally for  $\mathrm{MnO_2}$  of  $2.5\mathrm{eV}$ .[57] The estimated octahedral ligand-field splitting for the  $\mathrm{Mn}_3\mathrm{O}_4$  structures on the other hand (Figure 13) is found to much lower at  $\Delta_0 = 1.2\mathrm{eV}$ . This is close to the ligand-field splitting reported experimentally for  $\mathrm{MnO}$  of  $1.3\mathrm{eV}$ .[57]

In addition to having a lower estimated  $\Delta_{o}$ , the calculations on  $\mathrm{Mn}_3\mathrm{O}_4$  (Figure 13) differ from the  $\mathrm{MnO_2}$  host structures in having the  $y$  intercept  $\Delta E_{\mathrm{Mn}^{7 + }}$  shifted to such a negative value that the tetrahedral Mn structure  $(s - (\mathrm{Mn})_{\mathrm{tet}}(Sub_2)_{\mathrm{oct}}\mathrm{O}_4)$  is always lower in energy than the structure with only octahedral Mn  $(rs-(\mathrm{Mn}Sub_2)_{\mathrm{oct}}\mathrm{O}_4)$ , although a maximum in energy at  $\mathrm{Mn}_{\mathrm{tet}}^{4 + }$  is maintained.

While the piecewise linear regions and energy maximum around  $+4$  valence of Figures 9-13 are consistent with ligand-field effects, it is important to bear in mind that LFSE cannot by itself predict the energy difference between octahedral and tetrahedral Mn.

For example, in section 6 the change in LFSE associated with the charge disproportionation reaction creating tetrahedral  $\mathrm{Mn}^{2+}$  (eq 1) is projected to be equal to the Jahn-Teller splitting  $\alpha$ , i.e., a positive energy (see Figure 7). However, first-principles calculations show that the energy of producing tetrahedral  $\mathrm{Mn}^{2+}$  through charge disproportionation (eq 1) in  $l\text{-Li}_{1/2}\mathrm{MnO}_2$  is negative (Figures 4, 8, and 9).

The possibility that Mn generally favors tetrahedral coordination as its valence approaches  $+2$  (i.e.,  $\mathrm{d}^5$ ) is unlikely given that MnO has a rock-salt structure not zinc blende or some other structure with  $\mathrm{Mn}_{\mathrm{tet}}^{2+}$ . Instead, the driving force for Mn movement out of the octahedral sites of  $I\text{-Li}_{1/2}\mathrm{MnO}_2$  into neighboring Li layer tetrahedral sites appears to be due to the unique cationic ordering and associated cationic interactions that are present in  $I\text{-Li}_{1/2}\mathrm{MnO}_2$ .

In the case of  $l\text{-Li}_{1/2}\text{MnO}_2$ , the positive change in LFSE for charge disproportionation (i.e.,  $\alpha$ ) is insufficient to counter the cationic interactions that favor Mn movement into Li layer tetrahedra. Conversely, in chemically substituted compounds such as  $l\text{-Li}_{1/2}\text{Mn}_{3/4}\text{Mg}_{1/4}\text{O}_2$ , the much higher change in LFSE associated with  $\text{Mn}^{4+}$  movement from octahedral to tetrahedral coordination (38/45  $\Delta_0$  assuming  $-4/9\Delta_0 = \Delta_t$ ) overwhelms the interactions favoring the formation of tetrahedral  $\text{Mn}^{4+}$  so that it becomes highly unfavorable energetically.

While LFSE can be useful for explaining the trends of Mn site preference with valence, it does not capture important energy contributions that are more sensitive to cationic ordering. These energy contributions, for example, make the formation of tetrahedral  $\mathrm{Mn}^{2+}$  favorable in  $l\text{-Li}_{1/2}\mathrm{MnO}_2$  but unfavorable in  $s\text{-LiMn}_2\mathrm{O}_4$ . A more clear picture of these energy contributions can be gained from the model of eqs 3-5.

One energy contribution that is sensitive to cationic ordering given explicitly in eqs 3-5 is the y intercept  $\Delta E_{\mathrm{Mn}^{7+}}$ . According to the proposed model  $\Delta E_{\mathrm{Mn}^{7+}}$

![](images/0bb733e485223ed71aaa721d1403fbb1d54a546c3498f5b43836a2ca8ce522b3.jpg)  
Figure 16. Effect of octahedral coordination on the energy of TM 3d orbitals: (a) 3d level of free TM ion. 3d orbitals are degenerate. (b) Average interactions between anions, neighboring cations, and 3d electrons shift the average energy of the 3d orbitals. (c) Splitting of 3d energy levels in an octahedral ligand field. Note that while the energy of the 3d orbitals may be increasing due to the negatively charged ligands, the overall energy of the system is decreasing in going from a free ion to bound one.

accounts for the interactions involving Li cations, O anions,  $\mathrm{Mn}^{7+}$  (i.e.,  $\mathrm{d}^0$ ) ionic cores, and elements substituting for Mn ( $\mathrm{d}^0$  ionic cores if the d orbitals of these elements are filled). It is assumed that these interactions are primarily electrostatic.  $\Delta E_{\mathrm{Mn}^{7+}}$  can have a substantial effect on site energetics as the difference in  $y$ -intercepts of Figures 9-13 show.

The other energy contribution that is sensitive to cationic ordering is implicitly part of d-orbital terms such as  $(E_{\mathrm{t}_2} - E_{\mathrm{e_g}})(x - 3)$  in eqs 3-5. A coefficient such as  $(E_{\mathrm{t_2}} - E_{\mathrm{e_g}})$ , which gives the energy difference between the tetrahedral  $\mathbf{t}_2$  and octahedral  $\mathbf{e_g}$  orbitals, can be broken down into two parts.

One part depends on the ligand-field splitting in a given coordination (i.e.,  $\Delta_0$  and  $\Delta_{\mathrm{t}}$ ). This part is the change in LFSE is represented in Figure 7 (e.g.,  $\alpha$  for Mn charge disproportionation; eq 1,  $38 / 45\Delta_0$  for  $\mathrm{Mn}^{4 + }O_h\rightarrow T_d$ ).

The other part depends on the average energy of the d orbitals, i.e., the energy barycenter, in a given site. The energy barycenter of d orbitals in octahedral coordination is represented by the level above b in Figure 16.[45] In moving Mn between octahedral and tetrahedral sites there is a change in LFSE caused by the change in the splitting of the d orbitals (e.g., from  $\mathrm{t}_{2\mathrm{g}}$  and  $\mathbf{e_g}$  to e and  $\mathrm{t}_2$ ) and a change in energy barycenter caused by the change in the average interactions experienced by electrons in the d orbitals.

Taking into account the change in barycenter of the d levels and the interactions involving the  $\mathrm{Mn}^{7+}$  ionic cores, a more complete expression for the energy change  $(\Delta E_{\mathrm{cd}})$  associated with the Mn charge disproportionation reaction (eq 1) than that given in Figure 7 can be obtained

$$
\begin{array}{l} \Delta E _ {\mathrm {c d}} = \left(5 E _ {\mathrm {t b}} + E _ {\mathrm {M n} _ {\mathrm {t e t}} 7 +}\right) + \left(3 E _ {\mathrm {o b}} - \frac {6}{5} \Delta_ {\mathrm {o}} + E _ {\mathrm {M n} _ {\mathrm {o c t}} 7 +}\right) - \\ 2 \left(4 E _ {\mathrm {o b}} - \frac {3}{5} \Delta_ {\mathrm {o}} - \frac {\alpha}{2} + E _ {\mathrm {M n} _ {\mathrm {o c t}} ^ {7 +}}\right) \\ \end{array}
$$

$$
\begin{array}{l} \Delta E _ {\mathrm {c d}} = 5 \left(E _ {\mathrm {t b}} - E _ {\mathrm {o b}}\right) + \alpha + \left(E _ {\mathrm {M n} _ {\mathrm {t e t} ^ {7 +}}} - E _ {\mathrm {M n} _ {\mathrm {o c t} ^ {7 +}}}\right) \\ \Delta E _ {\mathrm {c d}} = 5 \Delta E _ {\mathrm {b}} + \alpha + \Delta E _ {\mathrm {M n} ^ {7 +}} \tag {6} \\ \end{array}
$$

The change in LFSE of  $\alpha$  associated with the charge disproportionation reaction of Mn (Figure 7) is now augmented with two other terms to give a more complete expression for the total energy change:  $\Delta E_{\mathrm{b}}$ , which equals the change in the d barycenter  $(E_{\mathrm{tb}} - E_{\mathrm{ob}})$ , and  $\Delta E_{\mathrm{Mn}^{7+}}$ , which equals the change in Mn core interaction energies when Mn moves from an octahedral to a tetrahedral site  $(E_{\mathrm{Mn}_{\mathrm{tet}}}^{7+} - E_{\mathrm{Mn}_{\mathrm{oct}}}^{7+})$ .

Equation 6 helps clarify why the energy of the charge disproportionation reaction producing tetrahedral Mn in  $l\text{-Li}_{1/2}\text{MnO}_2$  is negative. The  $y$  intercept of Figure 9 is close to zero, which indicates that  $\Delta E_{\mathrm{Mn}^{7+}} \approx 0$  when changing from  $l\text{-Li}_{1/2}\text{MnO}_2$  to  $(ps-(\text{LiMn})_{\text{tet}}(\text{LiMn}_3)_{\text{oct}}\text{O}_8)$ . Therefore, in this case the energy of charge disproportionation is approximately  $\Delta E_{\mathrm{cd}} = 5\Delta E_{\mathrm{b}} + \alpha$ . Since  $\alpha$  is positive,  $\Delta E_{\mathrm{b}}$  must be negative for the formation of tetrahedral Mn in  $l\text{-Li}_{1/2}\text{MnO}_2$  to be energetically favored. In other words, the d-orbital energy barycenter in  $ps-(\text{LiM})_{\text{tet}}(\text{LiM}_3)_{\text{oct}}\text{O}_8$  is lower than the barycenter in  $l\text{-Li}_{1/2}\text{MnO}_2$  according to this model.

Just as values for  $\Delta_{o}$  can be estimated from Figures 9-13 using eqs 3-5, so to can values for  $\Delta E_{\mathrm{b}}$  and  $\Delta E_{\mathrm{Mn}^{7+}}$ . Whereas  $\Delta_{0}$  is estimated to be roughly constant (2.1-2.3 eV) for the  $\mathrm{MnO_2}$  host structures (Figures 9-12), the values of  $\Delta E_{\mathrm{b}}$  and  $\Delta E_{\mathrm{Mn}^{7+}}$  are estimated to vary much more widely (-0.48 to 0.29 eV and -2.1 to 0.36 eV, respectively). This is consistent with the d-orbital barycenter and the  $\mathrm{Mn}^{7+}$  core interactions being more sensitive to cationic ordering than the ligand-field splitting, as previously suggested.

Since the LFSE term is determined by Mn valence and appears to be relatively insensitive to cation ordering in the  $\mathrm{MnO}_2$  host structures, it would seem to be the easiest energy term to manipulate through chemical substitutions. This is because the exact placement of the chemical substitutions in the Mn sublattice would presumably be less important for the LFSE term than for the terms that are more sensitive to cationic ordering (i.e.,  $\Delta E_{\mathrm{b}}$  and  $\Delta E_{\mathrm{Mn}^{7+}}$ ).

# 9. Qualitative Ionization Scale

The previous sections highlighted the role valence plays in determining Mn site preference and mobility through a ccp oxide framework and consequently in the susceptibility of metastable structures such as  $I\text{-Li}_x\text{MnO}_2$  to structural transformation. Since chemical substitutions are one way of manipulating the valence of Mn, it is useful to be able to predict the effect substituted cations will have on the valence of Mn in either tetrahedral or octahedral sites. The large number of calculations used to produce Figures 9-13 can be used to provide a qualitative oxidation scale between Mn and other 3d TM ions. The relative oxidation/reduction strength of the substituted TM ions that Mn coexists with in Figures 9-13 can by obtained by determining the valence of each cation using the spin integration method described in section 5.

Figure 17 holds in a compact form all of the valence information on crystalline TM oxides produced by the first-principles calculations of this study. The position of a given ion pair (e.g.,  $\mathrm{Ni}_{\mathrm{oct}}^{3 + \rightarrow 4 + }$ ) on the chart

![](images/0bcf612118de7f352a9c66fdbc6e0e95687eb8b67d4cc909114d76504c314d52.jpg)  
Figure 17. Qualitative ionization energies for 3d ions at various valences in an oxide framework. The position of a given ion pair indicates the energy ranking of that ionization reaction. Comparisons are relative to Mn ionization energies in  $O_{h}$  and  $T_{d}$  coordination labeled prominently in the center of the figure. Solid black arrows indicate well-determined upper and/or lower energy limits for a given ionization energy. Dashed lines with a question mark indicate that in that direction the energy limit was not determined. For example, the ionization energy  $\mathrm{Cr_{oct}}^{2 + - 3 + }$  is calculated to be lower in energy than  $\mathrm{Mn_{oct}}^{2 + - 3 + }$  but it is uncertain which Mn ionization energy it lies above. If an ionization energy lies at the same level as one of the Mn energies and does not have an arrow on either side (e.g.,  $\mathrm{Co_{oct}}^{3 + - 4 + }$ ), that ionization energy and the Mn energy which it is level with were found to be approximately equal in energy (i.e.,  $\mathrm{Co_{oct}}^{3 + - 4 + } \approx \mathrm{Mn_{tet}}^{3 + - 4 + }$ ). The chart entry  $\mathrm{Fe_{oct}}^{3 + - 4 + }$  marked with an asterisk (*) contradicts the result calculated for anti-spinel  $(\mathrm{Mn})_{2}(\mathrm{Li}_{2}\mathrm{Fe}_{2})\mathrm{O}_{8}$  but it is consistent with all other calculations performed on  $\mathrm{Li}_x(\mathrm{MnFe})\mathrm{O}_2$  structures.

indicates the relative energy ranking of that ionization reaction (e.g., the ionization energy of  $\mathrm{Ni_{oct}^{3+}}$  to  $\mathrm{Ni_{oct}^{4+}}$ ) compared to the various ionization energies of Mn in octahedral and tetrahedral coordination. The qualitative ranking of the Mn ionization energies in octahedral and tetrahedral coordination is labeled prominently along the center of Figure 17.

The purpose of this scale is to aid in qualitatively predicting the effect of 3d TM ion chemical substitutions on the valence of Mn in octahedral or tetrahedral sites of a ccp oxide. This scale can be useful for choosing chemical substitutions that will keep octahedral Mn in a relatively immobile valence state (i.e., near +4) over the range of an electrochemical cycle where the coexistence of  $\mathrm{Mn}^{3+}$  and Li vacancies would allow the rapid transformation of a metastable ccp oxide (e.g., as with  $l\text{-Li}_x\mathrm{MnO}_2$  or  $o\text{-Li}_x\mathrm{MnO}_2$ ).

To illustrate the use of the qualitative ionization scale given in Figure 17, consider the case of layered  $\mathrm{Li(Ni_{1 / 2}Mn_{1 / 2})O_2}$ . Assuming that the oxidation states of Li and O are  $+1$  and  $-2$ , respectively (calculated to be true except in extremely electron-deficient cases), Ni and Mn must hold an average valence of  $+3$ . Moving up from the bottom of the scale one notes  $\mathrm{Mn_{oct}}^{3 + - 4 + }$  is ranked lower than  $\mathrm{Ni_{oct}}^{2 + - 3 + }$ . This means  $\mathrm{Mn}^{3 + }$  is favored to be oxidized to  $+4$  over  $\mathrm{Ni}^{2 + }$  being oxidized to  $+3$ . Since one-half  $\mathrm{Mn}^{4 + }$  and one

half  $\mathrm{Ni}^{2+}$  gives an average valence of  $+3$  required by the Li content, the predicted valences are  $\mathrm{Mn}^{4+}$  and  $\mathrm{Ni}^{2+}$ . This matches calculated $^{40}$  and experimental results. $^{59}$

Since Figure 17 is constructed only with calculations on Mn oxides substituted with one other 3d metal, it is not clear whether using Figure 17 to predict the valence of two or more non-Mn 3d TM ions coexisting in an oxide would be valid. However, with additional calculations on non-Mn TM oxide compositions perhaps Figure 17 can be expanded to address combinations of non-Mn TM ions.

# 10. Effect of Valence on Site Preference of Other 3d Transition Metals

Since the results of the previous sections indicate that the site preference and tendency toward migration of Mn or Co is strongly affected by the electron occupancy of the d levels split by ligand-field effects, it is possible that this may be the case for all of the 3d TM ions.

The 3d orbitals of Mn and Co and those of the other first-row transition metals should have a qualitatively similar ligand-field splitting in octahedral or tetrahedral sites of an oxide.44,45 The magnitude of the splitting may vary as it depends on the extent of overlap between the TM d and oxygen p states.46,60 However, as a first approximation it is instructive to neglect this variation in ligand-field splitting across the 3d series and simply characterize a TM ion at a given valence by the number and configuration (e.g., high or low spin) of its d electrons. For example,  $\mathrm{Fe}^{3+}$  would be expected to behave somewhat similar to  $\mathrm{Mn}^{2+}$  when both have a high-spin  $\mathrm{d}^5$  configuration (e.g.,  $\mathrm{t}_{2\mathrm{g}}^{3}\mathrm{e}_{\mathrm{g}}^{2}$  in octahedral coordination).

The relative energetics of tetrahedral and octahedral occupancy for Mn and Co in a ccp oxide with  $\mathrm{Li}_{1 / 2}\mathrm{MO}_2$  composition was observed to be consistent with the projected change in LFSE for Mn and Co when they are moved from octahedral to tetrahedral coordination (Figure 7; section 6). To test how well this trend holds for other 3d transition metals, calculations equivalent to those done with Mn and Co in section 7 were performed for the transition metals Ti through Cu on the  $ps\text{-} (\mathrm{LiM})_{\mathrm{tet}}(\mathrm{LiM}_3)_{\mathrm{oct}}\mathrm{O}_8$  and  $l\text{-Li}_{1 / 2}\mathrm{MO}_2$ $(\mathbf{M}\equiv 3\mathrm{d}$  TM) structures as well their delithiated counterparts  $ps\text{-} (\mathbf{M})_{\mathrm{tet}}(\mathbf{M}_3)_{\mathrm{oct}}\mathrm{O}_8$  and  $l\text{-MO}_2$

Table 2 gives the calculated energy difference  $(\Delta E_{\mathrm{oct}\rightarrow \mathrm{tet}})$  between  $p s\text{-} (\mathrm{LiM})_{\mathrm{tet}}(\mathrm{LiM}_3)_{\mathrm{oct}}\mathrm{O}_8$  and  $I - \mathrm{Li}_{1 / 2}$ $\mathrm{MO_2}$  for the 3d transition metals from Ti to Cu (ordered lowest  $\Delta E_{\mathrm{oct}\rightarrow \mathrm{tet}}$  to highest). It also lists the change in valence and d-orbital filling that accompanies the structural change from  $I - \mathrm{Li}_{1 / 2}\mathrm{MO}_2$  to  $p s\text{-} (\mathrm{LiM})_{\mathrm{tet}}(\mathrm{LiM}_3)_{\mathrm{oct}}\mathrm{O}_8.$  The valence and d-orbital filling have been determined using spin integration as described in section 5. For each respective change in d-orbital filling that accompanies the formation of tetrahedral M, the projected change in LFSE and spin-paining energy (SPE) is given. The SPE is important to consider because the splitting from spin pairing  $(\Delta_{\mathrm{s}})$  can be of comparable magnitude to the splitting from the ligand field in 3d transition metals (hence the existence of high-spin octahedral cations when  $\Delta_{\mathrm{s}} > \Delta_{0})$  .[50,51]  $\Delta_{\mathrm{s}}$  is the additional repulsive

Table 2. Energy Differences between  $p s$  (LiM)  ${}_{\text{tet }}{\left( {\mathrm{{LiM}}}_{3}\right) }_{\text{oct }}{\mathrm{O}}_{8}$  and  $I - {\mathrm{{Li}}}_{2}{\mathrm{M}}_{4}{\mathrm{O}}_{8}\left( {\mathrm{M} \equiv  3\mathrm{\;d}\mathrm{{TM}}}\right)$  for Each 3d TM from Ti to Cu Listed from Lowest  ${\Delta E}$  to Highest  ${}^{a}$  

<table><tr><td>reaction</td><td>ΔEoct→tet(eV)</td><td>d filling</td><td>Δ LFSE and SPE</td></tr><tr><td>2Mnoct3+→Mnoct4++Mntet2+</td><td>-0.33</td><td>2t2g3eg1→t2g3+e2t23</td><td>α</td></tr><tr><td>4Feoct3.5+→Fe tet3++3Feoct3.67+</td><td>-0.17</td><td>4t2g41/2→e2t23+3t2g41/3</td><td>2Δo-2Δs</td></tr><tr><td>Cuoct→Cutureb</td><td>-0.15</td><td>NA</td><td>NA</td></tr><tr><td>4Tloct3.5+→Tlct4++3Tloct3.33+</td><td>-0.12</td><td>4t2g1/2→e0t20+3t2g2/3</td><td>0</td></tr><tr><td>Voct3.5+→Vtet3.5+</td><td>0.039</td><td>t2g1/2→e11/2</td><td>(3/5)Δo-(9/10)Δt</td></tr><tr><td>Croct3.5+→Crtet3.5+</td><td>0.30</td><td>t2g21/2→e2t21/2</td><td>Δo-Δt</td></tr><tr><td>2Nioct3+→Nioct4++Niotet2+</td><td>0.43</td><td>2t2g6eg1→t2g6+e4t24</td><td>(6/5)Δo-(4/5)Δt+α</td></tr><tr><td>4Cooct3.5+→3Cooct4++Cuture2+</td><td>0.58</td><td>4t2g51/2→3t2g5+e4t23</td><td>(14/5)Δo-(6/5)Δt-2Δs</td></tr></table>

<sup>a</sup> Column 1 gives the valence states accompanying the movement of the TM ion from octahedral to tetrahedral coordination. Column 2 gives the energy difference between  $p s-(\mathrm{LiM})_{\mathrm{tet}}(\mathrm{LiM}_3)_{\mathrm{oct}}\mathrm{O}_8$  and  $I-\mathrm{Li}_2\mathrm{M}_4\mathrm{O}_8$  per tetrahedral M. Column 3 holds the change in d-orbital filling that results from moving the TM ion from octahedral to tetrahedral coordination. The projected change in LFSE and spin pairing energy (SPE) that results from the change in d-orbital filling is listed in column 4. This energy is expressed in terms of the octahedral splitting ( $\Delta_0$ ), the tetrahedral splitting ( $\Delta_t$ ), the Jahn-Teller splitting ( $\alpha$ ), and the spin-pairing splitting ( $\Delta_s$ ).  $\Delta_s$  is the additional repulsive energy from two electrons of opposing spin occupying the same d orbital. <sup>b</sup> The change in valence/d filling for Cu could not be determined using the method of section 5.

Table 3. Energy Differences between  $p s$  (M)  ${}_{\text{tet }}{\left( {\mathrm{M}}_{3}\right) }_{\text{oct }}{\mathrm{O}}_{8}$  and  $I - {\mathrm{M}}_{4}{\mathrm{O}}_{8}\left( {\mathrm{M} \equiv  3\mathrm{\;d}\mathrm{{TM}}}\right)$  for Each 3d TM from Ti to Cu Listed from Lowest  ${\Delta E}$  to Highest  ${}^{a}$  

<table><tr><td>reaction</td><td>ΔEoct-tet(eV)</td><td>d filling</td><td>Δ LFSE and SPE</td></tr><tr><td>Croct4+→ Crtet4+</td><td>0.54</td><td>t2g2→ e2</td><td>(4/5)Δo- (6/5)Δt</td></tr><tr><td>Voct→ Vtetb</td><td>0.57</td><td>NA</td><td>NA</td></tr><tr><td>Tioct4+→ Ti tet4+</td><td>0.64</td><td>t2g0→ e0</td><td>0</td></tr><tr><td>Feoct→ Fetetb</td><td>0.76</td><td>NA</td><td>NA</td></tr><tr><td>Cuoct→ Cu tetb</td><td>1.0</td><td>NA</td><td>NA</td></tr><tr><td>Cooct4+→ Co tet4+</td><td>1.3</td><td>t2g5→ e2t23</td><td>2Δo- 2Δs</td></tr><tr><td>Mnoct4+→ Mn tet4+</td><td>2.1</td><td>t2g3→ e2t21</td><td>(6/5)Δo- (4/5)Δt</td></tr><tr><td>Nioct4+→ Ni tet4+</td><td>2.6</td><td>t2g6→ e3t23</td><td>(12/5)Δo- (3/5)Δt--2Δs</td></tr></table>

<sup>a</sup> Column 1 gives the valence states accompanying the movement of the TM ion from octahedral to tetrahedral coordination. Column 2 gives the energy difference between  $p s-(\mathrm{M})_{\mathrm{Tet}}(\mathrm{M}_3)_{\mathrm{oct}} \mathrm{O}_8$  and  $l-\mathrm{M}_4 \mathrm{O}_8$  per tetrahedral M. Column 3 holds the change in d-orbital filling that results from moving the TM ion from octahedral to tetrahedral coordination. The projected change in LFSE and spin-pairing energy (SPE) that results from the change in d-orbital filling is listed in column 4. This energy is expressed in terms of the octahedral splitting  $(\Delta_0)$ , the tetrahedral splitting  $(\Delta_t)$ , and the spin-pairing splitting  $(\Delta_s)$ . <sup>b</sup> The change in valence/d filling for Cu, Fe, and V could not be determined using the method of section 5.

energy caused by two electrons of opposing spin occupying the same d orbital. For finding the change in SPE of Tables 2 and 3,  $\Delta_{\mathrm{s}}$  is assumed to be roughly equal for both octahedrally and tetrahedrally coordinated d orbitals. Table 3 contains the results from calculations on  $p s-(M)_{\mathrm{tet}}(M_{3})_{\mathrm{oct}}O_{8}$  and  $l-\mathrm{MO}_{2}$  for the 3d transition metals from Ti to Cu (ordered lowest  $\Delta E_{\mathrm{oct-tet}}$  to highest).

Each 3d metal from Ti to Cu in Table 2 and 3 will now be discussed.

# 10.1. Ti

Ti is calculated to have a delocalized d band in  $I\text{-Li}_{1/2}\text{TiO}_2$ . This is reflected by each Ti holding a  $+3.5$  charge. In  $I\text{-TiO}_2$ , Ti is calculated to have an empty d band and a  $+4$  valence. At both Li concentrations the tetrahedral Ti is  $+4$  and the projected change in LFSE and SPE for Ti moving from octahedral to tetrahedral coordination is zero. This is consistent with Ti having a relatively low calculated value for  $\Delta E_{\mathrm{oct} \rightarrow \mathrm{tet}}$  (fourth lowest in Table 2 and third lowest in Table 3).

However, the fact  $\Delta E_{\mathrm{oct - tet}}$  for Ti is higher than Mn and Fe in Table 2 and higher than Cr in Table 3 runs contrary to expectations based solely on LFSE and SPE since Mn and Fe at  $X_{\mathrm{Li}} = 1 / 2$  and Cr at  $X_{\mathrm{Li}} = 0$  have a projected change in LFSE and SPE that is greater than zero.

If  $I\text{-Li}_x\text{TiO}_2$  could be synthesized, the negative value of  $\Delta E_{\mathrm{oct - tet}}$  for  $\mathrm{Li}_{1 / 2}\mathrm{TiO}_2$ $(-0.12\mathrm{eV})$  suggests that Ti

in a layered structure could be susceptible to migration into the Li layer at partial lithiation. Experimentally layered  $\mathrm{LiTiO_2}$  has not been synthesized as the similar ionic size between Li and Ti leads to a disordered rock-salt structure.[61] Layered  $\mathrm{Li}(\mathrm{Ni}_{0.45}-$ $\mathrm{Ti}_{0.55})\mathrm{O}_2$  has been synthesized; however, it suffers from poor cyclability which is blamed on Ti migration into the Li/vacancy layer.[62] Additionally, Ti has been reported to migrate into the Na layer of layered  $\mathrm{NaTiO_2}$ .[63] These experimental observations are consistent with the relative ease  $\mathrm{Ti^{4 + }}$  is expected to have in moving between octahedral and tetrahedral coordination due to a lack of ligand-field stabilization.

# 10.2.V

At  $X_{\mathrm{Li}} = 1 / 2$  V is calculated to maintain the same valence  $(+3.5)$  in octahedral and tetrahedral coordination, i.e., there is no charge disproportionation in forming tetrahedral V at this Li composition (Table 2). The projected change in LFSE and SPE at  $\mathrm{X_{Li}} = 1 / 2$  is  $(3 / 5)\Delta_0 - (9 / 10)\Delta_{\mathrm{t}}$  which is positive whether the proportionality given by crystal-field theory  $|4/9\Delta_{\mathrm{o}}| = |\Delta_{\mathrm{t}}|$  is assumed or if  $\Delta_{\mathrm{t}}\approx 0$  is assumed as the results in section 8 suggest for Mn. The greater change in LFSE and SPE for  $\mathrm{Li}_{1 / 2}\mathrm{VO}_2$  than for  $\mathrm{Li}_{1 / 2}\mathrm{TiO}_2$  is consistent with a greater value of  $\Delta E_{\mathrm{oct\to tct}}$  in Table 2. This suggests that V should be less prone than Ti to enter tetrahedral sites at this average valence, and hence  $I\text{-Li}_{1 / 2}\mathrm{VO}_2$  should be more resistant against transformation than  $I\text{-Li}_{1 / 2}\mathrm{TiO}_2$ . How

ever,  $\Delta E_{\mathrm{oct - tet}}$  is still relatively small (0.039 eV/Vtet), suggesting that V might still easily migrate out of metastable octahedral sites at this composition.

The value of  $\Delta E_{\mathrm{oct}\rightarrow \mathrm{tet}}$  for  $\mathrm{VO}_2$  was calculated to be the second lowest in Table 3. Unfortunately the valences of V in  $ps-(\mathbf{M})_{\mathrm{tet}}(\mathbf{M}_3)_{\mathrm{oct}}\mathrm{O}_8$  could not be clearly determined using the spin integration method of section 5 because the net spin on the V did not match a spin-polarized configuration consistent with the average formal oxidation state. Instead, the V took on a non-spin-polarized state.

# 10.3.Cr

Like V, Cr is calculated to maintain a  $+3.5$  oxidation state in both octahedral and tetrahedral coordination at  $X_{\mathrm{Li}} = 1 / 2$  (Table 2). At this lithium concentration the projected change in LFSE and SPE is higher for Cr than for V, which is consistent with the greater value of  $\Delta E_{\mathrm{oct - tet}}$  calculated for Cr in Table 2. This supports Cr having a stronger preference for octahedral sites at the  $+3.5$  valence than V. At  $+4$  valence Cr was calculated to have the lowest  $\Delta E_{\mathrm{oct - tet}}$  in Table 3. This is consistent with the relatively low projected change in LFSE and SPE for  $\mathrm{Cr^{4 + }}$  moving from octahedral to tetrahedral coordination  $(4 / 5)\Delta_0 - (6 / 5)\Delta_{\mathrm{t}})$

The enhanced stability of  $I\text{-Li}_x(\mathrm{Cr}_{1/2}\mathrm{Mn}_{1/2})\mathrm{O}_2$  reported experimentally can be explained by these results.[53] As  $I\text{-Li}(\mathrm{Cr}_{1/2}\mathrm{Mn}_{1/2})\mathrm{O}_2$  is delithiated, the Mn is oxidized to  $+4$  first according to section 9 and experiment.[55] As already discussed,  $\mathrm{Mn}^{4+}$  is highly stable in octahedral coordination. Cr is oxidized to  $+4$  later in the charge, when Li vacancies that can facilitate TM ion migration are more plentiful. The relatively high value of  $\Delta E_{\mathrm{oct}\rightarrow \mathrm{tet}}$  calculated for  $\mathrm{Cr}^{3.5+}$  in Table 2 probably reflects a strong preference for octahedral coordination at this valence. One would expect Cr to have an even stronger preference for octahedral coordination in  $I\text{-Li}_{1/2}(\mathrm{Cr}_{1/2}\mathrm{Mn}_{1/2})\mathrm{O}_2$  since its valence is  $+3$  which has a  $\mathfrak{t}_{2\mathfrak{g}}^3$  orbital filling—the same orbital filling as  $\mathrm{Mn}^{4+}$ .

While  $\mathrm{Cr}^{4+}$  has the lowest  $\Delta E_{\mathrm{oct - tet}}$  in Table 3 and relatively weak ligand-field stabilization, the absolute value of  $\Delta E_{\mathrm{oct - tet}}$  (0.54 eV) for  $\mathrm{CrO_2}$  is still higher than that for  $\mathrm{Li}_{1 / 2}\mathrm{CrO}_2$  (0.3 eV). Furthermore, there probably is no longer a driving force to convert to spinel in highly delithiated  $I\text{-Li}_x(\mathrm{Cr}_{1 / 2}\mathrm{Mn}_{1 / 2})\mathrm{O}_2$ . The fact that the structural integrity of  $I\text{-Li}_x(\mathrm{Cr}_{1 / 2}\mathrm{Mn}_{1 / 2})\mathrm{O}_2$  is maintained over delithiation attests to a relatively strong octahedral site preference exhibited by Cr at partial lithiation.

It has been observed that when  $\mathrm{Cr}^{6+}$  is formed in delithiated  $I\text{-Li}(\mathrm{Li}_{1/5}\mathrm{Mn}_{2/5}\mathrm{Cr}_{2/5})\mathrm{O}_2$ , it spontaneously moves into tetrahedral coordination.[55] This is consistent with the lack of d electrons for  $\mathrm{Cr}^{6+}$  and hence the lack of ligand-field stabilization.

# 10.4.Mn

Mn goes from having the lowest  $\Delta E_{\mathrm{oct}\rightarrow \mathrm{tet}}$  at  $X_{\mathrm{Li}} = 0.5$  (Table 2) to the second highest  $\Delta E_{\mathrm{oct}\rightarrow \mathrm{tet}}$  at  $X_{\mathrm{Li}} = 0$  (Table 3). The low value of  $\Delta E_{\mathrm{oct}\rightarrow \mathrm{tet}}$  for Mn at  $X_{\mathrm{Li}} = 0.5$  is consistent with a relatively small projected

change in LFSE and SPE equal to the Jahn-Teller splitting  $(\alpha)$ .<sup>47,48</sup>

As mentioned before, the fact that  $\Delta E_{\mathrm{oct - tet}}$  is lower for Mn than for Ti despite  $\alpha$  being greater than zero runs contrary to expectations based solely on LFSE. According to the simple model of eqs 3-5 in section 8.1, the low energy of  $p s\text{-} (\mathrm{LiMn})_{\mathrm{tet}}(\mathrm{LiMn}_3)_{\mathrm{oct}}\mathrm{O}_8$  compared to  $I\text{-}\mathrm{Li}_{1 / 2}\mathrm{MnO}_2$  can be explained by a lower d barycenter in  $p s\text{-} (\mathrm{LiMn})_{\mathrm{tet}}(\mathrm{LiMn}_3)_{\mathrm{oct}}\mathrm{O}_8$  (eq 6). The d electrons of the tetrahedral  $\mathrm{Mn^{2 + }}$  enter d orbitals that are shifted lower in energy, probably because they are surrounded by less negative charge in a tetrahedral site than in an octahedral one.  $\mathrm{Ti^{4 + }}$  , on the other hand does not have any d electrons, so there is no energy reduction resulting from a lower tetrahedral d barycenter.

Another factor that could make  $\Delta E_{\mathrm{oct - tet}}$  particularly low for Mn in Table 2 is the half-full orbital shells of  $\mathrm{Mn^{2 + }}$  and  $\mathrm{Mn}^{4 + }$  (the products of  $\mathrm{Mn}^{3 + }$  charge disproportionation). In general, half-full or full orbital shells have lower energy than other fillings because the electron-electron repulsion is decreased[64] (this is why in the chemistry of low atomic number elements the electrons arrange so often to produce full "octets"). On this basis one expects  $\mathrm{Mn}^{2 + }$  to have a lower electron-electron repulsion energy due to its half-full d shell[64] ( $\mathrm{e^2t_2^3}$  in tetrahedral coordination). It is also favorable for the levels that result from ligand-field splitting to be half-full or full.[50] Therefore, the half-full  $\mathfrak{t}_{2\mathrm{g}}$  level ( $\mathrm{t}_{2\mathrm{g}}^{3}$ ) of  $\mathrm{Mn}^{4 + }$  is favorable in this regard as well. The energetic favorability of half-filled levels is another reason  $\mathrm{Mn}^{3 + }$  in many environments is observed to be unstable to both reduction to  $\mathrm{Mn}^{2 + }$  and oxidation to  $\mathrm{Mn}^{4 + }$ .[52]

# 10.5. Fe

At  $X_{\mathrm{Li}} = 0.5$  there is a large positive change in LFSE  $(2\Delta_{\mathrm{o}})$  for the formation of tetrahedral Fe. However, this is counteracted by a large negative change in spin-pairing energy  $(-2\Delta_{\mathrm{s}})$ . The decrease in spin-pairing energy is caused by one of the low-spin  $\mathrm{Fe}_{\mathrm{oct}}^{2/3+}$  becoming high-spin  $\mathrm{Fe}_{\mathrm{tet}}^{3+}$ . Recalling that  $\Delta_{\mathrm{s}}$  can be comparable in magnitude to  $\Delta_{\mathrm{o}}$  in 3d metal oxides,[50,51] the net change in LFSE and SPE given for Fe in Table 2 is probably small. This is consistent with the negative value calculated for  $\Delta E_{\mathrm{oct} \rightarrow \mathrm{tet}}$ $(-0.17 \mathrm{eV} / \mathrm{Fe} \mathrm{tet})$ . However, the net change in LFSE and SPE should still have a positive value since Fe is calculated to be low spin in octahedral coordination  $(t_{2g}^{4.5}$  or  $t_{2g}^{4.33})$ , indicating that  $|\Delta_{\mathrm{s}|} | < |\Delta_{\mathrm{o}}|$ .

$l\text{-LiFeO}_2$  has been synthesized by ion exchange from  $\mathrm{NaFeO_2}$  but it shows little or no electrochemical activity.65 It was not reported whether this is a result of  $\mathrm{Fe}^{3 + }$  migration; however, the results of Table 2 suggest that Fe should be susceptible to migration out of the TM layer at partial lithiation in  $l\text{-Li}_x\mathrm{FeO}_2$

At  $X_{\mathrm{Li}} = 0$  Fe was found to be of intermediate stability in octahedral coordination. Unfortunately the valences of the Fe ions could not be clearly determined using the spin integration method of section 5 because the net spin on the Fe did not match a high-spin or low-spin configuration consistent with the average formal oxidation state  $(+4)$ . This suggests that the d-orbital filling takes on an

intermediate spin configuration for Fe and/or the assumed oxygen formal oxidation state of  $-2$  is no longer justified due to strong covalency between the Fe and O.

# 10.6. Co

Co has the highest value of  $\Delta E_{\mathrm{oct - tet}}$  in Table 2. This is consistent with it having the largest projected change in LFSE  $(14 / 5)\Delta_{0} - (6 / 5)\Delta_{\mathrm{t}})$ . However, the change in LFSE is somewhat counteracted by a negative change in spin-pairing energy  $(-2\Delta_{\mathrm{s}})$ . The spin-pairing energy is reduced in the charge disproportionation of Co where four d fillings of  $\mathrm{t}_{2\mathrm{g}}^{5,5}$  change to three  $\mathrm{t}_{2\mathrm{g}}^{5}$  and  $\mathrm{e}^4\mathrm{t}_2^3$ . This helps explain why  $\Delta E_{\mathrm{oct - tet}}$  calculated for Co is not as high compared to the other 3d metals as one would expect on the basis of LFSE alone.

At  $X_{\mathrm{Li}} = 0$  Co has the third highest  $\Delta E_{\mathrm{oct - tet}}$ . Its change in LFSE and SPE is  $2\Delta_{\mathrm{o}} - 2\Delta_{\mathrm{s}}$  and the same as Fe at  $X_{\mathrm{Li}} = 0.5$ , which has a low  $\Delta E_{\mathrm{oct - tet}}$ . A possible explanation for this is that the magnitude of  $\Delta_0$  is higher and/or the magnitude of  $\Delta_{s}$  is lower for  $\mathrm{Co}^{4 + }$  than for  $\mathrm{Fe}^{3.5 + }$ .

The remarkable success of  $\mathrm{LiCoO_2}$  as an electrode material is likely related to the strong intrinsic preference of Co for octahedral sites over the  $+3$  to  $+4$  valences as indicated by the high calculated value of  $\Delta E_{\mathrm{oct - tet}}$  in Tables 2 and 3. This strong preference of Co for octahedral sites clearly suggests that Co will not easily migrate through an close-packed oxygen framework at these oxidation states.

# 10.7. Ni

Ni is calculated to have the second highest  $\Delta E_{\mathrm{oct - tet}}$  at  $X_{\mathrm{Li}} = 0.5$  and the highest  $\Delta E_{\mathrm{oct - tet}}$  at  $X_{\mathrm{Li}} = 0$ . At  $X_{\mathrm{Li}} = 0.5$ , Ni is calculated to undergo a charge disproportionation reaction (eq 1) similar to Mn and Co. The projected change in LFSE and SPE is higher for Ni than Cr, which is consistent with the higher value of  $\Delta E_{\mathrm{oct - tet}}$  calculated for Ni than Cr in Table 2. On the basis of these calculations, Ni is expected to be the second most stable in octahedral sites at an average valence of +3.5 of the 3d metals from Ti to Cu.

The high value of  $\Delta E_{\mathrm{oct - tet}}$  calculated for Ni at  $X_{\mathrm{Li}} = 0$  is consistent with the large projected change in LFSE  $(12 / 5\Delta_0 - 3 / 5\Delta_{\mathrm{t}})$ . However, as with  $\mathrm{Co}^{3.5+}$ , the change in LFSE is somewhat counteracted by a negative change in spin-pairing energy  $(-2\Delta_{\mathrm{s}})$ , which helps explain why  $\Delta E_{\mathrm{oct - tet}}$  calculated for  $\mathrm{Ni}^{4+}$  is not as high compared to the other 3d metals as one would expect on the basis of LFSE alone.

The calculated stability of Ni in octahedral coordination is consistent with the good electrochemical performance observed experimentally for  $\mathrm{Li(MnNi)}$ - $\mathrm{O}_2$  compounds. The  $\mathrm{Ni}^{2+}$  oxidizes Mn to  $+4$ , which as already discussed has a strong preference for octahedral sites. When the average valence of Ni is between  $+3$  and  $+4$ , there is a high concentration of Li vacancies that would facilitate ion migration, except for the strong preference of Ni for octahedral sites over this valence range.  $\mathrm{Ni}^{2+}$  also most likely has a strong preference for octahedral coordination

due to ligand-field effects, although probably not as strong as  $\mathrm{Ni}^{3+}$  since there is an additional electron in the  $\mathbf{e}_{\mathrm{g}}$  level.

# 10.8. Cu
