Repository: cunyu-liu/electrolyte_ailab

File: finetune/pdf-md/mineru_output/[成本] NE-2018-Performance and cost of materials for lithium-based rechargeable automotive batteries/full.md (part 1 of 2)
# Performance and cost of materials for lithium-based rechargeable automotive batteries

Richard Schmuch<sup>1</sup>, Ralf Wagner<sup>1</sup>, Gerhard Hörpel<sup>2</sup>, Tobias Placke<sup>1*</sup> and Martin Winter<sup>1,3*</sup>

It is widely accepted that for electric vehicles to be accepted by consumers and to achieve wide market penetration, ranges of at least  $500\mathrm{km}$  at an affordable cost are required. Therefore, significant improvements to lithium-ion batteries (LIBs) in terms of energy density and cost along the battery value chain are required, while other key performance indicators, such as lifetime, safety, fast-charging ability and low-temperature performance, need to be enhanced or at least sustained. Here, we review advances and challenges in LIB materials for automotive applications, in particular with respect to cost and performance parameters. The production processes of anode and cathode materials are discussed, focusing on material abundance and cost. Advantages and challenges of different types of electrolyte for automotive batteries are examined. Finally, energy densities and costs of promising battery chemistries are critically evaluated along with an assessment of the potential to fulfil the ambitious targets of electric vehicle propulsion.

In retrospect, the years from 1900 to 1912 are remembered as the golden era of electric vehicles (EVs) $^{1}$ . In 1912, the number of EVs in use amounted to 30,000 in the United States $^{1}$ . Most of these EVs were powered by a lead-acid battery (LAB), which had been invented by Sinsteden (1854) and Planté (1859); each cell delivered a cell voltage of around  $2\mathrm{V}$  (ref.  ${}^{2}$ ). Due to the poor active mass utilization and unfavourable charge-discharge mechanism in LABs $^{3}$ , their practical energy content only amounts to 40 Wh  $\mathrm{kg^{-1}}$  and 90 Wh  $\mathrm{l^{-1}}$ , respectively $^{4}$ . Their Coulombic efficiency and energy efficiency are also only moderate and sum up to  $80\%$  and  $70\%$ , respectively $^{2}$ . Today, nearly all of the 1.3 billion vehicles on the road worldwide use LABs for starting, lighting and ignition (SLI) applications. After a century of combustion engine supremacy, the imperative to decarbonize the transport sector is expected to lead to another golden era of electric mobility: in 2016, 160,000 plug-in hybrid electric vehicles (PHEVs) were sold in the US alone $^{5}$ .

Nickel-metal hydride (NiMH) batteries have been the primary choice for hybrid electric vehicles (HEVs). NiMH cells have a nominal cell voltage of  $1.2\mathrm{V}$  and can deliver an energy content of up to  $80\mathrm{Whkg^{-1}}$  and  $250\mathrm{Whl^{-1}}$  respectively. However, Coulombic efficiency  $(70\%)$  and energy efficiency  $(65\%)$  are even lower than in  $\mathrm{LABs}^2$ . Nowadays, PHEVs and battery-electric vehicles (BEVs) solely use lithium-ion batteries (LIBs) for propulsion.

Next to their higher energy contents of up to  $260\mathrm{Whkg^{-1}}$  and  $700\mathrm{Whl^{-1}}$  at cell level, as well as higher Coulombic  $(99\%)$  and energy efficiencies (up to  $95\%$ ) $^{6,7}$ , the main advantage of LIBs lies in the possibility of designing a vast range of different power to energy ratios (P:E), such as P:E = 15, 8 or 3 for HEVs, PHEVs or BEVs, respectively $^{6,8,9}$ . To achieve mass market penetration, the US Department of Energy and the Advanced Battery Consortium estimated that a driving range of at least  $500\mathrm{km}$  is required for BEVs, which corresponds to approximately  $235\mathrm{Whkg^{-1}}$  and  $500\mathrm{Whl^{-1}}$  at battery pack level and  $350\mathrm{Whkg^{-1}}$  and  $750\mathrm{Whl^{-1}}$  at cell level $^{5,8,10}$ . Further, the pack cost needs to fall below  $125\mathrm{US\$ kWh^{-1}}$  (ref.  ${}^{5}$ ). It should be noted that there are other more optimistic views on energy and cost. State-of-the-art automotive LIB packs show up to  $130 - 140\mathrm{Whkg^{-1}}$  and over  $210\mathrm{Whl^{-1}}$ , respectively $^{8}$ .

To meet energy and cost targets, improvements along the whole battery value chain are needed (Fig. 1a). Besides LIBs, lithium metal-based batteries with solid electrolytes are also considered for EV application. The cell design concepts of LIB cells with two insertion electrodes and of solid-state lithium metal-based cells are depicted in Fig. 1b. This Review surveys the state-of-the-art and recent advances in active materials, electrolytes, separators and cell chemistries for automotive batteries. We focus on three most important aspects: performance, production and cost. We also give a perspective on future developments at the end.

# Anode materials

With respect to anode chemistries, carbonaceous materials, in particular synthetic and artificial graphites (SGs) and natural graphites (NGs) as well as amorphous (hard and soft) carbons, can be considered as state-of-the-art negative electrode materials $^{4,8,11}$ . With respect to EV applications, and compared to NGs, SGs show outstandingly high levels of purity and less fluctuating quality $^{12}$ . Quite often, mixtures of amorphous and graphitic carbons are used to optimize the different characteristics with respect to application, for example, to optimize the P:E ratio $^{4,13}$ . Currently, in some commercial cells (for example, Panasonic or Hitachi Maxell-Kopin), small amounts of silicon (mostly as  $\mathrm{SiO}_x$ ) are added to the carbon anode to further enhance cell energy $^{11}$ . Also, lithium titanate (LTO) is utilized in commercial cells (for example, Toshiba's SCiB) $^{11}$ . However, due to their low resulting cell voltage and high-power capability, LTO-based cells are more suitable for power applications, particularly for recuperation such as in electric buses; thus, they are not further discussed in this work. Lithium metal is considered as the most promising future anode material, in particular for application in all-solid-state batteries (ASSBs) using ceramic or polymeric electrolytes; currently it is already practically used in Li-metal polymer batteries by Bollore $^{14}$ . The current market share of  $43\%$  of SG and  $46\%$  of NG (2016 data $^{13}$ ) for LIBs, with only  $7\%$  for amorphous carbon, clearly evidences the dominance of carbon-based anode materials. In contrast, LTO and Si-based anode materials only make up around  $2\%$  each $^{12}$ .

![](images/df42efc95f989bc14505f09e2c19c178db57b0bd4f7f88a2af13d1db3cd9030c.jpg)  
a

![](images/97eb58ecc04749f5bdb9abd6ed5c51b8bab69ea96123e3e5a48273d1da920d29.jpg)  
b  
Fig. 1 | Battery value chain and lithium ion versus Li-metal cell chemistries. a, Value chain of rechargeable batteries for electric mobility. b, Schematic cross-sections of a lithium-ion battery (LIB, left) and an all-solid-state battery (ASSB) cell configuration (right). Thickness data refer to state-of-the-art lithium-ion batteries and to suitable ASSBs (while even lower values for the solid electrolyte and Li-metal anode are targeted).

Figure 2 displays the production processes for state-of-the-art graphite-based anode materials, for Li-metal foil as well as possible commercial routes for production of Si-C and  $\mathrm{SiO}_x$ -Si-C composites. It is difficult to get detailed information from material manufacturers for the latter processes. The processing of SG (Fig. 2a) comprises of three major steps. First, the precursor material, for example, a type of coke, is transferred into an intermediate material, the so-called soft (graphitizable) carbon, by calcination at  $800 - 1,200^{\circ}\mathrm{C}$ . The soft carbon is further treated by crushing and grinding, and the particles are classified according to their particle size (range in  $\mu \mathrm{m}$ ). The material is graphitized in a second step at temperatures higher than  $2,500^{\circ}\mathrm{C}$  for several days to weeks including cooling phases. In the final step, typically mechanical particle refinement is conducted by grinding, classifying and eventually coating to optimize particle design[13-17]. The production of NG (Fig. 2b) starts with the mining from graphite ores and several steps for separation and concentration of the flaky graphite particles, particularly by flotation[15,16,18,19]. Thereby, purity levels of around  $95\%$  can be reached, with the main impurities being silicate mineral grains and chemical compounds of S, K, Na, and so on. Then, graphite flakes are treated by sophisticated milling techniques to obtain spherical particles in the  $\mu \mathrm{m}$  range (via micronization and spheroidization)[14,15,19]. The mechanical treatment is followed by wet-chemical and/or thermal purification processes, most likely leaching with hydrofluoric acid or thermal treatment at over  $2,000^{\circ}\mathrm{C}$  to decrease the impurity content to less than  $500~\mathrm{ppm}^{16}$ . Similar to SG processing, the final

step focuses on particle refinement. The carbon coating process is a highly important step to ensure good performance\(^{16}\). The price for NG amounts to around 8 US\( kg\)^{-1}\), while as of 2016 SG had a higher price of around 13 US\) kg\(^{-1}\). This is mostly related to the energy cost during graphitization\(^{12}\). NG has been categorized as a critical, strategic material by several governments including in the US and Europe; carbons and graphites can, however, always be synthesized. In particular, the price for SG is expected to decrease significantly (to less than 10 US\) kg\(^{-1}\) in 2025), which is related to the increasing demand and possible supply bottlenecks for NG.

Even though various reports for lab-scale preparation of Si-C and  $\mathrm{SiO}_x\mathrm{-Si - C}$  composite anode materials have been published, there is not much information about commercial production processes publicly available. It is known that so far only a small mass fraction of Si or  $\mathrm{SiO}_x$  ( $^5$ 5 wt%) is added to the anode[1]. We present two practically suitable production processes for Si-based anode materials (Fig. 2c). Si nanoparticles are typically prepared by plasma gas phase synthesis, for example, by pyrolysis of silanes[20], while  $\mathrm{SiO}_x$  particles are obtained by reduction of SiO or  $\mathrm{SiO}_2$  precursors, which can be performed by milling or gas phase reactions[21,22]. In the following step, the Si-based active materials have to be embedded in a carbon matrix, for example by mixing with graphite or carbon precursors followed by additional carbonization and milling procedures. In the final step, the composite particles can be further optimized, for example by carbon coating to decrease the specific surface area and, thus, reaction with the electrolyte[16].

a  
Step 1: Pre-treatment  
![](images/ac13cea3f13d16deeeb538bc1cb525699c6b943367f417fdcd4add43f6909cb8.jpg)  
(1) Carbon precursor (such as coke)  
(2) Calcination: soft carbon  
(3) Crushing, grinding  
(4) Classifying

Synthetic graphite  
Step 2: Graphitization  
Step 3:Particle refinement  
Natural graphite  
![](images/676d16c85d3c54e77f50cff6b325763b26038993f57e60044610bc3bb3fbe8ab.jpg)  
(1) Graphitization  $(>2,500^{\circ}\mathrm{C})$  
(1) Conditioning  
(2) Grinding  
(3) Classifying  
(4) Coating  
Graphite Carbon  
g

b  
Step 1: Mining and flotation  
Step 2: Material processing  
c  
![](images/2d1396810a212c79a35e2b5d64ffb4a39a53f477aa6d3018f415b5a95b988be5.jpg)  
(1) Mining from graphite ore  
(2) Mechanical separation  
(3) Flotation  
(4) Drying and screening  
(1) Micronization

![](images/85d8b95d67875248ab4eff6ac240b4fc1d704c6af9514ac2579ba23aa646ffce.jpg)  
(2) Spheroidization  
(3) Purification (wet chemical/thermal)

Step 3:Particle refinement  
Graphite Carbon  
![](images/2de9a714a1b032f4fd39f81c5a9fdce6e80d8b136edd966c919b0e42864b3c32.jpg)  
core shell  
中  
(1) Conditioning  
(2) Grinding  
(3) Classifying  
(4) Coating  
core shell

Step 1: Si nanoparticle synthesis  
![](images/f5b6441679b32d1818c7c0efa573861b7d6a4cd840d99b46702c67811307a151.jpg)  
(1) Plasma gas phase synthesis  
(1) Mixing with graphite  
(2) Carbonization  
(3) Milling

![](images/173ba0a0ed7532c682595421a9a3cf948ce9ed2ba02d0b70b5ed9bc18968b36d.jpg)  
Si and Si-C or  $\mathrm{SiO}_x\mathrm{-Si - C}$  (  $\leq 10$  wt% Si)  
Step 2: Embedment in C-Matrix  
Lithium metal foil

Step 3:Particle refinement  
![](images/45d667bb5cae4b00131b402485cbd2bc7d20b79d181b0b348aae5038d28b207d.jpg)  
(1) Conditioning  
(2) Modification such as carbon coating

d  
Step 1: Precursor preparation  
![](images/9ba4817a34aa76e17bd017af69abb0a9c5ab37ccb14f823a2bc6f8c56626525d.jpg)  
(1) Evaporation of  
Li brine  $\rightarrow$  concentrated Li brine  
(2) Purification (distillation)  
(1) Electrolysis of molten  
anhydrous LiCl: Li metal  
(2) Purification

![](images/5f683e20688dab9b90c443145f29029d7653148f48bb8eec57a31b071918c8ae.jpg)  
Step 2: Li metal production  
Step 3: Processing to Li foil

Fig. 2 | Production processes for negative electrode materials for LIB and Li-metal cells. a-d, Schematic illustration of industrial syntheses of synthetic graphite/soft carbon (a), natural graphite (b), Si-C or  $\mathrm{SiO_x - Si - C}$  composite materials (c) and Li-metal (d).  
![](images/30f926d170f40f692c81b525220f9f2fba6453d03e0ba05408c1a355d18871f3.jpg)  
(1) Extrusion  
(2) Rolling processes  
(3) Surface passivation  
Rolled lithium foil

The production of Li-metal can start from several natural raw materials, but most often from brines, which are first concentrated via evaporation and converted to LiCl before purification (Fig. 2d). Highly purified molten anhydrous LiCl is processed via electrolysis to Li metal[23]. Distillation results in the removal of low-melting-point impurities such as Na. In the next step, Li-metal is shaped, for example, into foil by extrusion and/or rolling, with purity and thickness being the most important characteristics[17,24,25]. Finally, Li-metal foil is typically stabilized by surface passivation, for example, by gas treatment, by coating with a layer of polyethylene wax or by surface fluorination[26]. Recent price fluctuations for metallic lithium has led to cost concerns for Li-metal batteries such as  $\mathrm{ASSBs}^{25,27}$ . Considering a Li-metal ingot price of 50-130 US $\mathbb{S}$  kg $^{-1}$  (based on Li in the raw material  $\mathrm{Li}_2\mathrm{CO}_3$  with a price of 10-25 US $\mathbb{S}$  kg $^{-1}$ , using a  $\mathrm{Li}_2\mathrm{CO}_3$  to Li-metal conversion factor of 5.3, which accounts for the molar lithium content within  $\mathrm{Li}_2\mathrm{CO}_3$ [28,29], and costs for processing to thin foils, one may easily end up with a Li-foil price of 300-400 US $\mathbb{S}$  kg $^{-1}$ . However, it has also been communicated that processing to thin foils (much thinner than 100  $\mu$ m) can even lead to costs of over 1,000 US $\mathbb{S}$  kg $^{-1}$  depending on the processing technique (evaporation, vapour deposition, extrusion and/or rolling) and the targeted Li-foil thickness. These costs are higher than LIB materials (much less than 100 US $\mathbb{S}$  kg $^{-1}$ ) and Li-metal based chemistries may have an uncertain future, unless the costs of Li-metal and its

processing decrease significantly in the future and inexpensive shaping technologies for the Li-metal electrode are developed $^{30-32}$ .

Today, a trend to gradually increase the silicon content in graphite or carbon-based anodes is observed, while there might be a sharper future technology change going from LIBs to Li-metal-based ASSBs. The performance characteristics of anode materials, including specific and volumetric capacities as well as energy efficiencies, are summarized in Fig. 3a. The challenges of Si-based anode materials, such as volume change upon de-/lithiation and related mechanical degradation and active lithium loss $^{33-36}$ , as well as safety issues of lithium metal anodes $^{37,38}$  have been reported widely. Furthermore, various concepts to enhance the mechanical stability of Si-based composite anodes $^{22,33,34}$  and to mitigate active lithium loss (for example, by pre-lithiation) $^{36,39}$  in LIBs as well as to stabilize the Li-metal surface for ASSBs have been presented $^{37,38,40}$ .

# Cathode materials

Since the commercialization of LIBs, the cathode has proven a bottleneck with regard to specific capacities. Key requirements for positive active materials for automotive batteries include high specific and volumetric capacities and high discharge potentials versus  $\mathrm{Li} / \mathrm{Li}^{+}$ , high intrinsic safety, high tap density, fast kinetics and good capacity retention. Due to their high technological maturity,  $\mathrm{LiMO}_2$ -type layered oxide cathodes, which incorporate transition metals (M) such as nickel, cobalt and manganese (NMC) or nickel,

![](images/598d73d21bb471b62349ddf03418303578fe548cc46e15a578389ed9d16d8f82.jpg)  
a

![](images/2c9e0060498cd6e12c6894a21822857cdc8db71fd4b994661a09bccf6dd97a9e.jpg)  
b  
Fig. 3 | Energy densities and energy efficiencies of electrode materials at the material level. a,b, Specific energies, energy densities and average energy efficiencies of negative (a) and positive (b) active materials at material level<sup>7</sup>. The energy density calculations are based on average discharge potentials (versus  $\mathrm{Li} / \mathrm{Li}^{+}$ ) of the respective active material given below each bar. The energy content was calculated using a spreadsheet-based calculation tool, using material densities and electrochemical properties (such as practical discharge potential and redox potential) as input parameters. The calculations assume a NMC positive electrode with a redox potential of  $3.7\mathrm{V}$  versus  $\mathrm{Li} / \mathrm{Li}^{+}$  (a) and a graphitic negative electrode with a redox potential of  $0.2\mathrm{V}$  versus  $\mathrm{Li} / \mathrm{Li}^{+}$  (b). The energy efficiency (defined as discharge energy divided by charge energy<sup>7</sup>) values refer to electrodes with typical electrode compositions and active material particles sizes of commercial batteries at a current rate of 1C.

cobalt and aluminium (NCA), are currently most widely used as positive active materials for automotive batteries $^{8,41}$ .

In contrast to the electrochemically inactive  $\mathrm{Mn}^{4+}$  ions and the one-electron process of the  $\mathrm{Co}^{3+/4+}$  redox couple, a part of the nickel (depending on the Mn content) offers a two-electron redox process  $(\mathrm{Ni}^{2+/4+})$  in NMC-type oxides. In general, a higher Ni content implies a higher capacity. A widely adapted strategy to get the most out of the energy content of NMC positives therefore lies in maximizing the Ni content (Fig. 3b) $^{42}$ . Under this strategy, the specific capacity can be increased from around  $160\mathrm{mAhg^{-1}}$  for NMC-111  $(\mathrm{LiNi}_{1/3}\mathrm{Co}_{1/3}\mathrm{Mn}_{1/3}\mathrm{O}_2)$  to more than  $200\mathrm{mAhg^{-1}}$  for NMC-811  $(\mathrm{LiNi}_{0.8}\mathrm{Co}_{0.1}\mathrm{Mn}_{0.1}\mathrm{O}_2)$  at an almost unchanged redox potential. Ni-rich layered cathodes such as NMC-811 or NCA  $(\mathrm{LiNi}_{0.8}\mathrm{Co}_{0.15}\mathrm{Al}_{0.05}\mathrm{O}_2)$ , however, currently have a significantly shorter cycle life and a lower thermal stability and so are less safe $^{41}$ . Nevertheless, layered oxide cathodes with Ni contents exceeding  $80\%$  are currently under development $^{41}$ . Comparing NCA and NMC-811, which provide very similar practical capacities, NCA shows advantages with regard to

capacity retention, a smaller tendency for transition metal dissolution (no Mn), and power, while NMC-811 shows more favourable properties with regard to thermal stability (more inactive Mn). Ni-rich cathodes exhibit a higher reactivity towards moisture and the battery electrolyte, which may require additional measures during synthesis, electrode processing and cell operation. Besides the optimization of the elemental composition, material coating and the choice of adequate electrolyte formulations are key considerations for these cathode materials[41].

A promising approach to increase the energy density of layered oxides, while preserving cycle life and safety, has been established[41], involving the synthesis of spherical NMC particles with a Ni-rich core and Mn-rich shell. While the particle core provides high capacity, the Mn-enriched shell exhibits an enhanced stability versus the electrolyte. Since its initial report in  $2005^{43}$ , this concept has been continuously optimized with full concentration-gradient NMC (FCG-NMC) particles with Ni contents greater than  $80\%$  and, thus, specific capacities beyond  $220\mathrm{mAhg^{-1}}$  (ref. [44]). Despite its high average nickel content, the capacity retention of FCG-NMC is claimed to exceed that of  $\mathrm{NCA}^{44}$ .

Regardless of these promising developments, the maximum theoretical energy contents of around  $1\mathrm{kWhkg^{-1}}$  and  $5\mathrm{kWhl^{-1}}$  at material level could mark the ultimate physicochemical limit of insertion cathode materials involving a single electron transfer per transition metal[45,46].

Li-rich and Mn-rich oxides (LMR-NMC) constitute a structurally related materials class that provides exceptionally high specific capacities of up to  $300\mathrm{mAhg^{-1}}$  at a slightly lower discharge potential than conventional NMC. A higher Mn content of LMR-NMC cathodes results in a significant cost advantage over conventional NMC, but also leads to the conversion from the layered to spinel structure upon cycling. This conversion causes voltage and capacity fade, which are most critical performance issues. Further downsides of LMR-NMC lie in its lower crystallographic density, slow kinetics, and the voltage hysteresis caused by the anionic redox activity[48,50].

Figure 4 illustrates the synthesis processes of transition metal oxides $^{51}$  as well as of lithium transition metal phosphates $^{52}$ . Layered oxides with mixed transition metal composition are typically prepared over a co-precipitation route. An aqueous solution of the transition metal salts (for example,  $\mathrm{MSO}_4$ ) and a base (NaOH or  $\mathrm{Na}_2\mathrm{CO}_3$ ) as well as a surfactant ( $\mathrm{NH}_4\mathrm{OH}$ ) are pumped into a continuously stirred tank reactor (CSTR), in which the metal hydroxide or carbonate precipitates. After filtering and repeatedly washing to remove impurities, the material is dried and sieved before it is mixed with a stoichiometric amount of a lithium salt. While  $\mathrm{Li}_2\mathrm{CO}_3$  is significantly cheaper, Ni-rich cathodes, such as NMC-811, have more favourable physical and electrochemical properties when calcined with LiOH (ref.  ${}^{53}$ ). The desired product is formed through calcination at  $650 - 950^{\circ}\mathrm{C}$ . The as-prepared cathode powder is then deagglomerated and may optionally be surface treated to stabilize the electrode/electrolyte interface and, thus, electrochemical performance $^{41,54}$ .

Lithium metal phosphates such as LFP are accessible through numerous synthesis routes. Industrial production, however, often takes a two-step route: the first step involves the preparation of the precursor, which may be prepared through spray-drying of an aqueous solution, already containing all required reactants[55]. The implementation of carbon is crucial to overcome the intrinsically low electronic conductivity of this materials class[56]. The desired product is finally obtained through calcination within an inert or mildly reducing atmosphere.

The cathode active material accounts for more than  $20\%$  of the cost of current NMC-based LIBs, while raw material makes up more than  $50\%$  of the cathode cost[51]. The world's cobalt reserves are geographically highly concentrated in politically instable regions in

![](images/295dfd3f2707a9415c9e7acd9210fdea1a2c93aec0ad6f0d50ea7b0ac4fe3ccf.jpg)  
a  
Transition metal oxides  
b

![](images/f000bc819c48521a228693435ef4bc7a589dd271ec619840768e8c842d93d788.jpg)  
Lithium metal phosphates  
Fig. 4 | Production processes for positive electrode materials for LIB cells. a,b, Schematic illustration of industrial syntheses of lithium transition metal oxides: layered oxides  $\mathrm{LiMO}_2$ , spinel oxides  $\mathrm{LiM}_2\mathrm{O}_4$  or LMR-NMC  $\mathrm{Li}_x\mathrm{M}_{1-x}\mathrm{O}_2$  with  $M = N_i$ , Co, Mn, Al and  $0 < x < 0.2$  (a), and lithium transition metal phosphates:  $\mathrm{LiMPO}_4$  with  $M = Fe$ , Ni, Co, Mn (b).

Central Africa, allegedly involving child labour and severe environmental damage. The cobalt price has undergone strong fluctuations within the last decade and has recently risen markedly[57]. The chosen transition metal composition of the cathode therefore not only has a large impact on energy density, cycle life and safety, but also on the battery cost[58]. Due to the high cobalt price, cobalt-free positives such as the high-voltage spinel oxide  $\mathrm{LiNi}_{0.5}\mathrm{Mn}_{1.5}\mathrm{O}_4$  (LNMO),  $\mathrm{LiFe}_{1 - x}\mathrm{Mn}_x\mathrm{PO}_4$  and Co-free LMR-oxides are being discussed as potential low-cost, environmentally benign alternative positives[45]. Despite its low energy content (see Fig. 3b) and its limited cycle life (particularly at elevated temperatures), the cubic spinel oxide  $\mathrm{LiMn}_2\mathrm{O}_4$  (LMO) is also still used in many of today's EV batteries. LMO has an excellent rate capability at low cost and is, thus, often added in significant amounts to cathode material blends (see Table 1)[8].

Global lithium reserves may be considered less critical, although lithium brines are geographically concentrated in South America and China[59]. Lithium prices have been continuously on the rise in past years, mainly due to the fast-growing demand of the battery market, which currently consumes around  $40\%$  of worldwide production[60]. It should be noted that the commonly quoted 'lithium price' often refers to lithium carbonate. Accordingly, the price of refined pure Li metal is significantly higher. In view of the expected further growth of the battery market, an increase of the currently negligible recycling quota for lithium should be strived for to make electric mobility more sustainable. Global nickel reserves are geographically less concentrated and sufficiently large to sustain future cathode material production. Today, the majority of nickel consumption goes to steel production and only a minor share falls into battery materials. Despite its high economic importance, no supply risk is presently to be expected for nickel[61]. Reserves of further battery-relevant transition metals such as iron, aluminium and manganese are non-critical, so these non-toxic elements are available at very low cost.

# Electrolytes and separators

Commercial LIBs typically contain electrolytes (still almost exclusively) based on lithium hexafluorophosphate  $\mathrm{(LiPF_6)}$  as conducting salt that is dissolved in mixtures of cyclic and linear organic carbonate solvents[62,63]. The salt concentration is typically in the range of

0.8–1.5 mol L $^{-1}$  in order to achieve maximum ionic conductivity $^{62}$ . To tailor the performance of LIBs with regard to a desired functionality, electrolyte additives are added in small concentrations of less than 5 wt% to leave the bulk electrolyte properties unchanged $^{64}$ . The most commonly used cyclic carbonate is ethylene carbonate (EC) $^{65}$ . EC is produced commercially via the catalytic oxidation of ethylene with oxygen to yield ethylene oxide, which is then reacted with CO $_2$  in the presence of an anion exchange resin catalyst (Fig. 5a). The production of the linear carbonate dimethyl carbonate (DMC) is based on oxidative carbonylation of methanol $^{66-68}$ . DMC is reacted with ethanol in a transesterification to form diethyl carbonate (DEC) $^{69}$ . The two symmetrical linear organic carbonates DMC and DEC are reacted in the presence of a catalyst to form ethyl methyl carbonate (EMC) in a disproportionation reaction $^{70}$ . Organic carbonates are high-volume commodity chemicals that are derived by a C1 or C2 route (Fig. 5a) from cracker reactors. Beyond their relatively small-volume use in (electro-)chemical applications, they are applied as solvents in industrial cleaners, cosmetics, paint strippers, and lubricants, as well as plasticizers and intermediates for production of polycarbonates. In contrast, lithium salts are fine chemicals, only used in electrochemical (and chemical) applications. The lithium salt, mainly LiPF $_6$ , is the main cost driver in carbonate-based electrolytes. LiPF $_6$  is produced by reacting lithium fluoride with phosphorous pentachloride in anhydrous hydrogen fluoride (AHF). Thereby, PF $_5$  is generated in situ. LiPF $_6$  is further purified with additional AHF (Fig. 5b) $^{71}$ . Thus, LiPF $_6$  in various purity classes is achieved, starting from 99.0% for industrial grade to 99.99% for EV plus grade. Depending on the purity and composition, prices for carbonate-based electrolytes range from 7–20 US$ kg $^{-1}$  (ref.  ${}^{72}$ ).

Recent studies verified, contrary to common belief in literature, that these state-of-the-art electrolytes are oxidatively quite stable up to  $5.0\mathrm{V}$  or higher, versus  $\mathrm{Li / Li^{+}}$  at  $20^{\circ}\mathrm{C}$ , and thus can be used in combination with high voltage cathode materials[73]. The main challenge of these electrolytes is their poor intrinsic safety, especially at elevated temperatures  $(60^{\circ}\mathrm{C})$ . Linear carbonates are highly volatile and flammable, for example, DMC has a flash point of only  $18^{\circ}\mathrm{C}$  (refs [65,74]). Further,  $\mathrm{LiPF_6}$  is highly susceptible towards hydrolysis and decomposes under formation of highly toxic organophosphates and highly corrosive hydrogen fluoride[75].

Table 1 | Overview of past and future LIB cell chemistries and characteristics of cells and batteries for EVs  

<table><tr><td>Cell format</td><td colspan="2">Cell chemistry</td><td colspan="4">Cell configuration and characteristics</td><td colspan="2">Battery size and range</td><td>Cell use</td></tr><tr><td></td><td>Anode</td><td>Cathode</td><td>Capacity (Ah)</td><td>Voltage (V)</td><td>Specific energy (Wh kg-1)</td><td>Energy density (Wh l-1)</td><td>Energy (kWh)</td><td>Driving range (km)</td><td>OEM and modela</td></tr><tr><td colspan="10">Prismatic cells</td></tr><tr><td>Li Energy Japan</td><td>C</td><td>LMO-NMC</td><td>50</td><td>3.70</td><td>109</td><td>218</td><td>16</td><td>160</td><td>Mitsubishi i-MIEV (2008)</td></tr><tr><td>Toshiba</td><td>LTO</td><td>NMC</td><td>20</td><td>2.30</td><td>89</td><td>200</td><td>20</td><td>130</td><td>Honda Fit EV (2013)</td></tr><tr><td>Samsung SDI</td><td>C</td><td>LMO-NMC</td><td>63</td><td>3.65</td><td>172</td><td>312</td><td>24</td><td>140</td><td>Fiat 500e (2013)</td></tr><tr><td>Samsung SDI</td><td>C</td><td>LMO-NCA-NMC</td><td>60</td><td>3.70</td><td>122</td><td>228</td><td>22</td><td>130</td><td>BMW i3 (2014)</td></tr><tr><td>Panasonic/ Sanyo</td><td>C</td><td>NMC</td><td>25</td><td>3.70</td><td>130</td><td>215</td><td>24</td><td>190</td><td>VW e-Golf (2015)</td></tr><tr><td>Samsung SDI</td><td>C</td><td>LMO-NCA-NMC</td><td>37</td><td>3.70</td><td>185</td><td>357</td><td>36</td><td>300</td><td>VW e-Golf (2016)</td></tr><tr><td>Samsung SDI</td><td>C</td><td>LMO-NCA-NMC</td><td>94</td><td>3.70</td><td>189</td><td>357</td><td>33</td><td>183</td><td>BMW i3 (2017)</td></tr><tr><td colspan="10">Pouch cells</td></tr><tr><td>AESC</td><td>C</td><td>LMO-NCA</td><td>33</td><td>3.75</td><td>155</td><td>309</td><td>24</td><td>135</td><td>Nissan Leaf (2010)</td></tr><tr><td>A123</td><td>C</td><td>LFP</td><td>20</td><td>3.30</td><td>131</td><td>247</td><td>21</td><td>130</td><td>Chevrolet Spark EV (2012)</td></tr><tr><td>LG Chem</td><td>C</td><td>LMO-NMC</td><td>16</td><td>3.70</td><td>-</td><td>-</td><td>35.5</td><td>160</td><td>Ford Focus EV (2012)</td></tr><tr><td>LG Chem</td><td>C</td><td>LMO-NMC</td><td>36</td><td>3.75</td><td>157</td><td>275</td><td>26</td><td>150</td><td>Renault Zoe (2012)</td></tr><tr><td>Li-Tec</td><td>C</td><td>NMC</td><td>52</td><td>3.65</td><td>152</td><td>316</td><td>17</td><td>145</td><td>Smart Fortwo EV (2013)</td></tr><tr><td>SK Innovation</td><td>C</td><td>NMC</td><td>38</td><td>3.70</td><td>-</td><td>-</td><td>27</td><td>145</td><td>Kia Soul EV (2014)</td></tr><tr><td>AESC</td><td>C</td><td>LMO-NCA</td><td>40</td><td>3.75</td><td>167</td><td>375</td><td>30</td><td>172</td><td>Nissan Leaf (2015)</td></tr><tr><td>LG Chem</td><td>C</td><td>NMC</td><td>56</td><td>3.65</td><td>186</td><td>393</td><td>60</td><td>383</td><td>Chevrolet Bolt (2016)</td></tr><tr><td>LG Chem</td><td>C</td><td>NMC</td><td>59</td><td>3.70</td><td>241</td><td>466</td><td>41</td><td>400</td><td>Renault Zoe (2017)</td></tr><tr><td colspan="10">Cylindrical cells</td></tr><tr><td>Panasonic</td><td>C</td><td>NCA</td><td>3.2</td><td>3.60</td><td>236</td><td>673</td><td>60-100</td><td>330-500</td><td>Tesla S (2012)</td></tr><tr><td>Panasonic</td><td>Si or SiO-C</td><td>NCA</td><td>3.4</td><td>3.60</td><td>236</td><td>673</td><td>60-100</td><td>330-500</td><td>Tesla X (2015)</td></tr><tr><td>Panasonic</td><td>Si-C or SiOx-C</td><td>NCA</td><td>4.75</td><td>3.60</td><td>260</td><td>683</td><td>75-100</td><td>490-630</td><td>Tesla 3 (2017)</td></tr></table>

aYear in brackets indicates start of production. C, graphite; Si, silicon; LTO,  $\mathrm{Li_4Ti_5O_{12}}$ ; LMO,  $\mathrm{LiMn_2O_4}$ ; LFP,  $\mathrm{LiFePO_4}$ ; NMC,  $\mathrm{LiNi_{1 - x - y}Co_xMn_yO_2}$ ; NCA,  $\mathrm{LiNi_{0.8}Co_{0.15}Al_{0.05}O_{2}}$ ; OEM, original equipment manufacturer. Data from refs 4,11 and 82.

The use of a liquid organic electrolyte within the LIB inevitably requires a porous membrane as separator, placed between the negative and positive electrode to prevent electrical short circuits $^{76}$ . The annual separator demand in LIB cells added up to roughly  $1.3 \times 10^{9} \mathrm{~m}^{2}$  in 2016 (ref.  ${ }^{12}$ ). Technically, four basic separator types are currently available, differing in product chemistry and production process: (1) microporous membranes, (2) non-woven mats, (3) ceramic-coated separators and (4) solid inorganic, polymeric or hybrid electrolytes, where the latter combine the electrolyte and separator function in one $^{76}$ . The majority of the microporous separators are based on polyolefins (PO: polypropylene, polyethylene)

in single- or multi-layer design $^{76}$ . Single-layer separators are either produced in a dry process (Fig. 5c), starting from melt extrusion, annealing and stretching (mono- or bi-axial), or in a wet process, starting from a polymer solution, extrusion, solvent extraction and stretching, at production cost often below  $0.6 \, \text{US$ m}^{-2}$  (ref.  ${}^{76}$ ). Nonwoven mats are the separator of choice for lead-acid batteries $^{76}$ , but are frequently used in LIB-related research. However, traditional manufacturing processes such as melt blowing result in large pore size, inappropriate for practical LIBs $^{76}$ . Therefore, non-woven separators for use in LIBs are produced by electrospinning or additional coating $^{76}$ . However, production costs exceed the PO separator costs

![](images/8fe8c9e1908389842c8d58ed4d1c4bdaf04e013528310735ea06da4c422edc6b.jpg)  
a  
Step 1: Precursor via C1 and C2 route  
b

![](images/c58b05a6534298eaa3aae1a1a73c9bba7d22cb25ee131bc41c3644fef7607994.jpg)  
Electrolytes: solvents  
Step 2: Solvent preparation  
Electrolytes:  $\mathrm{LiPF}_6$  salt

![](images/c995694ba0621eda4a1d7b02bf6a77d7668df897ffd002d6db9c9aae44f3f454.jpg)  
Step 3: Electrolyte preparation

![](images/592f68ed309e236eec0832af5405c74f933a6227456002afc1765a86eb38e055.jpg)  
Step 1: Mining and precursors  
LiF(s)  
Li2CO3(s)

Industrial \ Technical \ Battery \ EV \ EV Plus

grade

grade

grade

EV \EV Plus

grade / grade

![](images/ff65f67b3e5bad429b0f69923a4731088f27a412c498cd4e01e7ba12f34a1ec9.jpg)  
Step 2: Salt manufacturing process  
Separator dry process

Typical electrolyte contains:  
12.6% by weight salt  
0-10% by weight additives  
$\approx 85\%$  by weight solvent

![](images/1c1b637210146fab23fb5c32049afbc2dfbf4a0ff988be213d698261bc3ccfe2.jpg)  
c  
Step 1: Melt-extrusion

(1) Length orientation  
(2) Transversal orientation  
(3) Thermal setting

![](images/d56896a3613c84be650c0693125155e6d27bc122bdd83d10e929085d9ce79712.jpg)  
Step 2: Stretching

![](images/3da4fc7f4530ddc6c065599578a2c9dbc01cf2843c0a858f421d577f734ba711.jpg)  
Step 3: Winding and slitting  
Fig. 5 | Production processes for separators and electrolytes. a,b, Schematic processes of electrolyte component manufacturing and mixing starting for solvents from C1 and C2 synthesis routes in bulk chemistry production (a) and for salts from brine (b). Not shown are production processes for hundreds of additives, which would go beyond the scope of this paper. c, Schematic showing the separator dry process. CO, carbon monoxide;  $\mathrm{CO}_{2}$ , carbon dioxide; EtOH, ethanol; DMC, dimethyl carbonate; DEC, diethyl carbonate; EMC, ethyl methyl carbonate; EC, ethylene carbonate; C1, one-carbon synthesis route; C2, two-carbon synthesis route; AHF, anhydrous hydrogen fluoride.

by a factor of two or more, currently limiting non-woven separators in LIBs to niche markets $^{76}$ . Microporous membranes and nonwoven mats may be additionally coated with ceramic $^{77}$ , for example,  $\mathrm{Al}_{2}\mathrm{O}_{3}$  at additional costs of  $0.3~\mathrm{US} \cdot \mathrm{m}^{-2}$ . Ceramic coating supports higher temperature tolerance and, thus, safety, which is increasingly demanded for large battery cells for the car industry $^{76}$ . Further, ceramic particles also improve the wettability of the separator $^{76}$ . Despite their multilayer architecture, the thickness of separators is  $20~{\mu\mathrm{m}}$  or less, enabling high volumetric energy and power density $^{76}$ . It is common understanding that those separators containing (basic) ceramic particles can absorb HF generated during cycling and, thus, may support longer cycle life.

To replace unsafe organic solvents in the conventional liquid-electrolyte-separator set-up, so-called solid electrolytes, serving as both separator and electrolyte, are attracting increasing interest $^{40,78}$ . Solid electrolytes can be classified into two major categories: solid polymer electrolytes (SPEs) and inorganic solid electrolytes either having a crystalline, glass or glass-ceramic structure $^{40}$ . It is believed that solid electrolytes will enable rechargeable Li-metal anodes, which can boost the energy density at cell level $^{79}$ . SPEs based on poly(ethylene oxide) (PEO) together with Li-metal anode and LFP cathode are already used as traction cells in car-sharing programs. Due to the poor room-temperature conductivity of SPEs, the battery packs are operated at  $60 - 80^{\circ}\mathrm{C}$ , which reduces the usable electric energy at pack level $^{80}$ . Further, PEO has a low oxidative stability, limiting the usable cathode chemistry to materials operating below  $4\mathrm{V}$  (ref.  ${}^{81}$ ).
