Repository: cunyu-liu/electrolyte_ailab

File: finetune/pdf-md/mineru_output/[无机固态电解质] CR-2016-Inorganic Solid-State Electrolytes for Lithium Batteries Mechanisms and Properties Governing Ion Conduction/full.md (part 1 of 4)
# Inorganic Solid-State Electrolytes for Lithium Batteries: Mechanisms and Properties Governing Ion Conduction

John Christopher Bachman, $^{\dagger, \ddagger}$  Sokseiha Muy, $^{\dagger, \S}$  Alexis Grimaud, $^{\dagger, \parallel}$  Hao-Hsun Chang, $^{\dagger, \parallel}$  Nir Pour, $^{\dagger, \parallel}$  Simon F. Lux, $^{\perp}$  Odysseas Paschos, $^{\#}$  Filippo Maglia, $^{\#}$  Saskia Lupart, $^{\#}$  Peter Lamp, $^{\#}$  Livia Giordano, $^{\dagger, \parallel, \nabla}$  and Yang Shao-Horn $^{*, \dagger, \ddagger, \S, \parallel}$

$^{\dagger}$ Electrochemical Energy Laboratory,  $^{\ddagger}$ Department of Mechanical Engineering,  $^{\S}$ Department of Materials Science and Engineering,  $^{\parallel}$ Research Laboratory of Electronics, Massachusetts Institute of Technology, Cambridge, Massachusetts 02139, United States  
$^{1}$ BMW Group Technology Office USA, Mountain View, California 94043, United States  
$^{\#}$ Research Battery Technology, BMW Group, Munich 80788, Germany  
$^{\mathrm{v}}$ Dipartimento di Scienza dei Materiali, Università di Milano-Bicocca, 20126 Milano, Italy

Supporting Information

ABSTRACT: This Review is focused on ion-transport mechanisms and fundamental properties of solid-state electrolytes to be used in electrochemical energy-storage systems. Properties of the migrating species significantly affecting diffusion, including the valency and ionic radius, are discussed. The natures of the ligand and metal composing the skeleton of the host framework are analyzed and shown to have large impacts on the performance of solid-state electrolytes. A comprehensive identification of the candidate migrating species and structures is carried out. Not only the bulk properties of the conductors are explored, but the concept of tuning the conductivity through interfacial effects—specifically controlling grain boundaries and strain at the interfaces—is introduced. High-frequency dielectric constants and frequencies of low-energy optical phonons are shown as examples of properties that correlate with activation energy across many classes of ionic conductors. Experimental studies and theoretical results are

![](images/aa342108dcc9e2b5f3875dd0553d163e0b19ba48a8b869ebaae5302aa7bcd757.jpg)

discussed in parallel to give a pathway for further improvement of solid-state electrolytes. Through this discussion, the present Review aims to provide insight into the physical parameters affecting the diffusion process, to allow for more efficient and targeted oriented research on improving solid-state ion conductors.

# CONTENTS

1. Introduction: Applications of Solid-State Electrolytes 140  
2. Fundamentals of Solid-State Ion Conductors 142

2.1. Known Chemistry of Solid-State Ion Conductors 142

2.2. Ion-Transport Mechanisms and Properties 143

3. Enhancing Lithium Conductivity by Structure Tuning 144

3.1.LISICON-like 145  
3.2.Argyrodite 146  
3.3.NASICON-like 146  
3.4.Garnet 147  
3.5.Perovskite 147  
3.6. Relating Lattice Volume to Lithium-Ion Conductivity 148

3.6.1.Tuning Lattice Volume by Substitution 148

3.6.2.Tuning Lattice Volume by Mechanical Strain 148

3.7. Comparison of Normalized Lithium Ion Conductivity 149

4. Reported Descriptors of Ionic Conductivity 150  
4.1. Volume of Diffusion Pathway 150

5. Size-Tailored Ionic Conductivities 153  
6.Conclusion and Future Perspectives 154

4.2.LatticeDynamics 152  
Associated Content 155  
Supporting Information 155  
Author Information 155  
Corresponding Author 155  
Present Address 155  
Author Contributions 155  
Notes 155  
Biographies 155  
Acknowledgments 157  
References 157

# 1. INTRODUCTION: APPLICATIONS OF SOLID-STATE ELECTROLYTES

Solid-state inorganic electrolytes enable a number of emerging technologies ranging from solid oxide fuel cells, $^{1}$  smart windows, $^{2}$  sensors, $^{3,4}$  memristors, $^{5}$  microbatteries for on-chip

Received: September 22, 2015

Published: December 29, 2015

power, $^{6}$  and solid-state batteries for electrical vehicles. $^{7}$  While it is well-known that silver- $^{8,9}$  and sodium-ion $^{10,11}$  conductors can have ionic conductivities comparable to that of liquid electrolytes, $^{12}$  recent breakthroughs have led to marked increases in lithium-ion conductivity. Considerable research has focused on a number of crystal structures including LISICON-like (lithium superionic conductor), $^{13}$  argyrodites, $^{14}$  garnets, $^{15}$  NASICON-like (sodium superionic conductor), $^{16}$  lithium nitrides, $^{17,18}$  lithium hydrides, $^{19}$  perovskites, $^{20,21}$  and lithium halides, $^{22}$  where increasing conductivities can be achieved by structural and compositional tuning within a given family of structures. Lithium-ion conductivities in the argyrodites, $^{14}$  thio-LISICON, $^{23}$  and the  $\mathrm{Li}_{10}\mathrm{MP}_2\mathrm{S}_{12}$  (LMPS)  $(\mathbf{M} = \mathbf{Si}, \mathbf{Ge}, \mathbf{Sn})^{24-26}$  structures are approaching that of liquid electrolytes such as ethylene carbonate/dimethyl carbonate with  $1\mathrm{M}\mathrm{LiPF}_6 \approx 10^{-2}\mathrm{S/cm}$ , shown in Figure 1. $^{27}$  These

![](images/1bdef49e3f39956df6927208488e2205e87dad50d8e02a079fdf2b283fceada6.jpg)  
Figure 1. Reported total lithium-ion conductivity (unless otherwise mentioned) as a function of temperature adapted from Kamaya et al.,[24] which includes liquid (blue) ethylene carbonate/dimethyl carbonate (EC/DMC)  $1\mathrm{M}\mathrm{LiPF}_6^{27}$  and ionic liquid  $\mathrm{LiBF}_4 / \mathrm{EMIBF}_4$  polymer (dashed black) PEO-LiClO $_4$ [47] and inorganic solids (black) consisting of amorphous LiPON[48] and crystalline solids: perovskite  $\mathrm{Li}_{0.34}\mathrm{La}_{0.51}\mathrm{TiO}_{2.94}$  (bulk conductivity shown),[49] garnet  $\mathrm{Li}_{6.55}\mathrm{La}_3\mathrm{Zr}_2\mathrm{Ga}_{0.15}\mathrm{O}_{12}$ [50] and  $\mathrm{Li}_{10}\mathrm{GeP}_2\mathrm{S}_{12}$ .[24] Top right and top left show the potential energy of migration in liquid electrolytes of a charged species in red with a solvation shell of electrolyte molecules (highlighted in blue) and an interstitial mobile ion in a crystalline solid, respectively.

lithium-ion conductors provide exciting opportunities in the development of solid-state lithium-ion and lithium-air batteries for vehicle applications. Replacing the aprotic electrolytes used in current lithium-ion batteries $^{7,28-30}$  by these solid-state electrolytes can lead to transformative advances in electrode concentration polarization due to the high lithium transference number of solid-state electrolytes ( $\sim 1$ ) compared to aprotic electrolytes ( $0.2-0.5$ ), $^{31,32}$  increased lithium-ion battery lifetime and safety $^{33-37}$  due to the greater electrochemical stability voltage window, $^{31,38-40}$  enhanced thermal stability, $^{37,41}$  and

diminished flammability. $^{37,42}$  The enhanced stability and safety of solid-state inorganic electrolytes provides opportunities to simplify and redesign safety measures currently used in the battery cell, for example, overpressure vents or charge-interruption devices as well as sophisticated thermal management systems or constraints in the operational strategy in the battery pack.

Although many solid-state electrolytes are found to have a wide electrochemical stability window, there are still numerous fast ion conductors reported to date that are unstable at low potentials against negative electrodes such as graphite and metallic lithium,[43] requiring the use of electrode materials such as titanates.[44] Fast ion conductors can also react with positive electrode materials, resulting in low interfacial charge-transfer kinetics.[36,37] Although structural tuning by substitution within a given structural family can enhance lithium-ion conductivity, there is a lack of fundamental understanding to establish a universal guide for fast ion conductors among different structural families. Thus, it is not straightforward to predict the most conducting structure/composition, which limits the design of new or multilayer lithium-ion conductors with enhanced conductivity and stability in order to meet all the requirements of solid-state lithium-ion batteries. Therefore, further studies in the lithium-ion conductivity trends and mechanisms among different classes of ion conductors are needed to provide insights into universal descriptors of lithium-ion conductivity and to aid the design of advanced lithium-ion conductors.

In this Review, we survey previous research to search for key physical parameters that have been found to have a large influence on the ionic conductivities of crystalline solids, with emphasis on solid-state inorganic lithium conductors. While previous reviews report detailed structures and conductivities for each class of solid electrolyte[45] or focus on a specific family such as lanthanide oxides,[12] perovskites,[20,21] and garnets,[15] for instance, we aim to provide researchers new insights into correlating lithium-ion conductivity with lattice volume or diffusion bottleneck sizes across several well-known structural families, as well as opportunities in developing universal descriptors governing ionic conductivity and using interfaces/ sizes to design next-generation solid-state electrolytes for lithium batteries.

We first survey ions that are reported to be mobile in solid-state conductors, as well as cations and ligands that are used in the structure of solid-state ion conductors. We show that monovalent ions have the highest diffusion coefficients and lowest migration energies by comparing diffusion coefficients of  $\mathrm{M}^{+}$ $(\mathrm{Li}^{+},\mathrm{Na}^{+},\mathrm{K}^{+}$  etc.),  $\mathrm{M}^{2 + }$ $(\mathrm{Mg}^{2 + },\mathrm{Ca}^{2 + },\mathrm{Zn}^{2 + },\mathrm{Cd}^{2 + }$  ,etc.)and  $\mathrm{M}^{3 + }$ $(\mathrm{Tm}^{3 + }$  and  $\mathrm{Al}^{3 + }$  ) in  $\mathrm{Li}_2\mathrm{SO}_4$  at  $550^{\circ}\mathrm{C}$  . In addition, by examining the trends found in the diffusion coefficients and activation energies of monovalent cations in  $\beta$  -alumina at 440  $^\circ \mathrm{C},$  we discuss that the highest diffusion coefficient and lowest activation energies can be obtained for monovalent ions whose sizes are not too small nor too large for a given structure. Moreover, even though higher ionic conductivity can be obtained by increasing the concentration of mobile ions and/or lowering the energy of migration, these two parameters cannot be decoupled, which limits the maximum ionic conductivity and highlights current challenges in lithium-ion conductor research.

Second, we show that there are a number of structural families that exhibit high lithium-ion conductivities in the range of  $10^{-2}$  to  $10^{-3}\mathrm{S / cm}$  at room temperature, and lithium-ion conductivity can vary greatly by up to 5-6 orders of magnitude

![](images/b9733ddac6519bacefffb3cecfb2da9a3ad5b5ffe448fa7daf10437bcef22dae.jpg)

<table><tr><td>58
Ce</td><td>59
Pr</td><td>60
Nd</td><td>61
Pm</td><td>62
Sm</td><td>63
Eu</td><td>64
Gd</td><td>65
Tb</td><td>66
Dy</td><td>67
Ho</td><td>68
Er</td><td>69
Tm</td><td>70
Yb</td><td>71
Lu</td></tr></table>

![](images/426f628552b36aad209afd2f72cf83a5c84761e1a9863803c53d77c58b96c4a0.jpg)  
Figure 2. Periodic table with mobile ions in blue, ligands in red, and cations that have been used to build crystal structures to provide ionic conduction in green.

![](images/d7471e48c001daeed47bf10fbf0e127d9810154051333425a926a5d8d70039d5.jpg)  
Figure 3. (a) Reported cationic diffusion coefficients of monovalent, divalent, and trivalent ions in  $\mathrm{Li}_2\mathrm{SO}_4$  at  $550^{\circ}\mathrm{C}$  as a function of cation valency. $^{58}$  The diffusion coefficients of these ions in aqueous solutions at  $25^{\circ}\mathrm{C}$  are also included for comparison. $^{59}$  (b) Activation energies for cation migration in  $\mathrm{Li}_2\mathrm{SO}_4$ . $^{58}$  (c) Diffusion coefficients of monovalent ions in substituted  $\beta$ -alumina at  $400^{\circ}\mathrm{C}$  and (d) activation energies for cations as a function of ionic radius. $^{61}$

within each family. Of significance, we highlight that increasing the lattice volume or lithium-ion diffusion bottleneck size has been exploited effectively to enhance lithium-ion conductivity in LISICON-like, NASICON-like, and perovskite families while disordering lithium in tetrahedral and octahedral sites is essential to achieve high lithium-ion conductivity in the garnet structure.

Third, we discuss opportunities in establishing the volume of the diffusion pathway and parameters of lattice dynamics such as low-energy phonon frequency as universal descriptors for conduction of lithium and other ions among different structural families. Lastly, we show opportunities in exploiting size-

tailored space charge regions to develop highly conducting nanostructured lithium-ion conductors.

# 2. FUNDAMENTALS OF SOLID-STATE ION CONDUCTORS

# 2.1. Known Chemistry of Solid-State Ion Conductors

Solid-state ion conductors consist of mobile ions as well as metal and nonmetal ions that typically form polyhedra with ligands that create the skeleton of the crystal structure. More than half of the elements in the periodic table have been exploited in solid-state conductors to date. A number of cations and anions have been shown to be mobile in solids including

$\mathrm{H^{+}}$ ,  $\mathrm{Li^{+}}$ ,  $\mathrm{Na^{+}}$ ,  $\mathrm{K^{+}}$ ,  $\mathrm{Cu^{+}}$ ,  $\mathrm{Ag^{+}}$ ,  $\mathrm{Mg}^{2+}$ ,  $\mathrm{F^{-}}$ ,  $\mathrm{Cl^{-}}$  and  $\mathrm{O}^{2-}$ , and these are blue in Figure 2. One of the first solid-state ion conductors with a high ionic conductivity was  $\mathrm{AgI}$ , which was followed by the development of sodium-ion-conducting  $\beta$ -alumina and NASICON, and then several fast lithium-ion conductors. Very recent works have suggested that divalent cations, for example,  $\mathrm{Mg}^{2+}$  in mixed electron- and ion-conducting  $\mathrm{Mg}_{x}\mathrm{Mo}_{6}\mathrm{T}_{8}$  (T being S or Se) and ion-conducting  $\mathrm{Mg(BH_4)}-$ $(\mathrm{NH}_2)$ , can have reasonable mobility in solids. Several anionic species can also be mobile in halides and oxides, such as oxygen-ion conductors at elevated temperatures. A large number of metal and nonmetal ions have been used for the skeleton of the polyhedral network, while chalcogens, halogens, and nitrogen are used as ligands, as shown in green and red, respectively, in Figure 2. Early transition-metal ions in the first and second rows such as  $\mathrm{Ti}^{4+}$ ,  $\mathrm{Zr}^{4+}$ ,  $\mathrm{Nb}^{5+}$ , or  $\mathrm{Ta}^{5+}$  (which are  $[\mathrm{Ne}]3\mathrm{s}^23\mathrm{p}^63\mathrm{d}^0$  and have no electrons in d-orbitals and thus do not have significant electronic conductivity) and ions from groups 13 (e.g.,  $\mathrm{Al}^{3+}$  and  $\mathrm{Ga}^{3+}$ ), 14 (e.g.,  $\mathrm{Si}^{4+}$  and  $\mathrm{Ge}^{4+}$ ), and 15 (e.g.,  $\mathrm{P}^{5+}$ ) are used to create polyhedra in 12-fold, 8-fold, 6-fold, or 4-fold coordination with the ligand. To form the backbone of the crystals, these polyhedra can be organized in different ways, for example, by ordering into isolated polyhedral units as in  $\gamma\text{-Li}_3\mathrm{PO}_4$ , by corner sharing as in NASICON, or by edge/ corner sharing as in garnets. Details on these lithium conductors will be presented in later sections. These polyhedra can also be present in amorphous solids but will lack the long-range ordering found in crystalline materials, with one example being amorphous lithium phosphorus oxynitride. Although amorphous solids are promising ion conductors, in this Review we will focus on crystalline materials and the information they provide on the diffusion process in solid-state electrolytes.

Both ion valency and size can greatly influence ionic conductivity in crystalline solids. Because of the increased electrostatic interactions between mobile ions and cations forming the structural skeleton, ionic conductivity and diffusivity decrease with increasing valency. The valency effect on the diffusion coefficient of monovalent, divalent, and trivalent ions is well-illustrated in  $\mathrm{Li}_2\mathrm{SO}_4$  and aliovalent-substituted lithium sulfates at  $550^{\circ}\mathrm{C}$ . The diffusion coefficient can decrease by 3 orders of magnitude from monovalent to trivalent ions in lithium sulfates, which is accompanied by a considerable increase in the activation energies, as shown in parts a and b of Figure 3, respectively. It is not surprising to note that ion conductors of monovalent ions such as silver ions, sodium ions, and lithium ions have the highest conductivities reported to date. In contrast, a similar trend in the diffusion coefficient as a function of valency is noted for these ions in aqueous solutions at room temperature in Figure 3a, but the dependence on valency is much weaker as a result of a different ion-conduction mechanism from those in crystalline solids.

In addition to the migrating ion's valency, ionic size can greatly change the ionic conductivity. As shown in Figure 3a and b, considerable spread is noted for diffusion coefficients and activation energies for monovalent, divalent, and trivalent ions with identical valencies. For instance,  $\mathrm{Pb}^{2+}$  diffusion is an order of magnitude larger than the  $\mathrm{Mg}^{2+}$  diffusion in  $\mathrm{Li}_2\mathrm{SO}_4$  (Figure 3a), and the activation energy is  $\sim 2$  times smaller (Figure 3b). Interestingly, the dependence of diffusivity on the ionic radius, in many cases, is not monotonic[58,61] in contrast to reduced diffusivity with increasing valency. For example, the

optimum ion size (sodium ions) gives rise to the highest diffusivity and lowest activation energy for monovalent ions for a given structure  $(\beta$ -alumina), as shown in parts c and d of Figure 3, respectively. The highest diffusivities can be obtained for ions that are not too small nor too large for a given structure.[61] When the mobile cation is too small, the cation occupies a site with a large electrostatic well, which contains closer near- neighboring counterions, resulting in high activation energies and slow diffusion. On the other hand, when the mobile cation becomes too large, the cation experiences larger forces when diffusing between the bottlenecks of the skeleton structure, yielding reduced diffusivities and large activation energies. Therefore, design of fast lithium-ion conductors, on which we focus this Review, requires an understanding of how to tune the crystal structures to obtain optimum site sizes and diffusion channels for lithium diffusion, which will be discussed in section 3.

# 2.2. Ion-Transport Mechanisms and Properties

The ion-conduction mechanisms in solid-state conductors are significantly different from those in liquid electrolytes. We focus our discussion on comparing lithium conduction in crystalline solids versus in aprotic electrolytes. Lithium-ion transport in aprotic liquid electrolytes involves moving solvated lithium ions in the solvent medium. $^{31}$  The lithium-ion conductivity in aprotic electrolytes can be enhanced by increasing salt/ion dissociation in solvents with greater dielectric constants as well as by promoting the mobility of solvated ions by lowering the viscosity of solvents as shown in the Stokes-Einstein equation. $^{31}$  Due to reasonably fast exchange between the solvating molecules and the solvent molecules and uniform surroundings, the potential energy profile of mobile lithium ions in aprotic electrolytes can be considered flat (Figure 1, top right). In contrast, the diffusion of mobile species in a crystalline solid needs to pass through periodic bottleneck points, which define an energetic barrier that separates the two local minima (typically crystallographic sites for lithium) along the minimum energy pathway $^{62,63}$  (Figure 1, top left). This energy barrier, which is often referred to as migration or motional energy,  $E_{\mathrm{m}}$ , greatly influences ionic mobility and ionic conductivity, where low migration energies leads to high ionic mobility and conductivity.

The ionic conductivity of crystalline solids is also dependent on the amount of interstitials, vacancies, and partial occupancy on lattice sites or interstices, which is determined by the ionic energy gap or defect formation energy  $(E_{\mathrm{f}})$  in stoichiometric ion conductors (known as the intrinsic regime). In addition, interstitials and vacancies can be created by substitution of aliovalent cations, whose formation energetics is governed by the trapping energy,  $E_{\mathrm{t}}$  (known as extrinsic regime).[63] In both intrinsic and extrinsic regimes, the apparent activation energy  $E_{\mathrm{A}}$  of ion conductivity contains contributions from both the defect formation energy  $E_{\mathrm{f}}$  or  $E_{\mathrm{t}}$  and the migration energy  $E_{\mathrm{m}}$  (see Supporting Information for examples of types of defects).

Lithium-ion conductivity in a crystalline solid can be described by the product of the number of mobile lithium ions per unit volume, the square of the charge of each lithium ion, and the absolute mobility of lithium ions. Considering noninteracting lithium ions, the lithium-ion absolute mobility,  $\mu$ , can be related to the lithium diffusion coefficient  $D = D_{0}$ $\mathrm{e}^{-E_{\mathrm{a}} / k_{\mathrm{B}}T}$  by the Nernst-Einstein equation,

$$
\mu = \frac {D}{k _ {\mathrm {B}} T} \tag {1}
$$

with  $T$  as the temperature in Kelvin and  $k_{\mathrm{B}}$  as the Boltzmann constant. Thus, the lithium-ion conductivity can be expressed as

$$
\sigma = \frac {\sigma_ {o}}{T} \mathrm {e} ^ {- E _ {\mathrm {A}} / k _ {\mathrm {B}} T} \tag {2}
$$

where  $E_{\mathrm{A}}$  is the activation energy of diffusion. In the superionic phase, the concentration of mobile species is independent of temperature and  $E_{\mathrm{A}}$  can be identified with the energy of migration  $E_{\mathrm{m}}$ . An example is  $\alpha$ -AgI, stable above  $146^{\circ}\mathrm{C}$ , where a conductivity  $10^{4}$  higher than that for the low-temperature AgI phase can be attributed to the presence of a partially occupied, molten-like cation sublattice.[64]  $E_{\mathrm{A}}$  is equal to  $E_{\mathrm{m}} + E_{\mathrm{f}} / 2$  or  $E_{\mathrm{m}} + E_{\mathrm{t}} / 2$  for temperature-dependent concentrations of mobile lithium ions in intrinsic and substituted lithium-ion conductors, respectively. Plotting the logarithm of the product of conductivity and temperature as a function of the reciprocal of temperature yields apparent activation energy of lithium-ion conduction. Different methods used to measure ion conductivity and diffusion coefficients in solids reported in the literature can be found in the Supporting Information. Moreover, the lithium-ion transference number ( $t_{\mathrm{Li+}}$ , which is equal to the ratio of the mobility of lithium ions to the sum of mobilities of all ions) of a crystalline solid can be close to unity.[24] However, the lithium-ion transference numbers of common liquid organic electrolytes are  $0.2 - 0.5$ ,[31,32] making solid-state conductors with ionic conductivities on the order of 2-5 times smaller than aprotic electrolytes equivalently conductive to lithium ions.

Although the lithium-ion conductivity can increase with greater concentrations of mobile lithium ions by aliovalent substitution to create interstitial atoms or vacancies, the conductivity often passes through a maximum and starts to decrease as more mobile species are added into the lattice, where lithium ions are interacting and the mobility of lithium ions is not independent of lithium concentration.[65] The decrease in the ionic conductivity past the optimum aliovalent substitution can be attributed to increases in the migration energy associated with the local structural distortion induced by the substitution or from passing the optimum concentration of mobile ions and extrinsic defects. Above a critical concentration of substitution, the distortion of the lattice is so strong that the increase in the migration energy or the decrease in extrinsic defects surpasses the effect of increasing the concentration of mobile species and the ionic conductivity decreases. For instance, lithium-ion conductivity in  $\mathrm{Li}_{3x}\mathrm{La}_{2/3-x}\square_{1/3-2x}\mathrm{TiO}_3$  perovskites exhibits a dome shape as a function of lithium substitution,  $x$ .[21,66] The lithium-ion conductivity becomes greater with increasing lithium concentration for  $x \leq 0.12$  (corresponding to an A-site vacancy concentration of  $\sim 10\%$ ), while a decrease in the conductivity is observed for higher lithium content. Due to the smaller ionic radius of  $\mathrm{Li}^+$  ( $0.92\,\text{\AA}$ , with a coordination number of 8) compared to  $\mathrm{La}^{3+}$  ( $1.36\,\text{\AA}$ , with a coordination number of 12),[67] the large lithium-ion concentration induces local distortions, which slows down the diffusion and ion conduction. Additionally, the product of the concentration of vacancies and lithium ions reaches a maximum at  $x = 1/12$ ; if mobility was independent of substitution, one would expect to find a maximum at this value. Similar observations are also noted for lithium-ion conduction in the

NASICON-like structure such as  $\mathrm{Li}_{1 + x}\mathrm{La}_x\mathrm{Ti}_{2 - x}(\mathrm{PO}_4)_3^{68}$  and oxygen-ion conduction in the fluorite structure such as  $(1 - x)\mathrm{ZrO}_2 - (x)\mathrm{Y}_2\mathrm{O}_3$  as shown in Figure 4. Therefore, the

![](images/98b02ebf068f5a3920ee4fc40c9e22b758f65713e9c2abbc4751a6e2125940d5.jpg)  
Figure 4. Reported conductivity of lithium ions at room temperature and oxygen ions at  $800^{\circ}\mathrm{C}$  as a function of the substitution concentration,  $x \times 100\%$ , in oxygen-conducting  $(1 - x)\mathrm{ZrO}_2 - (x)\mathrm{Y}_x\mathrm{O}_3^{69}$  and lithium-conducting  $\mathrm{Li}_{1 + x}\mathrm{La}_x\mathrm{Ti}_{2 - x}(\mathrm{PO}_4)_3$  NASICON-like $^{68}$  and  $\mathrm{Li}_{3x}\mathrm{La}_{2/3 - x}\square_{1/3 - 2x}\mathrm{TiO}_3$  perovskite. $^{21,66}$

coupling between mobile-ion concentration and lithium-ion mobility or extrinsic defect concentrations highlights challenges in using aliovalent substitution to greatly enhance the conductivity of lithium-ion conductors.

# 3. ENHANCING LITHIUM CONDUCTIVITY BY STRUCTURE TUNING

Lithium-ion conductivity has been exploited in a large number of crystal structures and a vast composition space within each family of crystal structures. Room-temperature total lithium-ion conductivities of well-known structures and compositions are shown in Figure 5a. As lithium-ion conductivity measurements are obtained from polycrystalline samples, the presence of grain boundaries (Figure 6a), which is well-known to exhibit greater resistance to ion conduction than the bulk,[70-75] can give rise to reduced conductivity values. For example, the bulk and grain-boundary conductivities of LISICON  $\mathrm{Li}_{2+2x}\mathrm{Zn}_{1-x}\mathrm{GeO}_4$  ( $x = 0.55$ )[72] and perovskite  $\mathrm{Li}_{0.34}\mathrm{La}_{0.51}\mathrm{TiO}_3$  [49] are shown as a function of temperature in Figure 6b, where the grain-boundary conductivities are significantly lower. Controlling the grain-boundary contribution to the total ionic conductivity is still a large concern in solid-state electrolytes and is still an area that is heavily researched.[76-78] It should be cautioned that reported total conductivities of some ion conductors in Figure 5a may consist of conductivities coming from bulk and grain boundaries.

Two important observations can be made from Figure 5a. First, there are a number of structural families (LISICON-like, argyrodite, and garnet) achieving high ionic conductivities in the range of  $10^{-2}$  to  $10^{-3}\mathrm{S / cm}$  at room temperature. Of significance to note is that thio-LISICON  $\mathrm{Li}_{3.25}\mathrm{Ge}_{0.25}\mathrm{P}_{0.75}\mathrm{S}_{4}$ ,[79] argyrodite  $\mathrm{Li}_6\mathrm{PS}_5\mathrm{Br}$ ,[80] and garnet  $\mathrm{Li}_{6.55}\mathrm{La}_3\mathrm{Zr}_2\mathrm{Ga}_{0.15}\mathrm{O}_{12}$ [50] have the maximum conductivity in their structural family while a new class of lithium conductors derived from the thio-LISICON

![](images/d240af610230220566d57e4085fa2e5e4657c1e5948beb81e061ee727060e468.jpg)

![](images/e65f9a60c2547e33218cdcdbe688680f7a7fc181ac384bb30dd24cceee8a457d.jpg)  
Figure 5. (a) Reported total ionic conductivity of solid-state lithium-ion conductors at room temperature, including LISICON-like (LISICON, thiol-LISICON, and  $\mathrm{Li}_{10}\mathrm{GeP}_2\mathrm{S}_{12}$ ),[24,79,81-83] argyrodite,[80,84-87] garnet,[50,88-91] NASICON-like,[68,92] Li-nitride,[17,18,93] Li-hydride,[94-97] perovskite,[49,98-100] and Li-halide.[101-103] The lithium-ion conductivity of EC/DMC 1 M LiPF $_6$  is shown for comparison as a dashed gray line.[27]  $\mathrm{Li}_{10}\mathrm{GeP}_2\mathrm{S}_{12}$  is placed in the LISICON-like structural family for its chemical and structural similarity to the other compounds.  $\ddagger$ Compounds whose conductivity have been extrapolated from higher temperatures to room temperature (see Table S1 for details of values used for extrapolation). (b) Activation energy derived from bulk conductivity as a function of bottleneck size between M1 and M2 sites (see Figure 3d in the Supporting Information for the positions of these sites in the NASICON-like structure) as estimated from simulated structures for the compositions  $\mathrm{LiGe}_2(\mathrm{PO}_4)_3(\mathrm{Ge}_2)$ ,  $\mathrm{LiGeTi}(\mathrm{PO}_4)_3(\mathrm{GeTi})$ ,  $\mathrm{LiGe}_{0.5}\mathrm{Ti}_{1.5}(\mathrm{PO}_4)_3(\mathrm{Ge}_{0.5}\mathrm{Ti}_{1.5})$ ,  $\mathrm{LiTi}_2(\mathrm{PO}_4)_3(\mathrm{Ti}_2)$ ,  $\mathrm{LiSn}_2(\mathrm{PO}_4)_3(\mathrm{Sn}_2)$ ,  $\mathrm{LiTiHf}(\mathrm{PO}_4)_3(\mathrm{TiHf})$ , and  $\mathrm{LiHf}_2(\mathrm{PO}_4)_3(\mathrm{Hf}_2)$  from Martínez-Juárez et al.[16] The dashed lines are guides to the eye. (c) Ionic conductivity (blue) for  $\mathrm{Li}_3\mathrm{Tb}_3\mathrm{Te}_2\mathrm{O}_{12}$  (extrapolated),  $\mathrm{Li}_5\mathrm{La}_3\mathrm{Ta}_2\mathrm{O}_{12}$ ,  $\mathrm{Li}_6\mathrm{BaLa}_2\mathrm{Ta}_2\mathrm{O}_{12}$ , and  $\mathrm{Li}_7\mathrm{La}_3\mathrm{Zr}_2\mathrm{O}_{12}$  and lithium site distribution in the  $48\mathrm{g}/96\mathrm{h}$  octahedral positions (gray) and  $24\mathrm{d}$  tetrahedral positions (black) from Thangadurai et al.[15]

![](images/7c07af7cb5111570a5ed95cd836e8b68d74e3828452bebf9ba095104df883323.jpg)

family,  $\mathrm{Li}_{10}\mathrm{MP}_2\mathrm{S}_{12}$  (M being Si, Ge, or Sn),[24-26] has been shown to have the highest lithium-ion conductivity reported to date. Second, the lithium-ion conductivity within each structural family can vary greatly by up to 5-6 orders of magnitude, which suggests that tuning within a crystal structure can be an effective strategy to enhance ionic conductivity. Although it is not straightforward to find the most conducting compositions by design and the fastest ion conductors are often found through trial and error,[79] structural tuning by cation substitution within a given structural framework to control bottleneck size for lithium-ion diffusion and lattice volume has been successful in enhancing ionic conductivities, which will be discussed in detail later; structural schematics are provided in the Supporting Information.

# 3.1. LISICON-like

The LISICON and thio-LISICON compounds crystallize into structures similar to the  $\gamma\text{-Li}_3\mathrm{PO}_4$  structure with an

orthorhombic unit cell and  $Pnma$  space group (space group number 62; all space group numbers are from the International Union of Crystallography),[104] where all cations are tetrahedrally coordinated.[105] The structure can be thought of as a distorted hexagonal close-packing of oxygen atoms whose packing planes are perpendicular to the  $c$ -axis and in which cations (for instance, lithium and phosphorus as in  $\mathrm{Li}_3\mathrm{PO}_4$ ) are distributed in two crystallographically distinct tetrahedral interstices, forming parallel one-dimensional chains along the  $a$ -axis. The lithium ions that are located in  $\mathrm{LiO}_4$  tetrahedra diffuse between these tetrahedra and interstitial sites located in the  $\mathrm{PO}_4$  network.[106] Aliovalent substitution of  $\mathrm{P}^{5+}$  by  $\mathrm{Si}^{4+}$  or  $\mathrm{Ge}^{4+}$  in  $\gamma\text{-Li}_3\mathrm{PO}_4$  can create compositions such as  $\mathrm{Li}_{3+x}(\mathrm{P}_{1-x}\mathrm{Si}_x)\mathrm{O}_4$ [107-109] which give rise to fast lithium-ion conduction and the LISICON-like family. The excess lithium ions created by this substitution, which cannot be accommodated in the tetrahedral sites of the structure, occupy

![](images/60b382740e2d5f292c3d77ba96586d93aa2936d65c412cdf081966fd10fcd3b9.jpg)  
Figure 6. (a) Schematic of conduction pathways in polycrystalline material (path on the left and middle where ions must move through the bulk and grain-boundary regions or only through the grain boundaries, respectively) and layered single-crystal films (path in the middle and on the right where ions can move parallel to the layers of material; this case is rarely found in application). (b) Separated bulk and grain-boundary conductivities as a function of temperature for  $\mathrm{Li}_{0.34}\mathrm{La}_{0.51}\mathrm{TiO}_{2.94}$ , $^{49}$  and LISICON,  $\mathrm{Li}_{2+2x}\mathrm{Zn}_{1-x}\mathrm{GeO}_4$  ( $x = 0.55$ ). $^{72}$

![](images/e639010248c12d8cdc0ce0b6920ed545362c3a334fc7d8152abe77f77f091f04.jpg)

interstitial sites, making the adjacent lithium-lithium ion distance unusually short and resulting in a high conductivity of  $3 \times 10^{-6} \mathrm{~S/cm}$ , as shown in Figure 5. Substituting O by S in  $\mathrm{Li}_{3+x}(\mathrm{P}_{1-x}\mathrm{Si}_x)\mathrm{O}_4$  to form  $\mathrm{Li}_{3+x}(\mathrm{P}_{1-x}\mathrm{Si}_x)\mathrm{S}_4$ , giving rise to the thio-LISICON family, can further increase lithium-ion conductivity by 3 orders of magnitude at room temperature[82] (ionic conductivity of  $6 \times 10^{-4} \mathrm{~S/cm}$  in Figure 5a).

The  $\mathrm{Li_{10}MP_2S_{12}}$  ( $\mathbf{M} = \mathbf{Si}$ , Ge, or Sn) $^{24-26}$  and  $\mathrm{Li_{11}Si_2PS_{12}}$  family has the highest lithium-ion conductivities above  $10^{-2}\mathrm{S}/\mathrm{cm}$  at room temperature. The  $\mathrm{Li_{10}GeP_2S_{12}}$  (LGPS) structure has the space group  $P4_2/nmc$  (space group number 137) with a tetragonal unit cell made of isolated  $\mathrm{PS}_4$  and  $\mathrm{GeS}_4$  tetrahedra, which occupy two distinct crystallographic sites: the 2b sites that are fully occupied by phosphorus and the 4d sites that are partially shared by germanium and phosphorus at the ratio 1:1. Lithium atoms are distributed over 4 crystallographic sites (4c, 4d, 8f, and 16h). The octahedrally coordinated lithium (4d sites) is edge-shared with 4d ( $\mathrm{P/Ge})\mathrm{S}_4$  tetrahedra along the  $c$ -axis and corner-shared with 2b  $\mathrm{PS}_4$  tetrahedra along the  $a$ - and  $b$ -axes, forming the backbone of the structure. The lithium atoms in these 4d octahedral sites are believed to be less mobile than those in the two other tetrahedrally coordinated sites (the 8f and 16h sites), which form one-dimensional chains of edge-sharing tetrahedra. $^{24,25,111,112}$  The calculated energy of migration through the one-dimensional channel is low (0.17 eV) whereas the diffusion in the  $ab$  plane is larger (0.28 eV), owing to relatively less-mobile lithium ions in the  $\mathrm{LiS}_6$  octahedra bridging the channels of diffusion. $^{113}$  However, recent computational works suggests that the lithium diffusion in LGPS might be possible in the  $ab$  plane in addition to the diffusion into the channels along the  $c$ -direction, $^{112,113}$  which is made possible by the connection of the one-dimensional chains of diffusion through a position previously neglected (4c sites). $^{111}$  Having an optimum channel size for lithium-ion migration is critical to achieve high lithium-ion conductivity. The tin-based compound  $\mathrm{Li_{10}SnP_2S_{12}}$  has a larger unit cell due to the larger size of tin than germanium but shows a lower ionic conductivity (4 mS/cm at 300 K, compared to 12 mS/cm at 300 K for LGPS). While the volume of the unit cell increases steadily as one goes from Si to Ge to Sn, the solid solutions  $\mathrm{Li_{10}(Ge_{1-x}M_x)P_2S_{12}}$  ( $\mathbf{M} = \mathbf{Si}$ , Sn) with  $0 \leq x \leq 1$  for Sn and  $0 \leq x < 1$  for Si exhibit a conductivity maximum at the composition  $\mathrm{Li_{10}Ge_{0.95}Si_{0.05}P_2S_{12}}$  reaching 8.6 mS/cm, which has the optimum tunnel size close to LGPS, as supported by ab

initio molecular dynamics. $^{115}$  Both  $\mathrm{Li}_{3.25}\mathrm{Ge}_{0.25}\mathrm{P}_{0.75}\mathrm{S}_4$  and  $\mathrm{Li}_{10}\mathrm{GeP}_2\mathrm{S}_{12}$  were experimentally shown to have a wide electrochemical stability window with no electrochemical reactions between 0 and  $4\mathrm{V}$  versus  $\mathrm{Li} / \mathrm{Li}^{+}$ . However, computational results have in some cases concluded that  $\mathrm{Li}_{10}\mathrm{GeP}_2\mathrm{S}_{12}$  is stable in some cases $^{116}$  and unstable in others. $^{113,115}$  When in contact with lithium,  $\mathrm{Li}_{10}\mathrm{GeP}_2\mathrm{S}_{12}$  from computational studies has been found to be unstable. $^{113,115}$

# 3.2.Argyrodite

Lithium argyrodite  $\mathrm{Li_6PS_5X}$  (with  $\mathrm{X} = \mathrm{Cl}$ , Br, or I) are newly discovered fast lithium-ion conductors (the ionic conductivities approach as high as  $7\times 10^{-3}\mathrm{S / cm}$  as reported by Deiseroth et al. [14]) isostructural to the Cu- and Ag-argyrodite compounds, which crystallize into a structure based on tetrahedral close packing of anions (cubic unit cell with space group  $F\overline{A}3m$ , space group number 216). [14,80,84-86,117,118] Within this close-packed structure, phosphorus atoms fill tetrahedral interstices, forming a network of isolated  $\mathrm{PS}_4$  tetrahedron (similarly to the thiol-LISICON structure), while lithium ions are randomly distributed over the remaining tetrahedral interstices (48h and 24g sites). Lithium-ion diffusion occurs through these partially occupied positions, forming hexagonal cages, which are connected to each other by an interstitial site around the halide ions in the case of  $\mathrm{Li_6PS_5Cl}$  and around the sulfur anions in  $\mathrm{Li_6PS_5I}$ . [80] The activation energy is rather low, in the range from 0.2 to  $0.3\mathrm{eV}$ , owing to facile diffusion in between the hexagons made of partially occupied positions. [119] The difference in the connectivity of the hexagonal cages and the distribution of lithium among the different sites as well as the disorder on the  $\mathrm{S}^{2 - } / \mathrm{X}^{-}$  sublattice, which exists in chloride and bromide but not in iodide, may explain why  $\mathrm{Li_6PS_5I}$  has significantly lower ionic conductivity compared to  $\mathrm{Li_6PS_5Cl}$  and  $\mathrm{Li_6PS_5Br}$  (Figure 5a). This variation in ionic conductivity highlights the importance of disorder in promoting high ionic conductivity. [119] It is also important to note that the substitution of sulfur by oxygen leads to a decrease by several orders of magnitudes in conductivity, a trend similar to what is found in LISICON-like and thio-LISICON conductors. Preliminary tests show that the electrochemical stability windows of  $\mathrm{Li_6PS_5X}$  ( $\mathrm{X} = \mathrm{Cl}$ , Br, I) argyrodite compounds are very wide ( $0 - 7\mathrm{V}$  versus  $\mathrm{Li / Li^{+}}$ ). [84]

# 3.3. NASICON-like

The NASICON framework, generally with a rhombohedral unit cell and space group  $R\overline{3}c$  although monoclinic and
