Repository: cunyu-liu/electrolyte_ailab

File: finetune/pdf-md/mineru_output/[电池] CR-2018-Before Li Ion Batteries/full.md (part 1 of 4)
# Before Li Ion Batteries

Martin Winter,\*  $\text{十}$  Brian Barnett,  $^{\ddagger}$  and Kang Xu\*,S

†MEET Battery Research Center, University of Munster and Helmholtz-Institute Munster, IEK-12, Forschungszentrum Jülich GmbH, 48149 Muenster, Germany  
$^{\ddagger}$ Battery Perspectives LLC, Carlisle, Massachusetts 01741, United States  
$^{\S}$ Electrochemistry Branch, U.S. Army Research Laboratory, Adelphi, Maryland 20783, United States

ABSTRACT: This Review covers a sequence of key discoveries and technical achievements that eventually led to the birth of the lithium-ion battery. In doing so, it not only sheds light on the history with the advantage of contemporary hindsight but also provides insight and inspiration to aid in the ongoing quest for better batteries of the future. A detailed retrospective on ingenious designs, accidental discoveries, intentional breakthroughs, and deceiving misconceptions is given: from the discovery of the element lithium to its electrochemical synthesis; from intercalation host material development to the concept of dual-intercalation electrodes; and from the misunderstanding of intercalation behavior into graphite to the comprehension of interphases. The onerous demands of bringing all critical components (anode, cathode, electrolyte, solid-electrolyte interphases), each of which possess unique chemistries, into a sophisticated electrochemical device reveal that the challenge of interfacing these originally incongruent components often outweighs the individual merits and limits in

![](images/21a756ca446ebb7e37077dd4f04730778b94d54769c42670ce2bc06ec3a51e8f.jpg)

their own properties. These important lessons are likely to remain true for the more aggressive battery chemistries of future generations, ranging from a revisited Li-metal anode, to conversion-reaction type chemistries such as Li/sulfur, Li/oxygen, and metal fluorides, and to bivalent cation intercalations.

# CONTENTS

1. Introduction and Scope 11433  
2.Prelude 11434  
3. Why a Battery Is Complicated 11435  
4. Quest for the "Holy Grail" 11436  
5. Intercalation Bypass 11438  
6. Anode Challenge 11440  
7. Integration 11444  
8. The Third Scenario 11447  
9. Epilogue 11449  
Author Information 11450

Corresponding Authors 11450

ORCID 11450

Notes 11450

Biographies 11450

Acknowledgments 11450

References 11450

# 1. INTRODUCTION AND SCOPE

As one of the most prominent technologies in human history, Li-ion batteries (LIBs) have significantly reshaped our lives since their initial commercialization in the early 1990s, while continuous improvements in materials and chemistries of their derivative descendants might dictate our energy future.

Unlike many scientific discoveries, LIB was not born at a single "eureka" moment. A battery (or any electrochemical device such as a fuel cell or double layer capacitor) is a system

consisting of multiple components. In order for such a system to function, it is critical for all components therein to be electrochemically synchronized. The lengthy history of LIB development witnessed such synchronization, which proceeded simultaneously with the development of intercalation science and materials.

This Review aims to recount the history between the discovery of the Li element in 1817 to the commercialization of LIBs in the 1990s. As taught by Winston Churchill, "The farther back you can look, the farther forward you are likely to see"; such a historical retrospective brings us inspiration and insight into the future. Scrutinizing the historical literature with contemporary hindsight allows us to examine from an advantageous angle how ingenious designs, accidental discoveries, intentional breakthroughs, and deceiving misconceptions interplayed to generate the unique chemistries and materials for such a sophisticated electrochemical device. Such knowledge should help guide us in the quest for future batteries.

In recounting the history, we understood and interpreted the related historical documents from a modern perspective, which might differ from those of the original authors at the time. We have been informed by personal communication about many findings that have not been published. However, in this Review, we mainly relied on open literature, including journal publications, patent disclosures, and news pieces.

Received: July 4, 2018

Published: November 30, 2018

# 2. PRELUDE

It all started with this element: the first metal on the periodic table, lithium (Li). Among all metals, Li has the lowest atomic number (and hence the smallest atomic weight, 6.95) and the lowest density  $(0.534\mathrm{g} / \mathrm{cm}^3)$ . Located in the alkali group, Li is also one of the most reactive metals. Although its existence was first identified in 1817 by Johan August Arfwedson in a mineral ore called Petalite and it was reported in January 1818 by Jöns Jakob Berzelius in a letter entitled "Ein neues mineralisches Alkali und ein neuen Metall (a new mineral alkaline and a new metal)" (Figure 1) addressed to the editor of Journal fuer

Herr August Arfvedson, ein junger sehr ver-dienstvoller Chemiker, der seit einem Jahr in meinem Laboratorio arbeitet, fand bei einer Analyse des Petalits von Uto's Eisengrube, einen alka-

Talkerde. Wir haben es Lithion genannot, um dadurch auf seine erste Entdeckung im Mineralreich anzuspielen, da die beiden anderen erst in der organischen Natur entdeckt wurden. Sein Radical wird dann Lithium genannot werden. Wenn Herr

Figure 1. Excerpt from a letter by Jöns Jakob Berzelius dated January 27, 1818, to the editor of Journal fuer Chemie und Physik, in which he reported the discovery of a new alkali by Johan August Arfwedson. Because this species was first found in a mineral ore known as Petalite  $(\mathrm{LiAlSi}_4\mathrm{O}_{10})$ , Berzelius named it "Lithion" after the Greek word "lithos (stone)", and the corresponding element lithium. This is believed to be the very first time that the word "lithium" was made known to the public. Image reproduced from Journal fuer Chemie und Physik (ref 1).

Physikalische Chemie, $^{1}$  the isolation of its elemental form proved to be especially difficult because of its reactivity. Among the numerous attempts, $^{2-6}$  Sir Humphry Davy seemed to succeed when he applied a voltaic pile to fused lithium carbonate and caught transient glimpses of "bright scintillations" on a platinum electrode. $^{2,3}$  However, it was William Thomas Brande who is generally credited for successful isolation of elemental Li; he obviously obtained a sufficient amount of the metal, as he described in 1821 the observation of "a shining, white, combustible metal" when a voltaic pile was applied to molten lithium oxide. $^{7}$  Thus, from its very first days, Li was associated with electrochemistry. It took much longer for its electrochemical power to be truly recognized. More than 50 years after the discovery of Li (and more than 60 years after the isolation of Na and K by Sir Humphry Davy), $^{8}$  French science fiction novelist Jules Verne gave Captain Nemo the most advanced battery chemistry known at the time to power his "Masterpiece containing Masterpieces", the submarine Nautilus. Thus, he wrote in 20,000 Leagues Under the Sea: $^{9}$

"Sodium?"

"Yes sir...sodium must be regarded as the most electromotive element of all..."

It was not until 1913 that Lewis and Keyes realized that Li is more electromotive than any other metal. In that seminal work, they prepared a Li amalgam (Li/Hg intermetallic) and painstakingly measured the relative potentials between Li, its amalgam, and a calomel  $(\mathrm{Hg}_2\mathrm{Cl}_2)$  electrode in a propylamine solution of LiI, from which they accurately derived the Li potential as  $3.3042\mathrm{V}$  vs calomel, or  $3.0564\mathrm{V}$  when translated into the standard hydrogen electrode scale. They declared Li as the electrode material with the "highest electrode potential". This statement still holds true today, and it sets the foundation

for Li to be the ultimate anode material for all potential batteries.

The energy  $(E_{\mathrm{cell}})$  of a battery cell is proportional to both cell voltage  $(V_{\mathrm{cell}})$  and capacity  $(C_{\mathrm{cell}})$ :  $E = C_{\mathrm{cell}} \times V_{\mathrm{cell}}$  (or  $E = \int_{\mathrm{a}}^{\mathrm{b}} V_{\mathrm{cell}} \, \mathrm{d}C_{\mathrm{cell}}$ ), where  $V_{\mathrm{cell}}$  is the difference between cathode (positive electrode) and anode (negative electrode) potentials and  $C_{\mathrm{cell}}$  is matched by both anode  $(C_{\mathrm{a}})$  and cathode  $(C_{\mathrm{c}})$  capacities according to the following relation:

$$
\frac {1}{C _ {\mathrm {c e l l}}} = \frac {1}{C _ {\mathrm {a}}} + \frac {1}{C _ {\mathrm {c}}}
$$

The fortuitous combination of a small atomic weight, extremely low reduction potential, and monovalent charge renders Li with such unique qualities that are nearly impossible for other elements or compounds to rival. The oxidation of a unit weight of Li (or reduction of  $\mathrm{Li^{+}}$ ) must be accompanied by a large number of coulombs, which translates to a high gravimetric capacity  $(3860\mathrm{mAh / g})$  in battery terminology. However, its volumetric capacity  $(2061\mathrm{Ah / L})$  is less attractive due to its low density. In comparison, the gravimetric capacity of Li (Figure 2A) is second only to that of Be (5950  $\mathrm{mAh / g}$ ), while the volumetric capacity (Figure 2B) is lower than those of Be, Al, Zn, and Mg (10800, 8080, 5550, and 3600  $\mathrm{Ah / L}$ , respectively). Indeed, the multivalent character of those elements offers a significant advantage in terms of capacities, but a corresponding penalty also comes from the multivalence nature: the double or triple charges located on these cations  $(\mathrm{Be}^{2 + },\mathrm{Al}^{3 + },\mathrm{Zn}^{2 + }$ , and  $\mathrm{Mg}^{2 + })$  of roughly the same size as  $\mathrm{Li^{+}}$  induce enormous difficulty for them to move in an environment that likes to interact with them. Such interactions of ions with their environment, often known as "solvation", is ubiquitous in liquid/solid electrolytes or the interstitial channels within electrode lattices or across the heterogeneous interfaces and interphases, and the especially high difficulty in moving multivalent ions is still encountered today in the developments of Al-, Mg-, Ca-, or Zn-batteries.

When applying electrode potential, the advantages of most multivalent cations rapidly vanish, as revealed by the energy densities projected for single metal electrodes if an imaginary 4 V cathode is coupled with these metals (Figure 2C). Beryllium still stands out as the only exception, beating Li in both gravimetric and volumetric energy densities, but its high toxicity, low abundance, and potential radioactivity make it virtually impossible to appear in any devices usable in daily life. For these reasons, Li attains its supremacy in high energy density batteries.

With this supremacy, Li has essentially dominated the efforts to seek higher energy density batteries in the last five decades. Even when Li metal itself was no longer considered as a viable anode for rechargeable batteries, the shadow of its supremacy could still be felt in chemistries based on Li-containing materials, whether in the form of Li intermetallic (Li-alloy) compounds or when  $\mathrm{Li^{+}}$  is used as an intercalant in a host. Among these efforts, the most prominent fruition is undoubtedly the lithium-ion battery (LIB), a battery that has significantly changed our lives in the 21st century.

The quest that led to LIBs has been lengthy and onerous, with accumulated contributions from numerous dedicated researchers. With this Review, we try to commemorate these pioneers and their efforts while drawing important lessons that will continue to help shape development of materials and chemistries for future batteries.

![](images/ee9f6a016b8b09b5c6569928621f997cde162b01787747163a3fa03a56d20ed4.jpg)

![](images/8c4cd2d9076123f1c3c7ec366ea85e954b364028a22482a2bc71106a0b5d12d2.jpg)

![](images/36703272da7d55b7abf9fe0d41685459f2d66bd43f81773ce976e0d51fb4e694.jpg)  
Figure 2. Supremacy of Li as negative electrode (anode). The gravimetric (A) and volumetric (B) capacities of several metal anodes vs their electrode potential (relative to  $\mathrm{Li / Li^{+}}$ ), and (C) the projected gravimetric and volumetric energy densities provided by these metal anodes when coupled with an imaginary  $4\mathrm{V}$  cathode.

# 3. WHY A BATTERY IS COMPLICATED

The sluggish progress in battery chemistries/materials has been often contrasted against the exponential advances in semiconductors and electronics. The latter, blessed by the so-called "Moore's Law",<sup>17</sup> have accelerated the rapid miniaturization of consumer electronics since the 1960s, during which the clumsy batteries therein often took the blame for slowing things down. The gap between the two worlds can be best exemplified by the following comical extrapolations (Figure 3a): If we take the first rechargeable lead-acid battery developed by French inventor Gaston Plante in 1860 as the starting point and assume the evolution of its energy density ( $\sim 1 \mathrm{Wh} / \mathrm{kg}$  or  $3600 \mathrm{~J} / \mathrm{kg}$ ) is governed by Moore's Law, then by 1928 the energy stored in a  $1 \mathrm{~kg}$  battery would equal the detonation yield of the first atomic bomb ( $\sim 10^{11} \mathrm{Wh}$  or  $\sim 10^{14} \mathrm{~J}$ ); by 1950, this energy would equal to what could be converted from the battery mass following Einstein's mass-energy equation  $E = MC^2$  ( $\sim 10^{13} \mathrm{Wh}$  or  $\sim 10^{16} \mathrm{~J}$ ). If the trend continues, within a century this number will become truly "astronomical", as a battery pack used in Tesla semitruck ( $\sim 3000 \mathrm{~kg}$ ) would contain the energy comparable to that released from the explosion of a Type IA Supernova ( $\sim 10^{41} \mathrm{Wh} / \mathrm{kg}$  or  $\sim 10^{44} \mathrm{~J}$ ! In reality, the highest energy density achieved today (2018) remains below  $400 \mathrm{Wh} / \mathrm{kg}$  or  $\sim 10^{6} \mathrm{~J} / \mathrm{kg}$ , with an average growth rate of merely  $\sim 5\%$  per year since 1970 (Figure 3b).

What separates the worlds of battery and electronics is the different mobile species they try to move. While electronics concerns itself with moving only electrons, which are weightless and volumeless and could act like a wave in certain scenarios (therefore, quantum characteristics such as tunneling could be invoked), an electrochemical process is chemical in nature, requiring the movement of comparatively clumsy ionic species with significant mass. Because even the lightest ion (proton) is more massive than an electron by at least 3 orders of magnitude, the motion of all ions is characterized by slower chemical diffusion, without any quantum benefits that electron transport usually enjoys. To further complicate the storage kinetics of batteries, the movement of each ion requires the corresponding movement of its counterion in the electrolyte in order to maintain global charge neutrality. This Coulombic drag does not exist for electron movement. According to analysis by Rolison and Nazar,[18] if the annual performance improvement can be expressed as  $1/2^n$ , where  $n$  is the number of transport functions, electron movement in an integrated circuit only involves an  $n$  of 1, representing the doubling of computing performances every 2 years; meanwhile, for the coupled diffusions of electrons, ions, and molecules in a battery,  $n$  is at least 3, which predicts roughly a  $10\%$  improvement per year. In actuality, this number could be  $\gg 3$  considering that concerted movements of anions, cations, and solvating molecules are often required.

![](images/b3759225a9068d00d4291066a70dc13cc4c63be5d516986b39bc6550b3b334a5.jpg)

![](images/c161eaed93ecc5410acb437b96ed80618bd39012beeefc6790393782457d66bb.jpg)  
Figure 3. Battery against Moore's Law: (a) Prediction if energy stored in a battery was governed by Moore's Law, and (b) the actual evolution of gravimetric energy densities for various battery chemistries. Note that the rectangular shape outlined by blue-dashed line at the bottom of (a) corresponds to (b). The figure is reconstructed based on communications with Dr. Christopher McCoy.

These fundamental differences place battery materials development on a much less glamorous and definitely much more challenging track. Like all electrochemical devices, batteries consist of only four active components: a positive electrode (cathode), a negative electrode (anode), and an electrolyte connecting the electrodes ionically. Such a configuration is deceptively simple, but in reality, the multiple interactions and reactions among these three components, direct or indirect, make the invention of new battery chemistry incredibly difficult and highly fortuitous. A thorough balance has to be executed among these three components, with several key performance metrics (energy and power densities, cycle and calendar lives, efficiency, safety, and cost) being optimized simultaneously through careful design, selection, and integration of them.[19] The presence of "inert" components (separators and electrode substrates and additives) complicates things further, as they are not really inert both chemically and electrochemically. This complexity is best legendized by an aphorism well-circulated within the battery community that "Given the best anode, cathode, separator and electrolyte, one could produce the worst battery by simply putting them together". After all, less than only two dozen battery systems, primary and rechargeable altogether, have been successfully commercialized since Alessandro Volta put together the very first battery (Volta Pile) more than two centuries ago.

LIB presents no exception. All active and inert components in it, i.e., graphite as anode intercalation host, transition metal oxide or phosphate of various lattice structures as cathode intercalation host, the nonaqueous aprotic electrolytes based

on organic carbonate solvents and Li salts of highly fluorinated anions, and the polyolefin separators rich in high pore volume to accommodate electrolytes, along with the two interfaces between electrolytes and electrodes (solid-electrolyte interphase (SEI) at anode $^{20,21}$  and cathode-electrolyte interphase (CEI) at cathode $^{22}$ ) and their corresponding substrates as current collectors, were the products of numerous achievements in fundamental understanding, materials design and development, and accidental and serendipitous discoveries. In particular, the integration of these individual achievements was the result of long and arduous efforts, which gradually crystallized into a single novel electrochemical device, where these components are interfaced to work with each other, as precisely as in a timepiece.

# 4. QUEST FOR THE "HOLY GRAIL"

Based on the determination of Li electrode potential by Lewis and Keyes, $^{10}$  rechargeable batteries employing a Li metal anode became the Holy Grail. The quest for this "superbattery" $^{23}$  experienced numerous upheavals and downfalls and is still ongoing today.

The extreme electrode potential of Li metal suggests extremely high chemical and electrochemical reactivities. In fact, almost nothing could remain thermodynamically inert upon contact with Li metal. Therefore, finding an electrolyte that can work with a Li metal anode or any Li-containing materials with similar electrode potential, such as graphite, silicon, or tin fully loaded with  $\mathrm{Li^{+}}$ , presents the most severe challenge to the efforts of developing a rechargeable Li-based battery. In this consideration, the efforts of seeking a workable anode actually consist of two closely entangled parts: the development of anode materials that operate at potentials similar to Li, and the development of electrolyte materials that can support such anode chemistries with reasonable stability. In retrospect, the stabilization of the graphite anode in carbonate-based electrolytes acted as a bottleneck in the success of LIBs.

While pure Li metal was first obtained by electrolyzing molten  $\mathrm{Li}_2\mathrm{O}$ , the earliest room-temperature Li-plating was achieved by Laszczyński and Gorski in 1897 using a nonaqueous electrolyte based on LiCl solution in pyridine. Due to poor salt solubility and ionic conductivity ( $10^{-6}$  to  $10^{-5}$  S/cm), an astonishingly high cell voltage (from 10 to 100 V) often had to be applied in order to force  $\mathrm{Li^{+}}$  transport and reduction, and Li deposition occurred in poor quality at very low Coulombic efficiencies (CE%), typically in the range of 20–40%. While such low efficiencies might be acceptable in devices for electrochemical synthesis or electroplating reactions, they are not acceptable for a rechargeable battery to be sustainable because a battery is a closed system, where active materials consumed by parasitic reactions cannot be replenished. Typical Coulombic efficiencies acceptable for batteries must be >99% in order to be meaningful. According to Albertus et al., a 99.98% efficiency is required for a commercially viable Li metal electrode that must experience 1000 cycles.

Among the early Li-electrodeposition literature, the thesis by Harris published 60 years ago (under the supervision of Tobias) should be regarded as a milestone,[29] in which the author comprehensively evaluated nonaqueous electrolytes based on cyclic carbonate esters as solvents, including ethylene carbonate (EC), the so far indispensable solvent used in modern LIBs. He was also the first to realize the different

solvation behaviors between aqueous and nonaqueous electrolytes and predicted that in the latter the cations would be more preferentially solvated than the anion. This difference led to a series of critical properties whose impacts were only understood much later, from bulk (liquid structure, phase diagram), ion transport (ion conductivity, transference number), to interfacial and interphasial properties (interphase formation, charge transfer at interfaces).[19,30] Although these early efforts were intended for Li metal preparation and isolation rather than using it as electrode material reversibly under electrochemical conditions (hence,  $\mathrm{CE}\%$  therein does not have to be  $\gg 99\%$  as required in rechargeable batteries),[31] they built up a solid knowledge foundation for Li metal/electrolyte compatibility beneficial for the later battery-research efforts. It was during this era that researchers realized that, for better Li-deposition quality (or better stability between Li metal and electrolytes), the nonaqueous solvents and the resulting electrolytes must be not only anhydrous (moisture-free) but also aprotic, which would exclude, for instance, organic amines and alcohols that had been frequently used as nonaqueous solvents. The choice of those aprotic solvents was thus gradually narrowed down to two major classes: alkyl ethers and carbonic/carboxylic esters. Other polar solvents could be sporadically selected from inorganic acid esters, nitriles, sulfones, sulfoxides, etc. However, even today, the majority of nonaqueous electrolytes are still based on these two solvent classes.[30] Another less apparent but nonetheless influential fruit from these works is the structure of the salt anion. The low solubility of LiF and LiCl in nonaqueous solvents and the consequently poor ionic conductivities induced high polarization and poor efficiencies and has forced researchers to look for ways of promoting solubility for these electron-rich anions. One effective solution was to add a strong Lewis acid (such as  $\mathrm{AlCl}_3$ ), which forms a complex anion with the halides  $([\mathrm{AlCl}_3\mathrm{X}]^-, X = \mathrm{Cl}, \mathrm{Br},$  or I).[29,31] Such complex anions, with much better delocalized charge, offer much higher solubility and electrochemical stability against oxidation and can be viewed as the direct ancestors of tetrafluoroborate  $(\mathrm{BF}_4^-)$  or hexafluorophosphate  $(\mathrm{PF}_6^-)$ . These two anions eventually prevailed as popular choices for soluble and stable lithium salts, with  $\mathrm{PF}_6^-$  being used at the industrial scale in modern LIBs.

The early 1960s witnessed the first wave of enthusiasm in Li-based batteries, mainly driven by governmental and military interest in high energy density storage chemistries; hence, most literature in this era exists in the form of technical reports submitted to government agencies,[32-36] which all aimed at using a Li metal anode coupled with a transition metal halide as cathode in nonaqueous electrolytes. Needless to say, the performance of these battery systems cannot be anywhere close to being satisfactory, because problems exist all over the cell in each and every component: the morphological instability of Li metal during repeated cycling, the structural irreversibility of the conversion-reaction-type materials  $MX_{n}$  ( $M = \mathrm{Ag}$ , Cu, Fe, Co, etc.;  $X = \mathrm{F}$ , Cl), and the reactivity between Li metal and nonaqueous electrolytes, which were mostly based on various lithium halides dissolved in esters. The majority of these works used propylene carbonate (PC) instead of EC as solvent, although both of them have been characterized by Harris.[29] This preference of PC over EC apparently comes from the low melting temperature of PC  $(-48.8^{\circ}\mathrm{C})$  as compared with  $36.4^{\circ}\mathrm{C}$  of EC, which hints at an especially narrow liquid range. A hidden assumption underneath this preference, however, is actually the general belief

that PC and EC should be "essentially the same"29 in their electrochemical behaviors given the minute structural difference of a single methyl group. During the several decades after Harris's work, EC was only occasionally used as cosolvent with PC, apparently helping to decrease viscosity and increase conductivity.34 It only turned out much later that we might have paid a heavy price for this choice of convenience, which could have significantly delayed our understanding about the lithiation chemistry of graphitic materials and the importance of interphases.

Strong evidence supporting the above suspicion can be found in a report submitted by Rao and Hill in 1967, where the authors described their efforts of depositing Li metal from PC solution of  $\mathrm{LiAlCl_4}$  on various substrates. Among the used different materials was graphite, on which, according to the authors, "no visible deposit of lithium was observed". Examination of the data reveals that the graphite electrode never reached the Li-deposition potential  $(-2.80\mathrm{V}$  vs Ag, or  $0$  V vs Li); instead, it stays at a plateau of  $\sim 0.50\mathrm{V}$  vs Li, followed by essentially zero stripping capacity (Figure 4). This work

![](images/100eaeb0ce27d805659980da53e21a78f3dee577a85599756f7a158a2c3501bf.jpg)  
Figure 4. First unconsciously documented graphite exfoliation by PC-based electrolyte, while the researchers attempted to plate and strip Li metal on various substrates using  $\mathrm{LiAlCl_4}$  dissolved in PC. Note that the typical exfoliation potential should be  $\sim 0.7 - 1\mathrm{V}$  vs  $\mathrm{Li} / \mathrm{Li}^+$ . The lower potential value demonstrated here might be the consequence of the extra high current (equivalent to C-rates of 10-20) applied on the cell. (Graph adapted from ref 37. Source: 1967 U.S. Army TR no. 2.)

actually represents the very first documented solvent cointercalation and subsequent graphite exfoliation caused by gassing of PC, although the authors were unaware of the chemistry and reaction mechanism underlying their observations. Had an EC-based electrolyte been used instead of PC in this work, the electrochemical  $\mathrm{Li^{+}}$  intercalation into graphite could have been accomplished at least 20 years earlier!38,39 Today, enabled by EC, lithiated graphite  $(\mathrm{LiC}_6)$  is electrochemically synthesized in each charging cycle of every LIB, which has been recognized as one of the key developments in the history of LIBs, although why the minute structural difference of a single methyl group incurred such significantly distinct interphasial chemistries between EC and PC is still not well understood.40-44

One important concept developed during this period, the solid-electrolyte interphase (SEI), will have long-lasting influence that goes beyond Li metal to virtually any advanced battery systems, as long as their electrodes operate at potentials away from the thermodynamic stability limits of electrolytes. Almost as soon as Li metal was found to be stable in nonaqueous electrolytes, people suspected that a passivation

process was responsible, $^{45-49}$  because the reduction potentials of almost any nonaqueous solvent are far above the potential of  $\mathrm{Li}^0/\mathrm{Li}^+$ . Dey even proposed that  $\mathrm{Li}_2\mathrm{CO}_3$  is the composition of such film and that  $\mathrm{Li}^+$  will possess a transference number of 1.0 across this film. $^{47}$  It was Peled who formally named it SEI $^{20}$  and established the basic laws governing SEI properties for Li that nowadays universally hold true far beyond Li metal: (1) it consists of solid products from the reaction between Li metal and electrolytes; (2) it conducts  $\mathrm{Li}^+$ ; and (3) it does not in first approximation conduct electrons. It should be noted that most anode materials in aqueous and nonaqueous batteries rely on, at least partially, a protective surface film that allows for the electrochemical reactions but prevents the reactivity versus the electrolyte. The formation mechanisms of and electron/ion transport functions in these films, however, may vary considerably; therefore, the use of the term SEI is not always fully appropriate. $^{21}$

The direct accomplishment from those studies on Li metal behavior in nonaqueous electrolytes is the commercialization of primary (nonrechargeable) Li batteries in the 1970s,[50-54] some of which are still on the market today for special applications, but the efforts to make Li metal rechargeable was deemed to be herculean: The reactivity of Li metal with liquid electrolytes makes its reuse extremely unsafe, as represented by the sustained loss of Li during each plating/stripping cycle, either in the form of reaction products with electrolytes (SEI) or as "dead Li" that no longer participates in cell reactions but possesses high surface area, hence being extremely reactive chemically. Even for the portion of Li metal that can be recovered, its crystallization often adopts a preferential growth manner due to the uneven nucleation on the Li surface, leading to nanowires known by the name "dendrites". Tremendous efforts were made to seek the right electrolyte that can prevent dead Li and dendrites.[55] Ether-based electrolytes, especially those utilizing cyclic derivatives of furans, were considered favorites due to their much more stable nature against reduction,[56-59] but the poor resistance of ethers against oxidation often sets limitations on their application in cells with high-voltage  $(>4.0\mathrm{V})$  cathode materials, not to mention that dendrites were still inevitable under high rates.[59]

Despite the potential risks associated with the Li metal anode, numerous companies endeavored to commercialize such high-energy systems. Notable among such companies is a Canadian establishment (Moli Energy). Its rechargeable Li metal batteries based on  $\mathrm{MoS}_2$  cathode were the first of their kind. Focusing on AA cells, Moli developed a first-generation technology in 1985 and significantly improved its capacity later on. By 1988, they marketed an AA cell with  $>2\mathrm{Wh}$  under the brand name Molicel, but these products soon failed following a number of fire incidents in cell phones[60,61] and a mandated recall of cell phones employing these batteries in Japan. These events marked an end of mainstream efforts at the Holy Grail. The only exception was an effort that continued through the 1980s and eventually led to the commercialization of polymer electrolyte batteries employing Li metal anode and  $\mathrm{V}_2\mathrm{O}_5$  cathode as backup power systems for telephone exchanges in a small niche market for the stationary storage sector.[61] By using solid polymer electrolytes at elevated operation temperatures ( $>60^{\circ}\mathrm{C}$ ), where the modulus of Li metal is lower than that of the electrolyte while practically usable ionic conductivities could be enabled, developers managed to control the formation of dendrite to a certain extent. Nevertheless, safety hazards still happened occasionally.[62]

Part of this technology survived and continued to operate in a number of electric cars in North America and Europe.[62-64]

Looking forward by 20 years, 2010 would see the renaissance of the interest in Li metal rechargeable batteries. By that time, LIB technology would have become mature and have been gradually approaching the energy density ceiling allowed by insertion/intercalation/host chemistries. Armed with knowledge of materials design at a nanoscale and tools of atomic resolution and in situ/operando capability, researchers restored the quest for the Holy Grail.[65-69]

# 5. INTERCALATION BYPASS

Long before the Moli Energy fallout, intercalation hosts had been proposed as electrodes for new concept rechargeable batteries, either as one of the electrodes (mainly the cathode, as in Figure 5a) or as both anode and cathode, which could accommodate either cation or anion (Figure 5b and c). Figure 5b (dual-interaction) represents the fundamental configuration adopted by modern LIBs. Before the name "lithium-ion battery" was officially given to the specific cell design using a carbonaceous anode host,[70] the general configuration was once

![](images/245d6114d050ee9b7d17509a2aa2352fa05a7247c44437951a82f5badc2d1866.jpg)  
(a)

![](images/6728dc90db14d2ce612b1eced851be78ddcbbe25beb4a25c5c5581b1018816b9.jpg)  
(b)

![](images/83cf2389c1eb47eaf750ce9a85a89c698bba6cfd238d055424089d5e8597c830.jpg)  
(c)

![](images/76a568c69ec725134ed9be1aded9c4664dc5297740a2854cc8a27f500078f8be.jpg)  
Legends:  
Li-metal and dendrites  
Dichalcogenides or transition metal oxides  
Figure 5. Schematic drawing of a few representative battery configurations: (a) a half intercalation cell where the cathode is an intercalation host for  $\mathrm{Li^{+}}$  but the anode is still Li metal; (b) the basic configuration of modern LIB cells consisting of two intercalation hosts that accommodate  $\mathrm{Li^{+}}$  at different potentials; and (c) a "dual-ion intercalation" battery based on simultaneous cation  $(\mathrm{Li^{+}})$  and anion intercalations into graphite as reported by Read et al.[73]

![](images/754bfc7e103d76b8708677b94232603ae014dc176e94be54d9b5fc9b16a27d28.jpg)  
Figure 6. (A) Discharge voltage profiles of cells with  $\mathrm{LiTiS}_2$  at different current densities; (inset) scanning electron microscopy (SEM) micrographs of the layer-structured  $\mathrm{LiTiS}_2$ . Reproduced with permission from ref 92. Copyright 1976 AAAS. (B) Prototype Li-battery cell based on  $\mathrm{LiTiS}_2$  as intercalation cathode powered by a solar cell. Because it still used Li metal anode, the Li dendrite issue inevitably still exists. However, its cycling stability still outperforms the  $\mathrm{Li-Al/TiS}_2$  cell, as in this case the alloy volume change does much more serious damage to the cell-cycling stability than Li dendrite. Reproduced with permission from ref 96. Copyright 2015 Elsevier.

![](images/e8289783a8303cefd16297328e460a30f75bcce05562a3735073e264b92f7598.jpg)

known under different names (ion transfer cells, shuttle-cock batteries, rocking chair batteries, etc.) with various insertion/intercalation hosts. $^{71,72}$  The insertion/intercalation concept eventually transformed both cathode and anode designs from the original conversion-reaction type, but it took a much lengthier and more difficult pathway for the anode than the cathode, because of the reactivity issues between anode and electrolyte, sensitive nature of graphitic anode host to solvent cointercalation and the related interphasial chemistry.

Historically, the intercalation concept stemmed from the host-guest chemistry, which studies supramolecular structures enabled by noncovalent bonding between host and guest species. Such host-guest complexes usually demonstrate new properties differing from the parental species, and the noncovalent nature of their bonding often makes their formation reversible.[74] The electrochemical extension of the intercalation concept would lead to a cell design in which the host (either anode or cathode) accepts or surrenders a guest (an ion, either positively or negatively charged) upon electrochemical oxidation or reduction (Figure 5b and 5c). The electrode potential is determined by the nature of the interaction between the charged host lattice and the guest ions.[75] During the entire intercalation or de-intercalation process, the basic lattice structure of the hosts experiences little change ("topotactic"), as opposed to the conversion-reaction-type materials, such as Li metal itself, the metal halide, and sulfur-based cathode materials, that see severe phase and lattice changes in each cycle of charging and discharging accompanied by destruction and reformation of chemical bonding. Whittingham was the first to draw a clear demarcation between the intercalation-reaction and conversion-reaction materials and directly associated the cell reversibility to the minimum structural changes occurring in the host lattice.[76]

Early studies of intercalation focused on highly covalent oxides or sulfides (W, Mo, V, Nb, and Ti), whose corner or edge sharing creates channels for facile mass transport and ion conduction.[77-84] Treating it as a variant of a symmetrical concentration cell using two identical hosts as described by Hever in 1968,[85] Armand established an early mathematical model based on intercalation cells with two different hosts,[75] although at the time it remained unclear which materials serve as ideal hosts. The first actual unsymmetrical intercalation cell that shuttled  $\mathrm{Li^{+}}$  back and forth was demonstrated by Lazzari

and Scrosati. $^{86}$  While confirming the feasibility of the intercalation concept, the high electrode potentials of the anode materials used therein  $\left(\mathrm{LiWO}_{2}, \mathrm{Li}_{6} \mathrm{Fe}_{2} \mathrm{O}_{3}\right)$  led to low cell voltage and energy density when coupled with transition metal oxides or dichalcogenide cathode materials  $\left(\mathrm{TiS}_{2}, \mathrm{WO}_{3}, \mathrm{NbS}_{2}, \mathrm{CrO}_{x}, \mathrm{MoO}_{3}, \text { and } \mathrm{V}_{2} \mathrm{O}_{5}\right)$ . Thus, the advantage of an intercalation cell is as apparent as its disadvantage: excellent reversibility (due to minimum structure change) at the expense of compromised energy density (due to the inert mass and volume of host lattice). In the time when the use of a Li metal electrode was still hopeful, such electrode designs were deemed to be unattractive.
