Repository: cunyu-liu/electrolyte_ailab

File: finetune/pdf-md/mineru_output/[电池] NC-2015-Towards greener and more sustainable batteries for electrical energy storage/full.md (part 1 of 2)
# Towards greener and more sustainable batteries for electrical energy storage

D. Larcher $^{1,2,3}$  and J-M. Tarascon $^{2,3,4,5\star}$

Ever-growing energy needs and depleting fossil-fuel resources demand the pursuit of sustainable energy alternatives, including both renewable energy sources and sustainable storage technologies. It is therefore essential to incorporate material abundance, eco-efficient synthetic processes and life-cycle analysis into the design of new electrochemical storage systems. At present, a few existing technologies address these issues, but in each case, fundamental and technological hurdles remain to be overcome. Here we provide an overview of the current state of energy storage from a sustainability perspective. We introduce the notion of sustainability through discussion of the energy and environmental costs of state-of-the-art lithium-ion batteries, considering elemental abundance, toxicity, synthetic methods and scalability. With the same themes in mind, we also highlight current and future electrochemical storage systems beyond lithium-ion batteries. The complexity and importance of recycling battery materials is also discussed.

Today, global warming, energy production and energy storage are all popular topics of discussion in society. To cope with the energy demands of the ever-increasing global population, we must double our present rate of energy production of 14 TW by 2050 (refs 1,2). This equates to 130,000 TWh or the equivalent of  $10^{10}$  tons of oil yearly (Fig. 1). This increase, which must be achieved without increasing  $\mathrm{CO}_{2}$  emissions or relying solely on finite fossil-fuel resources, has made the development of advanced renewable energy technologies a global imperative.

There are several renewable energy sources, for example, wind, solar, tidal, biomass and geothermal, but these are all inherently intermittent and generally dispersed $^{3}$  relative to the isolated large-scale facilities that currently supply the vast majority of electrical energy. To make the best use of these energy sources, we need good energy-storage systems. Unfortunately, we currently only have the capacity to store around  $1\%$  of the energy consumed worldwide, most of which  $(98\%)$  is through pumped-storage hydroelectricity $^{1,2}$ . While such hydroelectricity is widely used, it stores just 3 Wh for every  $1\mathrm{m}^{3}$  (ton) of water lifted by  $1\mathrm{m}$ . This nicely illustrates other overriding selection parameters that must be taken into consideration besides energy density, such as capital cost per cycle, scalability, safety, ease of use and cost of maintenance. It is also important to keep in mind that durability of the system can mitigate, compensate or even annihilate extra cost. Before shifting from a fossil-fuel economy to one based on renewable technologies, there is clearly a pressing need to significantly improve our ability to store energy. If we are unsuccessful in jointly capturing, managing and storing energy at a large scale and low cost, our only recourse will be to drastically reduce our total energy consumption. Considering the increasing per capita energy dependence and consumption over recent years, significant decreases in energy use over a short time period would prove difficult to achieve in our modern society.

In this Review, we introduce the concept of sustainability within the framework of electrochemical storage by discussing the state-of-the-art in Li-ion batteries and the energy cost of their electrode materials. Guided by element abundance and toxicity, we offer guidelines

for identifying sustainable electrode candidates. Having identified desirable electrode materials, available synthetic methods are discussed along with relative scalability and sustainability ratings for each method. We then present a comparison of existing, upcoming and future electrochemical storage systems beyond Li-ion batteries; new developments, challenges and promising research directions are highlighted for each technology. Finally, in the context of life-cycle analysis (LCA), we discuss the pressing need for recycling efforts to increase the overall sustainability of battery technologies.

# Costs of electrochemical storage

Perhaps, the most important consideration in our market economy is the cost associated with producing conversion and storage devices, such as photovoltaic cells and batteries, which is now

![](images/b7c08dd47566afa164fb62253cb5c75106461573c2d22d0f128a195343867ee4.jpg)  
Figure 1 | Past, present and forecast of the world's energy needs up to 2050. With the changing lifestyles of an increasing number of inhabitants, our energy rate demand will double from 14 TW (2010) to 28 TW (2050). TOE = ton of oil equivalent. Map: © Macmillan Mexico/Haide Ortiz Ortiz, Mario Enrique Ramírez Ruiz.

# Box 1 | Green chemistry and sustainability.

Within this Review, the term 'green' is used to identify a process that mainly relies on environmentally friendly and benign chemicals. This idea of 'green' processes is well explained in the context of ionic liquids in the following quote by T. Welton: "For instance, we would now recognize that if the use of a more hazardous solvent gave significant improvements to the total environmental impact of the overall process than a less hazardous alternative, then the greener choice is the former". At this stage, let us be reminded that the goal of chemistry is to produce molecules or substances that do not naturally exist, or to produce natural ones faster or in larger quantity than nature does. 'Greener chemistry' would therefore be a more appropriate term than 'green chemistry' for current efforts in this direction — provided that life-cycle analysis calculations also support the beneficial nature of these 'green' process modifications.

The term 'sustainability' is used to refer to a technological or scientific development meeting the needs of current society without compromising the ability of the future generations to meet their own needs, in accordance with the 1987 Brundtland Report entitled Our Common Future, which raised awareness of the need for sustainable development in light of the environmental issues stemming from industrialization and growth<sup>113</sup>.

driven by both the abundance of the materials and the fabrication processes. It is essential to consider sustainability, renewability and 'green chemistry'4 when selecting materials for storage devices (for example, electrodes, catalysts), especially when used in applications with large markets and volume (vehicles, grid). Inevitably, the proliferation of renewable energy sources will rely heavily on innovations at the materials level (Box 1).

Using fuel cells to convert energy from chemical fuels obtained from renewable sources is an attractive route to more sustainable energy use. They are not limited by Carnot's principle, and hence, in theory, could have significantly higher efficiencies compared with thermal systems. Furthermore, the nature of oxidants and level of  $\mathrm{CO}_{2}$  emissions in fuel cells depend on the fuel used. For example, in a hydrogen fuel cell, there are no direct  $\mathrm{CO}_{2}$  emissions and  $\mathrm{H}_{2}\mathrm{O}$  is produced. Vapour  $\mathrm{H}_{2}\mathrm{O}$  is a powerful greenhouse gas, but when a maximum threshold limit in atmospheric pressure is reached, it rains; the production of water by fuel cells thus has no additional effect on climate change. In contrast,  $\mathrm{CO}_{2}$  accumulates in the atmosphere due the significant difference in rates of  $\mathrm{CO}_{2}$  release and  $\mathrm{CO}_{2}$  capture (by photosynthesis or sequestration and dissolution in oceans). While hydrogen fuel cells are  $\mathrm{CO}_{2}$  free, there is no sustainable (non-fossil fuel) and economical way to obtain the pure  $\mathrm{H}_{2}$  fuel required for use in these systems. Although fuel cells are an attractive technology, there are several materials challenges (Pt-based catalyst, lifetime,  $\mathrm{H}_{2}$  production and storage) and high costs that need to be overcome before they can be commercially used<sup>5</sup>.

The attractiveness of Li-ion battery technology resides in its versatility; it covers a wide range of applications requiring dozens of watt-hours (portable electronics), dozens of kilowatt hours (electric vehicles) and tens of megawatt-hours (grid applications), with design capabilities to meet autonomy and power requirements. However, developing Li-ion batteries for transport and that are able to deal with society's fluctuating energy needs is a formidable challenge, especially from a materials perspective. In addition to the classical figures of merit (specific energy and power, lifetime, cost and safety), other issues are not yet fully recognized, such as the low relative abundance of materials (lithium is already viewed by some alarmists as the gold of this next century) and the large energy cost of battery manufacture and recycling.

In addition to the foreseen shortage of some of the chemical elements currently used in electrodes (for example, cobalt), early integrated LCA estimations[6-9] (for example, taking into account the production of batteries, materials and recycling) have revealed that more than  $400\mathrm{kWh}$  are needed to make a  $1\mathrm{kWh}$  Li-ion battery (Fig. 2), resulting in the emission of about  $75\mathrm{kg}$  of  $\mathrm{CO}_{2}$  as much as burning  $35\mathrm{l}$  of gasoline. In comparison, the production of  $1\mathrm{kWh}$  of electricity from coal produces around  $1\mathrm{kg}$  of  $\mathrm{CO}_{2}$  (refs 10,11). Despite the fact that the  $\mathrm{CO}_{2}$  generated by battery manufacturing is undesirable, the associated energy cost is still a bigger concern.

In other words, under these conditions, batteries will only begin to have an environmental benefit beyond hundreds of cycles. This also questions the benefits of developing batteries for electric vehicles to decrease greenhouse-gas emissions when we heavily rely on coal-fired plants to produce primary electricity. Figure 3 shows that a standard internal combustion engine can release less  $\mathrm{CO}_{2}$  per kilometre than an electric vehicle recharged with electricity coming from coal combustion. This comparison takes into account recently reported efficiencies for the combustion of various fossil fuels and burning conditions $^{10,11}$  as well as the degradation of energy during electricity transport ( $\sim 10\%$ ) and could therefore evolve depending on the progress made in these energy processes. However, coal has the highest carbon content (and the lowest hydrogen content) among fossil fuels, and is thus the worst choice in terms of  $\mathrm{CO}_{2}$  emissions per kWh produced (twice that of methane).

At this point it is worth noting that early LCA reports dealing with energy-storage systems have mainly focused on energy demands and their global warming potential (that is, how much  $\mathrm{CO}_{2}$  they emit). They have generally discarded other concerns such as  $\mathrm{NO}_x$ ,  $\mathrm{SO}_x$ , dusts and particulates  $(\mathrm{PM}_{10})$ , heavy metals, and soil and water contamination, which can have deleterious health impacts or global and local environmental effects. Gladly, more recent analyses now take into account more diverse aspects and their various impacts[12-15]. Despite the very large discrepancy in reported LCA data regarding the relative impacts of materials production versus cell assembly, it

![](images/2a4697acbeb34dc4817b9845c21e3c1c766c9e24c1ab9c00af3573d3c968cfe9.jpg)  
Figure 2 | Energy required for the production of a 1kWh electrochemical storage system. Data are from refs 6-9 and compare the energy cost for Li-ion, Ni-MH (nickel-metal hydride) and Pb-acid technologies. Materials production is clearly the main contributor to the energy cost of producing an electrochemical storage system.

![](images/273886d89e9c8ef9ab089ffa795a06cf16846cef5affab7b8b2cc85e4412a9ae.jpg)  
Figure 3 | The  $\mathrm{CO}_{2}$  benefit of electric vehicles relies heavily on the origin of the electricity. Total  $\mathrm{CO}_{2}$  emissions (g km $^{-1}$ ) for internal combustion engine cars (left) and for full electric vehicles (right) with various electricity origins (data form refs 6-11). We assumed that electric vehicles are used at a rate of 10,000 km yr $^{-1}$ , powered by Li-ion batteries (20 kWh pack, 8-yr lifespan) and consume 20 kWh per 100 km. The main contributors of the European electricity mix are: fossil fuels and waste combustion (53%), nuclear (25%) and renewable energies (hydro, wind, 21%). The main contributors of the French electricity mix are: nuclear (80%), renewable energies (hydro, wind, 11%), and fossil fuels and waste combustion (9%)<sup>111</sup>. The 'well to tank' step refers to the fuel production and delivery while the 'tank to wheel' step deals with the car operation (that is, fuel combustion). Cars: © iStock/Thinkstock.

is clear (Fig. 2) that 'materials production' is a main contributor to  $\mathrm{CO}_{2}$  emissions and energy costs. It includes various aspects such as mining, ore transport, ore treatment, and so on. In fact, a large part of this energy is utilized in mining scarce elements and achieving the high temperatures required to make the electrode materials $^{16,17}$ .

Consequently, the only viable path towards a 'greener and more sustainable' battery is rooted in our ability to design electroactive materials that have comparable performances to today's electrodes, but cost less energy and release less  $\mathrm{CO}_{2}$  during production.

There are various approaches that have been explored towards this goal: (1) the development of novel eco-efficient processes $^{18}$  such as hydro-, solvo- and ionothermal $^{19,20}$  and bio-inspired $^{21-23}$  approaches for the synthesis of inorganic compounds; (2) the promotion of a new concept of renewable electrodes based on the use of organic compounds synthesized using 'green chemistry' $^{24,25}$  from natural resources; and (3) the development of new technologies beyond Li-ion batteries such as Li-S and Li-air  $(\mathrm{Li-O}_2$  ref. 26), Al-air $^{27}$ , Na-ion $^{28}$ , Mg, Ca $^{29}$  and redox-flow systems $^{30}$ , in combination with an increasing interest in recycling processes.  $\mathrm{Li-O}_2$  cells are often synonymously called Li-air cells even though they currently use pure  $\mathrm{O}_2$  rather than 'air'.

Prior to discussing the details of these approaches, we show that they can be justified by cost, chemistry and availability of elements.

# Battery technologies versus element abundance

The abundance of an element is just one of the many criteria controlling its cost and availability. Hence, selecting elements from which to design eco-efficient electrodes or new technologies necessitates attention to various other chemical and industrial aspects.

For instance, as the cathode in Li-S systems, sulfur is a very cheap (US$150–200 per ton) and abundant (~500 ppm in lithosphere) material, which is produced in its elemental state at a present rate of about 60 million tons per year (2012). Most of its production (75%) now

occurs via the Claus process $^{31}$ , which uses sulfur-containing side products from the oil and gas refining industry (for example,  $\mathrm{H}_2\mathrm{S}$ ) as precursors. Thus, a shortage of sulfur in the near future adversely affecting the field of energy is highly unlikely. The same applies for sulfate salts, which provide potential cathode materials for Li-ion batteries, as will be addressed later. They can be produced from sulfur and sulfides or easily extracted from wealthy deposits (for example, gypsum).

$\mathrm{O}_2$  as the oxidant in Li-air cells, has to be extracted from air to eliminate  $\mathrm{N}_2$ ,  $\mathrm{CO}_2$  and water, all of which react with lithium or cell components. So, although oxygen is an abundant and freely available element, its use will require either on-site or on-board purification, which is energetically expensive.

In contrast to oxygen, sulfur, carbon and nitrogen, the biogeochemical natural cycle of phosphorus is referred to as 'open'. This means that it naturally accumulates, providing a readily available source in the form of huge geological deposits of phosphates.

Thus, availability wise, designing Li-based technologies using oxygen, sulfur,  $\mathrm{PO_4}^{3-}$  or  $\mathrm{SO}_4^{2-}$  does not present any long-term risk of materials shortage. This justifies the huge research investment in Li-air and Li-S technologies. Also, ternary compounds based on  $\mathrm{SO}_4^{2-}$  or  $\mathrm{PO_4}^{3-}$  are appealing, provided the right choice of transition-metal cation is made. This is exemplified by  $\mathrm{LiFePO_4}$ , which is currently the most attractive electrode material, sustainability wise, for large-scale applications.

Forecasting the availability of materials is not an easy task, as commodity databases are not especially accurate and significant fluctuations may occur over time depending on trends in energy-related and other sectors. As an example, cobalt-based materials may soon enter the permanent-magnetism market owing to the foreseen shortage in rare-earth metals partly attributed to geopolitical issues. Such a situation is a true burden, and concerns about the long-term availability of a few elements have naturally driven researchers towards titanium, iron and manganese as  $3d$  metals for electrode materials.

![](images/79bda102381b1dca3ce3ac7a9a02afbc5188ed3cf68a02d9316d44902037aa8c.jpg)  
Figure 4 | Mismatch between the elements constituting biomass and the main constituents of our present Li-ion batteries. Biomass (that is, naturally recycled) elements are shown in green (main in dark green, minor in light green, traces in pale green) $^{32}$ . Present Li-ion batteries main elements are circled in red. Aside from the benefit of organic batteries, this chart shows for each block  $(s, p, d)$  the elements we should select to prepare environmentally friendly compounds. The arrows indicate the evolution the battery-constituting elements should follow to better match sustainability issues. Note that only light elements are present in both biomass and battery technologies.

Regarding the choice of the guest electropositive element among alkali and alkaline earth metals, the situation is much simpler because their cost is mainly governed by their abundance. As they have strong similarities in reactivity, it may be possible to adapt industrial processes to accommodate congener elements. This strongly validates the move towards post-Li chemistries based on sodium and potassium, and encourages increased efforts on magnesium and calcium chemistries.

It is certainly not a coincidence that all the elements highlighted above with respect to sustainability (H, O, S, P, Na, K, Ca, Mg, Mn, Fe, Ti) are among the main constituents of biomass $^{32}$ , and are thus naturally (re)cycled within the biosphere through exchanges with other compartments, in contrast to the main constituents of our current Li-ion batteries (for example, Li, Co, Ni, Cu, F) (Fig. 4).

# Electrode challenges for Li-ion chemistry

The selection of green, cheap and available elements as discussed above does not automatically guarantee that the final material or the final storage system will be green and cheap. Raw materials have to be extracted and processed, the electrode and electrolyte materials need to be synthesized, devices must be fabricated, and then all of the components should be recyclable. These various steps (equation (1)), can potentially have deleterious effects on the eco-efficiency of the final system; ergo, the need to consider these individuals steps as described next for various battery technologies, starting with Li-based batteries.

$$
\text {T o t a l} =
$$

$$
\begin{array}{l} \sum_ {\text {C o m p o n e n t s}} \text {C h e m i c a l c o m p o s i t i o n} + \sum_ {\text {C o m p o n e n t s}} \text {S y n t h e s i s p r o c e s s} \\ + \sum_ {\text {C o m p o n e n t s}} \text {I m p l e m e n t a t i o n i n t h e s y s t e m} + \sum_ {\text {C o m p o n e n t s}} \text {R e c y c l i n g} \tag {1} \\ \end{array}
$$

Chemical composition. The quest for storage systems with higher energy densities has led over the years to the move from aqueous (such as in Pb-acid and nickel-based batteries) to non-aqueous based electrolytes (such as in Li-ion batteries), enabling much higher operating voltages. A great advantage of the Li-ion battery, as opposed to Pb-acid, Ni-Cd and Ni-metal hydride batteries, is its versatility with respect to the wide range of positive and negative electrodes that can be used, which offers possibilities in terms of designing new high-performance electrodes based on low-cost

elements. Research on positive electrodes is presently divided between improving layered oxides and designing new polyanionic compounds. Layered  $\mathrm{LiCoO_2}$  has long been the benchmark, but it is progressively being replaced by NMC  $(\mathrm{LiNi}_{1 / 3}\mathrm{Mn}_{1 / 3}\mathrm{Co}_{1 / 3}\mathrm{O}_2)^{33}$ , where partial substitution of cobalt for manganese and nickel preserves the voltage but provides a higher capacity  $(200\mathrm{mAhg^{-1}})$ . Furthermore, driven by cost and abundance issues, the manganese content can be increased by enlisting Li-rich layered composite  $[(1 - z)\mathrm{LiLi}_{1 / 3}\mathrm{Mn}_{2 / 3}\mathrm{O}_2 + (z)\mathrm{LiMn}_{0.5 - y}\mathrm{Ni}_{0.5 - y}\mathrm{Co}_{2y}\mathrm{O}_2]$  phases[34], which exhibit capacities as high as  $300\mathrm{mAhg^{-1}}$ . This is an example where a single chemical approach can simultaneously combat performance and sustainability issues.

Polyanionic compounds, where  $\mathrm{O}^{2-}$  is replaced by  $\mathrm{PO}_4^{3-}$ ,  $\mathrm{SO}_4^{2-}$ ,  $\mathrm{SiO}_4^{4-}$  or  $\mathrm{BO}_3^{3-}$  anions, also offer promise for sustainable electrode materials as they readily form compounds with iron. Although the  $\mathrm{Fe}^{3+}/\mathrm{Fe}^{2+}$  redox couple operates at relatively low potentials compared with  $\mathrm{Co}^{4+}/\mathrm{Co}^{3+}$  or  $\mathrm{Ni}^{4+}/\mathrm{Ni}^{3+}$ , researchers have successfully implemented the inductive effect proposed by J. B. Goodenough[35] to design polyanionic compounds, such as  $\mathrm{LiFeSO}_4\mathrm{F}$ , which displays  $3.9\mathrm{VFe}^{3+}/\mathrm{Fe}^{2+}$  versus  $\mathrm{Li}^{+}/\mathrm{Li}^{0}$  — the highest voltage so far reported in inorganic compounds[36]. Turning to the negative electrodes, where the use of sustainable materials is equally important, the trend has been towards the use of (1) carbonaceous, (2) titanium-based ( $\mathrm{TiO}_2$ ,  $\mathrm{Li}_4\mathrm{Ti}_5\mathrm{O}_{12}$ ) or (3) silicon electrodes. Even though the production of silicon requires energy-consuming reduction of silica, it is a readily available biomass element.

The composition of the electrolyte must also be considered. While Li-ion systems use electrode materials that no longer contain toxic lead and cadmium, their electrolytes do pose toxicity issues. The use of lithium-based electrolytes containing costly fluorine-based anions such as  $\mathrm{PF}_6^-$ , bis(trifluoromethane)sulfonimide (TFSI-) and bis(fluorosulfonyl)imide (FSI-) present significant hazards, out of which  $\mathrm{PF}_6^-$  is the most hazardous. Under specific conditions, toxic or reactive products such as fluoroethanol ether  $(\mathrm{FCH}_2\mathrm{CH}_2)_2\mathrm{O}$  (ref. 37), HF (ref. 38) and fluoroethylene  $\mathrm{CH}_3\mathrm{F}$  (ref. 39) can be generated, motivating intensive research efforts towards the use of fluorine-free salts.

A growing tendency in both energy storage and conversion systems is to imitate nature and its vast biodiversity. Such biomimetic and bio-assisted chemistry approaches have the advantage of using enzyme-catalysed room-temperature methods to design new materials with multifunctionalities, sophisticated micro- and nanostructures, and enhanced chemical and physical properties. This is

beautifully exemplified by the colossal efforts being dedicated to artificial photosynthesis with the hope of achieving order(s) of magnitude greater efficiencies than occur in natural photosynthesis. The field of batteries is now moving in a similar direction, taking inspiration from life chemistry, which is powered by chemical reactions that are dependent on ion flux and membrane potential. Among them are redox reactions that enlist, for instance, ketone groups for fast proton-electron coupled transfer reactions. Bearing in mind such a comparison, a survey was initiated of redox-active molecules capable of reacting with lithium via a (de)insertion mechanism, and that could be synthesized using 'greener chemistry' principles from renewable resources[40,41]. An oxocarbon molecule with the formula  $\mathrm{Li}_2\mathrm{C}_6\mathrm{O}_6$  that could be synthesized from a renewable resource (myoinositol, which contains four carbonyl-quinone double bonds) was identified. This molecule reversibly (de)inserts four  $\mathrm{Li^{+}}$ ions[24] (providing a reversible capacity of  $580\mathrm{mAhg^{-1}}$  at around  $2.8\mathrm{V}$ , leading to an energy density of  $1,500\mathrm{Whkg^{-1}}$  of electrode versus  $\mathrm{Li}^{\circ}$ , nearly twice what can be achieved with today's NMC electrodes  $(880\mathrm{Whkg^{-1}})$ ). This approach was rapidly validated by the discovery of conjugated carboxylates such as  $\mathrm{Li}_2\mathrm{C}_8\mathrm{H}_4\mathrm{O}_4$ , which (de)inserts  $\mathrm{Li^{+}}$ ions at low potential  $(0.7\mathrm{V}$ ; ref. 41) and has a reversible capacity of  $320\mathrm{mAhg^{-1}}$ . Breaking the old taboos, numerous reports have now demonstrated that Li batteries based on organic molecules can have both high rate capability and long cycle life, although the latter is still less than what has been achieved with inorganic electrodes.

Pursuing this trend, other groups are exploring the design of novel tunable hybrid systems for energy through inspiration from bioenergetics. Kang's group has recently reported the electrochemical activity of riboflavin $^{42}$ . This molecule, also known as vitamin B2, has been shown to reversibly react with two  $\mathrm{Li^{+}}$  ions per unit formula, hence leading to capacities of  $174\mathrm{mAhg^{-1}}$ , a value comparable to that of  $\mathrm{LiFePO_4}$  — the material of choice for the next generation of Li-ion batteries for electric vehicle application. However, owing to the low volumetric density of organic molecules compared with inorganic compounds, such approaches will not be competitive

in terms of volumetric energy density. Biological systems rely heavily on sodium-, potassium- and magnesium-containing organic complexes, so it will not be a surprise if such complexes are soon used in either Na or Mg batteries. In fact, Na-based organic carboxylate electrodes have already been reported $^{43-45}$ .

Organic batteries with minimal  $\mathrm{CO}_{2}$  footprints, assuming all other challenges (materials solubility, finding a highly oxidizing Li-based positive electrode, and so on) are overcome, should enable the use of Li-ion batteries for large-scale applications. With its vast examples, bioenergetics can continue to provide the necessary inspiration to researchers for new synthetic opportunities.

Synthesis processes. It is clear that high-temperature processes, unless using solar thermal, will eventually be replaced by low-temperature synthesis methods such as 'chimie douce'46,47. Such a synthetic approach, which is nested in the structural preservation of the precursor skeleton, provides energy savings, as it does not enlist bond breaking to trigger the formation of new compounds. This return to low-temperature chemistry was initiated back in the 1970s in reaction to the first oil crisis, and Fig. 5 highlights the positive attributes (e.g. economy of atoms, texture-size-shape controls, and so on) of the various low-temperature methods: hydro(solvoo) thermal synthesis, sonochemistry, microwave-assisted processes, ionothermal synthesis 18-20 and biomineralization.

Previously disregarded by inorganic chemists, ionothermal synthesis has recently been shown to be quite efficient in preparing known electrode materials with tailored morphologies. For example, phosphates and silicates can be synthesized at temperatures close to  $200^{\circ}\mathrm{C}$ , which is about  $500^{\circ}\mathrm{C}$  lower than that used in high-temperature ceramic processes. Additionally, a novel family of water soluble fluorosulphates (AMSO $_4$ F,  $\mathrm{A} = \mathrm{alkali}$  metal and  $\mathrm{M} = 3d$  metal) has been synthesized by taking advantage of the wide range of chemical and physical properties of ionic liquids and the richness of their chemistry[48]. Of this family, the triplite polymorph of  $\mathrm{LiFeSO_4F}$  ( $3.9\mathrm{V}$  versus  $\mathrm{Li^{+} / Li}$ ) can be made at  $280^{\circ}\mathrm{C}$  (ref. 36).

![](images/35cc1aeabe3f2fc832f0cc1e4a1965fc48160917d5464278b176a55baf67f655.jpg)  
Figure 5 | The three-fold benefits in lowering the synthesis temperature of electrode materials. Shifting from high-temperature synthesis routes (several hundred  $^\circ \mathrm{C}$ ) towards hydro-, solvo- and ionothermal approaches ( $\sim 100^{\circ} \mathrm{C}$ ) and even biomineralization methods (ambient temperature) obviously saves energy, but also concomitantly allows an increasing control of the shape, size and texture of the solids. While ceramic routes are well established, the ionothermal alternative is quite new in the field of inorganic materials. Finally, bio-assisted strategies are based on very efficient enzymatic and active biological processes intrinsically not wasting atoms. As the synthesis temperature is decreased, this three-fold pyramidal evolution therefore progressively provides more tools and freedom for the chemist.

Although ionic liquids may at first appear to be an uneconomical reaction media, they can be easily recovered and recycled, which improves their 'green' qualities, provided they are made from non-toxic and abundant precursors. Hence, there is a need to move away from using expensive anions (TFSI $^{-}$ , FSI $^{-}$ ) that are complicated to synthesize as a constituent of the electrolyte, towards the use of chloride-based ionic liquids using imidazolium (imidazole is cheap and chlorine is a biomass element $^{32}$ ). These chloride-based ionic liquids could be good alternatives; however, work still needs to be done to optimize their synthesis, stability and solvation properties. The LCA of ionothermal synthesis has yet to be performed for estimating the positive balance, if any, between the assets and costs, recycling and toxicity of ionic liquids. Ionothermal synthesis has resulted in the discovery of novel Li-based electrode materials, and once the reaction scheme is identified, they can be synthesized using alternative methods. For example  $\mathrm{LiFeSO_4F}$ , which was initially prepared through ionothermal synthesis, can now be made at  $300^{\circ}\mathrm{C}$  from a dry solid-state process in less than 20 minutes $^{49}$ .

Hydro-, solvo- and ionothermal reactions still require heating to  $100 - 280^{\circ}\mathrm{C}$ , which is less sustainable compared with methods enlisting room-temperature synthesis. Scientists often turn to biological systems for inspiration when looking for near-room-temperature synthetic approaches. In fact, biomineralization using Bacillus pasteurii bacterium for precipitating calcite has long been known and used[50-53]. Recently, Ghodssi's group reported the fabrication of nanostructured  $\mathrm{V}_2\mathrm{O}_5$  cathodes and nanotubes of silicon for anodes using the tobacco mosaic virus (TMV) as a biotemplate[54,55]. Another elegant example of bioinspired materials used in batteries comes from Belcher's work[22,23], where genetically engineered viruses are used as templates to make high-rate  $\mathrm{FePO_4}$  single-walled carbon nanotube electrodes at room temperature. This pioneering work however has some practical limitations: the approach is so far unable to allow the formation of Li-based electrodes, mandatory for a practical Li-ion cell, and cannot be used on a large scale. Hence, there is a need for the development of other bioinspired strategies that can be easily scaled up to make Li-based electrode materials[56]. Among them, the use of mineralizing bacteria carries great hope[57], especially considering the well-established scalability of such assisted processes in industry.

These challenges call for a collaborative effort between inorganic, organic and biochemists to develop innovative and diversified synthetic approaches to optimize existing materials and design new materials for batteries. To realize the scaling feasibility of the various approaches, LCA remains to be done. However, considering the variety of new low-temperature synthesis methods being developed and the large set of unexplored combinations of elements in our redefined 'sustainable periodic table', there are many possibilities yet to be explored.

Material implementation. The integration of materials in batteries enlists the formulation of composite electrodes consisting of an active material, conducting additives, thickeners, binders, and so on. Such a formulation is a science in itself that calls for (1) selection of chemically compatible ingredients, (2) adjustment of the parameters of mixing fluids and additives for the control of the rheology of the suspension and (3) adjustment of the ratio of the various components to reach an optimum porosity to ensure an ideal compromise between electrode ionic conduction and electronic percolation once the solvent is evaporated. For sustainability reasons, there is currently a strong drive to depart from the use of polyvinylidene fluoride-based binders (copolymers of vinylidene difluoride) that require environmentally hazardous N-methyl-2-pyrrolidone as the solvent, and to develop water-based processes. Water-soluble carbohydrate-based salt binders (for example, carboxy-methyl cellulose) are becoming commonly used for making water-based inks

and silicon-based electrodes $^{58-61}$ , but such approaches cannot be universalized as some of today's electrodes are moisture sensitive or water soluble.

# Other Li-based chemistries

$\mathrm{Li - O_2}$  and Li-S. Another option towards more sustainable battery systems is moving to metal-air systems (Li-, Na- and Mg-air batteries) using  $\mathrm{O_2}$  as the positive electrode, which is similar to the concept of fuel cells[62-64]. The positive electrodes in such systems are generally composed of black carbon and manganese oxide catalysts; therefore, they are much cheaper than the cobalt-based positive electrodes currently used in Li-ion batteries.  $\mathrm{Li - O_2}$  batteries have theoretical energy densities about 10 times higher than most batteries in the market today, but only two-fold improvements have been practically reached to date. The automotive transportation community thus views  $\mathrm{Li - O_2}$  systems, on which early work dates back to the  $1970s^{65}$ , as our 'saviours', generating a colossal amount of research worldwide. Considerable progress has been made over the past three to four years. For instance, a few tens of cycles was achieved by Sun's group using an appropriate carbon-electrolyte combination[66,67]. This was further confirmed by Bruce's group, which recently succeeded in achieving more than 100 cycles with excellent capacity retention, high coulombic efficiency and low polarization using a porous gold electrode[68] and more recently a TiC electrode[69]. Such findings, although not viable for practical applications, have at least the merit to demonstrate that such a system can work and be made practical provided further breakthroughs are made in terms of electrolytes and catalysts. However, in spite of its early excitement, the battery community realizes that commercial  $\mathrm{Li - O_2}$  cells still have a long way to go, both at the basic research and applied levels.

Moving away from metal- $\mathrm{O}_2$  systems, scientists are now revisiting Li-S technology, early reports of which date back to the  $1960s^{70,71}$ . This technology displays an output voltage of  $2.1\mathrm{V}$ , with a theoretical energy of  $2,500\mathrm{Whkg^{-1}}$ , but has inherited classical drawbacks from earlier Li-based systems. These include the formation of Li dendrites that could cause short circuits and eventually explosion hazards, and the formation of soluble polysulfides[72,73] that can react with lithium to precipitate electronically and ionically insulating inactive  $\mathrm{Li}_2\mathrm{S}$ , which leads to poor capacity retention and limited kinetics. Numerous methods for their improvement have been tested, including: (1) confinement approaches to trap polysulfides[74]; (2) additives such as  $\mathrm{LiNO}_3$  to passivate the Li electrode[75]; and (3) elaborating metallic Ti-based oxide-sulfur composites loaded with  $70\%$  sulfur. The third method looks promising, as a fade rate of  $0.06\%$  cycle $^{-1}$  after 500 cycles was achieved[76], indicating that this technology is already more mature than the  $\mathrm{Li - O_2}$  system and even better results are expected to follow.

Whether it is the  $\mathrm{Li - O_2}$  or Li-S battery technology in question, safety could be enhanced by (1) replacing the metallic lithium negative electrode by a lithium alloy (for example,  $\mathrm{Li_xSi}$ ), which is already being explored[77] and (2) pursuing the development of polymeric electrolytes, which hinder dendritic growth of lithium. Additionally, the risks of  $\mathrm{H}_2\mathrm{S}$  release under uncontrolled operation result in safety concerns, with little hope for improvement. Nevertheless, this drawback should not be considered a deterrent. Indeed, the Na-S technology, which has similar risks, is the most widely used battery technology for large-scale applications.

Both non-aqueous  $\mathrm{Li - O_2}$  and Li-S batteries suffer from a lack of suitable electrolytes — the nucleophilic attack of the electrolyte by  $\mathrm{O}_2^-$  (superoxide) is a problem in the former and the control of polysulfide solubility is an issue in the latter. An attractive solution could rely on the use of ceramic membranes, which give great versatility in selecting the electrolytes (solvents), to realize two-compartment cells. This would mean that less demand would be put on their electrochemical voltage stability window. Reversible aqueous Li-air systems using inexpensive and abundant  $\mathrm{OH^{-}}$ anions rather than costly

![](images/991c7f7ced04a5d1a4a73b54adc588431d3f9b2a6d299cbf3d56277286ec1c6f.jpg)  
Figure 6 | Recent acceleration in the number of reported electrode materials for sodium-based batteries. Voltage versus capacity for reported positive and negative electrode materials with plausible application in Na-ion cells within the past three decades (1980-2010; left) and as studied during the past three years (2010-2013; right).

![](images/50ad837c1211145e78c29becc7b3e7d368fe4c6a882f404ae95eb6876b143b50.jpg)
