Repository: cunyu-liu/electrolyte_ailab

File: finetune/pdf-md/mineru_output/[电解液] CR-2004-Nonaqueous Liquid Electrolytes for Lithium-Based Rechargeable Batteries/full.md (part 1 of 17)
# Nonaqueous Liquid Electrolytes for Lithium-Based Rechargeable Batteries

Kang Xu

Electrochemistry Branch, Sensor and Electron Devices Directorate, U.S. Army Research Laboratory, Adelphi, Maryland 20783-1197

Received November 3,2003

# Contents

1. Introduction and Scope 4303

1.1. Fundamentals of Battery Electrolytes 4303  
1.2. The Attraction of "Lithium" and Its Challenge 4304  
1.3.From "Lithium" to "Lithium Ion 4305  
1.4. Scope of This Review 4306

2. Electrolyte Components: History and State of the 4306 Art

2.1.Solvents 4307

2.1.1. Propylene Carbonate (PC) 4308  
2.1.2.Ethers 4308  
2.1.3. Ethylene Carbonate (EC) 4309  
2.1.4. Linear Dialkyl Carbonates 4310

2.2.Lithium Salts 4310

2.2.1. Lithium Perchlorate  $(\mathrm{LiClO}_4)$  4311  
2.2.2. Lithium Hexafluoroarsenate  $(\mathrm{LiAsF}_6)$  4312  
2.2.3. Lithium Tetrafluoroborate  $(\mathrm{LiBF}_4)$  4312  
2.2.4. Lithium Trifluoromethanesulfonate (LiTf) 4312  
2.2.5. Lithium Bis(trifluoromethanesulfonyl)imide 4313 (Lilm) and Its Derivatives  
2.2.6. Lithium Hexafluorophosphate  $(\mathrm{LiPF}_6)$  4314

2.3.Brief Summary 4315

3. Liquid Range of Electrolyte Solutions 4315  
4. Ion Transport Properties 4318  
5. Electrochemical Stability: on Inert Electrodes 4322

5.1. Anion of Lithium Salts 4323  
5.2.Solvents 4325

6. Electrochemical Stability: on Active Electrodes 4326

6.1.Passivation on Lithium Anode 4326  
6.2. Electrolyte/Carbonaceous Anode Interface: 4329 SEI

6.2.1. Exfoliation and Irreversible Capacities on 4329 a Carbonaceous Anode  
6.2.2.Mechanism of SEI Formation 4331  
6.2.3. Characterization of Surface Chemistry 4337

6.3. Electrolyte/Cathode Interface 4341

6.3.1.Passivation Film on a Cathode 4342  
6.3.2. Characterization of Surface Chemistry 4344  
6.3.3.Breakdown of Surface Layer 4346  
6.3.4.Passivation of Current Collector 4347

6.4.A Few Words on Surface Characterizations 4351

7. Chemical and Thermal Stability/Safety of Electrolytes 4352

7.1. Long-Term Stability of Electrolytes at Elevated Temperatures 4352  
7.2. Stability of the SEI or Surface Layer at Elevated Temperatures 4354  
7.3. Thermal Safety of Electrolytes against Abuse 4357

8. Novel Electrolyte Systems 4362

8.1. Problems Facing State-of-the-Art Electrolytes 4362  
8.2. Functional Electrolytes: Additives 4363

8.2.1. Bulk Electrolyte: Ion Transport 4364  
8.2.2.Anode:SEI Modification 4366  
8.2.3.Cathode:Overcharge Protection 4372

8.3.New Electrolyte Components 4378

8.3.1. Nonaqueous Solvents 4378  
8.3.2.Lithium Salts 4383

8.4. Novel Electrolytes with a Wide Temperature Range 4390

8.4.1. Low-Temperature Performance 4390  
8.4.2. High-Temperature Performance 4399

8.5. Electrolytes of Low Flammability 4400  
8.6.Polymer and Polymer Gel Electrolytes 4405

8.6.1. Solid Polymer Electrolyte 4406  
8.6.2. Gel Polymer Electrolyte 4408

9.Concluding Remarks 4410

10. Acknowledgments 4410  
11.References and Notes 4411

# 1. Introduction and Scope

# 1.1. Fundamentals of Battery Electrolytes

Electrolytes are ubiquitous and indispensable in all electrochemical devices, and their basic function is independent of the much diversified chemistries and applications of these devices. In this sense, the role of electrolytes in electrolytic cells, capacitors, fuel cells, or batteries would remain the same: to serve as the medium for the transfer of charges, which are in the form of ions, between a pair of electrodes. The vast majority of the electrolytes are electrolytic solution-types that consist of salts (also called "electrolyte solutes") dissolved in solvents, either water (aqueous) or organic molecules (nonaqueous), and are in a liquid state in the service-temperature range. [Although "nonaqueous" has been used overwhelmingly in the literature, "aprotic" would be a more precise term. Either anhydrous ammonia or ethanol qualifies as a "nonaqueous solvent" but is unstable with lithium because of the active protons. Nevertheless, this review will conform to the convention and use "nonaqueous" in place of "aprotic".]

Because of its physical location in the electrochemical devices, that is, being sandwiched between positive and negative electrodes, the electrolyte is in close interaction with both electrodes; therefore, when new electrode materials come into use, the need for

![](images/9efca6fc08fcf5f980c2058bbea7a1fa7c8d540cd2ca0dbbe36decddb1679b69.jpg)

Kang Xu was born in Chengdu, China, and received his B.S. degree in Chemistry from Southwest Normal University in Chongqing, China, in 1985 and M.S. in Polymer Chemistry from Lanzhou Institute of Chemical Physics, Academy of Sciences, in 1988. After working on polymer electrolyte materials from 1988 to 1992 at Chengdu Institute of Organic Chemistry, Academy of Sciences, he went to Arizona State University and received a Ph.D. degree in Chemistry in 1996 under the tutelage of C. Austen Angell. From 1997 to 2002, he was awarded the National Research Council Research Associate Fellowship and the American Society for Engineer Education Postdoctoral Fellowship, respectively, and he served during the tenures as a guest researcher at U.S. Army Research Laboratory with T. Richard Jow as academic advisor. He was employed by the U.S. Army Research Laboratory in 2002. His research interests concern materials development for electrochemical energy storage applications, which include lithium or lithium ion batteries and electrochemical capacitors. He won R&D Achievement Awards from the Department of the Army in 1999, 2001, and 2002 for his work on electrolyte materials. He authored over 60 research publications and 11 patents and is a member of the Electrochemical Society.

compatible electrolytes usually arises. The interfaces between the electrolyte and the two electrodes often dictate the performance of the devices. In fact, these electrified interfaces have been the focus of interest since the dawn of modern electrochemistry<sup>1</sup> and remain so in the contemporary lithium-based rechargeable battery technologies.

In a battery, the chemical nature of positive and negative electrodes (also called cathode and anode, respectively, although by a more strict definition, this convention is only correct during discharge) decides the energy output, while the electrolyte, in most situations, defines how fast the energy could be released by controlling the rate of mass flow within the battery. Conceptually, the electrolyte should undergo no net chemical changes during the operation of the battery, and all Faradaic processes are expected to occur within the electrodes. Therefore, in an oversimplified expression, an electrolyte could be viewed as the inert component in the battery, and it must demonstrate stability against both cathode and anode surfaces. This electrochemical stability of the electrolyte, which in actual devices is usually realized in a kinetic (passivation) rather than thermodynamic manner, is of especial importance to rechargeable battery systems, but it is often challenged by the strong oxidizing and reducing nature of the cathode and the anode, respectively. The severity of this challenge is ever increasing with the pursuit of new battery systems with higher energy densities, which drives the exploration of a more oxidizing cathode and a more reducing anode as

candidate electrode materials, and thus constantly requests improvements in electrolyte stability. Ad hoc surface chemistry is often necessary for the kinetic stability of these new electrolyte/electrode interfaces. While the potencies of electrode materials are usually quantified by the redox potential in volts against some certain reference potential,[3] the stability of an electrolyte can also be quantified by the range in volts between its oxidative and reductive decomposition limits, which is known as the "electrochemical window". Obviously, the redox potential of both electrode materials must fall within this electrochemical window to enable a rechargeable battery operation.

Certainly, electrochemical stability is only one of the requirements that an electrolyte should meet. A generalized list of these minimal requirements should include the following: (1) It should be a good ionic conductor and electronic insulator, so that ion transport can be facile and self-discharge can be kept to a minimum. (2) It should have a wide electrochemical window, so that electrolyte degradation would not occur within the range of the working potentials of both the cathode and the anode. (3) It should also be inert to other cell components such as cell separators, electrode substrates, and cell packaging materials. (4) It should be robust against various abuses, such as electrical, mechanical, or thermal ones. (5) Its components should be environmentally friendly.

# 1.2. The Attraction of "Lithium" and Its Challenge

Lithium has long received much attention as a promising anode material. The interest in this alkali metal has arisen from the combination of its two unique properties: (1) it is the most electronegative metal  $(\sim -3.0\mathrm{V}$  vs SHE), and (2) it is the lightest metal  $(0.534\mathrm{gcm}^{-3})$  . The former confers upon it a negative potential that translates into high cell voltage when matched with certain cathodes, and the latter makes it an anode of high specific capacity  $(3.86\mathrm{Ah}\mathrm{g}^{-1})$  . In the 1950s lithium metal was found to be stable in a number of nonaqueous solvents despite its reactivity, and this stabilization was attributed to the formation of a passivation film on the lithium surface, which prevents it from having a sustained reaction with electrolytes. Intensified research activities resulted in the commercialization of a series of lithium-based primary cells in the 1960s and 1970s, and the electrolyte solvents ranged from organic (propylene carbonate) to inorganic (thionyl chloride and sulfur dioxide).

The continued efforts to expand lithium chemistry into rechargeable technology, however, encountered severe difficulties in terms of the cycle life and safety.[9,10] Soon it was realized that the source of the problems was the morphology of the lithium crystals newly deposited from the electrolytes upon recharge.[11,12] Needlelike lithium crystals (called "dendrite") grow on the anode upon charge and, during the subsequent discharge, become electrically isolated from the substrate due to nonuniform dissolution rates at different sites of the dendrite. The direct victim of such lithium loss is energy density, because excessive lithium has to be used in the cell to make up for the loss.[13] But more seriously, a hazard could

be caused by such "dead lithium" crystals, which are electrochemically inactive but chemically hyper-reactive due to their high surface area. When dendrite growth pierces the separator and results in an internal short, thermal runaway and explosion ensue.

The work on rechargeable lithium batteries from the 1970s to 1980s overwhelmingly concentrated on the electrolyte formulation, in the hope that proper choices of electrolyte solvents or salts would suppress or even eliminate the dendritic deposition of lithium. Among the numerous electrolyte systems investigated, an ether-based solution developed by an Israeli company seems to have achieved the apex for lithium metal-based rechargeable batteries.[14] A lithium electrode is highly stable in this solution up to  $120^{\circ}\mathrm{C}$  because of excellent surface passivation,[15] and over 300 depth discharge cycles have been reported.[16] A novel redox mechanism between the salt,  $\mathrm{LiAsF_6}$ , and solvent, 1,3-dioxolane, shuts down the cell chemistry at temperatures higher than  $125^{\circ}\mathrm{C}$ , thus preventing thermal runaway.[16,17] However, dendrite formation, especially at high charge rates, still results in capacity fade.[18] In 1989 incidents of fire due to lithium rechargeable batteries in the electronic devices, followed by the manufacturer recalls, highlighted the end of general enthusiasm in lithium metal as an anode.[19]

# 1.3. From "Lithium" to "Lithium Ion"

The failure of lithium as an anode due to dendrite formation prompted the search for a way to circumvent the drastic morphological change of the anode during cell cycling. As a result, "host-guest" chemistry was considered. Also known as "intercalation"- or "insertion"-type electrodes, this concept of reversible chemistry had been applied earlier to cathode materials for lithium batteries, as represented by the trail-blazing work of Whittingham[20,21] and the significant improvements by Goodenough et al. and others.[22,23] Most of the host materials are transition metal oxides or chalcogenides with stable crystal lattices, and their layer or tunnel structures provide the pathways for guest ions such as the lithium ion to diffuse. By injecting or extracting electrons, the redox reactions occur on the host lattice while mobile guest ions intercalate into or deintercalate from the host matrix to compensate for regional electroneutrality. During the whole intercalation/deintercalation cycle, there are no Faradaic changes in the "guest ion". If a similar intercalation host could be found and used as an anode material, then a battery employing such intercalation cathodes and anodes would only require the lithium ion to shuttle back and forth between the electrodes without the presence of lithium metal. The nickname "rocking-chair battery" was given to such a device that uses dual intercalation electrodes,[24] the working principle of which is schematically depicted in Figure 1, using the example of the state-of-the-art lithium ion chemistry.

The concept of rocking-chair lithium batteries was confirmed experimentally by using lithiated oxides  $\left(\mathrm{Li}_{6} \mathrm{Fe}_{2} \mathrm{O}_{3}, \mathrm{LiWO}_{2}\right)$  as interaction anodes and other oxides  $\left(\mathrm{WO}_{3}, \mathrm{TiS}_{2}, \mathrm{V}_{2} \mathrm{O}_{5}\right)$  as cathodes in nonaqueous

![](images/e5b17b8b06adcac3085afd89852250e6eaac62370dbc1876b793960ae352eb6e.jpg)  
Figure 1. Schematic description of a " (lithium ion) rocking-chair" cell that employs graphitic carbon as anode and transition metal oxide as cathode. The undergoing electrochemical process is lithium ion deintercalation from the graphene structure of the anode and simultaneous intercalation into the layered structure of the metal oxide cathode. For the cell, this process is discharge, since the reaction is spontaneous.

electrolytes. $^{25,26}$  However, the enhanced safety and extended cycle life were not sufficient to offset the penalty in energy density caused by the replacement of lithium metal; hence, these systems were never commercialized. $^{27,28}$

A breakthrough was made when Japanese researchers exploited an old concept of using carbonaceous materials as anode intercalation host.[29-31] The term "lithium ion battery" that was introduced by those researchers eventually prevailed and replaced the other aliases such as "rocking-chair",[24] "shuttlecock",[32] or "swing" batteries.[33] In the charged state of these carbonaceous anodes, lithium exists in its ionic rather than metallic state, thus eliminating any possibility of dendrite lithium. The advantage of this new host is highlighted by the low cost of carbon and the high lithium ion activity in the intercalation compound; the latter renders an anode potential close to that of lithium metal and minimizes the energetic penalty. In 1990 both Sony[34] and Moli[35] announced the commercialization of cells based on petroleum coke and  $\mathrm{LiCoO_2}$ , though Sony was generally credited for making this technology a commercial reality. In the same year Dahn and co-workers published their seminal report on the principle of lithium intercalation chemistry with graphitic anodes and the effect of electrolyte solvent in the process.[36] In fact, the conclusions drawn therein constitute the foundation for the current lithium ion battery industry:

(1) Electrolyte solvents decompose reductively on the carbonaceous anode, and the decomposition product forms a protective film. When the surface of the anode is covered, the film prevents further decomposition of the electrolyte components. This film is an ionic conductor but an electronic insulator.

(2) This reductive decomposition process occurs only during the first charge and is absent in the following cycles so that the carbonaceous anode can be cycled many times in the electrolyte, yielding stable capacity.  
(3) The chemical structure of the electrolyte solvents critically influences the nature of the protective film, and ethylene carbonate was found to be an essential component of the solvents that protects the highly crystalline structure of graphite.

Obviously, the film formed on a carbonaceous anode plays a critical role in enabling a lithium ion device to work reversibly. Presuming that the surface nature of the carbonaceous anode at low potentials is similar to that of lithium metal in nonaqueous electrolytes, Dahn and co-workers adopted a model developed earlier by Peled to describe the passivation on lithium metal[37] and named this surface film on carbonaceous anodes a "solid electrolyte interface" (SEI). This term soon became the most frequently used key word in publications concerning lithium ion technology in the following decade. Although it will turn out later that the exact mechanism involved in the formation is far more complicated and remains a controversial topic even today, it has been generally agreed that the electrolyte reduction products are the main components of an SEI and dictate the chemical as well as thermal properties of the electrode.

The decade following Dahn's publication witnessed an explosive growth in lithium ion technology research, and essentially all aspects of lithium ion technology were explored with state-of-the-art techniques, while the main excitement revolved around developing new materials such as carbonaceous anode and metal oxide cathode materials and the electrolyte solvents and salts compatible with them. The result of those intensified efforts was the successful commercialization and the rapid thriving of this youngest battery chemistry. By 2000, the quantity of lithium ion cells manufactured reached  $\sim 620$  million units with a market value of  $\sim 1$  billion dollars,[38] accounting for more than a  $90\%$  share of the rechargeable battery market[39] or  $63\%$  of total sales in portable batteries. The employment of new materials and novel engineering designs has pushed the cycle life, energy, and power density of this technology to more than 2000 cycles,  $160\mathrm{W}\mathrm{h}\mathrm{kg}^{-1}$ , and  $5000\mathrm{Wkg}^{-1}$ , respectively.[40] The major driving force of this market remains the so-called "small formula batteries" with capacities smaller than  $1\mathrm{Ah}$ ; however, industry-size lithium ion cells are increasingly being used in space, military, and other special applications, especially as traction power sources for electric or hybrid electric vehicle (EV/HEV) applications.[40]

# 1.4. Scope of This Review

Since the inception of lithium ion technology, there have been several reviews summarizing the knowledge accumulated about this new technology from various perspectives, with the latest being in 2003.41-48 Because electrolytes interact closely with both cathode and anode materials during the operation, their effect on cell performance has been discussed in

almost every one of these reviews. On the other hand, attention has always been focused on electrode materials, especially the anodes, and electrolytes as an important component of the cell have not been comprehensively treated in any dedicated reviews.

This review intends to fill this deficit by summarizing the progress made during the last 10 years in the research and development of electrolytes for lithium-based batteries. Since lithium ion chemistry is by far the only successfully commercialized rechargeable lithium-based technology, emphasis will be placed on the electrolytes developed for this system. Liquid electrolytes will take the central stage, and the scope of the review will include their ionics, phase diagrams, interfaces with cathode and anode materials, long-term chemical stability in the device, thermal properties and performance at extreme temperatures, and safety characterizations. Whenever an interdisciplinary topic involving both electrolyte and other cell components is encountered (i.e., electrolyte/electrode interface and passivation of electrodes), emphasis will be placed on the role and effect of electrolyte components.

For the convenience of this discussion, a somewhat arbitrary demarcation was drawn between "state-of-the-art" (SOA) and "novel" electrolyte systems, with the former referring to the ones currently used in commercialized lithium ion cells and the latter to the ones improved over the SOA systems but still under development. It should be pointed out that the exact electrolyte compositions in commercialized devices are usually proprietary knowledge, but publications from the affiliated researchers normally disclose sufficient information to reveal the skeletal electrolyte components employed. The distinction made in this review concerning the previously mentioned demarcation is based on such open literature.

This review will focus on the literature published from 1990 to the middle of 2003. Meanwhile, a certain amount of attention will also be allocated to the electrolytes for lithium batteries to avoid omitting the important progress made in these closely related fields. When selecting references, efforts were made to ensure academic quality as well as ready public accessibility. For this reason, patents, various technical reports, and conference/workshop presentations/abstracts were avoided to the extent possible. There were exceptions, though, when there was no alternative reference source. Finally, although comprehensive coverage was attempted, it is essentially impossible to cover every aspect in an exhaustive manner. The choice of the references and the organization of the content reflect the personal view of the author only.

# 2. Electrolyte Components: History and State of the Art

Most compositions of lithium electrolytes are based on solutions of one or more lithium salts in mixtures of two or more solvents, and single-solvent formulations are very rare, if there are any. The rationale behind this mixed solvent formulation is that the diverse and often contradicting requirements of bat

Table 1. Organic Carbonates and Esters as Electrolyte Solvents  

<table><tr><td>Solvent</td><td>Structure</td><td>M. Wt</td><td>Tm/°C</td><td>Tb/°C</td><td>η/cP 25°C</td><td>ε 25°C</td><td>Dipole Moment/debye</td><td>Tf/°C</td><td>d/gcm-3, 25°C</td></tr><tr><td>EC</td><td></td><td>88</td><td>36.4</td><td>248</td><td>1.90, (40 °C)</td><td>89.78</td><td>4.61</td><td>160</td><td>1.321</td></tr><tr><td>PC</td><td></td><td>102</td><td>-48.8</td><td>242</td><td>2.53</td><td>64.92</td><td>4.81</td><td>132</td><td>1.200</td></tr><tr><td>BC</td><td></td><td>116</td><td>-53</td><td>240</td><td>3.2</td><td>53</td><td></td><td></td><td></td></tr><tr><td>γBL</td><td></td><td>86</td><td>-43.5</td><td>204</td><td>1.73</td><td>39</td><td>4.23</td><td>97</td><td>1.199</td></tr><tr><td>γVL</td><td></td><td>100</td><td>-31</td><td>208</td><td>2.0</td><td>34</td><td>4.29</td><td>81</td><td>1.057</td></tr><tr><td>NMO</td><td></td><td>101</td><td>15</td><td>270</td><td>2.5</td><td>78</td><td>4.52</td><td>110</td><td>1.17</td></tr><tr><td>DMC</td><td></td><td>90</td><td>4.6</td><td>91</td><td>0.59 (20 °C)</td><td>3.107</td><td>0.76</td><td>18</td><td>1.063</td></tr><tr><td>DEC</td><td></td><td>118</td><td>-74.3a</td><td>126</td><td>0.75</td><td>2.805</td><td>0.96</td><td>31</td><td>0.969</td></tr><tr><td>EMC</td><td></td><td>104</td><td>-53</td><td>110</td><td>0.65</td><td>2.958</td><td>0.89</td><td></td><td>1.006</td></tr><tr><td>EA</td><td></td><td>88</td><td>-84</td><td>77</td><td>0.45</td><td>6.02</td><td></td><td>-3</td><td>0.902</td></tr><tr><td>MB</td><td></td><td>102</td><td>-84</td><td>102</td><td>0.6</td><td></td><td></td><td>11</td><td>0.898</td></tr><tr><td>EB</td><td></td><td>116</td><td>-93</td><td>120</td><td>0.71</td><td></td><td></td><td>19</td><td>0.878</td></tr></table>

${}^{a}$  The mp of DEC recorded in various literature sources (books, papers, commercial catalogs) has been  $- {43}{}^{ \circ  }\mathrm{C}$  ,which was corrected by a very recent measurement (ref 50e). This widespread error of  ${30}^{ \circ  }$  seems to stem from a single source in 1921, which was then registered by Beilstein Handbuch and escaped detection for approximately eight decades.

terry applications can hardly be met by any individual compound, for example, high fluidity versus high dielectric constant; therefore, solvents of very different physical and chemical natures are often used together to perform various functions simultaneously. A mixture of salts, on the other hand, is usually not used, because anion choice is usually limited, and performance advantages or improvements are not readily demonstrated.

Solid polymer and gel polymer electrolytes could be viewed as the special variation of the solution-type electrolyte. In the former, the solvents are polar macromolecules that dissolve salts, while, in the latter, only a small portion of high polymer is employed as the mechanical matrix, which is either soaked with or swollen by essentially the same liquid electrolytes. One exception exists: molten salt (ionic liquid) electrolytes where no solvent is present and the dissociation of opposite ions is solely achieved by the thermal disintegration of the salt lattice (melting). Polymer electrolyte will be reviewed in section 8 ("Novel Electrolyte Systems"), although lithium ion technology based on gel polymer electrolytes has in fact entered the market and accounted for  $4\%$  of lithium ion cells manufactured in 2000.[38] On the other hand, ionic liquid electrolytes will be omitted, due to both the limited literature concerning this topic and the fact that the application of ionic liquid electrolytes in lithium ion devices remains dubious. Since most of the ionic liquid systems are still in a supercooled state at ambient temperature, it is unlikely that the metastable liquid state could be maintained in an actual electrochemical device, wherein electrode materials would serve as effective nucleation sites for crystallization.

# 2.1. Solvents

In accordance with the basic requirements for electrolytes, an ideal electrolyte solvent should meet

the following minimal criteria: (1) It should be able to dissolve salts to sufficient concentration. In other words, it should have a high dielectric constant  $(\epsilon)$ . (2) It should be fluid (low viscosity  $\eta$ ), so that facile ion transport can occur. (3) It should remain inert to all cell components, especially the charged surfaces of the cathode and the anode, during cell operation. (4) It should remain liquid in a wide temperature range. In other words, its melting point  $(T_{\mathrm{m}})$  should be low and its boiling point  $(T_{\mathrm{b}})$  high. (5) It should also be safe (high flash point  $T_{\mathrm{f}}$ ), nontoxic, and economical.

For lithium-based batteries, the active nature of the strongly reducing anodes (lithium metal or the highly lithiated carbon) and the strongly oxidizing cathodes (transition metal based oxides) rules out the use of any solvents that have active protons despite their excellent power in solvating salts, because the reduction of such protons and/or the oxidation of the corresponding anions generally occurs within  $2.0 - 4.0\mathrm{V}$  versus Li,[49] while the charged potentials of the anode and the cathode in the current rechargeable lithium devices average  $0.0 - 0.2\mathrm{V}$  and  $3.0 - 4.5\mathrm{V}$ , respectively. On the other hand, the nonaqueous compounds that qualify as electrolyte solvents must be able to dissolve sufficient amounts of lithium salt; therefore, only those with polar groups such as carbonyl  $(\mathrm{C = O})$ , nitrile  $(\mathrm{C\equiv N})$ , sulfonyl  $(\mathrm{S = O})$ , and ether-linkage  $(-O - )$  merit consideration.

Since the inception of nonaqueous electrolytes, a wide spectrum of polar solvents has been investigated, and the majority of them fall into either one of the following families: organic esters and ethers. The most commonly used solvents from these families, along with their physical properties, are listed in Tables 1 and 2, respectively,[50] where the melting temperature of diethyl carbonate (DEC) deserves special attention because a significant correction has been made recently.[50e]

Table 2. Organic Ethers as Electrolyte Solvents  

<table><tr><td>Solvent</td><td>Structure</td><td>M. Wt</td><td>\( {\mathrm{T}}_{\mathrm{m}}/{}^{ \circ  }\mathrm{C} \)</td><td>\( {\mathrm{T}}_{\mathrm{b}}/{}^{ \circ  }\mathrm{C} \)</td><td>\( \eta /\mathrm{{cP}} \) \( {25}^{ \circ  }\mathrm{C} \)</td><td>\( \varepsilon \) \( {25}^{ \circ  }\mathrm{C} \)</td><td>Dipole Moment/debye</td><td>\( {\mathrm{T}}_{\mathrm{f}}/{}^{ \circ  }\mathrm{C} \)</td><td>\( \mathrm{d}/{\mathrm{{gcm}}}^{-3} \) , \( {25}^{ \circ  }\mathrm{C} \)</td></tr><tr><td>DMM</td><td>![](&#x27;img_url&#x27;)</td><td>76</td><td>-105</td><td>41</td><td>0.33</td><td>2.7</td><td>2.41</td><td>-17</td><td>0.86</td></tr><tr><td>DME</td><td>![](&#x27;img_url&#x27;)</td><td>90</td><td>-58</td><td>84</td><td>0.46</td><td>7.2</td><td>1.15</td><td>0</td><td>0.86</td></tr><tr><td>DEE</td><td>![](&#x27;img_url&#x27;)</td><td>118</td><td>-74</td><td>121</td><td></td><td></td><td></td><td>20</td><td>0.84</td></tr><tr><td>THF</td><td></td><td>72</td><td>-109</td><td>66</td><td>0.46</td><td>7.4</td><td>1.7</td><td>-17</td><td>0.88</td></tr><tr><td>2-Me-THF</td><td></td><td>86</td><td>-137</td><td>80</td><td>0.47</td><td>6.2</td><td>1.6</td><td>-11</td><td>0.85</td></tr><tr><td>1,3-DL</td><td></td><td>74</td><td>-95</td><td>78</td><td>0.59</td><td>7.1</td><td>1.25</td><td>1</td><td>1.06</td></tr><tr><td>4-Me-1,3-DL</td><td></td><td>88</td><td>-125</td><td>85</td><td>0.60</td><td>6.8</td><td>1.43</td><td>-2</td><td>0.983</td></tr><tr><td>2-Me-1,3-DL</td><td></td><td>88</td><td></td><td></td><td>0.54</td><td>4.39</td><td></td><td></td><td></td></tr></table>

An interesting observation should be made concerning the dependence of the physical properties on molecular cyclicity, since it will have a significant effect on the formulation of electrolytes for lithium ion cells. While all of the ethers, cyclic or acyclic, demonstrate similar moderate dielectric constants (2-7) and low viscosities  $(0.3 - 0.6\mathrm{cP})$ , cyclic and acyclic esters behave like two entirely different kinds of compounds in terms of dielectric constant and viscosity; that is, all cyclic esters are uniformly polar  $(\epsilon = 40 - 90)$  and rather viscous  $(\eta = 1.7 - 2.0\mathrm{cP})$ , and all acyclic esters are weakly polar  $(\epsilon = 3 - 6)$  and fluid  $(\eta = 0.4 - 0.7\mathrm{cP})$ . The origin for the effect of molecular cyclicity on the dielectric constant has been attributed to the intramolecular strain of the cyclic structures that favors the conformation of better alignment of molecular dipoles, while the more flexible and open structure of linear carbonates results in the mutual cancellation of these dipoles.

# 2.1.1. Propylene Carbonate (PC)

Among these solvents, cyclic diesters of carbonic acid have undoubtedly attracted the main research attention throughout the entire history of lithium batteries, especially in the past decade, when their role in forming an SEI on carbonaceous anodes became recognized. However, the early interest in these compounds arose solely from their high dielectric constant and, hence, their ability to dissolve a wide variety of lithium salts. In 1958, it was observed that lithium could be electrodeposited from a solution of  $\mathrm{LiClO_4}$  in PC,[51] and PC became the immediate focus of investigation.[4,9,10] Its wide liquid range (defined by the difference between  $T_{\mathrm{m}}$  and  $T_{\mathrm{b}}$ , Table 1), high dielectric constant, and static stability with lithium made it a preferred solvent, and considerable efforts were made to purify it[52] when a less-than-ideal stripping/plating efficiency ( $\leq 85\%$ ) for lithium was observed during cycling. The capacity of lithium cells with PC electrolytes also fades accordingly.[4,9,10,54] However, it was soon realized that this poor cycling efficiency was more intrinsic to the electrolyte solvent than contaminant-originated, and the reaction between the PC and the newly deposited lithium particles was thought to be the cause.[9] More recent studies employing spectroscopic means have confirmed the PC reduction on a newly formed lithium

![](images/0b28ee84f1eaf8406c4d230d078c838c93531db33769fa8df71664e32ec355ba.jpg)  
Scheme 1. Reduction of PC on a Lithium Surface: One-Electron Process

surface, and a one-electron reduction process has been proposed (see Scheme 1).<sup>55</sup>

The overall capacity fading of lithium cells using PC-based electrolytes, however, is a more complicated mechanism, although Scheme 1 plays a part in it. The static stability of PC against a lithium surface had been attributed earlier to the existence of a protective layer,[37,56] which consists of the decomposition products shown in Scheme 1, and prevents the sustained reaction of PC with lithium.[55] On the other hand, it was the dynamic reactivity that results in the lithium loss during cycling,[9] for which the main cause is related to the nonuniform morphological change of the lithium surface rather than chemical corrosion. Figure 2 schematically shows this nonuniformity of the lithium surface during the cycling process, where uneven growth of the electrodeposited lithium crystals results in dendrites that in subsequent discharge processes (lithium dissolution) produce lithium particles that are electrically isolated from the lithium anode. Microscopic studies have confirmed the existence of dendrites (Figure 3) and have attributed their formation to the presence of a passivation film.[37,57] Serious safety hazards are often caused by the generation of both dendrites and isolated lithium crystals.[58,59] The former creates internal shorts, and the latter is chemically active with the electrolyte solvents due to their huge surface areas.

# 2.1.2. Ethers

In view of the poor cycling efficiency and the potential hazards associated with PC, people turned to ethers for improved lithium morphology. In the 1980s, ethers were widely preferred by researchers as an alternative candidate, because of their low

![](images/36bd8041e87b3f34c80324882151035ad12145134e5f2400e6798e37e610fdaa.jpg)

![](images/e4db152c43c3ecadd142e2d07564394d7576c9589c249f1a2d1e0e876819ddfb.jpg)  
Figure 2. (a) Schematic description for the growth of dendrite crystals on a Li surface. The film consisting of decomposition products as shown in Scheme 1 prevents the growth of large granular crystals but rather promotes the formation of treelike dendrites. (b) Schematic description for the formation of isolated lithium particles from Li dendrites. The uneven dissolution of the dendrites leaves lithium crystals detached from the lithium substrate. The isolated lithium crystals become electrochemically "dead" but chemically reactive due to their high surface area.

![](images/239864be65d8e168f09e19d35dca14c83447220a2e2f73ef1819254b4f00e080.jpg)  
Figure 3. Micrograph of a single dendrite lithium grown in PC. (Reproduced with permission from ref 57 (Figure 6a). Copyright 1989 The Electrochemical Society.)

viscosity and resultant high ionic conductivity, but, most of all, the better lithium morphology during cycling.[60] The cycling efficiency of lithium was reported to be  $88\%$  in tetrahydrofuran (THF),[60-62] an average of  $96\%$  in 2-methyltetrahydrofuran (2-MeTHF),[62-65]  $97\%$  in polymethoxy ethers[66] and dimethoxy propane,[67] and  $98\%$  in diethyl ether,[62,68] although the safety concern over the high vapor pressure of diethyl ether renders it an impractical candidate. The formation of dendritic lithium seemed to be sufficiently suppressed in these solvents even at high charge rates.[62] However, efforts to incorporate ether-based electrolytes in lithium cells were still troubled by the poor capacity retention,[68-70] and prolonged cycling

( $>100$  cycles) of the cells still produced dendrite deposition,[71] which terminated the cells by creating shorts,[72] despite the improved lithium morphology observed in the short term.

In addition to the problem with the lithium anode, a new factor contributing to the capacity fade surfaced as the oxidative decomposition of ether-based compounds on the cathode surface.[61,67,73] Electrochemical studies on these ether-based electrolytes placed the potential for the oxidative breakdown of the ether functionality at relatively low potentials. On a platinum surface, for example, THF was found to be oxidized at  $4.0\mathrm{V}$  vs Li, while PC remained stable up to  $5.0\mathrm{V}$ .[74] In an actual cell, ethers are more readily decomposed at even lower potentials, because of the highly catalytic surface of cathode materials.[76] With the application of more potent  $4.0\mathrm{V}$  cathode materials  $\mathrm{(Li_xMO_2}$ ,  $\mathrm{M} = \mathrm{Mn}$ , Ni, or Co) in lithium or lithium ion cells, the possibility of using ether compounds as solvents or cosolvents diminished.[75,77] During the 1990s, various ethers were gradually phased out in most of the electrolyte systems under investigation. The failure of ether-based electrolytes served as a perfect example to illustrate that, in a battery, the electrolyte (solvents and salts) must cope with challenges from both the anode and the cathode. On the other hand, the advantage of organic esters, especially cyclic alkyl carbonates, was rediscovered because of their excellent stability against oxidation on cathode surfaces.[74,78,79]

# 2.1.3. Ethylene Carbonate (EC)

The interest in alkyl carbonates was renewed with the emergence of the lithium ion "shuttle" concept.[24-31] Gone with the lithium anode is the difficult issue of lithium morphology; subsequently, the higher anodic stability of PC made it once again a promising candidate. In the first generation of the commercial lithium ion cells, a PC-based electrolyte was used by Sony along with  $\mathrm{Li}_x\mathrm{CoO}_2$  as the cathode and petroleum coke as the anode.[31] However, the real renaissance for using alkyl carbonates as lithium electrolyte solvents was not brought about by PC but, quite unexpectedly, by its high melting cousin EC.

Compared with PC, EC has comparable viscosity and slightly higher dielectric constant, which are favorable merits for a solvent candidate (Table 1). In fact, its dielectric constant is even higher than that of the most common electrolyte solvent on the earth: water  $(\epsilon \sim 79)$ . However, because of its high melting point  $(\sim 36^{\circ}\mathrm{C})$ , it was never favored as an ambient-temperature electrolyte solvent in the early days of lithium battery research: the liquid range of the electrolytes based on it would be too restricted. Its higher melting point than those of other members of the carbonate family (Table 1) is believed to arise from its high molecular symmetry, which renders it a better stabilized crystalline lattice.[80, 81]

EC was considered as an electrolyte cosolvent for the first time by Elliot in 1964, who noted that, due to the high dielectric constant and low viscosity of EC, the addition of it to electrolyte solutions would favor ion conductivity.[82] The findings did not attract particular attention from the battery community
