Repository: cunyu-liu/electrolyte_ailab

File: finetune/pdf-md/mineru_output/[电池] CR-2018-Before Li Ion Batteries/full.md (part 2 of 4)
# Before Li Ion Batteries
The petroleum crisis in the early 1970s promoted enthusiastic activities in seeking new energy-storage technologies, among which the rechargeable battery was recognized as indispensable whether used in conjunction with solar, wind, ocean-wave, or other energy-harvesting systems. With significant interest and investment from petroleum corporations, a series of intercalation materials of layered structures were developed around this time,[76-84,89-95] with the seminal work of Whittingham standing out. He demonstrated, to the surprise of the community at the time, that transition metal dichalcogenides  $\left(\mathrm{TiS}_2\right)$  can accommodate  $\mathrm{Li^{+}}$  with excellent reversibility at astonishing speed for ionic movement within solids, which is sufficient to support cell reactions of reasonable rates (Figure 6A). In 1977 a team at Exxon adopted aluminum (Al) metal as an anode, which was known to form an alloy with Li at very low potential  $(0.3 - 0.4\mathrm{V}$  vs  $\mathrm{Li^{+} / Li}$ , depending on Li uptake in the Al host), and coupled it with Whittingham's cathode. The resultant  $\mathrm{Li - Al / TiS_2}$  cell could be classified as a Li-ion battery by definition, because there was no pure Li metal in this cell,[95] although its anode is an alloy host instead of a topotactic host for  $\mathrm{Li^{+}}$ . Like all alloy-type electrodes, an Al-host experiences dramatic volume changes upon accommodating and releasing  $\mathrm{Li^{+}}$ , an issue that still has not been well resolved as of today; hence, we know that such cells would not present impressive cycle life. On the other hand, the half-intercalation cell with  $\mathrm{LiTiS_2}$  cathode and Li metal anode showed much better cycling stability, and in 1980 Exxon demonstrated such cells as part of a solar-rechargeable power system (Figure 6B).[89,90,92] The unusual stability of this rechargeable Li-metal cell is best manifested by the fact that

after 35-year storage, the cell still worked with more than  $50\%$  of its original capacity retained!96

Although the electrode potentials of chalcogenides are intrinsically low ( $\sim 2.0\mathrm{V}$  vs  $\mathrm{Li} / \mathrm{Li}^{+}$ ), these results inspired numerous efforts pursuing various sulfide-based cathode materials. Meanwhile, Canadian researchers believed that the isostructural  $\mathrm{MoS}_2$  should be a superior electrode choice to  $\mathrm{TiS}_2$ , given that the former is naturally occurring while the synthesis of the latter was sophisticated.[97-108] With backing from a key player in the molybdenum mining industry, Moli Energy, mentioned earlier, was established to commercialize this technology.

Nevertheless, the eventually successful LIB cathode material came from Goodenough and co-workers,[109-111] who correctly predicted that transition metal oxides rather than sulfides would not only remain stable at high oxidation states ( $S^{n-}$  in chalcogenides have a tendency to be oxidized to  $S^0$  or to react with moisture to generate  $\mathrm{H}_2\mathrm{S}$ ) but also provide higher potentials ( $>4.0\mathrm{V}$  vs  $\mathrm{Li} / \mathrm{Li}^+$ ) and hence higher cell voltage and energy density. A series of layered structure materials based on  $\mathrm{LMO}_2$  ( $M = V$ , Cr, Co, Ni) were synthesized and explored, and  $\mathrm{LiCoO}_2$  (LCO) was identified as the winner, whose Li content could be removed down to 0.067 while charging up to  $4.70\mathrm{V}$ . At that time the electrolyte ( $\mathrm{LiBF}_4$  in PC) could support the reversible operation of LCO for only a limited number of cycles with obvious capacity fading. When adopted in commercial LIB cells much later, energy density had to be traded for reversibility by limiting the amount of Li removed to  $\leq 0.50$ .

The work by Goodenough et al. inspired a wave of efforts exploring diversified materials of varying chemistries and structures. This enthusiasm lasted for decades, and the materials subsequently developed include spinel-type Mn oxides pioneered by Thackeray, Goodenough, and co-workers;[112-115] olivine-type iron phosphates by Padhi, Nanjundaswamy, and Goodenough,[116,117] followed by numerous attempts of Chen and Dahn,[118] Chiang and co-workers,[119] and Ceder and co-workers[120,121] to improve their intrinsic low conductivity; various solid solutions of Ni, Mn, and Co oxides by Ohzuku and co-workers,[122-124] Dahn and co-workers,[118,125,126] and Amine and co-workers;[127] various structural variation of conventional spinel with excess Li in transition metal layers by Thackeray, Johnson, and co-workers;[128-132] and different "5 V class" high-voltage materials by Amine et al.,[133,134] Thackeray and co-workers,[135] Kawai et al.,[136] and Sun et al.[137,138] Some of these materials became topics of intensive research, while a few even made it into commercial LIBs manufactured today. With balanced merits between energy density and reversibility, LCO remained one of the most reliable cathodes and, as of today, is still being used as the flagship cathode material in billions of LIBs on the market, mostly for electronic consumer products. Among those numerous intercalation hosts constructed upon transition metal oxides, Mn-based materials (spinel and solid solutions consisting of Ni-Mn-Co at varying ratios) were always favored as a strong competitor for LCO in terms of rate, cost, and safety, but the issues associated with Mn dissolution in acidic electrolytes, which constantly incurs active materials loss, and the unique disproportionation tendency of Mn in those solid solutions (Jahn-Teller distortion[114]) still present challenges.

Nevertheless, the first fruition of the intercalation concept happened at the cathode side. However, to make a full battery,

the intercalation cathode materials still need a successful intercalation anode, which proved to be much more difficult.

# 6. ANODE CHALLENGE

Equally important for an intercalation LIB cell, an anode host encountered far more difficulties than its cathode counterpart did. The challenges mainly arise from its interfacing with electrolytes, and the complications can be classified into two sources:

(1) Mismatch between Electrolyte Stability and Anode Operating Potential: The ideal anode potentials, which should be close to that of Li, are often situated beyond the reduction limits of almost all electrolyte solvents. A few ether-based solvents might constitute the only exceptions that are capable of remaining almost stable near the Li potential, but their stability against oxidation is rather poor. Meanwhile, most cathode materials known today could be comfortably enveloped within the oxidation stability limits of ester-based electrolytes (Figure 7), unless the high-voltage  $(>4.5\mathrm{V})$

![](images/e6dda7f57a8aeaed10c95c0f88fab69ca3cfd7014f7108cc7e28a8fc95b796b3.jpg)  
Figure 7. Schematic potential diagram showing the mismatch between the electrochemical stabilities of electrolyte and the redox potentials of most anode and cathode materials used in modern LIBs. GR, LFP, LCO, NMC, LMNO, and LCP stand for graphite, lithium iron phosphate, lithium cobalt oxide, lithium nickel manganese cobalt oxide, lithium manganese nickel oxide, and lithium cobalt phosphate, respectively.

cathodes are used. Nevertheless, there has never been a single solvent electrolyte that can provide a thermodynamic stability window wider than  $4\mathrm{V}$ . The efforts of formulating electrolytes have always been a game of compromise. When ester-based electrolytes were eventually selected to support the cathode chemistries above  $4.0\mathrm{V}$ , their stability with the anode at low potential requires kinetic protection from an interphase. With knowledge about interphasial chemistry absent at the time, tremendous trial-and-error efforts were conducted, many of which were in unsuccessful directions.

(2) Sensitivity of the Graphitic Anode to Solvent Cointercalation: The ideal anode hosts, used in state-of-the-art LIBs, are graphitic carbon materials that consist of graphene layers held together by weak van-der-Waals forces. [139,140] The graphite layered structure can intercalate  $\mathrm{Li^{+}}$  at a potential close to  $\mathrm{Li}^0$  ( $\sim 0.10\mathrm{V}$  vs  $\mathrm{Li / Li^{+}}$ ) but is also susceptible to a collection of simultaneous and competitive reactions, among which the most prominent are the cointercalation of both  $\mathrm{Li^{+}}$  and solvent molecules into the graphite structure and the

subsequent decomposition of such solvent molecules, leading to possible gassing inside graphite and destruction of the graphite structure ("exfoliation").<sup>40</sup> Such complications prevented the early researchers from harnessing this very promising anode material for decades, until sufficient knowledge about the interphasial chemistries was accumulated. In comparison, although solvent-co-intercalation could also occur with certain layered cathode structures,<sup>142</sup> the effect is far less destructive due to the much stronger forces (both Coulombic and covalent in nature) between the transition metal and the oxygen slabs; therefore, solvent cointercalation at the cathode side never evolved from a mere inconvenience into a disastrous phenomenon.

The early intercalation materials were almost exclusively developed as Li-free cathode hosts; therefore, in their initial implementation in batteries, they were still coupled with a Li metal anode serving as a Li source (Figure 5a), and consequently the cells inherited all the stability and safety issues of Li metal. When Li metal was still a hopeful approach, the adoption of an anode intercalation host did not look that attractive. What worsened the case further is that the anode hosts known at the time were also transition metal oxides, whose high potential incurred unacceptable energy penalties.

Among the sporadic efforts in the 1980s at the dual-intercalation concept, there was one particularly worth mentioning. Using Goodenough's cathode  $\mathrm{(LiCoO_2)}$  and Scrosati's anode  $\mathrm{(MoO_2}$  and  $\mathrm{WO}_2$ ), Auborn and Barberio assembled a series of  $2.0\mathrm{V}$  class dual-intercalation cells,[143] but what distinguished their work from the previous attempts was the initial discharged state of these cells, which consisted of lithiated cathodes and delithiated anodes. In other words, the cells were assembled with all the needed  $\mathrm{Li^{+}}$  stored at the cathode instead of the anode side. A similar strategy of a lithiated cathode was demonstrated to be feasible by Whittingham earlier using lithium dichalcogenide cathode and a metal substrate without anode active species;[144] nonetheless, the dual-intercalation configuration adopted by Auborn and Barberio bears closer resemblance to modern LIBs.

In fact, a number of aqueous batteries (Ni/Cd, Ni/MH, and lead-acid) were well-known to be assembled in the discharged state already, but for Li-based chemistries that require nonaqueous media to operate, this unusual practice brought unexpected advantages in both better processing convenience and higher safety. The former, apparently deriving from the "air stability" of the discharged electrodes, significantly relaxed the stringent moisture-exclusion requirements during handling and assembly of the cell parts before electrolyte injection; while the latter reduced the possibility of catastrophic failures such as fire or overheating upon the injection of electrolytes, a risk that might occur when a "dry" cell without electrolyte already has an internal physical short-circuit post assembly operations.

In retrospect, however, the real value of this work lies in the inspiration it provided to the later LIB cell developers. The initially discharged cell configuration cleverly circumvents a very aggravated and potentially dangerous procedure: the direct handling of the anode material in its lithiated form  $\left(\mathrm{LiC}_{6}\right)$ , which is extremely reactive not only with respect to ambient moisture but also with electrolyte solvents.[139,140] The formation of the SEI between lithiated carbon  $\mathrm{LiC}_{6}$  and electrolytes is exothermic and would proceed uncontrollably if allowed to happen instantaneously, resulting in not only a poor

quality (protectiveness) of the SEI but also sudden heat release that could trigger a safety hazard, depending on the carbon surface area. Instead, the assembly of full LIB cells in the "discharged state" avoids all these troubles. For millions of pristine LIB cells manufactured today, their very first charging process in the factory realizes a gradual in situ electrochemical synthesis of  $\mathrm{LiC}_6$ , accompanied by a gradual (and possibly stepwise) formation of SEI, all of which is conducted in a safe and reliable manner, within a closed cell where the atmosphere is well controlled.

One additional benefit brought by this discharged-state approach is less apparent but equally important: gradual formation allows the interphases to be more deliberately tailored and manipulated with electrolyte additives, because most of these additive molecules were designed to reduce (or oxidize) at a potential where bulk electrolyte components (solvents and salt anions) are still stable.[145,146] Such manipulation would be impossible or at least less effective if the interphase formation occurs instantaneously, where all electrolyte components might be involved with little discrimination. The majority of LIBs manufactured nowadays employ one or more additives in their electrolytes, which has become a billion-dollar industry. Exploration of new battery chemistries beyond LIBs only makes the search for new electrolyte components more important than ever.

The recall of Moli Energy cells in 1989 abruptly changed researchers' perception about dual-intercalation batteries. At the time, Moli was not the only company attempting to develop Li metal rechargeable batteries; hence, the incident captured intense attention from a worldwide audience, among which were Japanese electronics giants Sony, Sanyo, Hitachi, and Matsushita. These companies were seeking an answer to the demand for improved batteries with higher energy densities to support the rapid development of portable electronics. Sooner or later, they terminated their rechargeable Li metal ventures and focused on the search for a proper anode intercalation host. It is clear that, at the time of the Moli recall, major efforts were already well underway in Japan to commercialize technology that subsequently became known as LIBs.

Among all the candidate anodes, carbonaceous hosts were the favorite, not only because of their low potential when fully intercalated by  $\mathrm{Li^{+}}$  and their high capacity of accommodating  $\mathrm{Li^{+}}$  but also because of their high abundance in nature and the multiple ways to tailor their structure and morphology from natural precursors. The capacity of  $372\mathrm{mAh / g}$  or  $756\mathrm{mAh / mL}$  (for  $\mathrm{C_6}$ ) and  $339\mathrm{mAh / g}$  or  $719\mathrm{mAh / mL}$  (for  $\mathrm{LiC_6}$ ), once considered mediocre in comparison with Li metal ( $3856\mathrm{mAh / g}$  or  $2062\mathrm{mAh / mL}$ ), now became acceptable as soon as more desired advantages such as better safety, reversibility, and efficiency could be materialized.[139,140,145-149]

Long before any serious efforts in Li-based batteries, and even long before the formation of the "host-guest" chemistry concept, graphite was known to accommodate in its interlayer structure a variety of guest species, which could be cations  $(\mathrm{Li}^{+}, \mathrm{K}^{+}, \mathrm{Cs}^{+}, \mathrm{etc.})$ , anions (halide-based complexes, etc.), or neutral  $(\mathrm{NH}_{3})$  species. Such intercalation processes could be either chemical or electrochemical in nature. In fact, as early as 1938, Rüdorff and Hoffmann demonstrated an "ion-transfer cell", in which hydrogen sulfate anions  $(\mathrm{HSO}_{4}^{-})$  were electrochemically shuttled reversibly between a pair of symmetrical graphite electrodes (Figure 8). Distinct stages (I and II) of hydrogen sulfate-graphite compounds could be identified from the

![](images/78b2d9909e44e04db40c28ac67ff503133c85db431d83d61639c3ed6150d0b02.jpg)  
Figure 8. (A, upper inset) Dual-intercalation hydrogen sulfate ion cell of Rüdorff and Hoffmann, who coupled a graphite electrode fully loaded with hydrogen sulfate ions (stage I) with another pristine graphite electrode and shuttled hydrogen sulfate ions reversibly between two electrodes. (B, lower center) Potential profile of such a graphite electrode displaying two distinct sections corresponding to the transition from stage I to stage II as hydrogen sulfate ions deintercalate from one graphite electrode and intercalate into another. The figure was reconstructed from ref 150. Copyright 1938 ZAAC.

potential profile of the graphite electrode versus normal hydrogen electrode. This cell should be regarded as the antique ancestor of modern LIBs.

The intercalation of alkali metal cations into graphite was discovered much earlier,[151,152] but all these intercalations were conducted via chemical means, i.e., by directly reacting graphite with molten metal or its vapor, during which the alkali metal (Li, K, Rb, and Cs) transferred its electron to the conductive band of the  $\mathfrak{sp}^2$ -hybridized carbon in the graphene sheet and entered the interlayer structure of the latter. Hence, in such graphite-intercalation compounds (GICs), these alkali species are believed to exist in ionic states to different extents, which has been supported by overwhelming experimental and spectra evidence.[153] However, charge transfer does occur, especially at high guest populations such as  $C_6Li$ , where  $\mathrm{Li^{+}}$  should be only partially ionic.[147,148,153] Due to the high reactivity of Li metal, Hérold found that the intercalation by  $\mathrm{Li^{+}}$  had to be carried out at moderate temperatures or via vapor; otherwise, a competitive reaction of a conversion-reaction nature would occur, leading to the full reduction of carbon by Li, destroying the graphite structure and generating lithium carbide.[154,155]

Differing from all its alkali cousins,  $\mathrm{Li^{+}}$  can be packed at a much higher density at stage I  $(\mathrm{LiC}_{6})$ , while  $\mathrm{K^{+}}$ ,  $\mathrm{Rb^{+}}$ , and  $\mathrm{Cs^{+}}$  can only form MC8. Na, on the other hand, stood out alone because its GIC is thermodynamically disfavored, with the exception of extremely diluted GICs,[153] or when  $\mathrm{Na^{+}}$  is assisted by solvent molecules, whose cointercalation occurs at astonishingly high reversibility and rate.[156] Beside packing

![](images/cc71c58632bd73757abd307df6be4ee1e980f1e5ce7585023412224e82a35a38.jpg)  
Figure 9. Formation of a ternary GIC and its three different fates depending on the solvents. (A) Extensive graphitic exfoliation induced by the reductive decomposition of unstable solvent molecules residing within the graphitic structure. (b) Formation of cointercalation GIC due to the high stability of solvent molecules toward reduction. (c) Reductive decomposition of electrolyte components (mainly solvent molecules), which produces compounds that deposit in a compact manner on the graphite surface, leading to the formation of a protective solid-electrolyte interphase (SEI). It is the SEI that ensures the reversible  $\mathrm{Li^{+}}$ intercalation in graphite.

density (capacity), the  $\mathrm{Li^{+}}$ -intercalation potential also occurs at the lowest value ( $\sim 0.10$  V vs Li) compared with other alkali metals. $^{139,155}$  The combination of these two factors, apparently a legacy of the Holy Grail character of the element Li itself, makes Li-GIC an ideal material as an anode intercalation host.

However, to use Li-GIC as anode in a rechargeable battery, the lithiated form has to be electrochemically synthesized, and this has to be done in a near perfectly reversible manner. That is where the problems arise.

Early efforts of intercalating  $\mathrm{Li^{+}}$  into graphite electrochemically never succeeded because of the side reactions caused by solvent cointercalation with  $\mathrm{Li^{+}}$  and the subsequent gassing and exfoliation of graphitic materials by these solvent molecules that could not form a protective SEI. $^{148,149}$  Dey and Sullivan identified the major reactions on graphite, when the nonaqueous electrolytes were based on PC, as the quantitative decomposition of PC on graphite; $^{157}$  this was observed earlier by Rao and Hill, $^{37}$  but at the time the electrochemistry was not understood (Figure 4). Besenhard and colleagues, on the other hand, recognized that almost any electrochemical process on graphite involves the unique structure of graphite: multiple graphene layers held together by weak van de Waals force, which is hence susceptible to the invasion by guest species. They proposed that, in a wide variety of electrolytes, when graphite was cathodically polarized (i.e., when an electron is injected into graphite), what actually happened before a major reduction reaction was cointercalation, $^{157-159}$  because the structure of solvated  $\mathrm{Li^{+}}$  residing between graphene layers would be thermodynamically favored. Such a GIC with three components (graphite,  $\mathrm{Li^{+}}$ , and solvent) was named "ternary GIC" (Figure 9), whose fate is determined by the electrochemical stability of the solvents, with two different scenarios:

(1) The solvent is unstable against reduction, whose existence can only be detected by fast scan and whose decomposition induces eventual exfoliation. PC is the representative molecule of this class. In 2005 Wagner et al. were able to observe the in situ formation of such a ternary GIC, providing the most direct evidence for such a cointercalation mechanism.[41]  
(2) The solvent is stable against electrochemical reduction (in the time scale of the experiment), and therefore a stable and even reversible ternary GIC could be formed. This happens when the solvents are ethers (dimethoxyethane (DME), as the most frequent example) or dimethyl sulfoxide. $^{159-162}$  More recently, it was found that  $\mathrm{Na^{+}}$ , which cannot intercalate into graphite at sensible concentrations, could form very stable and reversible ternary GIC as long as ethers were used as solvents. $^{156,163-165}$

A third scenario, the most important of all but unknown at the time, occurs when the solvent is unstable against reduction as well, but its decomposition results in compounds that deposit on the graphite surface as an effectively stable solid protective layer and stop further electrolyte decomposition.

In the absence of interphase knowledge, and still using PC or ethers of varying lengths as dominant electrolyte solvents, researchers in the 1950s through 1980s were unable to realize the third scenario and electrochemically synthesize lithiated carbon  $\left(\mathrm{LiC}_x\right.$  where  $x > 6$  ). In 1980, Basu claimed a rechargeable battery using stage I Li-GIC  $\left(\mathrm{LiC}_6\right)$  as the anode,[166] but the lithiated graphite used therein had to be prepared by directly reacting graphite with molten Li metal,[167,168] and the electrolyte itself had to be a molten salt

consisting of alkali metal chlorides, which, even at eutectic composition, required the cell to operate at temperatures above  $300^{\circ}\mathrm{C}$ . Japanese researchers at Sanyo claimed the first room-temperature cell with  $\mathrm{LiC}_6$  as the anode $^{169}$  in electrolyte consisting of a mixture of PC and DME, which was followed by Basu $^{170}$  using an electrolyte based on 1,3-dioxolane. We know today that neither of these cells could possibly deliver decent cycle life, simply because these electrolytes induce either scenario 1 or scenario 2, or both simultaneously, which excludes the possibility that  $\mathrm{C}_6\mathrm{Li}$  can be reversibly synthesized electrochemically therein. Beside the electrolytes, the chemically synthesized anode,  $\mathrm{LiC}_6$ , is already in the charged state, which is highly reactive and neither practical nor safe to handle.

One well-known work that must be emphasized in the history of carbonaceous anode materials was conducted by Yazami and Touzain, who in 1983 described a seemingly successful electrochemical synthesis of Li-GIC. $^{171}$  A solid polymer electrolyte consisting of  $\mathrm{LiClO_4}$  dissolved in poly(ethylene oxide) (PEO) was used to avoid cointercalation, but the low ion conductivity of such an electrolyte ( $10^{-8}$  to  $10^{-5}$  S/cm at room temperature) makes the  $\mathrm{Li^{+}}$  transport extremely sluggish, especially at the electrolyte/electrode interface. To force  $\mathrm{Li^{+}}$  into graphite, electrochemical titration techniques rather than simple galvanostatic means were used, generating a few distinct stages according to the graphite potential vs  $\mathrm{Li} / \mathrm{Li^{+}}$  as displayed in Figure 10. Examining the potential profile from

![](images/b93c7b56b1f897629ae2d0299c9463d44f64730fcff1b42ca8500f7c3a1d61b7.jpg)  
Figure 10. Attempt to electrochemically intercalate  $\mathrm{Li^{+}}$  into graphite from a polymeric electrolyte, where the cell potential profile observed (the solid black line) is plotted against the electric quantity infused into graphite. Figure reconstructed with permission from ref 171. Copyright 1983 Elsevier. The red-dashed line represents the potential profile of naked  $\mathrm{Li^{+}}$  intercalation into graphite structure, which was realized much later in carbonate-based electrolytes.

a modern perspective revealed that the equilibrium potentials for each stage seemed to situate at much higher values than they should in typical nonaqueous liquid electrolytes containing EC that were developed later, thus raising legitimate question about whether small ether molecules existed in the polymer and caused cointercalation, as evidenced by the plateaus at 600–700 and 300–400 mV, respectively. Nevertheless, this work served as an inspiration for later LIB developers because it demonstrated that electrochemical synthesis of Li-GIC in a cell could be possible.[172,173]

In fact, because the authetic electrochemical lithiation of graphite in nonaqueous electrolytes was never realized until the early 1990s, nobody exactly knew at what potential each stage of the  $\mathrm{Li^{+}}$ -GICs will be formed. A rather interesting example is the work reported by Takasu et al. in 1984, who claimed that

$\mathrm{LiC}_5$ , a highly lithiated state that does not actually exist, was formed at  $\sim 0.70\mathrm{V}$  vs Li.[174] The article was later disputed by Dey, who suggested that the observed process was merely the graphite exfoliation caused by PC in the electrolyte used.[175] It is well accepted nowadays that the highest stoichiometry that  $\mathrm{Li}^+$  can achieve in a graphitic structure is  $\mathrm{LiC}_6$ . Forcing any additional  $\mathrm{Li}^+$  into graphite will lead to the creation of Li-Li covalent bonds,[176] which borders on metallic Li deposition and hence might cause the resurgence of Li dendrite issues. Nevertheless, due to the absence of an accurate understanding about the electrochemically synthesized  $\mathrm{Li}^+$ -GICs, similar controversies over the formation of  $\mathrm{Li}^+$ -GIC in electrochemical cells still puzzled researchers from time to time.[159,177,178]

The complexity arising between electrolyte solvent and the graphitic structure forced researchers to seek carbon materials with more disordered (or less graphitic) structures, which are not as sensitive to solvent cointercalation because a large portion of amorphous carbon regions therein serve as covalent joints that strongly keep the graphitic portions together (Figure 11a and b). Extensive efforts were made in searching

![](images/91cb008db3a2ae7c708bf998934e5c92de233cc32a3f45f98d74e6fcd5028caf.jpg)  
(A) Graphitic carbon

![](images/766d327599e84607931b7b35ab5959fe5f4721b42dec0890e26e77a992f4bb32.jpg)  
(B) Non-graphitic carbon

![](images/716429ebb435caa6958db72346e45c6c0e3bdf3accbfc231fd29f689981ef580.jpg)  
Figure 11. Schematic drawings of (A) graphitic carbon lattice and (B) nongraphitic (both soft and hard) carbon consisting of randomly oriented graphitic islands conjoined by amorphous carbon regions. (C) Typical potential profiles for the electrochemical lithiation and delithiation of soft, hard, and typical graphitic carbons in the first cycle. The reversible discharge capacities (which are usable) are indicated in the legends. Note that hard carbon (blue square) displays the highest capacity  $(450\mathrm{mAh / g})$ ; however, its volumetric capacity is lower than that of graphite, besides its higher cost, the sloping voltage profile, and the lower Coulombic efficiency in the first lithiation/ delithiation cycle.[188]

for such an ideal carbon material, as represented by the large host of papers/patents published in this period, most of which were from Japanese companies, with the scope of materials ranging from conventional carbonaceous allotropes of diversified structures to highly conjugated polymers, which can be viewed as carbon-like without experiencing sufficient

pyrolytic processes. $^{179-188}$  Such efforts were driven by the hidden consensus that graphite exfoliation induced by electrolyte solvent cointercalation could not be resolved from the electrolyte side; therefore, it was necessary to disrupt a perfect graphitic structure by introducing disorders so that  $\mathrm{Li^{+}}$  intercalation in carbonaceous hosts could be made reversible.

These less-graphitic carbon materials fall into two distinct groups: soft and hard carbons, where the adjectives ("soft" or "hard") indicate how difficult it is to crystallize their amorphous structure into ordered (graphitic) structure at temperatures above  $2500^{\circ}\mathrm{C}$ . [139,140] However, they do share two electrochemical characteristics: (1) both are stable against exfoliation by PC-containing electrolytes, and (2) their electrochemical lithiation is represented by a rather slanted potential profile in the range between 1.0 and  $0.0\mathrm{V}$  vs Li (Figure 11c). When compared with the typical lithiation profile of a graphitic host that is characterized by an almost perfect plateau at  $\sim 0.1\mathrm{V}$  vs Li corresponding to the formation of  $\mathrm{LiC_6}$  (Figure 11c), substantial energy penalties apparently were induced for both soft and hard carbons. Soft carbon (as represented by petroleum coke) in the worst cases can achieve only half the capacity of a fully lithiated graphite with the formation of  $\mathrm{Li_{0.5}C_6}$ , while hard carbon could approach the capacity of  $\mathrm{LiC_6}$  and even more but still suffers from the slanted voltage profile as well as higher irreversible loss in the first cycle (Coulombic efficiency only  $\sim 76\%$ ). The capacitive-like behavior observed in both soft and hard carbons is the result of their amorphous carbon structure, whose lithiation compounds are much less well-defined in both ordering and stoichiometry. Despite the above drawbacks, these carbonaceous materials did electrochemically intercalate/deintercalate  $\mathrm{Li^{+}}$  with decent reversibility. They are not ideal anode hosts from an energetics perspective, but they worked.

# 7. INTEGRATION

By the mid-1980s, almost everything was ready for LIBs to be born. At the time, each component (lithiated transition metal oxides as  $\mathrm{Li^{+}}$ -intercalation cathode host, nongraphitic carbonaceous materials as  $\mathrm{Li^{+}}$ -intercalation anode host, nonaqueous electrolyte solvents, and lithium salts with complexed anions) had been under investigation for decades. The accumulated knowledge provided a sufficient technology reserve for the engineers attempting to integrate these components into a single working device.

The timing was also right. Although the shadow of the oil crisis was long lifted, the rapid advances in semiconductors and microelectronics during the years have been driving explosive growth of portable consumer electronics, whose list included cassette players, video cameras, cellular phones, and laptop computers. These new gadgets created a tremendous demand for improved portable power sources that require more energy than AA-size batteries could supply. Meanwhile, in light of the pollution and landfill issues caused by mercury-containing nonrechargeable alkaline batteries, the wakening public awareness of environmental issues exerted strong pressures on the manufacturers to look for a more sustainable solution. A rechargeable battery of high energy density never looked so tempting.

It was not surprising that Japanese electronics giants (Sony, Matsushita, and Sanyo) became the major driving force behind the commercialization of LIBs, but the first group that successfully assembled a dual-intercalation cell that resembles the modern LIB did not belong to any of these companies. The

honor went to a development team around Kuribayashi and Yoshino at the petrochemical giant Asahi Chemical.[172,189,190]

Starting in the early 1980s, the Asahi team had been considering a nonaqueous rechargeable battery design that could operate above  $3.0\mathrm{V}$  and provide much higher energy density than the  $1.2 - 2\mathrm{V}$  aqueous battery chemistries either on the market or under development. At the time the only rechargeable battery technology available for portable applications was based on nickel/cadmium (Ni/Cd) chemistry, which provided mediocre energy densities with serious environmental issues. Efforts were once initiated to miniaturize lead-acid chemistry as a low-cost alternative to the toxic Ni/Cd, but these efforts ultimately proved unsuccessful, as people soon found out that small lead-acid cells with mediocre cycle lives proved to be more likely discarded by consumers, causing additional environmental pollutions. A cleaner nickel-based chemistry, nickel/metal hydride (Ni/MH), was under development during the 1980s and was eventually commercialized in 1990 by Matsushita (Panasonic). Although it is a viable power source for portable applications, its energy density remained moderate due to its aqueous nature. On the other hand, a few rechargeable systems with higher energy densities were indeed already available at the time, such as sodium/sulfur or sodium/nickel chloride batteries using solid ceramic electrolyte,[191] but these chemistries can only operate at high temperatures  $(200 - 400^{\circ}\mathrm{C})$ , which raised issues not only with inconvenience if used in portable applications but more importantly with safety; thus, their opportunity to power portable electronics was essentially precluded. Despite major investments in these various rechargeable battery systems for years, none of these chemistries was deemed to provide realistic solutions for portable applications.

The Asahi team selected  $\mathrm{LiCoO_2}$  developed by Goodenough and co-workers as cathode,[109-111] and, inspired by the reported electrochemical lithiation of graphite by Yazami and Touzain,[171] attempted to couple it with a carbonaceous host that can reversibly accommodate  $\mathrm{Li^{+}}$  at relatively low potentials. Initially, polyacetylene was used as such an anode host,[189,192,193] but its low density as well as poor air stability forced researchers to look elsewhere, including to vapor-deposited carbon fiber and eventually and petroleum coke. The latter, a soft carbon in nature, was available in large quantities and at low cost from the petrochemical industry as a distillation residue. During these efforts, the Asahi researchers were apparently influenced by the then-mainstream belief that carbonaceous materials of perfect graphitic structure cannot support reversible  $\mathrm{Li^{+}}$ -intercalation chemistry. Meanwhile, they also realized that the crystallinity in those carbonaceous materials dictates how much  $\mathrm{Li^{+}}$  could be reversibly stored. Therefore, an optimum balance existing between the carbon's crystallinity and its resistance against exfoliation by PC was sought after. In fact, in the claim section of their important patents on LIBs,[188,189,194] the crystallinity degree of carbonaceous materials was even strictly quantified based on X-ray diffraction data, so that certain irregular structure could be maintained for better performance. From today's view, this restriction would rule out the majority of the modern LIBs operating on graphitic carbon anodes, although according to Kuribayashi,[189] this was deliberately done to distinguish from the earlier proprietary work.[166,169,170]

Nevertheless, in early 1986, the LIB configuration designed by the Asahi team already bore rather close resemblance to modern LIBs: $^{171}$  a transition metal  $\left(\mathrm{LiCoO}_2\right)$  cathode, a

nongraphitic carbonaceous (petroleum coke or vapor grown carbon fiber (VGCF)) anode, and a porous polyolefin separator soaked with nonaqueous electrolyte consisting of lithium perchlorate  $\left(\mathrm{LiClO}_4\right)$  dissolved in PC. The strategy of assembling a full cell at discharged state, first demonstrated by Whittingham[144] for Li-metal cells and then by Auborn and Barberio[143] for dual-intercalation cells, was also adopted, which significantly simplified the process control thanks to the much lower moisture- and air-sensitivity of a lithiated cathode and a delithiated anode.
