Repository: cunyu-liu/electrolyte_ailab

File: finetune/pdf-md/mineru_output/[电解液] CR-2004-Nonaqueous Liquid Electrolytes for Lithium-Based Rechargeable Batteries/full.md (part 2 of 17)
# Nonaqueous Liquid Electrolytes for Lithium-Based Rechargeable Batteries
until the early 1970s, when Scrosati and Pistoia exploited it to advantages for lithium battery electrolytes. They reported that, owing to the suppression of the melting point by the presence of the solute, a room-temperature melt would form, and extra suppression could be obtained when a small percentage (9%) of PC was added.[83] Further investigation found that electrolytes based on EC as compared with PC demonstrated improvements, not only in bulk ion conductivity but also in interfacial properties such as lower polarization on various cathode surfaces.[84] Following these reports, EC began to appear as an electrolyte cosolvent in a number of new electrolyte systems under investigation, many of which still contained ethers.[72,73,85-88] However, the first commercialized rechargeable lithium battery used an ether-free composition, an EC/PC mixture, as the electrolyte solvent.[89,90] Despite the melting-point suppression by the solute and other cosolvents, the higher liquidus temperatures of the electrolyte due to EC remained a factor limiting the low-temperature applications of the lithium cell.

The unique position of EC as a lithium battery electrolyte was established in 1990 when Dahn and co-workers reported the fundamental difference between EC and PC in their effects on the reversibility of lithium ion intercalation/deintercalation with graphitic anodes.36 Despite the seemingly minute difference in molecular structure between the two, EC was found to form an effective protective film (SEI) on a graphitic anode that prevented any sustained electrolyte decomposition on the anode, while this protection could not be realized with PC and the graphene structure eventually disintegrated in a process termed "exfoliation" because of PC cointegration. The reason for the effectiveness of the SEI has incited a lot of research interest in the past decade but remains an unsolved mystery, although it is generally believed that EC undergoes a reduction process on the carbonaceous anode via a similar path to that shown in Scheme 1. Because of the important role this SEI plays in lithium ion chemistry, the research efforts on this topic will be reviewed in a dedicated section (section 6).

# 2.1.4. Linear Carbonates

After Sony successfully marketed the first generation lithium ion cells, numerous competitors emerged and a pursuit for higher energy density started. With the energetic advantage of highly crystalline carbon (graphitic) over disordered carbon being recognized, EC became the core and indispensable component of the electrolyte formulation.

During the early 1990s, efforts were made to expand the limited liquid range of EC-based electrolytes by using different cosolvents, including PC, $^{91,92}$  THF and 2-Me-THF, $^{73,85-88}$  diethoxyethane (DEE), $^{93,94}$  and dimethoxyethane (DME). $^{45,95-97}$  None of these cosolvents performed satisfactorily though, because the presence of PC usually caused a large irreversible capacity in the initial cycle of the lithium ion cell, $^{36,91,92}$  while the ethers were found to be unstable against the oxidation catalyzed by the surface of the charged cathode. $^{93,94}$  Thus, it was generally realized that, for

a lithium ion cell that employs graphite as an anode and  $4.0\mathrm{V}$  metal oxide  $(\mathrm{LiMO}_2,\mathrm{M} = \mathrm{Co},\mathrm{Ni})$  as a cathode, the electrolyte must have oxidative stability up to  $\sim 5\mathrm{V}$  vs Li.[95-97]

In 1994 a formulation that successfully met such a standard was first described in open literature by Tarascon and Guyomard, who used a linear carbonate, dimethyl carbonate (DMC), as a cosolvent with EC.[98,99] As it has been pointed out, linear carbonates differ from their cyclic cousins by their low boiling points, low viscosity, and low dielectric constant. They can form homogeneous mixtures with EC at any ratio, and the resultant mixed electrolytes benefit not only from the melting-temperature suppression of EC but also from the low viscosity (higher ion conductivity) of DMC. But what surprises researchers is the wide electrochemical stability window of this mixture electrolyte: it remains stable on a spinel cathode surface up to  $5.0\mathrm{V}$ . Considering that these linear carbonates, in the absence of EC, are readily liable to oxidation on cathode surfaces at  $\sim 4.0\mathrm{V}$  vs Li,[76] the origin for the above improvement in the electrochemical window remains unclear, because the anodic stabilities of the ether-based electrolytes were hardly raised by their mixing with EC[93,94] or PC.[95,96] It seems that a synergistic effect is achieved when EC and DMC (or other linear carbonates) are mixed because the merits of each individual solvent are imparted on to the resultant mixture: high anodic stability of EC on cathode surfaces, high solvation power of EC toward lithium salts, and low viscosity of DMC to promote ion transport.

This new formulation of electrolytes based on a mixture of EC with a linear carbonate set the main theme for the state-of-the-art lithium ion electrolytes and was quickly adopted by the researchers and manufacturers.[97,100-103] Other linear carbonates were also explored, including DEC,[104-106] ethylmethyl carbonate (EMC),[107] and propylmethyl carbonate (PMC),[108,109] and no significant differences were found between them and DMC in terms of electrochemical characteristics. The direct impact of this electrolyte innovation is that the first generation carbonaceous anode petroleum coke was soon replaced by graphitic anode materials in essentially all of the lithium ion cells manufactured after 1993. At present, the electrolyte solvents used in the over one billion lithium ion cells manufactured each year are almost exclusively based on the mixture of EC with one or more of these linear carbonates, although each individual manufacture may have its own proprietary electrolyte formulation.

# 2.2. Lithium Salts

An ideal electrolyte solute for ambient rechargeable lithium batteries should meet the following minimal requirements: (1) It should be able to completely dissolve and dissociate in the nonaqueous media, and the solvated ions (especially lithium cation) should be able to move in the media with high mobility. (2) The anion should be stable against oxidative decomposition at the cathode. (3) The anion should be inert to electrolyte solvents. (4) Both the anion and the cation should remain inert toward the other cell components such as separator, electrode substrate,

Table 3. Lithium Salts as Electrolyte Solutes  

<table><tr><td rowspan="2">Salt</td><td rowspan="2">Structure</td><td rowspan="2">M. Wt</td><td rowspan="2">Tm/°C</td><td rowspan="2">Tdecomp., / °C in solution</td><td rowspan="2">Al-corrosion</td><td colspan="2">σ/mScm-1(1.0 M, 25°C)</td></tr><tr><td>in PC</td><td>in EC/DMC</td></tr><tr><td>LiBF4</td><td rowspan="3">F F F F F F F F F F F F F F F F F F F F F F F F F F F F F F F F F F F F F F F F F F F F F F F F F F F F F F F F F F F F F F F F F F F F F F F F F F F F F F F F F F F F F F F F F F F F F F F F F F F F F</td><td>93.9</td><td>293 (d)</td><td>&gt;100</td><td>N</td><td>3.4a</td><td>4.9c</td></tr><tr><td>LiPF6</td><td>151.9</td><td>200 (d)</td><td>~80 (EC/DMC)</td><td>N</td><td>5.8a</td><td>10.7d</td></tr><tr><td>LiAsF6</td><td>195.9</td><td>340</td><td>&gt;100</td><td>N</td><td>5.7a</td><td>11.1e</td></tr><tr><td>LiClO4</td><td>O O O O O O O O O O O O O O O O O O O O O O O O O O O O O O O O O O O O O O O O O O O O O O O O O O O O O O O O O O O O O O O O O O O O O O O O O O O O O O O O O O O O O O O O O O O O O O O O O O O O O</td><td>106.4</td><td>236</td><td>&gt;100</td><td>N</td><td>5.6a</td><td>8.4d</td></tr><tr><td>Li Triflate</td><td>Li + CF3SO3-</td><td>155.9</td><td>&gt;300</td><td>&gt;100</td><td>Y</td><td>1.7a</td><td></td></tr><tr><td>Li Imide</td><td>Li + [N(SO2CF3)2]+</td><td>286.9</td><td>234b</td><td>&gt;100</td><td>Y</td><td>5.1a</td><td>9.0e</td></tr><tr><td>Li Beti</td><td>Li + [N(SO2CF2CF3)2]+</td><td></td><td></td><td></td><td>N</td><td></td><td></td></tr></table>

$^a$  Reference 111.  $^b$  Reference 146.  $^c$  Reference 114.  $^d$  Reference 115.  $^e$  Reference 116.

and cell packaging materials. (5) The anion should be nontoxic and remain stable against thermally induced reactions with electrolyte solvents and other cell components.

The available choice of lithium salts for electrolyte application is rather limited when compared to the wide spectrum of aprotic organic compounds that could make possible electrolyte solvents. This difference could be more clearly reflected in a comprehensive report summarizing nonaqueous electrolytes developed for rechargeable lithium cells, in which Dahn and co-workers described over 150 electrolyte solvent compositions that were formulated based on 27 basic solvents but only 5 lithium salts.[50b]

Because of the small ionic radius of lithium ion, most simple salts of lithium fail to meet the minimum solubility requirement in low dielectric media. Examples are halides, LiX (where  $\mathrm{X} = \mathrm{Cl}$  and F), or the oxides  $\mathrm{Li}_2\mathrm{O}$ . Although solubility in nonaqueous solvents would increase if the anion is replaced by a so-called "soft Lewis base" such as  $\mathrm{Br}^{-}$ ,  $\mathrm{I}^{-}$ ,  $\mathrm{S}^{2-}$ , or carboxylates  $(\mathrm{R}-\mathrm{CO}_2^-)$ , the improvement is usually realized at the expense of the anodic stability of the salt because these anions are readily oxidized on the charged surfaces of cathode materials at  $<4.0\mathrm{~V~}$  vs Li.

Most of the lithium salts that are qualified for the minimal solubility standard are based on complex anions that are composed of a simple anion core stabilized by a Lewis acid agent. For example, the anion of lithium hexafluorophosphate  $(\mathrm{LiPF}_6)$  could be viewed as  $\mathbf{F}^{-}$ complexed by the Lewis acid  $\mathrm{PF}_5$ . Such anions, also known as anions of superacids, have a structure in which the formal negative charge is well distributed by the strongly electron-withdrawing Lewis acid ligands, and the corresponding complex salts are usually lower melting and better soluble in low dielectric media than their parent salts.

The requirement for chemical inertness further excluded a family of lithium salts that have been widely used in primary lithium batteries:  $\mathrm{LiAlX_4}$ $(\mathbf{X} = \mathbf{\lambda}$  halides).<sup>110</sup> Since the Lewis acidities of the  $\mathrm{AlX}_3$  are so strong, their complexation with the moderate

bases such as  $\mathrm{Cl^-}$  does not fully neutralize their activity, and as a result, they would attack most of the nonaqueous solvents, especially ethers. The  $\mathrm{AlX_4}^-$  anions also cause severe corrosion to other cell components such as the separators, usually made of polypropylene, and the insulating sealant, as well as the metallic packaging materials. On the other hand, anions based on milder Lewis acids can remain stable with organic solvents under normal conditions (e.g., ambient temperature) and have been preferentially investigated by researchers. These salts include lithium perchlorate  $(\mathrm{LiClO}_4)$  and various lithium borates, arsenates, phosphates, and antimonates,  $\mathrm{LiMX}_n$  (where  $\mathbf{M} = \mathbf{B}$  or As, P, and Sb and  $n = 4$  or 6, respectively). Table 3 lists some examples of these salts along with some basic physical properties,[50c] including ion conductivity data at room temperature in PC or EC/DMC (1:1), respectively.[50d,111-116] A brief summary of a few selected lithium salts of significance during the development of lithium cell electrolytes is given below.

# 2.2.1. Lithium Perchlorate  $(\mathrm{LiClO}_4)$

$\mathrm{LiClO_4}$  has been a popular electrolyte solute owing to its satisfactory solubility and high conductivity  $(\sim 9.0~\mathrm{mS~cm}^{-1}$  in EC/DMC at  $20^{\circ}\mathrm{C})$  as well as its high anodic stability (up to  $5.1\mathrm{V}$  on a spinel cathode surface in EC/DMC).[99] Recent studies found that SEI films formed in  $\mathrm{LiClO_4}$  electrolytes, on both lithium and carbonaceous anode surfaces, are of lower impedance than those formed in  $\mathrm{LiPF_6}$  or lithium tetrafluoroborate  $\mathrm{(LiBF_4)}$  electrolytes, because the HF is absent in the former.[104,117] It is believed that HF, generated as the hydrolysis product of  $\mathrm{LiPF_6}$  and  $\mathrm{LiBF_4}$  by trace moisture in the electrolyte solvents, reacts with either alkyl carbonate or  $\mathrm{Li_2CO_3}$  and forms the highly resistive LiF.[117,118] Compared with other lithium salts,  $\mathrm{LiClO_4}$  also has the merits of being relatively less hygroscopic and is stable to ambient moisture.

However, the high oxidation state of chlorine (VII) in perchlorate makes it a strong oxidant, which readily reacts with most organic species in violent ways under certain conditions such as high temper

![](images/e4fef69235803dfbcf4749f5f3f154d0193d38636d33fef385c5d3429f871544.jpg)  
Scheme 2. Reaction between  $\mathrm{LiAsF_6}$  and Ether Solvents

ature and high current charge. $^{58,119}$  Actually, back in the 1970s it had already been realized that  $\mathrm{LiClO}_4$  was impractical as an electrolyte solute for industry purposes; $^{119}$  nevertheless, it is still frequently used as a salt of convenience in various laboratory tests because it is easy to handle and economical. $^{43,79,91,94}$

# 2.2.2. Lithium Hexafluoroarsenate  $(LiAsF_{6})$

While researchers focused on the morphology of lithium cycling in nonaqueous electrolytes during the late 1970s, it was found that the salt plays an important role beside the solvents, and in general,  $\mathrm{LiAsF_6}$  was a superior salt to  $\mathrm{LiClO_4}$  as an electrolyte solute for lithium batteries.[54] For a long period, the combination of  $\mathrm{LiAsF_6}$  with various ethers became the most popular system under investigation.[60,62,68,69,78] On average, lithium cycling efficiencies could reach  $>95\%$  in these systems,[54,62,66] although long-term cycling in these electrolytes still promoted the growth of lithium dendrites.[71] Chemical deterioration was also detected, as indicated by the discoloration of the  $\mathrm{LiAsF_6 / 2 - Me - THF}$  solution with time, and a reaction between  $\mathrm{LiAsF_6}$  and the solvent was suspected.[65,68] A mechanism was proposed based on the Lewis acidity of  $\mathrm{As(V)}$ , which cleaves the ether linkage and produces a series of gaseous and polymeric products (see Scheme 2).[68]

The cathodic stability of the  $\mathrm{AsF_6^-}$  anion was studied on a glassy carbon surface, and a reduction process was found at  $\sim 1.15\mathrm{V}$  vs Li:120

$$
\mathrm {A s F} _ {6} ^ {-} + 2 \mathrm {e} = \mathrm {A s F} _ {3} + 3 \mathrm {F} ^ {-}
$$

The above process was observed only in the initial cycles. Nevertheless, any electrochemical reduction of  $\mathrm{As(V)}$  would raise concern about the safety of using  $\mathrm{LiAsF_6}$  in a commercial battery, because, while arsenate in its high oxidation state (V) is not particularly toxic,  $\mathrm{As(III)}$  and  $\mathrm{As}(0)$  species are.[68,120-122] From the electrochemical point of view, however, the above reduction could be a benefit, especially for lithium ion cells, since an SEI formed on an anode at  $>1.0\mathrm{V}$  vs lithium would be very stable during the operation of a lithium ion cell according to a semiempirical rule,[106] which will be discussed in more detail in section 6.

Very similar to the case of  $\mathrm{LiClO_4}$ , an SEI formed from  $\mathrm{LiAsF_6}$ -based electrolytes, either on a lithium or carbonaceous anode, mainly consists of alkyl carbonates or  $\mathrm{Li}_2\mathrm{CO}_3$  rather than LiF, as one would expect from the behavior of its close structural brothers  $\mathrm{LiPF_6}$  or  $\mathrm{LiBF_4}$ . This can be attributed to the much less labile As-F bond that is resistive to hydrolysis.

The anodic stability of the  $\mathrm{AsF_6}^-$  anion proved to be high. In proper solvents, such as esters rather than ethers, the electrolyte based on this salt can remain stable up to  $4.5\mathrm{V}$  on various cathode surfaces.[78,99] The combination of cathodic and anodic stability would have made  $\mathrm{LiAsF_6}$  a very promising candidate salt for both lithium and lithium ion batteries had the toxicity not been a source of concern. Instead, it was never used in any commercialized cells but is still frequently used in laboratory tests even today.[14-18,123-125]

# 2.2.3. Lithium Tetrafluoroborate  $(\mathsf{LiBF}_4)$

Like  $\mathrm{LiAsF_6}$ ,  $\mathrm{LiBF_4}$  is a salt based on an inorganic superacid anion and has moderate ion conductivity in nonaqueous solvents (Table 3). It was out of favor in the early days of lithium battery research because the ether-based electrolytes containing it were found to result in poor lithium cycling efficiencies, which decayed rapidly with cycle number.[60,126-128] The reactivity of  $\mathrm{LiBF_4}$  with lithium was suspected as discoloration occurred with time or heating.[128]

The researchers who initiated the study on  $\mathrm{LiBF_4}$  mentioned the multiple advantages of  $\mathrm{LiBF_4}$  as compared with other salts (e.g., less toxicity than  $\mathrm{LiAsF_6}$  and higher safety than  $\mathrm{LiClO_4}$ ),[128] but its moderate ion conductivity has been a major obstacle to its application. More recent studies on its ionics and limiting properties in various nonaqueous systems established that, among the most common anions encountered,  $\mathrm{BF_4}^-$  has the highest mobility, but its dissociation constant is significantly smaller than those of  $\mathrm{LiAsF_6}$  and  $\mathrm{LiPF_6}$ .[111,129] The unfavorable balance of these two properties results in the moderate ion conductivity.

Electrochemically, the  $\mathrm{BF}_4^-$  anion was found to be stable against oxidation on a glassy carbon (GC) surface up to  $3.6\mathrm{V}$  vs a standard calomel electrode (SCE), which translates into  $\sim 5.0\mathrm{V}$  vs lithium.[130,131] When a distinction is made, this stability limit is somehow lower than those of  $\mathrm{AsF_6^-}$  and  $\mathrm{PF_6}^-$  anions; however, caution must be exercised here, as these data were measured on GC with quaternary ammonium as supporting electrolyte, instead of on a surface of cathode materials. This could result in substantial difference.[76]

The use of  $\mathrm{LiBF_4}$  in lithium-based cells has been rare because of its inferior ion conductivity until recently, when the thermal instability of  $\mathrm{LiPF_6}$  and the moisture sensitivity became recognized. Attempts to replace  $\mathrm{LiPF_6}$  in lithium ion cells have been made, and the cells based on  $\mathrm{LiBF_4}$  electrolytes showed improved performance, not only at elevated temperatures up to  $50^{\circ}\mathrm{C}^{132}$  but, surprisingly, also at low temperatures as well.[132-135] These observations could bring this salt back to research favor.

# 2.2.4. Lithium Trifluoromethanesulfonate (LiTf)

Another family of lithium salts is based on the conjugate bases of the organic superacids, where acid strength is increased because of the stabilization of anions by the strongly electron-withdrawing groups, usually perfluorinated alkyls. In these anions, the

delocalization of the formal negative charge is practically realized by a combination of the inductive effect of the electron-withdrawing groups and the conjugated structures:

![](images/f202719c606c1cbbb3e243df8ff71666bfe05bd75034e5f4a4be7596c927c86c.jpg)  
carboxylate

![](images/28d181476d67bd526fff5db1ed6aa1657a2e44448b60a52397e228509e7cd0e9.jpg)  
phosphate

![](images/f7971d3f148824185241f9bde992020b9549dce4e2f339ee485287ec9c7de124.jpg)  
sulfonate

The attempt to use these salts originated from the hope that their dissociation constants would be high even in low dielectric media, and the organic nature of perfluorinated alkyls would always assist the solubility of the salts in nonaqueous solvents. Because of the requirement for electrochemical stability, lithium carboxylates  $\mathrm{(R_F - CO_2Li}$ , where  $\mathrm{R}_{\mathrm{F}^{-}} =$  perfluorinated alkyls) are excluded from consideration, because their oxidation still occurs at  $\sim 3.5\mathrm{V}$  vs lithium, which is similar to the cases of their nonfluorinated counterparts.[22] Obviously, the electron-withdrawing groups do not stabilize the carboxylate anions sufficiently to alter their oxidative stability.

On the other hand, sulfonate  $\left(-\mathrm{SO}_{3}\mathrm{Li}\right)$  became the anion of choice because it is highly resistant to oxidation, thermally stable, nontoxic, and insensitive to ambient moisture as compared with  $\mathrm{LiPF_6}$  or  $\mathrm{LiBF_4}$ .122 As the simplest member of this category  $(\mathbb{R}_{\mathrm{F}} = \mathbb{C}\mathbb{F}_3)$ , lithium triflate (LiTf) received extensive research as a candidate for lithium/lithium ion cells. Other similar salts studied include perfluoroethyl sulfonate  $(\mathrm{R_F} = \mathrm{C_2F_5})$ , perfluorobutylsulfonate  $(\mathrm{R_F} = \mathrm{C_4F_9})$ ,129-131 and the oligomeric versions that are based on polyether linkages.136,137

One major drawback of these sulfonate salts is their poor ion conductivity in nonaqueous solvents as compared with other salts. In fact, among all the salts listed in Table 3, LiTf affords the lowest conducting solution. This is believed to be caused by the combination of its low dissociation constant in low dielectric media[122,138] and its moderate ion mobility[129] as compared with those of other salts. Serious ion pairing in LiTf-based electrolytes is expected, especially when solvents of low dielectric constant such as ethers are used.[111,122]

The stability of the  $\mathrm{Tf}^{-}$ anion toward lithium has been studied by both electrochemical and spectroscopic means.139 While the surface analysis using X-ray photoelectron spectra (XPS) found only a trace of LiF, in addition to  $\mathrm{Li_2CO_3}$ , present on the lithium surface, indicating that this anion was not reactive with lithium, a poor lithium morphology was identified in LiTf-based electrolytes. Electrochemical quartz crystal microbalance (EQCM) detected a very rough surface of the cycled lithium, most likely related to the formation of dendritic lithium. A simultaneous impedance measurement confirmed the poor morphology with ever-increasing interfacial impedance due to the incessant reactions between the rough lithium surface and the electrolyte. This sustained reaction resulted in a thick and resistive SEI film that was not favorable to battery operation. However, in at least one case, LiTf was found to outperform the state-of-the-art solute  $\mathrm{LiPF_6}$ , where an atypical

![](images/32f1df860d855bc315124db653eb4cb9d0c1674cecf1006fd35c3486538d878f.jpg)  
Scheme 3. Resonance States of the Imide (Im) Anion

anode (carbon fiber) was used, and LiTf-based electrolytes in various solvent mixtures (EC/DMC, PC/DMC, or EC/DME) showed better Coulombic efficiency  $(\sim 98\%)$  and discharge capacity.[140]

The anodic stability of the  $\mathrm{Tf}^{-}$ anion, as measured on a GC surface, was not found to be particularly high. $^{130}$  inferior to  $\mathrm{BF}_4^{-}$ and  $\mathrm{PF}_6^{-}$ but better than  $\mathrm{ClO}_4^{-}$ . Ab initio calculations yielded similar conclusions, $^{131}$  and results measured on porous carbon electrodes were consistent with those measured on GC. $^{81}$

The real obstacle that eventually eliminated LiTf as a candidate for lithium ion battery application is the serious aluminum corrosion that occurred in LiTf-based electrolytes. Used as the substrate material to carry cathode active material in the cell, Al is constantly subject to high potentials during cell operation and, thus, must maintain inertness against anodic dissolution. However, because of a special interaction between the  $\mathrm{Tf}^{-}$ anion and Al, the latter dissolves anodically at  $\sim 2.7\mathrm{V}$  and starts to pit at  $\sim 3.0\mathrm{V}$ . At  $4.0\mathrm{V}$  vs lithium, the normal working potential of a charged cell, the anodic dissolution current is  $\sim 20\mathrm{mA/cm^2}$  in PC. This high corrosion rate leaves LiTf virtually little possibility of being used as an electrolyte solute for any high voltage cells, either lithium or lithium ion.

# 2.2.5. Lithium Bis(trifluoromethanesulfonyl)imide (Lilm) and Its Derivatives

In 1984, Foropoulos and DesMarteau reported a new acid based on an imide anion stabilized by two trifluoromethanesulfonyl (triflic) groups.[142] Because of the strong electron-withdrawing nature of the triflic groups and the conjugation between them and the lone electron pair on the nitrogen, the formal negative charge in the anion is well delocalized, as shown by the resonance structures in Scheme 3.

As a result, the acid strength of the proton is approximately equivalent to that of sulfuric acid in nonaqueous media.[142] In view of the excellent miscibility of this anion with organic nonpolar materials, Armand et al. proposed using its lithium salt (later nicknamed "lithium imide", or LiIm) in solid polymer electrolytes, based mainly on oligomeric or macromolecular ethers.[143] In no time, researchers adopted its use in liquid electrolytes as well, and initial results with the carbonaceous anode materials seemed promising.[95] The commercialization of this new salt by 3M Corporation in the early 1990s sparked considerable hope that it might replace the poorly

conducting LiTf, the hazardous  $\mathrm{LiClO_4}$ , the thermally unstable  $\mathrm{LiBF_4}$  and  $\mathrm{LiPF_6}$ , and the toxic  $\mathrm{LiAsF_6}$  in lithium battery applications. $^{122}$  Extensive studies of this salt were carried out to determine its ionics in nonaqueous solutions $^{111,116,129,130,131,139}$  and its applications in lithium or lithium ion cells. $^{45,96,144,145}$

LiIm proved to be safe, thermally stable, and highly conducting: it melts at  $236^{\circ}\mathrm{C}$  without decomposition (a rarity among lithium salts) and does not decompose until  $360^{\circ}\mathrm{C}$ . Its ion conductivity in THF is an order of magnitude higher than that of LiTf, although lower than those of  $\mathrm{LiAsF_6}$  and  $\mathrm{LiPF_6}$ ,[111,116,122] and when no Al is used, a lithium ion cell based on a  $\mathrm{LiNiO_2}$  cathode and a petroleum coke anode can yield up to 1000 deep discharge cycles with LiIm in an EC/DMC solution.[45]

Ionics studies by Webber and Ue revealed that this salt dissociates very well even in low dielectric solvents, although its large anion size usually results in a higher solution viscosity than those of other salts in a given solvent system. Thus, its good ion conductivity should be the result of a compromise between a high degree of dissociation and low mobility.[122,129] In this sense, LiIm favors solvents with a low dielectric constant. Electrochemical stability tests were carried out on a GC electrode, and  $\mathrm{Im}^{-}$  was found to be stable against oxidation in EC/DMC up to  $2.5\mathrm{V}$  vs a  $\mathrm{Ag^{+} / Ag}$  reference, which translates to  $\sim 5.0\mathrm{V}$  vs Li, an oxidation limit lower than those for  $\mathrm{LiBF_4}$  and  $\mathrm{LiPF_6}$ [130,131] but still high enough to be practical. The morphology of cycling lithium in LiIm-based electrolytes is apparently superior to that in other salt-based electrolytes.[139]

Despite all of these merits, the application of LiIm in lithium ion cells never materialized because it caused severe Al corrosion in electrolytes based on it.[141] In situ surface studies using EQCM established a reaction between the  $\mathrm{Im}^{-}$ anion and the Al substrate in which  $\mathrm{Al(Im)_3}$  is produced and adsorbed on the Al surface.[147] Undoubtedly, this corrosion of a key component of the cell by  $\mathrm{Im}^{-}$ greatly restricts the possible application of LiIm, because the role of Al as a cathode substrate in the lithium-based battery industry is hard to replace, due to its light weight, resistance to oxidation at high potential, excellent processability, and low cost.

Efforts were made to reduce the reactivity of  $\mathrm{Im}^{-}$  toward Al. Other salts that could passivate Al were used as additives with LiIm, and the results were encouraging.[147] Also, structural modification of the imide anion was made by extending the perfluorinated alkyl chain and was found to be effective, although at the price of lower ion conductivity.[141,148] Although LiIm has never been used in any commercial lithium ion devices, it remains an interesting salt to be investigated, especially for the polymer-based electrolytes.[47]

# 2.2.6. Lithium Hexafluorophosphate  $(LiPF_{6})$

Among the numerous salts vying for lithium/ lithium ion batteries,  $\mathrm{LiPF_6}$  was the obvious winner and was eventually commercialized. The success of  $\mathrm{LiPF_6}$  was not achieved by any single outstanding property but, rather, by the combination of a series

Scheme 4. Decomposition of Carbonates by  $\mathbf{PF}_5$

$$
\begin{array}{c} \underset {\mathrm {R - O - C - O - R}} {\overset {\mathrm {O}} {\longrightarrow}} \underset {\mathrm {R - F , R ^ {1} - O - R ^ {2} , a l k e n e s , C O _ {2}}} {\overset {\mathrm {P F _ {5}}} {\longrightarrow}} \underset {\mathrm {R - F , R ^ {1} - O - R ^ {2} , a l k e n e s , C O _ {2}}} {\overset {\mathrm {R - F , R ^ {1} - O - R ^ {2} , a l k e n e s , C O _ {2}}} {\longrightarrow}} \\ \mathrm {n} \underset {\mathrm {O}} {\overset {\mathrm {O}} {\longrightarrow}} \underset {\mathrm {O}} {\overset {\mathrm {O}} {\longrightarrow}} \underset {\mathrm {O}} {\overset {\mathrm {P F _ {5} / H F}} {\longrightarrow}} \underset {\mathrm {n}} {\overset {\left[ \mathrm {C H _ {2} - C H _ {2} - O} \right] _ {\mathrm {n}}} {\overset {\left[ \mathrm {O} \right.} {\longrightarrow}}} + \underset {\mathrm {n}} {\overset {\left[ \mathrm {O} \right.} {\overset {\left[ \mathrm {O} \right.} {\longrightarrow}}} (\mathrm {O C H _ {2} C H _ {2}) _ {\mathrm {n}}} ] + \mathrm {n} \mathrm {C O _ {2}} \end{array}
$$

Scheme 5. Hydrolysis of  $\mathrm{LiPF_6}$  Salts by Moisture

$$
\mathrm {L i P F} _ {6} (\mathrm {s o l .}) + \mathrm {H} _ {2} \mathrm {O} \rightleftharpoons \mathrm {L i F} (\mathrm {s}) + 2 \mathrm {H F} (\mathrm {s o l .}) + \mathrm {P O F} _ {3} (\mathrm {s o l .})
$$

$$
\mathrm {P F} _ {5} (\text {s o l .}) + \mathrm {H} _ {2} \mathrm {O} = 2 \mathrm {H F} (\text {s o l .}) + \mathrm {P O F} _ {3} (\text {s o l .})
$$

of well-balanced properties with concomitant compromises and restrictions. For example, in the commonly used carbonate solvent mixtures it has a lower conductivity than  $\mathrm{LiAsF_6}$  (Table 3),[99,111,116] a lower dissociation constant than  $\mathrm{LiIm},^{129}$  a lower ionic mobility than  $\mathrm{LiBF_4},^{129}$  a lower thermal stability than most of the other salts,[149] a lower anodic stability than  $\mathrm{LiAsF_6}$  and  $\mathrm{LiSbF_6},^{130,131}$  and a lower chemical stability toward ambient moisture than  $\mathrm{LiClO_4}$ ,  $\mathrm{LiIm}$ , and LiTf. However, none of these other salts could meet all these multifaceted requirements simultaneously as well as  $\mathrm{LiPF_6}$  does.

$\mathrm{LiPF_6}$  was proposed as an electrolyte solute for lithium-based batteries in the late 1960s,[149] and soon its chemical and thermal instabilities were known.[150] Even at room temperature, an equilibrium exists:

$$
\operatorname {L i P F} _ {6} (\mathbf {s}) \rightleftharpoons \operatorname {L i F} (\mathbf {s}) + \operatorname {P F} _ {5} (\mathbf {g})
$$

The generation of the gaseous product,  $\mathrm{PF}_5$ , drives the equilibrium to the right, and this process is favored by elevated temperatures. In the presence of nonaqueous solvents, the strong Lewis acid  $\mathrm{PF}_5$  tends to initiate a series of reactions, such as ring-opening polymerization or cleavage of ether linkages (Schemes 2 and 4).

On the other hand, the  $\mathrm{P - F}$  bond is rather labile toward hydrolysis by even trace amounts of moisture in nonaqueous solvents, producing a series of corrosive products (Scheme 5). Thermal gravimetric analysis (TGA) reveals that, in a dry state,  $\mathrm{LiPF_6}$  loses  $50\%$  of its weight at  $>200^{\circ}\mathrm{C}^{141}$  but that, in nonaqueous solutions, the deterioration occurs at substantially lower temperatures, for example, as low as  $70^{\circ}\mathrm{C}$ .

The sensitivity of  $\mathrm{LiPF_6}$  toward ambient moisture, solvents, and high temperature not only restricts its range of applications, especially in nonaqueous batteries, but also causes tremendous difficulty in its preparation and purification.[150] Before the 1990s, most of the commercially available  $\mathrm{LiPF_6}$  had high amounts of LiF and HF, and the purity issue became part of the reason the potential of  $\mathrm{LiPF_6}$  was not fully realized until recently. The manufacture of high-purity  $\mathrm{LiPF_6}$  ( $\mathrm{HF} < 10$  ppm) in industrial scale was achieved by Japanese companies in the late 1980s, finally leading to the commercialization of lithium ion technology and the ensuing extensive research.[86,120,122]

In nonaqueous solvents based on mixed alkyl carbonates,  $\mathrm{LiPF_6}$  remains one of the most conducting salts. For example, in EC/DMC (1:1) the conductivity is  $10.7\mathrm{mScm}^{-1}$ , only fractionally lower than that of

$\mathrm{LiAsF_6}$ . According to the ionics studies on the limiting properties in various solvents, this excellent conductivity results from the combination of its ionic mobility and dissociation constant, although in neither category does  $\mathrm{LiPF_6}$  stand at the most outstanding position:111,129

$$
\begin{array}{c} \text {A v e r a g e i o n m o b i l i t y : L i B F _ {4} > L i C l O _ {4} >} \\ \text {L i P F _ {6} > L i A s F _ {6} > L i T f > L i I m} \end{array}
$$

$$
\begin{array}{c} \text {D i s s o c i a t i o n c o n s t a n t : L i T f <   L i B F _ {4} <   L i C l O _ {4} <  } \\ \text {L i P F _ {6} <   L i A s F _ {6} <   L i I m} \end{array}
$$

The reversed order in the above two properties clearly demonstrates the conflicting nature of the requirements and the advantage of the well-balanced properties of  $\mathrm{LiPF_6}$ .

Electrochemical studies on a GC electrode and various metal oxide-based cathode surfaces confirm that the solution of  $\mathrm{LiPF_6}$  in mixed carbonates can effectively resist oxidation up to  $5.1\mathrm{V},^{99,130}$  thus making it one of the few salts that can actually support the operation of  $4.0\mathrm{V}$  cathode materials.  $\mathrm{LiPF_6}$  also effectively passivates an Al substrate at high potentials.[141,153,154] It is generally accepted that the anion participated in forming a protective film on Al, although there is no consensus as yet concerning the mechanism of the process.[141,153-156]

The above merits made  $\mathrm{LiPF_6}$  the salt of choice when lithium ion technology leaped from concept into product. In 1990, it was used by Sony in the first generation lithium ion cell,[157] and since then, its position in the lithium ion industry has remained unchallenged. Like EC as an indispensable solvent component,  $\mathrm{LiPF_6}$  has become the indispensable electrolyte solute for almost all lithium ion devices manufactured in the past decade.

# 2.3. Brief Summary

After more than a decade of exploration, the skeletal components of the electrolyte for the commercialized lithium ion devices have been identified. Within the various brands of lithium ion cells, the exact electrolyte composition differs from manufacturer to manufacturer, and the formulas remain proprietary information; however, the overwhelming majority of these are apparently based on two indispensable components: EC as the solvent and  $\mathrm{LiPF_6}$  as the solute. In most cases, one or more linear carbonates, selected from DMC, DEC, or EMC, are also used as cosolvents to increase the fluidity and reduce the melting point of the electrolyte, thus forming the popular composition consisting of  $\mathrm{LiPF_6 / }$  EC/linear carbonate(s).

However, certain restrictions on battery performance arise from these state-of-the-art electrolytes, for which these two indispensable components are mainly responsible: (1) a low-temperature limit  $(-20^{\circ}\mathrm{C})$  set by EC due to the high melting point and the high liquidus temperature it confers upon the solvent mixture, and (2) a high-temperature limit  $(50^{\circ}\mathrm{C})$  set by  $\mathrm{LiPF_6}$  due to its reactivity with solvents. As a result, the commercialized lithium ion batteries can

only deliver their rated capacity and power in the temperature range  $-20$  to  $50^{\circ}\mathrm{C}$ . Below temperatures from  $-20$  to  $-30^{\circ}\mathrm{C}$ , both the capacity utilized and the rate at which it is delivered (power) are decimated. This reduction in performance at low temperatures is usually temporary, and rated capacity can be recovered once the battery is brought back to  $>20^{\circ}\mathrm{C}$ . However, at temperatures higher than  $60^{\circ}\mathrm{C}$ , the performance deterioration is permanent, because the reactions between the electrolyte solute and solvents are irreversible. Furthermore, the decomposition products of these irreversible processes, which are often gaseous, can lead to hazardous pressure build-up within the batteries.

# 3. Liquid Range of Electrolyte Solutions

The liquid range of a nonaqueous electrolyte system is defined at the upper limit by the temperature at which one of its components begins to vaporize (also called the bubble temperature,  $\theta_{\mathrm{b}}$ ) and at the lower limit by the temperature at which one of its components begins to crystallize (liquidus temperature,  $\theta_{\mathrm{l}}$ ). Apparently, along with restrictions imposed by other factors, this range could serve as the main basis for estimating the operating limits of lithium-based devices that employ such an electrolyte system. Surprisingly, despite the significance of this issue to practical applications, there have been rather few studies dedicated to the thermophysical properties of the electrolytes, especially considering the large amount of effort spent on studying ion conduction and electrochemical properties.

Tarascon and Guyomard were perhaps the first researchers to try to delineate a temperature range for lithium ion electrolytes.[99] Following their seminal formulation of new electrolytes based on cyclic and linear carbonates, they measured boiling (bp) and melting points (mp) for  $\mathrm{LiPF_6 / EC / DMC}$  solutions as the function of EC/DMC compositions. They found that the bp of the electrolytes as a function of composition exhibits a monotonic decrease from that of EC  $(248^{\circ}\mathrm{C})$  to that of DMC  $(91^{\circ}\mathrm{C})$  with such a severe curvature that, for most of the compositions, it is dominated by the lower boiling component. The same trend was observed in a similar system (PC/DEC) by Ding recently,[158] who made the observation that enhancing the bp for a mixed solvent system by adding a higher boiling component would have little effect because of the previously mentioned dependence. In other words, the upper limit of the liquid range for a binary system is mainly determined by the bp of the lower boiling component. There is sufficient reason to believe that this rule would hold true for ternary or higher order systems.
