Repository: cunyu-liu/electrolyte_ailab

File: finetune/pdf-md/mineru_output/[负极] CR-2017-Toward Safe Lithium Metal Anode in Rechargeable Batteries A Review/full.md (part 2 of 10)
# Toward Safe Lithium Metal Anode in Rechargeable Batteries: A Review
Li metal anode has infinite volume change during Li depositing/stripping, generating a critically vital effect on the stability of SEI film and Li depositing morphology.[89] SEI with a superior mechanical property is preferable to stop the amplification of the dendrite growth and achieve a safe and efficient LMB. It turns out that Li dendrites can be partly suppressed if the shear modulus of the SEI film is high enough relative to that of the Li anode  $(\sim 10^{9}\mathrm{Pa})$  [90] However, the practical SEI film always exhibits a low and heterogeneous shear modulus. When Li dendrite nucleates, SEI film experiences repeated breakdown and reparation.[91] To detect the mechanical performance of SEI film, atomic force microscopy (AFM) has been intensively employed to monitor the interface topography on the anode surface. Liu et al.[92] and Zhang et al.[93] recorded modulus mapping of SEI by in situ AFM and found that SEI film showed a Young's modulus within the range  $50 - 400\mathrm{MPa}$  due to the composition nature of the SEI

![](images/bfe6e3141ded718096c49db8cc0a04e311fb0ae04289b0fd5feece5835c90638.jpg)  
(Figure 6a). Li et al. adopted AFM to characterize their artificial  $\mathrm{Li}_3\mathrm{PO}_4$  film on Li metal anode (Figure 6b). They found that

![](images/477cdf429a893104e94d46871f822cf8ebfae2cba5f1ac0322af11cce9c5f5d9.jpg)  
Figure 6. (a) Histogram of Young's modulus distributions in SEI film on Li metal. The black, red, and blue bars represent experimental results from single-layered SEI and the inner and outer layers of dual-layered SEI on Li metal, respectively. Reproduced from ref 93. Copyright 2012 American Chemical Society. (b) Mapping of Young's modulus on  $\mathrm{Li}_3\mathrm{PO}_4$  artificial SEI film. Reproduced with permission from ref 94. Copyright 2016 WILEY-VCH Verlag GmbH & Co. KGaA, Weinheim.

the artificial film on Li anode indicated a smooth surface and a Young's modulus of 10-11 GPa, which can sufficiently suppress the Li dendrite growth. Much more efforts are requested to be devoted to AFM, especially in situ AFM investigation into the mechanical performance of SEI film on Li metal anode.

Other than the AFM characterization, density functional theory (DFT) calculations provide mechanical properties as well, which cannot be achieved by state-of-the-art experimental investigations. LiF/Li and  $\mathrm{Li_2CO_3 / Li}$  interfaces associated with an SEI film on Li metal anode were investigated.[95]  $\mathrm{Li_2CO_3}$  was more mechanically stable covering the Li metal surface than LiF when it served as an SEI component on Li metal anode.  $\mathrm{Li_2CO_3 / Li}$  interfaces were less likely to delaminate than LiF/Li interfaces. Nevertheless,  $\mathrm{Li_2CO_3 / Li}$  interfaces were more likely to result in Li dendrite nucleation and growth than LiF/Li interfaces. This is attributed to that the LiF/Li interface has a larger electron tunneling barrier,[74] indicating LiF has less electron tunneling probability than  $\mathrm{Li_2CO_3}$ . Consequently, the dendrite growth is much more complicated. The continuous

growth of Li dendrites is strongly affected by several interrelated factors, rather than by an isolated one.

# 4. LI DENDRITE NUCLEATION

# 4.1. Initial Nucleation Models

Li metal in rechargeable batteries is plated and stripped repeatedly, and the nucleation process occurs in each cycle under various circumstances. During Li deposition, the initial nucleation sites play an important role in the subsequent Li depositing behavior. Several models to illustrate Li depositing behavior in the initial nucleation stages are proposed from both theoretical derivation and experimental observation.

4.1.1. Surface Nucleating and Diffusion Model. Li metal thermodynamically easily grows dendritic morphology, while Mg is preferable for obtaining a dendrite-free morphology on electrode surfaces.[96-98] Definitely comparing the distinction of Mg and Li in crystal structures can present some instructional approaches to understand the growth of Li dendrites. Due to the stronger Mg-Mg bond strength predicted by DFT calculation, Mg has a higher free energy difference between high-dimensional and low-dimensional phases than Li.[99] This demonstrated that, relative to Li, Mg deposits are more preferable to form high-dimensional (such as three-(3D) and two-dimensional (2D)) structures rather than one-dimensional (1D) dendritic whiskers (Figure 7a). Through a comparative study of Li, Na, and Mg metal anodes, the surface diffusion on Mg electrode is significantly more rapid than on Li and Na metals, indicating that Mg ions exhibit a tendency to deposit toward the nearby areas rather than on a lumped site to form dendrites.[100] Consequently, these two factors are thermodynamically responsible for Li dendrite growth on Li metal anode: lower surface energy and higher migration energy.

Surface formation energies and diffusion barriers are two important indexes for the tendency of uniform deposition. Multiple categories of materials including layered (LiOH), multivalent  $(\mathrm{Li}_2\mathrm{O},\mathrm{Li}_2\mathrm{CO}_3)$  , and halide (LiF, LiCl, LiI, LiBr) compounds were calculated (Figure 7b).101  $\mathrm{Li}_2\mathrm{CO}_3$  has a high diffusion barrier and low surface energy for Li ions, both of which are undesirable in an SEI film to achieve a dendrite-free

![](images/ebfb3d5371a508db81e81f5de90aee5727ab88f4e4127f9de144cfbccf50444a.jpg)  
Figure 7. (a) Scheme of high-dimensional phases  $(\alpha)$  and low-dimensional phases  $(\beta)$ . Reproduced with permission from ref 99. Copyright 2012 Elsevier. (b) Surface energy vs surface diffusion barrier of possible SEI component on Li metal. Reproduced with permission from ref 101. Copyright 2012 arXiv.org.

![](images/cf8b59637eaa59f61eae825081a0ada0adc21f5a36a8088a3b4f39e080eb8264.jpg)

morphology. Li halides have either equal or higher surface energies; however, they have lower surface diffusion barriers than  $\mathrm{Li}_2\mathrm{CO}_3$ , which is preferable to render a dendrite-free morphology. Experimental lifespans represented by cell short-circuit times of SEI with these materials are correlated to diffusion barriers. The data indicate a clear linear trend consistent with an Arrhenius-like behavior between the experimental lifespans and diffusion barriers. The diffusion and surface energies can bring some fresh viewpoints to understand the Li electrochemical process and search for an effective solution to suppress Li dendrite growth.

4.1.2. Heterogeneous Nucleation Model. At initial stages of Li ion plating, Li ions obtain electrons and plate on the current collectors. This is regarded as a heterogeneous nucleation behavior. The initial nucleating morphology can generate a crucial role in the final Li depositing patterns. Therefore, comprehensive understanding and delicate control of the heterogeneous nucleation are decidedly worthwhile.

The heterogeneous nucleation process is investigated by Ely et al. both thermodynamically and kinetically through numerical simulations.102 Five regimes are clearly identified to illustrate the complex heterogeneous nucleation behavior: a nucleation suppression regime, a long incubation time regime, a short incubation time regime, an early growth regime, and a late growth regime (Figure 8). Embryos in the nucleation suppression regime are thermodynamically unstable and hence have a tendency to redissolve into the electrolyte. In the long incubation time regime, thermodynamically favored embryos stay and sequentially grow after some fluctuations

![](images/99475125623923ab001606c4a8e9f2cb7c00ea50f031254c656261f09550ee73.jpg)

![](images/6080a3c7599fe4797dd45b3ca1e3d8409e4c83b21a7eb9d309b9bfabe71d729f.jpg)  
Figure 8. (a) Scheme of a spherical cap-shaped nucleus (N) plated on a flat substrate (S) immersed in an electrolyte (E). (b) Regimes of behavior during the initial stages of nucleation and growth of Li dendrites. Reproduced with permission from ref 102. Copyright 2013 The Electrochemical Society.

from electric and ionic fields. Exceeding a critical overpotential, a short incubation time regime facilitates narrow size distributions of embryos. Eventually, Li with a size of critical kinetic radius nucleates and grows rapidly with the rise of overpotentials. In the early and subsequently later growth regimes, thermodynamically and kinetically stable nuclei grow to reach the same terminal size. Once the Li nucleus has been stably established, the growth rate remains constant until the final form. Based on these considerations, Li dendrite growth can be dramatically suppressed by (1) smoothening the surface roughness of the Li electrode surface, (2) designing the anode particle size below the thermodynamically stable critical radius, (3) limiting the plating overpotential below the critical value and a cycling capacity that is below the characteristic incubation demand, and (4) promoting the wetting nature of Li electrodeposits.

Cui's group successfully explored the initial heterogeneous nucleating process through direct observation. $^{103,104}$  They first explored the nucleation pattern of Li ions on various metal substrates and unraveled a substrate-dependent growth mode. $^{103}$  The plating/stripping cycling performance of Li metal strongly depends on the substrates. $^{105}$  Various substrates (e.g., Pt, Al, Mg, Zn, Ag, and Au, with some solubility in Li; Si, Sn, C, Ni, and Cu with negligible solubility in Li) were selected to probe the nucleating process. When these two categories of substrates (such as Au and Cu) coexisted as current collectors, Li ions tended to deposit on the Au substrates (Figure 9). These results can evidently demonstrate a preferable heterogeneous nucleating model and make it possible to intentionally induce lithium deposition. The role of current density in the initial nucleating process was probed. $^{104}$  The nuclei size is inversely proportional to the overpotential, and the number density of nuclei is directly proportional to the cubic power of overpotential (Figure 10). This also confirms that decreasing local current density through scaffolds with high specific surface area results in smoother deposits, which will be introduced in section 7.6.2.

4.1.3. Space-Charge Model. A space-charge theory proposed by Chazalviel is accepted to describe Li dendrite nucleation.[106] During Li ion deposition at high rates in dilute solution, the concentration of anions drops near the electrode surface. Anion depletion in the vicinity of electrode surface creates a very large space charge and electric field near the electrode/electrolyte interfaces, leading to a ramified growth of Li deposits.[107]

To consider the nucleation of dendritic Li metal induced by space charge, Chazalviel calculated the distribution of electrostatic potential and ion concentrations in a dilute electrolyte of a thin rectangular symmetrical cell (Figure 11a). Both region I (the quasi-neutral region) and region II (the space-charge region) are defined in a cell (Figure 11b). Region I refers to the bulk electrolyte and occupies the larger part of the cell, in which ion transfer is predominantly governed by diffusion. Region II only accounts for a small area near the electrode surface, in which ion transfer is governed by electric-field migration and the potential becomes markedly smaller than  $V_{0}$  (the anode potential). There will later remain a space charge  $Z_{e}eC_{o}$  driving the ramified growth of metallic Li electrodeposits at a high rate in dilute salt solutions. Space charge is frequently observed in the nonaqueous liquid electrolyte. Enhancing the cation conductivity/transference number or immobilizing anions can relieve the space-charge-induced dendritic Li growth.

![](images/27476c08b6562e7f94d89554419e5b72e2ab2afa9e538df38b09689878b25778.jpg)  
(a)  
(b)

![](images/9ed025c26a3d13665119f68ff3e294a0e0f9c05201f292c400782e48f93aaa22.jpg)  
Figure 9. Patterned deposition of Li metal. (a) Scheme of patterned Li deposition. (b) SEM images of an Au strip before (top) and after (bottom) Li deposition at  $0.5\mathrm{mAcm}^{-2}$  and  $0.1\mathrm{mAhcm}^{-2}$ . Li was found to deposit over the Au strip. The size of the Au strip is  $2\mu \mathrm{m}$  by  $16\mu \mathrm{m}$ , where no Li metal was directly deposited into the gap. Reproduced with permission from ref 103. Copyright 2016 Nature Publishing Group.

![](images/64a2fefe6ec1c94ad9c26b728d060acf15b105246485bd15735eac9fd7a126f2.jpg)  
0.025 mA cm-2

![](images/e4480e63b7c83fd8bcc824b5bc65e5fa85703cf0055e0c069e97899b20083018.jpg)  
0.05 mA cm-2

![](images/230791a6d645e89b71b0c77be1591381483bfc563ccea4a3e542619c31af8bae.jpg)  
0.1 mA cm-2

![](images/78c313e10bea32e4db36d98afd13a81fd9c52ad3107426ca4a4f743728a1ed03.jpg)  
$0.2\mathrm{mAcm}^{-2}$

![](images/8bda1699823e69e2efb971abfd44b195f33c8b100785239cb094ae881b4d2352.jpg)  
0.3 mA cm-2

![](images/f15b94528d1ed007f38be9880e4795480efd105efac8384045dba57a05e21170.jpg)  
0.4 mA cm-2

![](images/223498db00bc4391bdd030a7a30c640a74fde16456d09beee963c5ff9a42769e.jpg)  
0.5 mA cm-2

![](images/1b17175f14aec177106897bdd9aee19f20ea085203658c5d61e1fb1f729adad3.jpg)  
1 mA cm-2

![](images/7755230b61ab523e354b61b9c88eeb74f168be41415fd5ef5d4912ecfbec5f95.jpg)  
5 mA cm-2

![](images/6d47a5054e33a01b4c0e86998c5d0a210f9a3a5894dd12c2bf44176ef786560e.jpg)  
10 mA cm-2

![](images/3aae1ddf3187208e18349f8a412334ed5b6b3dec0a89e17f5cdea16d1eee47d4.jpg)  
Figure 10. Li nuclei deposited at different current densities. (a-j) SEM images of Li nuclei deposited on Cu for an equivalent amount of total areal capacity of  $0.1\mathrm{mAhcm}^{-2}$ . Reproduced from ref 104. Copyright 2017 American Chemical Society.

![](images/5b306b2aec1a0817d66edabc07d8b86a618adf24df6a02d4c43a675b22549394.jpg)  
Figure 11. (a) Scheme of a symmetrical cell. (b) Profile of ion concentrations and electrostatic potential obtained from the numerical simulation in the hypothetical case of uniform deposition. Reproduced with permission from ref 106. Copyright 1990 American Physical Society.

4.1.4. SEI-Induced Nucleating Model. Different from  $\mathrm{Zn / Cu}$  metal electrodes without SEI film in most cases, SEI film plays a very critical role in Li metal electrode, which is not stable and usually cracks as a result of volumetric expansion and stress caused by Li plating/stripping. The cracking at the defects of SEI films causes electrochemical hot spots and triggers filamentary and dendritic Li growth. Except for the pinholes of SEI film leading to dendrite growth, the intrinsic nature of unruptured SEI can as well decisively affect Li depositing behavior.

There are many arguments about the formation sequence of Li deposits and SEI formation. In situ electrochemical transmission electron microscopy (TEM) was utilized to afford a direct visualization of dendrite evolution on working electrodes and SEI formation (Figure 12). The dark front (dashed curve), referring to formation of SEI, traveled prior to Li deposits. The total thickness of condensed SEI and Li deposits is  $300 - 400\mathrm{nm}$ . SEI formed prior to Li metal nucleation possibly due to the high ion conductivity and electrical conductivity. The deposition process occurs between the SEI layer and the substrate. After SEI formation, Li depositing is triggered, which is induced by the intrinsic polycrystalline nature of SEI film. Similarly, the inhomogeneous deposition on Au electrode is captured in a liquid electrolyte,

![](images/aec538687fa49d74713afb228430b0da1e523e55b7822e0bf46cd43e6f1a8846.jpg)

![](images/b33524d4ff319a5ae4dd7a70bd5905ce95dc62d5e039d26e5d828ff26521d728.jpg)

![](images/44a634a822fa315a80ca1de3ed3b9a25c2b1117689a8926bbbc2274e40f5f251.jpg)  
Figure 12. Li dendrite evolution on a working electrode. The wavefront corresponds to amorphization of SEI by Li deposition as is highlighted in (A) and (B). (C) and (D) exhibit Li deposition/SEI layer formation at a constant potential; the inset in (C) highlights formation of crystalline features. Reproduced with permission from ref 108. Copyright 2014 The Royal Society of Chemistry.

![](images/c9e601cd99cd2f0f8b05559ed0406e55b4ff32521c25fc712ac2e725d0712d30.jpg)

where SEI films can be identified easily and Li dendrites emerged after the SEI film formation. $^{109}$  During the initial stages of Li deposition, Li reacts with Au substrate to form Li-Au alloy. Bubbles are generated accompanying electrolyte decomposition and SEI formation by sustained decreasing of the negative bias on Au substrate. Simultaneously, Li dendrites appear between the bubbles. Nevertheless, during the whole Li depositing process, SEI growth always accompanies Li deposition. The SEI films are never constant, continuously growing in thickness and newly forming all the time.

Li ion diffusion in the liquid electrolyte is extremely crucial to the depositing morphology, and it is also important for Cu and Zn electrodes without an SEI film. In contrast to the liquid-state diffusion-controlled growth of Cu and Zn dendrites, Li electrode morphology is additionally modified by short-range solid-state diffusion through the amorphous SEI film. The growth and dissolution of dendrites and/or mossy deposits were modulated by ion diffusion through the SEI film at typical operating currents. $^{110}$  The dendritic growth process is divided into four distinct stages (Figure 13).

Stage I. Spherical Li nuclei emerged on the Li surface and grew along with diameters proportional to the square root of growing time, indicating a limited diffusion of short-range solid-state transport through the SEI film, rather than long-range liquid-state diffusion. The SEI film passivated the Li surface and gradually reduced the Li depositing rate, since Li ions had to diffuse across the thickening SEI film covering the surface.

Stage II. Li dendrites started to grow from the root and pushed the initially formed Li away from the electrode. Herein a rapid increase in the dendritic Li length was observed, while its width remained almost constant. The dramatic upturn in depositing rate between stages I and II exhibited an abrupt transition.

![](images/7d5bd170db25a74a1d5dc476ddc69e63cd709a85d15bed60ac9a20eb4b89b43c.jpg)  
Figure 13. Length and width of Li dendrites in the four growth stages.  $\Lambda$ ,  $\Lambda 1$ , and  $\Lambda 2$  are three different kinds of dendrites.  $\Lambda$  is the pristine dendrite;  $\Lambda 1$  and  $\Lambda 2$  are the derived dendrites from  $\Lambda$  at  $60~s$ . Reproduced with permission from ref 110. Copyright 2017 Elsevier.

Stage III. The growth rate significantly decreased, induced by the newly formed/thickened SEI covering layer on the formed portion of the whisker.

Stage IV. A kink was formed on a Li whisker, dividing it into two segments. While one segment increased its length and width, the length of the other remained constant.

The continual slowing down of the initial surface growth rate is likely attributed to rapid SEI formation, which competed with Li deposition and slowed  $\mathrm{Li^{+}}$  transport. Li growth cannot be regulated by liquid-state diffusion at this small length and short time scale, but is instead determined by local interfacial kinetics (including solid-state diffusion in the SEI film) (Figure 14).<sup>110</sup>

![](images/ffcee82ef93e07f2ca0feae901efe2608c736afed23380576ad5cc846e6304ad.jpg)  
Figure 14. Scheme of root growth of lithium whiskers regulated by a short-range solid-state diffusion through an SEI film. Reproduced with permission from ref 110. Copyright 2017 Elsevier.

![](images/e5157916fe819ca4f115b8382702db649ec2be157e5832651ef26d1d31edcfad.jpg)

At a small overpotential, Li ion diffusion in the solid-state SEI film is relatively rapid and the diameter of Li deposits can grow further, rendering a surface growth pattern with a macroscopically compact morphology. When the polarization increases at high rates, Li ion diffusion in the SEI film is critically slow and becomes the rate-determining step for Li deposition. Li deposits grow in length rather than in diameter, resulting in the dendrite growth. Therefore, the SEI formation is a nanoscale event (notorious side reaction) that competes with metallic Li deposition in consuming the Faradaic current. The formed SEI film can distinctly impact the root vs tip growth patterns of Li dendrites.

The result was confirmed by Pei et al. experimentally. $^{104}$  The morphology of Li deposits was characterized in the early stages of nucleation on planar Cu electrodes in liquid organic electrolyte at different current densities. The diameter of Li deposits was very large at a small current density. With the increased current density, many more nucleation sites were

achieved with a reduced diameter, inducing a dendritic growth pattern (Figure 10).

# 4.2. Nucleation Location of Li Dendrites

The Li nucleation site during deposition is a critically important issue determining the growing direction of dendritic branches. To explore the origins of dendrite growth, direct observation is a visualized and effective strategy. Various viewpoints about the location, including tip-induced nucleation, bottom-induced nucleation, and multidirection induced nucleation, have been proposed to describe the nucleation sites in a working Li metal battery. No final conclusion has been reached yet. In this section, we introduce some theories on Li nucleation locations based on optical and electron microscopes.

4.2.1. Tip-Induced Nucleation. The tip is usually considered to be an active point in deposition. Presuming that the whisker tip is a static hemisphere, Li ion deposition easily occurs on the protrusions due to the enhanced electric and ionic fields near the spherical tips; this has been verified by direct observation.[11] The tip can determine dendrite initiation, and the growth rate is related to tip radius.[12] Relative to the fact that concentration overpotential induces electroplating on flat surface, electrochemical deposition over the tips is mainly controlled by the activation.[13] Once the depositing is activated, dendritic growth continues regardless of the ionic concentration.

The inhomogeneous surface was adopted to explain the unexpected dendrite growth in Li polymer cells. $^{114}$  The electric charges tend to accumulate over the tips, on which Li ions are more likely to deposit due to the abundant charges. In consideration of the dendrite tip curvature and growth kinetics, the dendrite growth is surface energy controlled in Li/polymer systems (Figure 15). $^{115}$  Benefiting from a large diffusion

![](images/8cf6aca87e1d994abe1b9b134c612f39ab4269509db8bbcb95b8b739a56d22d8.jpg)  
Figure 15. Diagram of a region near the tip of Li dendrites. Reproduced with permission from ref 115. Copyright 2003 The Electrochemical Society.

coefficient and a long interelectrode distance, the duration time before cell shorting is extended, although it is not so applicable in the case of organic electrolyte with a high transference number.

Besides tips, the active patterns for dendrite formations also include dislocations, boundaries, and impurities on the Li metal electrodes. Chen et al. probed the origins of metal growth during homoepitaxial electrodeposition on planar crystal surfaces.[116] They argued that many kinds of defects can severe as nucleation sites during electroplating, including pinholes in

the surface layer, second-phase impurities, dislocations, and grain boundaries in the vicinity of SEI and Li electrodes. Li ions tend to deposit on those active sites, resulting in heterogeneous deposition.

4.2.2. Bottom-Induced Nucleation. Traditionally, Li dendrites are believed to grow from the tip. Nevertheless, a number of observation results intriguingly reveal that the dendrite tips remain unchanged during deposition, which is different from the theoretical calculation results. The subsurface structures underneath dendrites were detected with hard X-ray microtomography in Li-poly(ethylene oxide) copolymer (SEO) cells (Figure 16). The volume occupied by the subsurface was larger than that occupied by the tips protruding out in the early stage of Li dendrite formation. The subsurface structure was identified in another polymer electrolyte, poly(ethylene oxide) (PEO), which was attributed to the contaminant acting as nucleation sites such as  $\mathrm{Li}_3\mathrm{N}$ . Tip-induced nucleation is attributed to the enhanced ionic and electronic fields, while Li dendrite nucleation on the bottom is mostly caused by defects of SEI films of Li deposits.

4.2.3. Multidirection Induced Nucleation. The dendrite growth can be detected in many regions of cells with multiple directions except for some specially designed cells. The growth of Li dendrites in Li/polymer cells was tracked by scanning electron microscopy (SEM), indicating that there were both lateral growth and base growth.[118] An optical microscope was employed in a dry room to observe Li whiskers.[119] The dendrite branches grew from bottom, from tip, and between kinks, among which growth from the bottom was most common. No change was found for the tip shape. The diameter of the whiskers remained the same during growing. The region of whisker growth was not immobile on the electrode and moved from time to time. Steiger et al. in situ monitored Li dendrite growth with an optical microscope and indicated that Li dendrites grew simultaneously at the Li/substrate interface, kinks, or tips.[120] They argued that the growth was hardly effected by electric fields and concentration gradients at tips, which was not compatible with the prevailing mechanisms for dendritic Li growth. Thus, a new mechanism of insertion at defects was proposed. It is crystalline defect that dominates dendrite growth, including weak points on the SEI, dislocations, grain boundaries, and even contaminants (Figure 17).

# 4.3. Nucleation Time of Li Dendrites

A rechargeable battery with superb security is a prerequisite for practical applications. A superb lifespan before cell short circuit is one of the foremost indexes for a safe LMB. Dendrites are regarded as a forerunner for cell short circuit and failure. When dendrites form, they have a fair chance to short-circuit the cells and shorten cell life.

In dilute solutions, "Sand's time" is widely accepted to measure the initiation time of dendrite growth. "Sand's time" was first proposed in 1901 when Henry J. S. Sand investigated the liberation of hydrogen in a mixture of copper sulfate and sulfuric acid.[121] During Cu deposition,  $\mathrm{Cu}^{2+}$  concentration goes to zero near the electrode, after which  $\mathrm{H}_2$  generates. This concept was borrowed and extended to a more general case. For Li metal anode at high charge rates in binary electrolytes, the cation will be rapidly consumed and its concentration in the vicinity of electrode is expected to drop to zero at a time  $\tau_s$ . Next, the strong negative electronic field will electroabsorb and electroplate massive Li ions in short periods, resulting in

Charge passed

![](images/2938b4ad010511489f9811fe4d266a95baa42815905480c282370e9105ebb116.jpg)  
(a)

![](images/29d3c548fd709190b1ad626a719957e1695cdfdf398c09954207a8650c7cc85e.jpg)  
(b)

![](images/ae5b05e66b353cb8c61aca710bbe22bf2e209b2dc4cb13146e80c2662040e19b.jpg)  
(c)  
(d)

![](images/e1e0f3cf5a3e478aa254f46153ff3168092269c02cfd71e4d8f03981fca65c2f.jpg)

![](images/5b609ca101541bb91dc5e3784aa62eb1345edc35baa68bf2e0279e2ba186f073.jpg)  
(e)  
(f)

![](images/1439e59ca0e6b5954fa6f56c36ffaf5534061c73fe76c7ea0cd08ac61edfe6f4.jpg)  
Figure 16. Evolution of Li dendrites. (a)-(d) X-ray tomography slices exhibiting cross sections of symmetric Li cells cycled to various stages. (e)-(h) Magnified, 3D reconstructed volumes of cells shown in the top panel. The amount of charged capacity is (a) and (e)  $0\mathrm{Ccm}^{-2}$ , (b) and (f)  $9\mathrm{Ccm}^{-2}$ , (c) and (g)  $84\mathrm{Ccm}^{-2}$ , and (d) and (h)  $296\mathrm{Ccm}^{-2}$ . Reproduced with permission from ref 117. Copyright 2014 Nature Publishing Group.

![](images/9e61b848d376147892c11393aff3b4655d732a62dfd5559a68d2436b73d7d898.jpg)  
(g)

![](images/248cd21a185aa4101846ef5ca0049a8635532eed5c8c436d1cff3d9faec66c30.jpg)  
(h)

![](images/0e3b1aed75528a38ea052294228fe9f15ad387a9791b76ac5bb0f7a9f7974c4c.jpg)

![](images/c4f69088ad713e4ba575e38e5cefbf7cbc218e4866ad3f67bac3c8b316369da1.jpg)  
Figure 17. Scheme and optical images describing growth of Li needle as observed in in situ videos recorded under optical microscopy. Reproduced with permission from ref 120. Copyright 2014 Elsevier.

dendrite growth. This behavior is known as Sand's behavior and the time  $\tau_{s}$  is called Sand's time (eq 4).<sup>122</sup>

$$
\tau_ {\mathrm {s}} = \pi D \left(\frac {C _ {0} e z _ {\mathrm {c}}}{2 J}\right) ^ {2} \left(\frac {\mu_ {\mathrm {a}} + \mu_ {\mathrm {c}}}{\mu_ {\mathrm {a}}}\right) ^ {2} \tag {4}
$$

where  $\mu_{\mathrm{c}}$  and  $\mu_{\mathrm{a}}$  are cationic and anionic mobilities,  $e$  is the electronic charge,  $J$  is current density,  $z_{\mathrm{c}}$  is the cationic charge number, and  $C_0$  is the initial cation (Li salt) concentration.  $D$  is the ambipolar diffusion coefficient  $D = (\mu_{\mathrm{a}}D_{\mathrm{c}} + \mu_{\mathrm{c}}D_{\mathrm{a}}) / (\mu_{\mathrm{a}} + \mu_{\mathrm{c}})$ , where  $D_{\mathrm{c}}$  and  $D_{\mathrm{a}}$  are cationic and anionic diffusion coefficients.

The Sand's time model provides a quantitative understanding to describe Li dendrite formation and indicates that the time needed for dendrite growth is proportional to  $J^{-2}$ . Usually, Sand's time predicts dendrite formation at a relatively high density,  $J > J^{*} = 2eC_{0}D(\mu_{\mathrm{a}} + \mu_{\mathrm{c}}) / \mu_{\mathrm{a}}l$ , where  $l$  is the length between two electrodes. The marginal value of  $J^{*}$  indicates a negative correlation with the length between two electrodes, meaning that dendrite growth is easier in the pouch cell and electrolytic bath with larger length between two electrodes than tightly pressed coin cells. In the case of low current density  $J < J^{*}$ , the ionic concentration exhibits linear variations and local inhomogeneities seem to play a key role. Similar to these conclusions, some empirical results indicated that the occurrence time of dendrite increases as  $J^{-2}$ , while the period for crossing the cell is proportional to  $J^{-1}$ .

Sand's time in varied temperatures was measured to describe the influence of cell resistance to dendrite growth.[124] It was found that, even though the current density remained constant, dendrites developed more slowly with the rise of temperature. Akolkar proposed a model for dendrite initiation at subambient temperature, where Li dendrite growth was accelerated at low temperature owing to the increased ion diffusion resistance and surface reaction resistance on the electrode surface.[113] This model also predicted a critical temperature for uncontrolled dendrite growth at certain current densities.

# 5. LI DENDRITE GROWTH AFTER NUCLEATION

After nucleation, Li dendrites continue to grow into large deposits with prolonged length and sometimes augmented diameter. Other than being mastered by the interface feature of Li metal and electrolyte in the nucleation stage, Li dendrite growth is predominantly controlled by the electrolyte and the external applied factors. In this section, the Li dendrite growth process will be carefully described from different angles, including growth rate, growth patterns, and critical factors that influence them.

# 5.1. Growth Rate

The growth rate of Li dendrites is in essence determined by the Li ion migration direction and rate, which are driven by the electronic field and concentration gradient in electrolytes. These factors are mainly directed by external applied charging conditions (current density, charging time, etc.). Besides, the properties of the SEI layer (electronic and ionic conductivity) and electrolytes (viscosity, ionic mobility, etc.) also play roles in impacting the Li ion migration. Several models have been proposed on Li dendrite growth rate. Most of these models are based on the electric field and Li ion concentration distribution in liquid electrolytes of LMBs. Here, we summarized the essential parameters that directly drive the growth rate of Li dendrites.

5.1.1. Electronic Field. The electronic field is the first driving force in Li dendrite growth. Several models have been proposed to describe the Li dendrite growth based on the electronic field. Chazalviel found that the growth of a ramified metallic electrodeposit like Li dendrites in dilute salt solutions is essentially driven by the space charge that tends to develop

upon anion depletion near the anode. $^{106}$  The front of the dendrites has been shown to advance at a velocity  $\nu_{\mathrm{a}} = -\mu_{\mathrm{a}}E_{0}$ , which is just the velocity of the anion mobility, determined by the mobility  $\mu_{\mathrm{a}}$  and the electric field  $E_0$  in the neutral region of an electrolyte.

However, Chazalviel's model has to be improved because it does not take into account the variations of parameters such as the diffusion parameters associated with ionic concentration. Brissot et al. observed that individual dendrites exhibit different velocities. Nevertheless, these velocities are not very far from the velocity predicted by Chazalviel's model. In particular, they seem to be almost proportional to the current density.[125] After several polarizations of the cell, dendrites seem to be unable to grow beyond a "barrier" at a given distance from the negative electrode. This distance is about the size attained by dendrites during the first polarizations (Figure 18).

![](images/e9d4640bbf51d45ddbf2e93ef46f7666818970cfa4f6efef2b89f7ebc75b89af.jpg)  
Figure 18. Evolution of size of two typical Li dendrites under  $0.7\mathrm{mA}$ $\mathrm{cm}^{-2}$ . The solid straight line exhibits the calculated length predicted by Chazalviel's model for a cationic transport number  $t_{\mathrm{c}} = 0.15$ . Reproduced with permission from ref 125. Copyright 1998 Elsevier.

The establishment of these models is mainly based on the electric field as the driving force, giving the growth rate and impacting factors of Li dendrites when the plating process is electronic field controlled. However, a practical system is more complicated than that, where many aspects act together.

5.1.2. Diffusion Flux. The electric field plays the main driving force for lithium ion migration only at the beginning stage of the Li plating process, which will then become a diffusion-controlled process afterward. Therefore, an accurate model must take into account both the effect of the electric field and the effect of concentration gradients on the growth of dendrites.

Akolkar developed a mathematical model to describe the dendritic growth process during Li electrodeposition near the Li surface along with electrochemical reactions (deposition) at the flat surface and at the dendrite tip (Figure 19).[126] This model incorporated transient diffusional transport of Li ions in a diffusion boundary layer. Generally, Li dendrite growth is strongly affected by an applied current density. When a cell is operated well below a limited current density, dendritic growth with a relatively low dendrite growth rate can be also observed. The numerical diffusion-reaction model proposed by Akolkar[126] estimated a dendrite growth rate of about 0.02 mm s $^{-1}$  at an operating current density of 10 mA cm $^{-2}$ . This result is very comparable with experimentally observed dendrite propagation rates from Nishikawa et al.[127]

The Li dendrite growth rates in propylene carbonate (PC) and dimethyl carbonate (DMC) solvents with different ratios of PC/DMC were measured. $^{128}$  Dendrite growth rates were ranged at a relatively high value from 0.5 to  $1.0\mu \mathrm{m}~\mathrm{s}^{-1}$  at a current density of  $4.0\mathrm{mAcm}^{-2}$ . At the initial stage after Li

![](images/8b8d56d96311f76ca7716039b757d2a8cab7014676b79cb4f4bcdce74c4619ab.jpg)

![](images/ec032be970989716657f21cff70bce21e09a538e2c14fe4108d8b3d62d22af2f.jpg)  
Figure 19. (a) Scheme of Li surface. A hemispherical dendrite "precursor" of radius  $r$  is presented on the Li surface. The dendrite tip grows at  $i_{\mathrm{t}}$ , and the flat electrode surface grows at  $i_{\mathrm{f}}$ . (b) Comparison of model prediction with experimental results on Li dendrite propagation at  $10 \, \mathrm{mA} \, \mathrm{cm}^{-2}$ . The cross-hatched region indicates the spread in the experimental observation. Reproduced with permission from ref 126. Copyright 2013 Elsevier.

dendrites were first observed, high PC content resulted in high dendrite growth rate. However, the growth rate in high PC content electrolyte decayed rapidly, while low PC content electrolyte could maintain a high growth rate with little decay during the full observation periods (300 s).

A global motion of the electrolyte toward the negative electrode occurred during the polarization. This is due to the variations of the salt concentration near the electrodes, inducing variations of the volume of the electrolyte in these regions. $^{125}$  Using data for the PEMO/Li bis(trifluoromethanesulfonyl)imide (LiTFSI) system, Newman's group found that dendrites always accelerated across cells, whose growth can considerably be slowed by lowering the current density. $^{115}$  Cell shorting occurred during typical charges above  $75\%$  of  $i_{\mathrm{L}}$ . Interelectrode distance was increased to put off cell failure, while the advantages decreased as distance lengthened. Surface forces have little effect on cell failure. Besides, no consistent trend was observed when varying the transport properties in the separator.

# 5.2. Growth Patterns

The Li dendrites exhibit various kinds of morphologies. Based on the main structures, deposition mechanisms, and different implications on cell performance, the morphologies of Li dendrites can be divided into three main patterns: needlelike, mosslike, and treelike (Figure 20). Needlelike dendrites grow simultaneously in both the length and diameter directions without branches. Such needlelike Li dendrites are the main culprit to cause short circuits in LMBs. Mosslike dendrites are always with smaller diameters, consuming more Li to form an SEI layer due to the high specific surface area, and they easily break off to form dead Li during the Li stripping process. Treelike dendrites, a textbook dendrite pattern, are widely investigated in dendrite simulations, and they can grow in all directions with typical disciplinary branches. Naturally, such

![](images/a0faa36337f06d70f9d09af5ab228ad5af6a6bf5df8ee85059b9daf57e428ad9.jpg)

![](images/7685a3066b60569cfc2be802f660c2acd0ecb3299686cf595dc03ff8c62231ef.jpg)

![](images/1aa96a9e4c1a06c4f3b12bee88646d0e26ff91d23cdfa937c43f99dffe12c277.jpg)  
Figure 20. (a) SEM image of Li filaments deposited on W substrate at  $-100\mathrm{mV}$ . Reproduced with permission from ref 120. Copyright 2014 Elsevier. (b) SEM image of an FIB cross section of a Li bush grown in LP30 electrolyte on a W substrate. The marked region corresponds to the bush that connects to the W substrate. Reproduced with permission from ref 134. Copyright 2014 Elsevier. (c) Statistical DLA model results of treelike growth of Li dendrites. Reproduced with permission from ref 135. Copyright 2014 Nature Publishing Group.
