Repository: cunyu-liu/electrolyte_ailab

File: finetune/pdf-md/mineru_output/[负极] CR-2017-Toward Safe Lithium Metal Anode in Rechargeable Batteries A Review/full.md (part 3 of 10)
# Toward Safe Lithium Metal Anode in Rechargeable Batteries: A Review
treelike dendrites will also bring all kinds of hazards including short circuits and Li capacity loss. These three patterns have the same base units of cylindrical Li deposits. $^{129}$  The cylindrical structure is induced by the much higher growth rate at the tip than at the sidewalls. $^{130}$  Confirmed by the crystallinity of Li dendrites, the deposition rate is crystal face dependent with some faces being more active for electrodeposition than other ones. $^{131}$  A comprehensive understanding of this crystal face dependent growth of Li deposits will be critically important in suppressing Li dendrite growth.

5.2.1. Needlelike Li. The needlelike pattern is a category of Li dendritic deposits without too many branches and can maintain the features of 1D structure. $^{132,133}$  Needlelike Li deposits are frequently reported in the literature (Figure 20a). $^{120}$  Steiger et al. observed the growth and dissolution of electrodeposited Li filaments. $^{120}$  The observed Li dendrites can

grow from all the locations of previous Li nucleation, such as the tip, the base, and areas between kinks, which may be dominated by insertion at crystalline defects, e.g., kinks or interfaces. These sites for Li dendrite growth are always considered to be induced by defect control, including thin parts of the SEI, grain boundaries or amorphous regions, and chemical inhomogeneities of previous Li deposits.[130] Compared to other dendrite patterns, needlelike Li deposits always possess the most complete and largest metallic Li crystal. Some of the needlelike dendrites have a length of several decades of micrometers. Such highly crystalline needlelike dendrites with long length and large diameter could easily penetrate the separator, causing cell short circuit and safety concerns.

5.2.2. Mosslike Li. Li needlelike growth is a quasi-1D and linear elongation. At some certain conditions including branching and the multiplication of defects, the 1D needlelike Li can grow into the 3D omnidirectional mosslike (or bushlike) Li. The transition from 1D filaments to 3D moss growth occurs by broadening and branching during filament growth. The growth of moss Li can be described by the raisin bread expansion model (or cosmological model, Figure 20b). In this model, there is no preferred direction and the distance between each raisin in the bread increases as the bread expands. The growth of the raisin bread has no growth center, but the movement of the parts can be restricted due to its support. In the case of mossy Li growth, the metal substrate fixes the bases of the bushes. Li atoms are inserted into the bush at several points that are scattered over the whole structure. During the mossy Li growth, it is observed that the dendritic tips can grow and get broader in some cases. However, mossy growth does not necessarily occur at the tips. Instead, the mossy growth often happens in growth points distributed throughout the moss. The grain boundaries, e.g., at kinks of needles or in between Li particles, are the relevant growth points where Li is inserted into the intact metallic backbone of the moss.

Mossy growth of metallic battery anodes has to be avoided to minimize interface area and reduce electrolyte decomposition in cells. The growth and dissolution of Li mossy structures is a very dynamic process involving nonlinear, apparent random growth and motion of the tips of the Li filaments, which are not dominated by the direction of the electric field in the bulk electrolyte solution. During dissolution, large parts of the moss can get isolated from the current collectors causing a loss of active material, known as "dead Li" in the literature.[136,137] This can happen even if the material remains attached to its original position at the substrate, because the electrical contact sites are substituted by insulating SEI layer.

5.2.3. Treelike Li. Treelike Li has been widely investigated in recent years. Treelike dendrites can grow at all directions including length, diameter, and branches. Besides, the branches are always disciplinary with a neat hierarchical structure. They are the most basic type of electrodeposition in modeling and simulations, but are not common like needlelike and mosslike dendrites in experimental LMBs. We considered that, under most experimental conditions, metallic Li dendrites cannot grow in all directions at the proper rates and with stable branch structures, since the plating process is mainly controlled by mass transfer of Li ions in electrolyte. As a result, the dendrites may grow into needlelike (main growth in length and diameter) or mosslike (main growth in length and irregular branches). These treelike Li deposits were observed by experimentally and theoretically (Figure 20c).[135] The treelike morphology is also frequently observed in other metal electroplating, such as  $\mathrm{Pb}^{138}$

and Au. $^{139}$  A nonlinear phase-field model, accounting for the Butler-Volmer electrochemical reaction kinetics, was employed to investigate the treelike patterns during an Li ion electrodeposition process. $^{140}$  This treelike pattern greatly depends on the applied voltage and the interface morphology.

Except for some differences, these Li plating morphologies and patterns can transform into each other at some specific conditions. There is a space-charge region concentrated near the tips of the growing dendrites.[106] These Li deposits can progressively transform from the "dense-branching" (treelike) morphology to the "diffusion-limited aggregation" (mosslike) morphology due to the change of the electric field and the induced average dendrite spacing. A current-capacity relationship to differentiate the mosslike Li and needlelike Li was discovered.[141] The Li depositing pattern change from root-growing mossy Li to tip-growing needle Li at the onset of electrolyte diffusion limitation was visualized (Figure 21). The

![](images/c6217fcd9c75a8dcbc0a9a1b6a72806d2877892af81f69d851a45f5b642bdb0c.jpg)  
Figure 21. Current-dependent Sand's capacity. Reproduced with permission from ref 141. Copyright 2016 The Royal Society of Chemistry.

dense root-growing mossy Li forms on Li metal anode at a low current  $(< 10\mathrm{mAcm}^{-2})$ . With increasing depositing capacity (time), needlelike Li emerges. When the current density exceeds  $20\mathrm{mAcm}^{-2}$ , the depositing morphology is a typical needlelike Li. Similar results have also been achieved by Brissot et al. $^{125}$  and Orsini et al. $^{142}$  Therefore, these three patterns always coexist in the Li deposits and it is really difficult to clearly distinguish them from each other. Nevertheless, conveniently simplifying Li depositing morphology is critically necessary to efficiently tailor electrode surface morphology and design a safe battery with dendrite-free deposits.

# 5.3. Influencing Factors

In addition to the essential factors brought by the electrolytes, electrode material, and SEI layer, the growth rate and growth patterns can be also significantly affected by external conditions, such as the charging current density, charging capacity, operating temperature, and inner pressure of the LMB.

5.3.1. Current Density and Charge Capacity. It is generally accepted that a large current density and a long charge duration lead to severe dendrite growth. However, when the Li deposition is charge transfer controlled and the current is relatively small, the deposits can distribute well with an increased current density.[143] The effect of the amount of charge and current density on the surface morphology of a Li powder electrode was systematically investigated.[144] An empirical formula (eq 5 or simplified as eq 6) and corresponding curve were established to clearly indicate the relationship between Li

dendrite growth and current density/amount of charge (Figure 22).

$$
Q = \frac {5 . 5 8 1 3 3}{1 - 1 . 0 2 8 6 J + 0 . 4 9 5 7 J ^ {2}} \tag {5}
$$

$$
\{(J - 1) ^ {2} + 1 \} Q \approx 1 1 \tag {6}
$$

where  $J$  is the current density and  $Q$  is the total amount of charge.

![](images/ae0ca7adf6ad65c3bff7240fa5ba5bdf5f2bec96ac45e5bba35271ac9c11b183.jpg)  
Figure 22. Relationship between the total amount of discharge and current density. Conditions corresponding to the area under the line suppress dendrite growth of Li deposits. Reproduced with permission from ref 144. Copyright 2008 Elsevier.

Based on the prediction results by eqs 5 and 6, with the rise of current density, there is a rise and then fall of the amount of charge needed to guarantee no dendrite formation. Li dendrite growth cannot be fully suppressed when the amount of charge exceeds  $12\mathrm{Ccm}^{-2}$ $(3.3\mathrm{mAhcm}^{-2})$ . The tendency to dendrite formation is reduced when the current density is smaller than about  $1.0\mathrm{mAcm}^{-2}$  with an extended depositing time.

A similar conclusion can also be achieved on the destructive role of large current density and long charge time for the 2D Li metal foil electrode, but without an empirical formula. The current density can affect the  $\mathrm{Li^{+}}$  ionic mass transfer rate associated with the electrodeposition,  $\mathrm{Li^{+}}$  bulk concentration, and the state of SEI layer depending on the Li salt to strongly control Li depositing morphology. Nevertheless, higher applied current density does not always promote larger dendrites because larger current density leads to an increase in the number of the electrodeposition sites and thus a dendrite-free morphology. Furthermore, apparent current density is totally different from the local current density value. Both low  $\mathrm{Li^{+}}$  ion concentration and localization of current density induced by a large local current density promote dendrite growth. The recent concepts later introduced in section 7 demonstrate that, though employing a large apparent current density, low local current density can be achieved. Consequently, Li dendrite growth is suppressed.

5.3.2. Temperature. The viscosity and ion association of electrolyte, as well as surface SEI thickness, are highly dependent on the temperature. Therefore, the diffusion and surface reactions of Li ions are strongly temperature-dependent processes. The cycling performance of a Li metal anode in a vinylene carbonate (VC) containing electrolyte at different temperatures  $(0, 25, 50^{\circ}\mathrm{C})$  was investigated (Figure 23).<sup>149</sup> Adding FEC into the EC + DMC (1:1) electrolyte results in a

![](images/2085aeb8f30e4b8cca10b37b55feb49a7bbc73cdd0fa876832f670d82e724c43.jpg)  
Figure 23. Li deposits on Ni substrate after initial Li plating at (a, d) 0, (b, e) 25, and (c, f)  $50^{\circ}\mathrm{C}$  in (a-c)  $1.0\mathrm{mol}L^{-1}\mathrm{LiPF}_6 / \mathrm{EC} + \mathrm{DMC}(1:1)$ , and (b-f)  $1.0\mathrm{mol}L^{-1}\mathrm{LiPF}_6 / \mathrm{EC} + \mathrm{DMC}(1:1) + 2.0\mathrm{wt}\%$  VC using pressurized Li/Ni cell. Reproduced with permission from ref 149. Copyright 2004 Elsevier.

Li dendritic morphology, thicker surface film, and decreased Coulombic efficiency at a low temperature of  $0^{\circ}\mathrm{C}$ . When the temperature is elevated to  $50^{\circ}\mathrm{C}$ , the cell containing FEC indicates an excellent cycling performance. The conflicting role of FEC on the cell performance is induced by the extreme temperature sensibility of FEC induced SEI film. They also extended to ethylene carbonate (EC) + tetrahydropyran (THP), dimethoxyethane, dimethyl carbonate (DMC), propylene carbonate (PC), and  $\gamma$ -butyrolactone (GBL) solvents and found the superiority of high temperature ( $50^{\circ}\mathrm{C}$ ). AFM was employed to probe the role of the further improved temperature ( $40, 60, 80^{\circ}\mathrm{C}$ ).[150] The surface SEI film formed at  $40^{\circ}\mathrm{C}$  is inhomogeneous, and large masses of dendritic Li deposits appear after prolonged deposition ( $0.3\mathrm{Ccm}^{-2}$ ). In contrast, increasing the electrolyte temperature ( $60$  and  $80^{\circ}\mathrm{C}$ ) can lead to a closely packed, uniform surface film consisting of particle-like deposits of  $100 - 200\mathrm{nm}$ . Even after prolonged deposition and repeated dissolution, no significant morphology change is observed. An enhanced surface diffusion of Li ions at the elevated temperatures contributes much to dendrite-free Li deposits.

To theoretically explore temperature effects on Li ion diffusion and surface film formation, an analytical model was contributed by Akolkar.[151] The model adopting a steady-state diffusion-reaction model can predict the dendrite growth rate during Li electrodeposition at subambient temperature to investigate the temperature dependence of the dendritic growth process (Figure 24). The model predicted a critical temperature below which uncontrolled dendrite formation was initiated at a given applied current density (corresponding to a battery charging rate). The in situ method was employed to optically investigate the Li nucleation number, dendrite initiation duration, and growth rate at ambient and subambient temperatures  $(-10, S,$  and  $20^{\circ}\mathrm{C})$  in symmetrical Li/Li cells.[152] Compared with cells operated at  $-10$  and  $20^{\circ}\mathrm{C}$ , the cells failed most rapidly at  $5^{\circ}\mathrm{C}$ . Dendrite initiation occurs earliest at  $-10$  and  $5^{\circ}\mathrm{C}$ , while longer initiation times were obtained at  $20^{\circ}\mathrm{C}$ . The morphology of electrodeposits changed with formation temperature, where low temperature formed mushroom-shaped deposits while Li needles transformed into round balls and particulates at  $S$  and  $20^{\circ}\mathrm{C}$ , respectively.

5.3.3. Pressure. When physical pressure is applied to Li electrode in the working cell, Li dendrite deposition can be

![](images/e2a4c64a8efbad7cc4611de44a28a1c1babea33ab2c9b70f06fcc26008aa8100.jpg)  
Figure 24. Dependence of Li dendrite growth rate with temperature and Li plating current density. Reproduced with permission from ref 151. Copyright 2014 Elsevier.

partly inhibited. The pressure widely exists in the cell, which can be produced by the cell assembly, membrane and SEI squeezing, and Li depositing. Nevertheless, the critical role of pressure is hard to evidently investigate due to the difficulty in practical operations of pressure modification. Monroe and Newman pioneered the research of theoretically understanding how mechanical forces affect Li dendrite nucleation and growth.[115] Based on the prestressed Li electrodes, they assumed that surface tension can hamper the evolution of interfacial roughness. This scenario reached a conclusion that prevention of dendrite growth by mechanical methods can be achieved by adopting electrolytes with a very high shear modulus at least 2 times larger than that of Li metal. The role of pressure on Li depositing was further considered, and a different scenario of relaxed Li metal without any preexisting surface stresses was scrutinized (Figure 25).[153] During cycling, new Li deposited at the electrode-electrolyte interface. To accommodate this freshly deposited Li, both the Li electrode and electrolyte (either liquid or solid) were pushed backward, giving rise to compressive forces. Likewise, Li deposits also experienced compressive forces from the neighboring electrode

![](images/024485e618b51bc1ca3a63c3013554219b1f451fa50632bc0812eba0b6f2bf6b.jpg)  
Figure 25. (a) Scheme of initially relaxed Li/electrolyte interface. (b) Li deposition at Li/electrolyte interfaces. (c) Compressive stress acting on Li metal, electrolyte, and newly deposited Li. Reproduced with permission from ref 153. Copyright 2017 The Electrochemical Society.

and electrolyte. Therefore, Li metal, electrolyte, and the freshly formed Li deposits all experienced compression. This scenario was quite different from the prestressed one proposed by Monroe and Newman, where Li metal was regarded to be under a preset tension.[115]

A direct verification of the role of pressure on Li plating was conducted by Hirai et al. [154] They studied the impact of cycling efficiency  $(E)$  on stack pressure in  $\mathrm{LiAsF_6}$  electrolytes with different solvents, where a figure of merit (FOM), FOM = 1/(1 - E), was introduced to amplify the difference between efficiencies. The results revealed that approximately all the cycling efficiencies increased with the rising of applied pressure. This influence was more pronounced in 2-methyltetrahydrofuran (2MeTHF) and ethylene carbonate (EC)/2MeTHF electrolytes than in PC and EC/PC electrolytes.

# 6. THEORETICAL ANALYSIS OF LI DENDRITE FORMATION

Li dendrite nucleation and growth simulation is becoming a critically important method to investigate Li ion diffusion and depositing behavior, since the induction of Li dendrite growth mechanisms by only experiments is particularly difficult. The simulation of Li ion migration in electrolytes has been widely conducted to investigate the Li plating process in the liquid phase. Both coarse-grain models and finite-element methods based on electric field and ion concentration distribution are proposed to simulate the Li ion flow in the electrolyte phase.

But the simulation of electrochemical plating in solid phase (continuously transformed electrode surface) is not easy like the one of Li ion migration. Recently, the phase field model has also been introduced to simulate the Li deposition process, taking into account both liquid and solid phases. Hence, the models and simulations of Li ion migration and the Li plating process have become relatively mature. These models and simulations mainly focus on the ionic migration in electrolyte, surface diffusion on Li metal, and Li plating interface reactions. However, there is still no report on the more accurate simulations taking into account the SEI layer in the Li plating process.

# 6.1. Ionic Migration

The simulation of ionic migration is the most basic one in the theoretical analysis of lithium dendrite growth. A coarse-grain Monte Carlo (GC-MC) model was proposed by Hoffmann and co-workers to describe the ionic migration; electromigration in time-dependent electric fields and deposition at the anode were able to predict the experimental trends of pulse charging on average dendrite lengths.[155] The runaway growth of electrolytic Li dendrites could be better controlled by increasing the mobility of Li atoms on the solid than by increasing the mobility of  $\mathrm{Li^{+}}$ ions in the electrolyte. Based on these simulations, specific approaches to suppress Li dendrite growth can be obtained, such as enhancing interfacial Li atom diffusion by implanting extrinsic defects (Figure 26).[156]

Miller and co-workers introduced a coarse-grained simulation model for the reductive deposition of Li cations in LMB. The heterogeneous and nonequilibrium natures of the electrodeposition dynamics were accounted for. The coarse-grained simulation model enabled simulation of the long time scales and length scales associated with metal dendrite formation. The effects of applied overpotential and material properties on early stage dendrite formation, as well as the molecular mechanisms that govern this process, were predicted. The dendrite formation propensity increased with the applied electrode overpotential. The time dependence of the applied electrode overpotential can lead to positive, negative, or zero correlation between cation diffusivity in the SEI film and dendrite formation propensity.[157]

Most research into Li dendrites concentrates on Li plating/ stripping behavior in isotropic electrolytes (i.e., an isotropic diffusion coefficient in electrolytes). However, this is quite different from a real working electrolyte, because properties including the diffusion coefficient are not identical in every

![](images/875f6a2284c51199bb4007c38a4f4d2d5f64f9f4244570511a2bd7a2a9fd4a55.jpg)  
Figure 26. Calculation results of both  $\mathrm{Li^{+}}$  transport and Li thermal relaxation through a CG-MC method. Blue dots: Li in dendrites. Red dots:  $\mathrm{Li^{+}}$  ions in solution. Gray lines are isotherms. From left to middle to right, results at  $T_{-} = 21$ , 48, and  $70^{\circ}\mathrm{C}$ , respectively. Reproduced with permission from ref 156. Copyright 2015 The Royal Society of Chemistry.

![](images/9999e124dc6b2a953dba0f890b227744b2da3d1dcf08dc133a47c6122a529812.jpg)

![](images/60bcc10e26f772dc2e6644a8ab688840b1830f15348785714c7fab2e8312d37f.jpg)

![](images/9720505b4937edce04a0f872b9874bceadc6b1fc36790413605f84910987f37d.jpg)  
Figure 27. Simulation of Li dendrite growth (time = 3000) resulting in isotropic and anisotropic electrolytes. Isotropic cases:  $L = 64$ ,  $D = 1$ . Anisotropic cases:  $L = 64$ ,  $D_{xx} = 0.01$ ,  $D_{yy} = 1$ . Reproduced with permission from ref 158. Copyright 2016 The Electrochemical Society.

position of working cells. A novel smoothed particle hydrodynamics-continuum surface reaction (SPH-CSR) model was proposed to describe the dendrite growth in anisotropic electrolytes. $^{158}$  This model adopted a Lagrangian particle-based method rather than previous particle-based anisotropic diffusion models (Figure 27). Several conclusions were reached based on the results from this model: (a) Anisotropic electrolytes can enhance the mass transport near the sites for dendrite nucleation and growth to reduce the replenishment time for Li ions. Consequently, dendrite growth in anisotropic electrolytes is significantly suppressed. (b) The effect of anisotropic mass transport on suppressing Li dendrite growth reaches saturation when the mass transport anisotropy is more than  $10^{2}$ . This method demonstrated the effects of anisotropic transport on dendrite growth and morphology, and exhibited the possible advantages of anisotropic electrolytes for dendrite suppression.

# 6.2. Dendrite Growth

The simulation of dendrite growth itself is challenging due to the continuously transformed electrode surface during Li plating and the electrochemical plating reaction. By extending the asymptotic analysis of the phase-field theory, a reference frame invariant formulation was developed that incorporated experimentally measurable physical parameters, including work of adhesion, interfacial electroplating, and electrolyte-dendrite surface tension.[159] In the absence of diffusion limitations, they demonstrated the importance of the chemistry of the substrate for Li electrodeposition. The small contact angles favored uniform Li layers and high Coulombic efficiencies, while large contact angles and high C-rates promoted Li dendrite detachment, lower charging rate efficiencies, and undesirable side reactions, as a consequence of the electrochemical shielding and field localization (Figure 28).

A novel thermodynamically consistent phase-field model, accounting for the nonlinear reaction kinetics, was proposed to investigate the dendritic patterns during an electrodeposition process (Figure 29). The model has been validated by

![](images/c00a4f5ef2677fc626b230cc156e56b0547dea5aab9cd259c6398049ca5203be.jpg)  
Figure 28. Phase morphology of deposited Li nuclei at different contact angle boundary conditions at  $0.04\mathrm{mAcm}^{-2}$ . Reproduced with permission from ref 159. Copyright 2014 Elsevier.

![](images/389da76ce884a15779f131789acaf91684688d288fd1b854167848de713908e4.jpg)

comparing the equilibrium electrode-electrolyte potential difference with the Nernst equation, taking an example of Li electrodeposition on Li metal. They reproduced the Butler-Volmer nonlinear electrochemical kinetics in a 1D nonequilibrium system. Three different dendritic patterns have been discovered depending on the applied voltage and the interface morphology. A phase diagram was proposed, which was potentially used as the guide to experimentally regulate Li dendrite patterns. Analysis of the dendritic patterns demonstrates that the large applied voltage or the flat protuberance at the interface contributes to the side branches of dendrites, and even promotes an unstable tip splitting.

# 6.3. Surface Diffusion

Surface diffusion is often simulated by CG-MC methods. The thermal annealing kinetics of Li dendrites was quantified to describe the Li ion diffusion on the anode surface.[160] The Li dendrite was simulated using the CG-MC framework and by

![](images/623491850690573a090d2889a7265c9acdbc339ed790358c66f0b13c478de68a.jpg)  
Figure 29. Snapshots of order parameter,  $\mathrm{Li^{+}}$  concentration, and electric potential. Reproduced with permission from ref 140. Copyright 2015 Elsevier.

![](images/52cd238cd806024add8cf9be677e19511c3249c68241c2c328dc5ed7afa559e8.jpg)  
(a)

![](images/630a9f7837670554f59bdb1fb1022afeef486bb25f5217eb58e53a90b323607f.jpg)  
(b)

![](images/2ece8b3914f08d94a52ac0e7f6b3a787ed99234c55ed52ebd300c420f0ebc9a1.jpg)  
(c)  
Figure 30. (a) Calculated initial optimized dendrite glass phase through on CG-MC method. Final morphologies after 200 ps NVT simulations at (b) 317, (c) 337, and (d) 357 K. Reproduced with permission from ref 160. Copyright 2015 Elsevier.

![](images/69f89ea7f079e5b81ff6ac39558585733062449d2abcb45e846eefefe89b5cf8.jpg)  
(d)

training the ReaxFF framework for Li. The effective thermal relaxation energy barrier was therefore predicted. The acquired effective activation energy of  $7.1\mathrm{kcalmol}^{-1}$  from the experiments matches well with the corresponding value of 6.3 kcal  $\mathrm{mol}^{-1}$  from simulations. The surface diffusion of low-coordinated atoms and bulk diffusion are ascribed as the dominant mechanisms for thermal relaxation of Li dendrites. The results have potential to predict the internal structural properties of amorphous dendrites such as the dominant coordination number, porosity, branching characteristics, and material dependency (Figure 30).

In summary, these simulations on Li dendrite growth have successfully presented some of the properties on Li ionic migration in electrolytes and Li atom surface diffusion in the electrode, and have even given simulated Li dendrite patterns with the introduction of the phase-field model. Nevertheless, the simulations on the SEI layer which impact directly the electrochemical plating reactions are still less involved. New models and simulation methods are highly required to describe the Li dendrite growth process in consideration of the formation and impact of the SEI layer. With more accurate models and simulations, it is promising to even precisely predict the Li plating morphology with given electrolyte, electrode, and external charging conditions.

# 7. SUPPRESSING LI DENDRITE FORMATION FOR A SAFE LI METAL ANODE

Until now, there has been no model that can precisely and completely describe how Li dendrites nucleate, grow, and deteriorate the cycling performance of LMBs. Some models even contradict each other. That is very understandable, due to the difficulty in characterizing the working Li metal anode and high-throughput calculation under the participation of ions and electrons. Nevertheless, a considerable number of methods have been proposed to suppress Li dendrite growth. Some Li metal anodes with dendrite-free morphology have been achieved under specific conditions. Especially with the hot research of high energy density Li-S and  $\mathrm{Li - O_2}$  batteries, safe operation of Li metal anode has been greatly valued. By modifying the separator, electrolyte, and anode itself, many solutions have been presented to reveal the secret of the Li metal anode.

# 7.1. Electrolyte Additive

Dendritic Li growth at all stages is highly influenced by the chemical nature of the electrolyte, including the ester and ether based liquid electrolyte, and the solid-state electrolyte. Liquid electrolyte can severely react with Li metal and lead to a low Coulombic efficiency. The ester based liquid electrolyte has a higher reactivity with Li metal than the ether based electrolyte, which results in serious dendritic Li growth and low Coulombic efficiency. Compared with the liquid electrolyte, solid-state electrolytes are relatively stable against Li metal, though some

![](images/2e979d22581fa7b9cfc3a21dd132c22feb26e56aac778466fdc52d342a8f3229.jpg)  
Figure 31. Scheme describing the role of Li polysulfide concentrations on SEI evolutions and Li depositing. Reproduced with permission from ref 195. Copyright 2016 Elsevier.

of them can partly react with Li metal. The reduced reaction between Li metal and a solid-state electrolyte is helpful to improve the Coulombic efficiency, reduce the dead Li, and suppress Li dendrites. Nevertheless, the solid-state electrolyte is not perfect. There are dendrite issues in a cell with a solid-state electrolyte. Deeply analyzing the dendritic Li growing behavior in these electrolytes is significant. In this section, dendritic Li growth and inhabitation in the liquid electrolyte are discussed.

Modifying an electrolyte with additives is one of the most convenient methods to suppress Li dendrite growth. Only small amounts of additives will bring about obvious changes.[161] Except for constructing a stable SEI film to suppress dendrite growth, some electrolyte additives can render the composite electrolyte with a flame-retarded nature.[162-164] Therefore, in the past decades, many research activities from scientific and engineering fields have been concentrating on the rational design of powerful additive species.

7.1.1. SEI Film-Forming Additives. Electrolyte additives are conventionally deemed sacrificial and designed to promote the formation of stable SEI during the initial activation cycles of Li metal anode. The formation of this SEI film can adequately prevent the electrolyte decomposition on Li metal anode in the following cycles.[165] First-principles calculations and microgravimetric measurements theoretically and experimentally indicate the availability of SEI coating to reduce the electrolyte decomposition.[166] SEI film is preferable for a highly efficient LMB, which has played an important role in the commercialization of graphite anode and high-voltage oxide cathode.

As discussed in section 3.1, nearly all the Li salts and nonaqueous organic electrolyte can react with Li metal to form a film on the Li metal due to the most negative nature of the electrochemical potential of Li. An effective electrolyte additive is able to react with Li metal before other electrolyte components to protect the stability of the electrolyte, and the formed film can stably exist in the interface of Li metal/electrolyte in a long-term cycling. Therefore, as a good electrolyte additive for Li metal anode, three primary requirements have to be satisfied:

1. It has a higher HOMO and lower LUMO to ensure the preferential reactions with Li metal, relative to Li salts in the electrolyte.  
2. The reaction products (SEI component) can remain stable in chemical and electrochemical environments with an ionically conductive and electronically insulative nature.  
3. The formed SEI film holds a dense and continuous structure without pinholes.

Apart from these three primary features, high modulus is also of critical importance to suppress Li dendrite growth in a Li metal anode. However, the in situ formed SEI during the activation cycles in the liquid electrolyte can hardly have a high and uniform modulus to suppress Li dendrite growth (see section 3.4). The electrolyte additives with the three primary features can function with other methods (such as structured anode) to suppress Li dendrite growth and achieve a high Coulombic efficiency of Li metal anode.

Various electrolyte additives have been designed, including the ones successfully adopted in commercialized Li ion batteries (including  $\mathrm{FEC}^{167,168}$  and  $\mathrm{VC}^{167,169,170}$ ) and the other burgeoning ones for Li metal anode (including  $\mathrm{LiNO}_3$  and Li polysulfide). FEC is an extensively used film-forming additive in anodes of LIBs (such as graphite anode), because it can preferentially form a stable and dense LiF-rich SEI film and suppress the salt anion decompositions.[167] FEC was tried in the electrolyte systems for Li metal anode,  $1.0\mathrm{M}$  LiTFSI-tetraethylene glycol dimethyl ether (TEGDME) electrolyte,[168]  $1.0\mathrm{M}$ $\mathrm{LiPF}_6$ -dimethyl carbonate (DMC),[171] and  $1.0\mathrm{M}$ $\mathrm{LiPF}_6$ -ethylene carbonate (EC)/diethyl carbonate (DEC),[172] achieving a good performance to suppress Li dendrite growth.[173] The  $5.0\mathrm{wt}\%$  FEC induced efficient SEI rendering a stable cycling when the Li metal anode matched the Li- $\mathrm{LiNi}_x\mathrm{Co}_y\mathrm{Mn}_z\mathrm{O}_2$  (NCM,  $0 \leq x, y, z < 1$ ) cathode.[172] However, the protective role of FEC strongly depends on its concentration and high concentration usually results in long cycling life. Therefore, FEC can indeed protect Li metal anode, but it is continuously consumed during long-term cycling due to the instability of the formed SEI against Li metal in the long-term cycles.[174]

FEC and VC are the kinds of electrolyte additives which can effectively protect graphite anode and also indicate some effects on the Li metal anode. Some other additives are specially designed for Li metal anode, such as  $\mathrm{Li}[\mathrm{N}(\mathrm{SO}_2\mathrm{F})_2]$  (LiFSI),[175]  $\mathrm{KNO}_3$  [176] succinic anhydride,[177] Li bis(oxalato)borate (LiBOB),[178] LiODFB,[179] lanthanum nitrate,[180] 2-(triphenylphosphorylidenene) succinic anhydride,[181] Py13TFSI ionic liquid,[182] Li  $\left[(\mathrm{FSO}_2)(n - C_4\mathrm{F}_9\mathrm{SO}_2)\mathrm{N}\right]$  [183] 1,4-dioxane,[184] bromide ionomers,[185] methyl viologen,[186] poly(ethyl  $\alpha$ -cyanoacrylate),[187] AlCl,[188]  $\mathrm{LiNO}_3$  [169] and even a mixed carbonate-ether electrolyte.[189] Some intermediates induced by the multielectron conversion chemistry can also be adopted as additives to protect Li metal anode. Li polysulfides (LiPS) are regarded as disgusting intermediates of Li-S battery, attributing much to cell capacity decay.[190-192] Li et al.,[193] Zhao et al.,[194] and Yan et

![](images/de9eb52b26af6f6ea7378f5dfd9ea5b2a831fc99fa619f7f17697755adcfcc12.jpg)  
Figure 32. Structural and electrochemical properties of SEI films on Li metal. (a) XRD patterns for Li anodes of pristine, sandwiched, and advanced cells after 150 cycles. (b) Variation of SEI crystallinity on Li metal in different batteries. Reproduced with permission from ref 201. Copyright 2016 WILEY-VCH Verlag GmbH & Co. KGaA, Weinheim.

![](images/7c25ef47a2b2fc7aaaa66a156001111c01960f2cb6a8f029278f24a78f3a4efd.jpg)

![](images/0712c17e615617111b9916a0ba29d2f4e178bc0285198bf12550a81da8ac6d9e.jpg)

![](images/1982437d303f0c3980a7d69779a9fa24ec8f6bff2d0a9439a465f6c6ce7130a4.jpg)

![](images/3f7169d23862065af1a8eb476ed22437dd77ca941f0984765405cd9adbe265c5.jpg)

![](images/f8df43228fe3919224ba854ce19095460510150bde36a8e8995b48685876b168.jpg)

![](images/dec97e1d371eec56bec07b4b7776293f135cf274aed178add8220cb5e1c25e44.jpg)

![](images/956f12a79a8c8e626f994c08a66bef608bbe85e4009ac6c0054a1320b2fcf4da.jpg)

![](images/872315177b223e513515a14a38a4df3dc5668906374fc7e57cbba4672fba1916.jpg)  
$\mathsf{Li}^+$  ion

![](images/290ba25daef82f316b84a1cb1e7aca9e8f111c4035ec4f5c0452610e12e12e1a.jpg)  
Non-lithium cation

![](images/54e1a0a81c0ad8a83a36391fe8520394e86967bc00359db2eb6a0edc150f8fe1.jpg)

![](images/53dfd0f22dcd032238f53b7f738d96aa3059ba2778d3439c2fc017cac56f2443.jpg)  
Lithium tip  
Protuberant tip  
Figure 33. Illustration of Li deposition process based on the self-healing electrical shielding mechanism. Reproduced from ref 204. Copyright 2013 American Chemical Society.

![](images/30132b22ede82e211df4bf3e297c8e1cf2ac42a93578b794e87d5845dceee757.jpg)  
Electrolyte

![](images/93b96c8725e462ef26bcd1432df594cc0dd4f9c2814a5c473e81e20eb7b93947.jpg)  
Lithium metal

al. $^{195}$  demonstrated that the growth of Li dendrites can be significantly suppressed by exploiting the reaction between Li,  $\mathrm{LiNO}_3$ , and Li polysulfide. A uniform and stable SEI film is constructed based on the synergetic effect of both LiPS and  $\mathrm{LiNO}_3$  in LiTFSI-DOL/DME electrolyte. $^{196}$  The protective

role of LiPS on the SEI film relates tightly to its species and concentration (Figure 31). The role of the coaddition of both  $\mathrm{LiNO}_3$  and Li polysulfide were adequately confirmed by the in situ liquid-phase electrochemical SEM investigation.[197] Another magic molecule is water  $(\mathrm{H}_2\mathrm{O})$ , which is widely regarded as a

detrimental factor of nonaqueous electrolytes for Li batteries. However, a controlled trace amount of water  $\left(\mathrm{H}_{2} \mathrm{O}, 25-50 \mathrm{ppm}\right)$  in  $\mathrm{LiPF}_{6}$ -based electrolytes can act effectively to achieve a dendrite-free Li metal deposition.[198] The controlled content of  $\mathrm{H}_{2} \mathrm{O}$  can well protect Li metal anode by constructing a uniform and dense LiF-rich SEI.[199,200]

SEI film can be regarded as an ultrathin solid electrolyte attached to the anode, and the ionic conductivity is one of the most important indices of its performance (see section 3.3.2). Therefore, a certain kind of additive is especially put forward to improve the ionic conductivity of SEI film. A routine SEI film has a multilayer organic and inorganic layer, and the inorganic layer contributes much to the Li ion conductivity. The key to improve the Li ion diffusion flux lies in the inorganic layer. There are two methods to achieve this goal:

1. Enhancement of ionic conductivity in the inorganic layer. The crystallinity of SEI film formed between Li metal and electrolyte additives very much affects the ionic conductivity of the SEI film.[201,202] A low crystallinity can lead to a high ionic conductivity. The crystallinity of SEI film can be reduced by electrolyte additives containing metal ions that have lower reactivity with sulfur than Li (e.g., Cu, Ag, and Au) (Figure 32)[201] and Li polysulfides that form  $\mathrm{Li}_2\mathrm{S}$  nanocrystals as "nanopins" to stop the growth of other inorganic crystals.[193-195]

2. Enrichment of conductive inorganic components in the SEI film. When the content of the inorganic components rises, the ionic diffusion flux can be improved, and thus an extended Sand's time and a suppressed dendrite growth (see section 4.3). A  $10\mathrm{mM}$ $\mathrm{KPF_6}$  additive shows an obvious impact on enriching the inorganic components.[203] By analyzing the SEI film, the fraction of insulating PEO components in the  $\mathrm{KPF_6}$ -induced SEI is dramatically reduced by nearly half (from 12.1 to  $6.6\%$ ), while the fraction of less resistive and more  $\mathrm{Li^{+}}$ -conductive components is improved from 36 to  $47.9\%$ . Therefore, the added  $\mathrm{KPF_6}$  increases the fraction of inorganic salts in the SEI film, making it highly Li ion conductive. This highly conductive SEI film can eliminate the growth of dendrites at  $0.5\mathrm{mAcm}^{-2}$ . However, the growth of Li dendrites can be still observed at  $2.5\mathrm{mAcm}^{-2}$ .

Electrolyte additives are of extreme importance to protect Li metal from the corrosion of electrolyte and improve the cycling Coulombic efficiency. However, the formed SEI film generally cannot stand the Li dendrite due to its low and unevenly distributed modulus. Therefore, high conductivity and compactness are more important, urgent, and feasible than the modulus for a successful SEI film. If an electrolyte additive can form this SEI film with high conductivity and compactness, it can work with some other methods to suppress Li dendrite growth and achieve a good performance of Li metal anode.
