Repository: cunyu-liu/electrolyte_ailab

File: finetune/pdf-md/mineru_output/[电解液] CR-2004-Nonaqueous Liquid Electrolytes for Lithium-Based Rechargeable Batteries/full.md (part 4 of 17)
# Nonaqueous Liquid Electrolytes for Lithium-Based Rechargeable Batteries
In summary, these trends in the change of conductivity with  $m$ ,  $x_{\mathrm{EC}}$ , and  $T$  can be consistently interpreted in terms of the change of  $\epsilon$  and  $\eta$  with these same variables. Since these factors and their effect on ion conductivity are not unique to the system illustrated,  $\mathrm{LiPF_6 / EC / DMC}$ , these trends should provide general guidance as to how ion conductivities of other electrolyte systems with similar compositions would change with these same variables, and they should constitute a useful database for the understanding of more complex systems, such as ternary or quaternary mixtures.

# 5. Electrochemical Stability: on Inert Electrodes

The cycle life of a rechargeable battery depends on the long-term reversibility of cell chemistries, and the electrochemical stability of the electrolyte plays a crucial role in maintaining this reversibility. In electrochemistry, there have been numerous techniques developed to measure and quantify the electrochemical stability of electrolyte components, and the most frequently used technique is cyclic voltammetry (CV) in its many variations.[201,202]

In voltammetric experiments, the oxidative or reductive decompositions of the investigated electrolyte components (solvents or salts) are made to occur on an electrode whose potential is controlled, and the corresponding decomposition current recorded as the function of the potential is used as the criterion for

the stability limits. However, in contrast to the simpler task of measuring ion conduction or determining phase boundaries, the electrochemical decomposition is often a very complicated process, determined not only by thermodynamic factors but, more importantly, also by kinetic factors such as the electrode surface, scan rate, and concentration of the species under study. Therefore, electrochemical stability data for a given substance depend heavily on the conditions under which they are measured and defined, and the electrochemical stability limits as reported in the literature are not always consistent with each other. Depending on the concentration of the target component in the solution under study and the working electrode used, the voltammetry techniques favored by the researchers of the battery community fall into three major categories.

The first approach is the standard voltammetry technique used in conventional analytical electrochemistry.[202] Normally the target components are dissolved at much diluted concentrations in a supporting electrolyte, and the electrodes used are made of inert materials such as glassy carbon (GC), nickel (Ni), and noble metals such as gold (Au), silver (Ag), and platinum (Pt). The advantages of this approach include the following: (1) the diffusion pattern of the investigated species is well-defined in the diluted solution so that the redox properties thus determined can be more reliably linked to the thermodynamic properties;[201] (2) it is possible to study the decomposition behavior of solvents and salts separately so that their contributions to the overall stability of the electrolyte can be distinguished. However, the wide application of this approach is restricted by the availability of supporting electrolytes, which are supposed to be stable in the potential ranges where the target components decompose. In the case of lithium-based electrolytes, the wide electrochemical stability window of the electrolyte solvents and salts makes it hardly possible to find a supporting medium that is more resistant against decomposition. An additional disadvantage of this approach also includes the fact that the surface of the inert electrode, usually nonporous, is very different in catalytic activity from the porous surfaces of the composite electrode materials used in real electrochemical devices. As a consequence, this approach could overestimate the electrochemical stability of the components.[76]

The second approach is an adaptation of the voltammetry technique to the working environment of electrolytes in an operational electrochemical device. Therefore, neat electrolyte solutions are used and the working electrodes are made of active electrode materials that would be used in an actual electrochemical device. The stability limits thus determined should more reliably describe the actual electrochemical behavior of the investigated electrolytes in real life operations, because the possible extension or contraction of the stability window, due to either various passivation processes of the electrode surface by electrolyte components or electrochemical decomposition of these components catalyzed by the electrode surfaces, would have been

reflected. $^{75,76,93,94,98,99}$  However, since neat electrolyte solutions are used as both the targets of study and the supporting electrolyte, the observed stability is the result of the possible contributions from all components, and it is often difficult to distinguish whether the stability limits are set by the solvent or the salt decompositions, especially in the case of anodic (oxidation) limits. Because of the high concentration of electrolytes used, it is also difficult to apply a thermodynamic interpretation to the stability data obtained in this way. Furthermore, the coexistence of the reversible redox processes that may occur simultaneously on these active electrode materials can make the determination of electrochemical stability limits difficult, and frequently even the definition of electrochemical stability becomes ambiguous because of the passivation on active electrodes. The stability data for various lithium ion cell electrolytes determined in this way are therefore still scarce despite their importance.

As a compromise between the above two approaches, the third approach adopts nonactive (inert) materials as working electrodes with neat electrolyte solutions and is the most widely used voltammetry technique for the characterization of electrolytes for batteries, capacitors, and fuel cells. Its advantage is the absence of the reversible redox processes and passivations that occur with active electrode materials, and therefore, a well-defined onset or threshold current can usually be determined. However, there is still a certain arbitrariness involved in this approach in the definition of onset of decomposition, and disparities often occur for a given electrolyte system when reported by different authors[50d,75,76,130,131,203] Therefore, caution should be taken when electrochemical stability data from different sources are compared.

This section will discuss the electrochemical stabilities of different solvents and salts used in state-of-the-art electrolytes that were determined with nonactive electrodes (i.e., in the first and the third approaches). When active rather than inert electrodes are used as working surfaces, many complicated processes, including the reversible electrochemical redox chemistries as well as surface passivation, occur simultaneously. These related materials will be dealt with in a dedicated section (section 6).

# 5.1. Anion of Lithium Salts

Table 4 lists selected electrochemical stability data for various lithium salt anions that are commonly used in lithium-based electrolytes, with the measurement approaches indicated. Although it has been known that the reduction of anions does occur, sometimes at high potentials, the corresponding processes are usually sluggish and a definite potential for such reductions is often hard to determine. The reduction of solvents, occurring simultaneously with that of anions on the electrode, further complicates the interpretation efforts. For this reason, only the anodic stability of salt anions is of interest, while the cathodic limit of the salt in most cases is set by the reduction of its cation (i.e., lithium deposition potential).

Table 4. Anodic Stability of Electrolyte Solutes: Nonactive Electrodes  

<table><tr><td>salt</td><td>solvent</td><td>conc/M</td><td>working electrode</td><td>Eaa(i/(mA cm-2))</td><td>approach</td><td>ref</td></tr><tr><td rowspan="2">ClO4-</td><td>PC</td><td>0.65</td><td>GC</td><td>6.1 (1.0)</td><td>3</td><td>130, 131b</td></tr><tr><td>PC</td><td></td><td>Pt</td><td>4.6</td><td>3</td><td>204</td></tr><tr><td rowspan="2">BF4-</td><td>PC</td><td>0.65</td><td>GC</td><td>6.6 (1.0)</td><td>3</td><td>130, 131, 81c</td></tr><tr><td>EC/DMC</td><td>1.0</td><td>AC</td><td>4.78</td><td>2</td><td></td></tr><tr><td rowspan="6">PF6-</td><td>THF</td><td>0.001</td><td>GC</td><td>4.4 (0.1)</td><td>1</td><td>120d</td></tr><tr><td>SL</td><td>0.001</td><td>GC</td><td>4.8 (0.1)</td><td>1</td><td>120</td></tr><tr><td>PC</td><td>0.65</td><td>GC</td><td>6.8 (1.0)</td><td>3</td><td>130, 131</td></tr><tr><td>nonee</td><td>none</td><td>GC</td><td>4.94 (1.0)</td><td>3</td><td>206</td></tr><tr><td>none</td><td>none</td><td>Pt</td><td>5.00 (1.0)</td><td>3</td><td>206</td></tr><tr><td>EC/DMC</td><td>1.0</td><td>AC</td><td>4.55</td><td>2</td><td>81</td></tr><tr><td rowspan="7">AsF6-</td><td>PC</td><td>0.65</td><td>GC</td><td>6.8 (1.0)</td><td>3</td><td>130, 131</td></tr><tr><td>none</td><td>none</td><td>GC</td><td>5.05 (1.0)</td><td>3</td><td>206</td></tr><tr><td>none</td><td>none</td><td>Pt</td><td>5.10 (1.0)</td><td>2</td><td>206</td></tr><tr><td>EC/DMC</td><td>1.0</td><td>AC</td><td>4.96</td><td>3</td><td>81</td></tr><tr><td>THF</td><td>1.0</td><td>GC</td><td>4.25 (0.1)</td><td>1</td><td>120</td></tr><tr><td>THF</td><td>0.009</td><td>GC</td><td></td><td>1</td><td>120</td></tr><tr><td>SL</td><td>0.8</td><td>GC</td><td>4.69 (0.1)</td><td>1</td><td>120</td></tr><tr><td rowspan="2">SbF6-</td><td>THF</td><td>1.0</td><td>GC</td><td>4.10 (0.1)</td><td>1</td><td>120</td></tr><tr><td>PC</td><td>0.65</td><td>GC</td><td>7.1 (1.0)</td><td>3</td><td>130, 131</td></tr><tr><td rowspan="3">Tf-</td><td>PC</td><td>0.65</td><td>GC</td><td>6.0 (1.0)</td><td>3</td><td>130, 131</td></tr><tr><td>PC</td><td>0.10</td><td>Pt</td><td>5.0 (0.5)</td><td>3</td><td>207</td></tr><tr><td>EC/DMC</td><td>1.0</td><td>AC</td><td>4.29</td><td>2</td><td>81</td></tr><tr><td rowspan="2">Beti-</td><td>PC</td><td>0.65</td><td>GC</td><td>6.3 (1.0)</td><td>3</td><td>130, 131</td></tr><tr><td>PC</td><td>0.1</td><td>GC</td><td>6.2 (0.5)</td><td>3</td><td>207</td></tr><tr><td rowspan="5">Im-</td><td>PC</td><td>0.65</td><td>GC</td><td>6.3 (1.0)</td><td>3</td><td>130, 131</td></tr><tr><td>PC</td><td>0.1</td><td>Pt</td><td>5.3 (0.5)</td><td>3</td><td>130, 131</td></tr><tr><td>none</td><td>none</td><td>GC</td><td>5.06 (1.0)</td><td>3</td><td>206</td></tr><tr><td>none</td><td>none</td><td>Pt</td><td>5.13 (1.0)</td><td>3</td><td>206</td></tr><tr><td>EC/DMC</td><td>1.0</td><td>AC</td><td>4.33</td><td>2</td><td>81</td></tr></table>

${}^{a}$  Anodic limit,potential referred to  ${\mathrm{{Li}}}^{ + }/\mathrm{{Li}}$  ,cutoff current density in parentheses.  ${}^{b}$  Scan rate:  $5\mathrm{{mV}}{\mathrm{s}}^{-1}$  .  ${}^{c}$  Activated carbon as working surface. Scan rate:  ${10}\mathrm{{mV}}{\mathrm{s}}^{-1}$  .  ${}^{d}$  Supporting electrolyte  ${0.1}\mathrm{M}{\mathrm{{Bu}}}_{4}{\mathrm{{NBF}}}_{4}$  . Scan rate:  ${100}\mathrm{{mV}}{\mathrm{s}}^{-1}$  .  ${}^{e}$  The solvent-free condition was realized by using an ionic liquid based on imidazolium cation, at  ${80}^{ \circ  }\mathrm{C}$  . Scan rate:  ${20}\mathrm{{mV}}{\mathrm{s}}^{-1}$  .

The most noteworthy observation among the entries of Table 4 is that these anodic stability data are widely diversified depending on the conditions under which they were obtained. For example, the anodic stability limits of  $\mathrm{PF_6}^-$ ,  $\mathrm{AsF_6}^-$ , and  $\mathrm{SbF_6}^-$  determined in THF solutions are obviously lower than those determined in carbonate solutions, and a possible explanation lies in the fact that THF itself is not an oxidation-resistant solvent; therefore, its own decomposition is most likely responsible for these limits.[120]

The rather systematic work was performed by Ue et al., who used tetraalkylammonium salts as supporting electrolytes and measured the oxidation potential of a number of anions, most of which were considered promising candidates for lithium-based batteries.[50d,130,131] Figure 8 shows the linear sweep voltammograms obtained from these solutions with a GC electrode.[50d] The reduction limits seem to be caused by the decomposition of the ammonium cations, as evidenced by the similar cathodic current response for all of these solutions in Figure 8 and further confirmed by the analysis conducted on the decomposition products.[204] On the other hand, the oxidation limits were determined simultaneously by both salt and solvent. For example, the anodic limits were set by the unstable anions (Tf  $-$  and  $\mathrm{ClO_4}^-$ ), whereas solvent PC would be oxidized first if stable anions such as  $\mathrm{BF}_4^-$  and  $\mathrm{PF_6}^-$  are present. By using a more oxidation-resistant solvent, glutaronitrile

(GLN), the stability order of these anionic species was determined as $^{130}$

$$
\begin{array}{c} \mathrm {S b F} _ {6} ^ {-} > \mathrm {A s F} _ {6} ^ {-} \geq \mathrm {P F} _ {6} ^ {-} > \mathrm {B F} _ {4} ^ {-} > \mathrm {I m} ^ {-} > \mathrm {T f} > \\ \mathrm {C l O} _ {4} ^ {-} \end{array}
$$

It should be pointed out that the above anodic stability order is highly conditional, since the order had been determined by approach 2 above, where the stability limits are defined as the potential at which the decomposition current density reaches an arbitrary value  $(1.0\mathrm{mAcm}^{-2}$  in this case). Any change in this criterion could result in a reversal of the order.

The coupling effects of solvent/salt on electrolyte stability can also be observed when mixture solvents are used, and the stability of the electrolyte can be much improved when a stable solvent/salt is selected. For example, the room-temperature breakdown voltage of electrolytes LiX/EC/DEE lies in the order[205]

$$
\mathrm {C l O} _ {4} ^ {-} > \mathrm {I m} ^ {-} > \mathrm {T f} ^ {-} > \mathrm {A s F} _ {6} ^ {-} > \mathrm {P F} _ {6} ^ {-} > \mathrm {B F} _ {4} ^ {-}
$$

However, when a linear carbonate replaces the unstable ether DEE, the order changes into

$$
\mathrm {C l O} _ {4} ^ {-} \sim \mathrm {P F} _ {6} ^ {-} \sim \mathrm {B F} _ {4} ^ {-} > \mathrm {A s F} _ {6} ^ {-} > \mathrm {I m} ^ {-} > \mathrm {T f} ^ {-}
$$

It is believed that the reactivity of DEE toward Lewis acids,  $\mathrm{PF_6}^-$  and  $\mathrm{BF}_4^-$ , contributes to the early decomposition of the electrolytes.

To exclude the solvent's effect on the anodic stability of salt anions, Koch et al. made a series of salts

![](images/1e12af4f097c09e9dc7d84f4f8061f98e83a6476084b28ae8cecde2a2cd47635.jpg)

![](images/b1c22a68da96d0509773848735b48c448605d8ed2ea31a8acf94f88b73896bab.jpg)  
Figure 8. Determination of anodic stability for various anions in PC solution on GC. (Reproduced with permission from ref 130 (Figure 1a and b). Copyright 1997 The Electrochemical Society.)

# Scheme 6. Electrochemical Oxidation of the  $\mathbf{PF}_6^-$  Anion: the Solvents or the Trace Moisture in the Electrolyte Serves as the Proton Source of H-Abstraction

$$
\mathrm {P F} _ {6} \xrightarrow {- \mathrm {e}} \mathrm {P F} _ {6} ^ {*} \longrightarrow \mathrm {P F} _ {5} + \mathrm {F} ^ {*} \xrightarrow {\mathrm {H} - \text {a b s t .}} \mathrm {H F}
$$

based on a low-melting organic cation and measured the oxidation limits of these solvent-free molten salts on the surfaces of GC, tungsten, and Pt, respectively.[206] The "intrinsic anodic stability" measured by them follows an order completely different from the one determined in solvents:

$$
\mathrm {I m} ^ {-} \sim \mathrm {A s F} _ {6} ^ {-} > \mathrm {P F} _ {6} ^ {-}
$$

A mechanism was also proposed for the instability of the  $\mathrm{PF}_6^-$  anion (see Scheme 6).

The above stability order is supported by the results of ab initio calculations, where a correlation has been established between the oxidation limits of these anions and the energy level of their highest occupied molecular orbital (HOMO). However, the gapping discrepancies that exist between "intrinsic" and solution stability limits remain to be explained.

# 5.2. Solvents

A solvent with an ideal electrochemical stability for a high-energy-density battery purpose should possess high oxidation and low reduction potentials at the same time. Table 5 lists selected electrochemical

![](images/a324e78e2ad4dd677fe5558658734e6311624c73bf60b8073c1ce6a9086c4b48.jpg)  
Scheme 7. Proposed Single-Electron Mechanism for the Reduction of EC and DEC

stability limits for some nonaqueous solvents commonly used in lithium-based battery research. Despite the inconsistency created by the varying measurement conditions, these data express a general trend that we have discussed in section 2; that is, carbonates and esters are more anodically stable, while ethers are more resistant to cathodic decompositions.

Among cyclic carbonates and esters, EC seems to be more liable toward reduction on nonactive electrodes,[210-214] which agrees with molecular orbital ab initio calculations of the corresponding radical anions. The difference between EC and PC in reductive reactivity is attributed to the steric effect introduced by the methyl on PC rather than the electronic effect, as supported by the molecular orbital ab initio calculations for the corresponding radical anions.[212] On the other hand, the reduction of PC seems to be a rather sluggish process, as evidenced by the high background current level distributed in a broad potential range during voltammetric scans. The slow kinetics of PC toward cathodic reduction is correlated with its readiness to cointercalate into a graphene structure of carbonaceous anodes and then decompose, causing exfoliation of the latter.[214]

Aurbach and co-workers performed a series of ex situ as well as in situ spectroscopic analyses on the surface of the working electrode upon which the cyclic voltammetry of electrolytes was carried out.[210-213] On the basis of the functionalities detected in FT-IR, X-ray microanalysis, and nuclear magnetic resonance (NMR) studies, they were able to investigate the mechanisms involved in the reduction process of carbonate solvents and proposed that, upon reduction, these solvents mainly form lithium alkyl carbonates  $\mathrm{(RCO_3Li)}$ , which are sensitive to various contaminants in the electrolyte system. For example, the presence of  $\mathrm{CO}_{2}$  or trace moisture would cause the formation of  $\mathrm{Li}_2\mathrm{CO}_3$ . This peculiar reduction product has been observed on all occasions when cyclic carbonates are present, and it seems to be independent of the nature of the working electrodes. A single electron mechanism has been shown for PC reduction in Scheme 1, while those of EC and linear carbonates are shown in Scheme 7.[214]

The radical anion is considered to be the common intermediate formed for these carbonate molecules, and its existence in the electrochemical reductions has been confirmed experimentally.[178] As will be revealed later, this mechanism seems to be universal for carbonates, whether on inert or active electrodes, and alkyl carbonates have been widely believed to be a key component in forming a protective interface

Table 5. Electrochemical Stability of Electrolyte Solvents: Nonactive Electrodes  

<table><tr><td>solvent</td><td>salt/conc (M)</td><td>working electrode</td><td>Eaa</td><td>Ec b</td><td>ref</td></tr><tr><td rowspan="8">PC</td><td>Et4NBF4/0.65</td><td>GC</td><td>6.6</td><td></td><td>130, 131</td></tr><tr><td>nonec</td><td>Pt</td><td>5.0</td><td>~1.0</td><td>74</td></tr><tr><td>Bu4NPF6</td><td>Ni</td><td></td><td>0.5</td><td>212</td></tr><tr><td>LiClO4/0.1</td><td>Au, Pt</td><td></td><td>1.0–1.2</td><td>214</td></tr><tr><td>LiClO4/0.5</td><td>porous Pt</td><td>4.0</td><td></td><td>305</td></tr><tr><td>LiClO4</td><td>Pt</td><td>4.7</td><td></td><td>177</td></tr><tr><td>LiClO4</td><td>Au</td><td>5.5</td><td></td><td>306</td></tr><tr><td>LiAsF6</td><td>Pt</td><td>4.8</td><td></td><td>177</td></tr><tr><td rowspan="3">EC</td><td>Et4NBF4/0.65</td><td>GC</td><td>6.2</td><td></td><td>130, 131</td></tr><tr><td>Bu4NPF6</td><td>Ni</td><td></td><td>0.9</td><td>212</td></tr><tr><td>LiClO4/0.1</td><td>Au, Pt</td><td></td><td>1.36</td><td>214</td></tr><tr><td rowspan="4">DMC</td><td>Et4NBF4/0.65</td><td>GC</td><td>6.7</td><td></td><td>130, 131</td></tr><tr><td>LiClO4/0.1</td><td>Au, Pt</td><td></td><td>1.32</td><td>214</td></tr><tr><td>LiPF6/1.0</td><td>GC</td><td>6.3</td><td></td><td>76</td></tr><tr><td>LiF</td><td>GC</td><td>5.0</td><td></td><td>312</td></tr><tr><td rowspan="2">DEC</td><td>Et4NBF4/0.65</td><td>GC</td><td>6.7</td><td></td><td>130, 131</td></tr><tr><td>LiClO4/0.1</td><td>Au, Pt</td><td></td><td>1.32</td><td>214</td></tr><tr><td rowspan="2">EMC</td><td>Et4NBF4/0.65</td><td>GC</td><td>6.7</td><td></td><td>130, 131</td></tr><tr><td>LiPF6/1.0</td><td>GC</td><td>6.7</td><td></td><td>76</td></tr><tr><td>γBL</td><td>LiAsF6/0.5</td><td>Au, Ag</td><td></td><td>1.25</td><td>208</td></tr><tr><td rowspan="6">THF</td><td>Et4NBF4/0.65</td><td>GC</td><td>5.2</td><td></td><td>130, 131</td></tr><tr><td>LiClO4</td><td>Pt</td><td>4.2</td><td></td><td>177</td></tr><tr><td>LiAsF6/1.0</td><td>GC</td><td>4.25 (0.1)</td><td></td><td>214</td></tr><tr><td>nonec</td><td>Pt</td><td>4.0</td><td>&lt; -2.0</td><td>74</td></tr><tr><td>LiAsF6/1.0</td><td>GC</td><td>4.2</td><td></td><td>64</td></tr><tr><td>LiAsF6</td><td>Pt</td><td>4.2</td><td></td><td>177</td></tr><tr><td rowspan="4">2-Me-THF</td><td>LiClO4</td><td>Pt</td><td>4.1</td><td></td><td>177</td></tr><tr><td>LiAsF6/1.0</td><td>GC</td><td>4.15 (0.1)</td><td></td><td>214</td></tr><tr><td>LiAsF6/1.0</td><td>GC</td><td>4.2</td><td></td><td>64</td></tr><tr><td>LiAsF6</td><td>Pt</td><td>4.1</td><td></td><td>177</td></tr><tr><td rowspan="3">DME</td><td>Et4NBF4/0.65</td><td>GC</td><td>5.1</td><td></td><td>130, 131</td></tr><tr><td>LiClO4</td><td>Pt</td><td>4.5</td><td></td><td>177</td></tr><tr><td>LiAsF6</td><td>Pt</td><td>4.5</td><td></td><td>177</td></tr></table>

${}^{a,b}$  Anodic and cathodic limits, potential referred to  ${\mathrm{{Li}}}^{ + }/\mathrm{{Li}}$  .  ${}^{c}$  The salt-free condition was realized via an ultramicroelectrode technique.

between active electrodes and electrolytes. In a more general context, since the surface chemistries on both inert and active electrodes have been found to be very similar in most of the nonaqueous electrolytes when these electrodes are polarized to low potentials, the early analytical work, mainly performed by Aurbach and co-workers, should be recognized as the foundation for the later understandings of the SEI on carbonaceous anodes.

# 6. Electrochemical Stability: on Active Electrodes

The requirement that electrolytes be inert toward both anode and cathode materials is usually realized by the kinetic rather than thermodynamic stability of the former against reductions and oxidations. Given the strong reducing and oxidizing potency of the electrode materials employed in the high-energy-density battery chemistries, the possibility of a thermodynamically stable electrolyte is usually nonexistent, and it is the chemical passivation of these reducing or oxidizing surfaces that ensures the inertness of the bulk electrolytes during cell chemistry.

Passivation is a process where the products from the initial decomposition of electrolyte form a dense, protective film that covers up the pristine surface of the electrode and prevents any sustained decomposition. The electrolyte components that are sacrificed to form such a protective film would have a deter

mining influence on the physicochemical nature of the new electrode surface, such as thermal and chemical stability, as well as its impedance to ionic conduction. The occurrence of passivation constitutes the foundation upon which many high-energy-density battery chemistries are built, including lithium-based chemistry. For this reason, the electrolyte/electrode interface has been the focus of research interest for both lithium and lithium ion chemistries.

On the other hand, it should be pointed out that, in addition to the protective effect of passivation, the passivated interface also acts as a barrier to the facile ion transport that occurs between the electrode and electrolyte. More often than not, the bottleneck for the overall battery chemistry is constituted by passivation. Excessive passivation is especially undesired because it reduces the power performance of the cell. For lithium ion cells, this power reduction usually happens on the cathode surface.

# 6.1. Passivation on Lithium Anode

Almost immediately after lithium metal was found to be stable in nonaqueous electrolytes, researchers suggested that the passivation of the lithium surface by electrolytes is the origin of this unexpected stability, because the reduction potentials of these organic solvents are far above that of lithium.4,215-217 Peled was the first author to formally introduce the concept of a protective interface between lithium and elec

# Scheme 8. Proposed Two-Electron Mechanism for the Reduction of PC

![](images/90006ee33bfe4836fdf6cc84f7ddc7561573161e4ae4d747900a67c5bca5d547.jpg)

trolytes and describe the fundamental physicochemical properties of such an interface.37 He argued that, because of the high electronegativity of lithium, the free contact between it and the electrolyte components never actually exists; instead, the reaction between the lithium electrode and electrolyte components occurs instantaneously, and the solid products from this reaction compose a thin film that grows on the lithium with the reaction. The decomposition could only stop when this film, which is nonconductive to electrons but conductive to ions, covers the whole surface of the lithium and attains a certain thickness. Once formed, the film stays on the lithium surface at all times, and it cannot be completely removed even by the stripping/deposition of lithium. Since this film acts like an electrolyte in its conductive preference, Peled named it the "solid electrolyte interface (or interphase)" (SEI). Considering the low ionic conductivity of solid-state electrolytes, he also proposed that the rate determining step for a redox process on such surfaces would be the diffusion of lithium ions through the SEI,218 instead of the electron charge-transfer between electrode and solution species, as was believed before.

Using a parallel capacitor model, Peled and Straze calculated the apparent thickness of the SEI for a series of active metal electrodes, including lithium, calcium, and magnesium, with the equation $^{219}$

$$
L = \frac {\epsilon A}{C \pi \left(3 . 6 \times 1 0 ^ {1 2}\right)} \tag {10}
$$

where  $A$ ,  $L$ ,  $C$ , and  $\epsilon$  are the electrode area, the thickness, the capacitance, and the dielectric constant of SEI, respectively. They estimated that the average SEI thickness of lithium in nonaqueous electrolytes is 25–100 Å.[218,219] Electrons tunneling through the film of this thickness are believed to be minimal.

The chemical composition of the SEI is believed to be closely related to the electrolyte composition. For example, in thionyl chloride-based electrolytes, the SEI is proposed to be mainly composed of  $\mathrm{LiCl}$ ,[218] while it becomes  $\mathrm{Li}_2\mathrm{S}_2\mathrm{O}_4$  in sulfur dioxide-based electrolytes[218] or  $\mathrm{Li}_2\mathrm{O}$  in ether-based electrolytes.[56] After performing microscopic observations of lithium surfaces treated with PC-based electrolytes, Dey believed the main component of this interface to be  $\mathrm{Li}_2\mathrm{CO}_3$ , which is the decomposition product of PC through a two-electron mechanism (see Scheme 8).[56] This conclusion seems to be supported by results from Auger electron spectroscopy (AES) and X-ray photoelectron spectroscopy (XPS).[220,221] However, more recent studies suggest that the above process might be oversimplified, and the actual process involves a complex competition between a number of reductive reactions of different components.

With surface-sensitive spectroscopic means, Aurbach et al. argued that the main component in the

SEI on lithium is not  $\mathrm{Li_2CO_3}$  but the lithium salt of alkyl carbonate, and it was most probably formed via a one-electron mechanism followed by radical termination paths as shown in Scheme 1.55 This compound has an FT-IR signature at  $\sim 1650~\mathrm{cm^{-1}}$  for the carbonyl stretching, which was confirmed by the characterization of a synthesized authentic sample of a lithium alkyl carbonate,  $\mathrm{CH}_3\mathrm{CH}_2\mathrm{CH}_2\mathrm{CO}_3\mathrm{Li}$ .55 Since XPS also detected the decomposition products from lithium salts, which are in the form of simple halides, alkoxides, or oxides, a competition between solvents and salts obviously exists. However, the formation of alkyl carbonate seems to be dominant when EC is present because of the more reactive nature of EC toward cathodic reductions.117,209 The formation of lithium alkyl carbonate was also confirmed in an independent diagnosis work, where the reduction products of EC in a supporting electrolyte were hydrolyzed by  $\mathrm{D}_2\mathrm{O}$  and then subject to NMR analysis, which identified ethylene glycol as the main species formed, as indicated by the singlet at  $\delta = 3.7$  ppm vs TMS.208,212 Thus, Aurbach and co-workers concluded that PC and EC were reduced to the following lithium alkyl dicarbonates, respectively:

![](images/13f5a36585a5082cd4e936df00e5e709f60ac0a513d43839530053cf78906660.jpg)

Further studies demonstrated that alkyl carbonate is very sensitive to the common contaminants in electrolytes, which is probably the reason that early work identified  $\mathrm{Li}_2\mathrm{CO}_3$  as the main component in the SEI. $^{118}$  For example, trace moisture produces  $\mathrm{Li}_2\mathrm{CO}_3$  when the salt anion is stable (such as  $\mathrm{ClO}_4^-$  or  $\mathrm{AsF}_6^-$ ): $^{249}$

$$
2 \mathrm {R} _ {\mathrm {O}} \xrightarrow {\mathrm {O}} \mathrm {O L i} + \mathrm {H} _ {2} \mathrm {O} \longrightarrow \mathrm {L i} _ {2} \mathrm {C O} _ {3} + 2 \mathrm {R O H} + \mathrm {C O} _ {2}
$$

However, when the salt anion is susceptible to hydrolysis by trace moisture (such as  $\mathrm{BF}_4^-$  or  $\mathrm{PF}_6^-$ ), the generated HF eliminates alkyl carbonate as a surface species and only LiF can be observed as the overwhelming species in the SEI:117

$$
\mathrm {R} \xrightarrow {\mathrm {O}} \mathrm {O} \xrightarrow {\mathrm {O}} \mathrm {L i} \xrightarrow {\mathrm {H F}} \mathrm {L i F} + \mathrm {R O H} + \mathrm {C O} _ {2}
$$

Alkyl carbonate is also unstable upon storage on the lithium electrode, probably because of its continuous electrochemical reduction. $^{118}$  Thus, Aurbach et al. further proposed that the SEI might have a multilayer structure within which the simple inorganic species such as  $\mathrm{Li}_2\mathrm{CO}_3$  and  $\mathrm{Li}_2\mathrm{O}$  are more stable and closer to lithium, while alkyl carbonate is more likely to be distributed in the outer layers. $^{117,118}$

Kanamura et al. carried out detailed XPS studies on lithium electrodes that were either statically treated with or cycled in  $\mathrm{LiBF_4}$  -based electrolytes.[222,223] By sputtering the surface of the lithium electrode, they were able to record the depth profile of the related chemical species. Their conclusions are in good agreement with the hypothesis by Aurbach et al.;[117,118] that is, while alkyl carbonate can be detected

![](images/c20d89a86ce6d7c56aab401ec759d435501209711c1b86b0616cf9e930a19309.jpg)

![](images/99a29dbe647ef131edac2d72f12f725904f77a3cfd955b29cd8da234b0275dc0.jpg)

![](images/7c1eed7bf46b5dcfd6e6eefb38fa6a91ec01158db600a59876cdbd61e2ec00cb.jpg)  
Figure 9. Schematic illustrations of the surface film formed on lithium in nonaqueous electrolytes based on  $\mathrm{LiBF_4}$  solutions and the subsequent reactions. (Reproduced with permission from ref 222 (Figure 12). Copyright 1995 The Electrochemical Society.)

in the outlaying layer of the SEI, as indicated by its signature binding energy of  $289.0\mathrm{eV}$  at the C 1s region, its abundance rapidly decreases with sputtering time. On the other hand, O 1s spectra clearly reveal the increasing abundance of  $\mathrm{Li_2O}$  species. LiF exists throughout the SEI and is relatively independent of sputtering, a result of the sensitivity of  $\mathrm{BF_4}^-$  anion toward trace moisture in electrolytes. Kanamura et al. proposed two possible paths for the formation of LiF: (1) simple acid-base reaction between HF and alkyl carbonate or  $\mathrm{Li_2CO_3}$ , or (2) direct reduction of  $\mathrm{BF_4}^-$  anion by lithium.[222,223] Additional reactions between the solvents and the lithium electrode also seem possible after the initial formation of the SEI, since the abundance of organic species increases in the inner layer with storage time increases, according to C 1s spectra. These organic species might be some polymeric products that resulted from PC or other carbonates instead of alkyl carbonates alone, as evidenced by the C 1s signal around  $286\mathrm{eV}$  and by an earlier XPS work.[224] This latter process is attributed to the permeation of solvent through the SEI and its subsequent reaction with lithium. The resulting polymeric films, most likely polyether moieties, are embedded with LiF crystals. Figure 9 schematically shows the lithium surface structure and these subsequent reactions of the SEI.[222]

![](images/27574aba1d8492ff535f71c363c0a3ec42b05a0d322cea61ba366df0b17b28c4.jpg)

![](images/e5109eecae44bf85aff56a805d384105ce38831a9e20b4e834457e6af39d072c.jpg)  
Figure 10. Impedance complex plane (Nyquist plots) of lithium electrode in (A)  $1.0\mathrm{M}$ $\mathrm{LiPF_6 / EC / PC}$  and (B)  $1.0\mathrm{M}$ $\mathrm{LiClO_4 / EC / PC}$  at initial time  $(0.0\mathrm{h})$  and after  $24\mathrm{h}$ . Re and Im stand for the real and imaginary parts of the impedance measured, respectively. Frequency was indicated in the figure for selected data points. Note that the first semicircle corresponds to SEI impedance. (Reproduced with permission from ref 86 (Figure 2). Copyright 1992 The Electrochemical Society.)

Aside from voltammetric techniques, ac impedance is also a powerful tool widely used to study the interfacial properties of lithium in nonaqueous electrolytes. It is one of the few in situ techniques and therefore is often used in combination with voltammetry, known as electrochemical impedance spectroscopy (EIS). As an example, Figure 10 shows the impedance response of a symmetrical cell, lithium|1.0 M LiX in PC/EC|lithium, drawn in the Nyquist plot, where LiX is  $\mathrm{LiPF_6}$  or  $\mathrm{LiClO_4}$ . Typically, two semicircles would be observed for such cells at high and medium frequencies, if the time constants for each component are sufficiently separated, along with a spike at the low-frequency end.[175] It is generally accepted that the semicircle at medium frequency corresponds to the ionic migration process in the SEI and the one at lower frequency to the charge-transfer process on lithium, whereas the intercept at the high frequency end with the real axis represents bulk electrolyte resistance. Examination of the interfacial resistance in various electrolyte solutions reveals that the SEI on lithium grows with time of exposure to electrolytes, and the chemical nature of both solvent and salt anion seems to relate closely to the semicircle for the interfacial film.[86,225-227] For example, the resistance of the SEI that formed in the  $\mathrm{LiPF_6}$ -based electrolyte is smaller than the one formed in the  $\mathrm{LiClO_4}$ -based electrolyte, and the presence of EC also renders a more conductive SEI on lithium.[86,225-227] An empirical rule (with frequent exceptions though) might be stated here concerning the resistance of the

SEI: an electrolyte with higher bulk ion conductivity usually results in an SEI of lower impedance, either on a lithium or carbonaceous electrode, as will be discuss in later sections.

As a mass sensor with nanogram sensitivity, a quartz crystal microbalance (QCM) was used in combination with voltammetry by Naoi et al. to monitor the change occurring on the lithium surface during SEI formation.[228] Like EIS, it is one of the few analytical tools that can reveal in situ information on the interfacial process, which includes the change in mass as well as the surface morphology of the lithium electrode. It was found that, during the cycling process, the already-formed SEI was repeatedly destroyed and rebuilt, as indicated by the consistent mass increase with cycle numbers. Among the various combinations of salts and solvents tested, the  $\mathrm{LiPF_6}$ -based electrolyte seems to have the most rapid reaction kinetics with lithium, since the lithium electrode in it was observed to gain net mass even during the stripping step, suggesting that the reaction kinetics between the fresh lithium surface and the electrolyte is fast enough to compensate for the mass loss caused by the lithium dissolution. On the other hand, the net mass accumulated on lithium is much higher in  $\mathrm{LiClO_4}$ - and LiTf-based electrolytes than in the  $\mathrm{LiPF_6}$ -based electrolyte. The conclusion from the above two observations seems to point to a more efficient and protective SEI formed by the  $\mathrm{LiPF_6}$ -based electrolyte. The author ascribed this result to the trace amount of LiF in the SEI, which is absent in  $\mathrm{LiClO_4}$ - and LiTf-based electrolytes.[118] The measurement of lithium surface roughness also reveals  $\mathrm{LiPF_6}$  as the favored salt in electrolytes because it forms a smoother and more uniform SEI, thus minimizing the probability of dendrite growth on a relative scale as compared with the cases of the other salts studied.

The significance of an SEI on lithium stability should be evaluated from two different angles: one is the static stability that relates to standing storage, and the other is the dynamic stability that relates to reversibility. It is the SEI formation on the lithium surface that leaves lithium statically stable in a nonaqueous electrolyte; conversely, the SEI also renders a nonuniform surface morphology for deposited lithium, so that the current density across the surface is unevenly distributed during the lithium stripping/deposition, with the direct consequence being dendrite growth.

The roughness of the SEI depends heavily on the chemical nature of the electrolyte. For example, it was argued that an SEI consisting of  $\mathrm{LiF / Li_2O}$  would provide a much more uniform current distribution,[223] while in numerous earlier works it was also observed that trace moisture has a positive effect on the lithium cycling efficiency in nonaqueous electrolytes by assisting in forming a compact and uniform SEI.[57,229] Nevertheless, the dendrite issue is a major challenge to lithium metal-based chemistry that still remains unresolved. The prospects for this battery technology, still attractive because of its high energy density as compared with the state-of-the-art lithium ion technology, rely on the discovery of a new

electrolyte system that can suppress or even eliminate lithium dendrite formation.

# 6.2. Electrolyte/Carbonaceous Anode Interface: SEI

# 6.2.1. Exfoliation and Irreversible Capacities on a Carbonaceous Anode
