Repository: cunyu-liu/electrolyte_ailab

File: finetune/pdf-md/mineru_output/[负极] CR-2017-Toward Safe Lithium Metal Anode in Rechargeable Batteries A Review/full.md (part 4 of 10)
# Toward Safe Lithium Metal Anode in Rechargeable Batteries: A Review
7.1.2. Li Ion Plating Additives. Another category of additive is the one that will not react with Li metal and electrolyte during the initial activation cycles and hopes to remain stable in the long-term cycling. These additives mostly do not participate the construction of SEI film, but affect Li ion diffusion and plating behavior. These kinds of additives are less often proposed than the SEI-forming additives. Up to now, only two kinds of additives acting this manner have been discovered: (1) alkali metal ions and (2) halide ions.

1. Ding et al. employed alkali metal ions with specific concentrations as the additives and proposed a shielding mechanism to fundamentally alter dendrite formation (Figure 33).<sup>204</sup> These alkali metal ions (such as cesium or rubidium

ions) have a lower effective reduction potential than that of Li ions at low concentrations, rendering them stable during Li plating. After Li plating, a positively charged electrostatic shield around the initial growth tip of Li dendrites was achieved from these additives to force the further deposition of Li ions to adjacent regions of the anode. This strategy can effectively suppress continuous Li dendrite growth and improve the safety performance of Li metal anode.[205-207] However, the concentration of metal ions needs to be carefully selected to avoid electrochemical reduction. Other alkali metal ions (such as sodium[130]), alkaline earth metal ions[208] (such as calcium, strontium, and barium), and  $N$ -methyl- $N$ -butylpiperidinium[209] can render a similar effect on dendrite growth.

2. Li halides with a low diffusing energy and high surface energy have exhibited an overwhelming importance in controlling surface diffusion of Li ions during electrodeposition, and thus the dendrite-free Li depositing morphology is achieved. $^{101}$  The halogenated salt blends are employed in liquid electrolytes to stabilize Li metal anode. The as-obtained cell exhibits stable long-term cycling at room temperature, often with no signs of deposition instabilities over hundreds of cycles of charge and discharge and thousands of operating hours. $^{210,211}$

These additives are promising for suppressing Li dendrite growth if they can stably exist in long-term cycling. However, there does not exist a methodology to include all the methods of these plating additives. Therefore, it is very hard to sustainably design these plating additives. They are like isolated gems. Successfully discovering them needs much luck if you do not have a clear instructional principle.

# 7.2. Artificial SEI

The in situ formed SEI films are complicated, and limited understanding has been achieved on what are the specific components of the formed SEI and how they influence SEI layer properties and cell performance.[39] To avoid an uncontrolled process during SEI forming, a family of methods have been explored to construct a robust layer before cell cycling ex situ and artificially. These artificial strategies afford another feasibility to modify SEI films in a working cell.[212]

7.2.1. Electrochemical Pretreatment. Electrochemical pretreatment is accessible to achieve a real SEI film similar to that formed in a working cell, because the initiators are often the effective additives. The requirements of these initiators are comparable to those of the SEI-forming additives discussed in section 7.1.1. Relative to the in situ formed SEI film in the working cells, the advantage of coating layer on Li metal anode obtained by the electrochemical pretreatment is that the electrolyte adopted in the activation stage can be different from that in the cycling stage and hence the selection of electrolyte additives is free from the cycling electrolyte. This can lead to several merits:

1. Any possible electrolyte additive can be chosen, though they are not beneficial for long-term cycling of Li metal anode when they exist in the electrolyte.  
2. The concentration of additives can be extrahigh or extralow, despite the requirement of the cycling electrolyte in the viscosity and ionic conductivity.  
3. The selection of solvent in the pretreatment is not subjected to requirements of the cathode, such as the oxidative stability of electrolyte in the high-voltage cathode, routinely ether based solvent in the sulfur cathode, routinely carbonate ester based solvent in the oxide cathode, etc.

In a word, the electrochemical pretreatment renders the selection of initiators to not be subject to the requirements of the electrolyte, cathode, and anode in the long term cycling, but only to the initial cycle activation to form a good SEI film on the Li metal anode.

Several initiators have been employed to demonstrate this strategy in Li metal protection, such as the frequently used FEC.[213] The formed artificial SEI film can effectively preserve the merits of FEC-induced SEI film to be applied in  $\mathrm{Li - O_2}$  batteries. An efficient artificial SEI film was electrochemically preconstructed through the chemical reactions between a strong Lewis acid (aluminum iodide  $(\mathrm{AlI}_3)$ ), Li metal, and aprotic liquid electrolytes.[214] The as-obtained SEI film was with components of Li-Al alloy, a Li salt layer, and a stable thin polymer layer on Li metal anode, significantly enhancing the inhibition of Li dendrite growth and the Coulombic efficiency. The artificial SEI film can also be constructed by galvanostatically cycling Li metal only once in a composite electrolyte, including PC and DMC with Li salt of Li bis(perfluoroethylsulfonyl)imide  $(\mathrm{Li}(\mathrm{C}_2\mathrm{F}_5\mathrm{SO}_2)_2\mathrm{N})$  and an additive of aluminum,  $\mathrm{AlI}_3$ .[215] The pretreated Li electrode exhibited high cycling ability in the subsequent cycles even after it was transferred to an  $\mathrm{AlI}_3$ -free electrolyte. Some researchers reported that cyclic voltammetry premodulation can drastically improve lithium electrodeposition kinetics by tailoring the top layer of SEI film to facilitate a two-dimensional growth mode.[216]

However, these strategies do not highlight the advantages of the electrochemical pretreatment, because the cycling electrolyte seems the same with the pretreated electrolyte except for the initiators. An implantable SEI film was constructed by a general electroplating route by precycling Li metal in a LiTFSI  $(1.0\mathrm{M}) - \mathrm{LiNO}_3$  (5.0 wt %)-  $\mathrm{Li}_2\mathrm{S}_5$  (0.02 M)-1,3-dioxolane (DOL)/1,2-dimethoxyethane (DME) ternary salt electrolyte (Figure 34). The implantable SEI can adequately suppress Li dendrite growth by increasing the short circuit time from 3 to  $5.5\mathrm{h}$ . Importantly, the formed implantable SEI film can not

![](images/311dc1b38cc67b295cfd433bf4ae7198e21d2cb6c55cfee47dc869db568ca4a5.jpg)  
Figure 34. Scheme of implantable SEI on Li metal anode and working in both Li-S and Li metal oxide batteries. Reproduced with permission from ref 217. Copyright 2017 Cell.

only work well in the original DOL/DEM electrolyte, which is adopted to form the implantable SEI film, but also realize a high cycling performance in the EC/DEC electrolyte.

The electrochemical pretreatment provides a promising method to modify Li metal anode in an electrolyte different from the cycling one. However, the current research does not maximally take advantage of the electrochemical pretreatment and merely considers it as a conventional method to ex situ construct the SEI film. Besides, the electrochemical pretreatment is a little complicated, including pretreatment in cells, disassembly of the cells to obtain the protected anode, assembly, and operation in new cells. How to simplify this process to be facilely applied in practical cells is of vital importance. Nevertheless, this strategy is very ingenious and promising to separate the SEI formation from the cell cycling and is expected to achieve a highly stable and efficient Li metal anode.

7.2.2. Chemical Pretreatment. During the electrochemical pretreatment, the reactions and the corresponding reaction products are very similar to the SEI film formed in section 7.1.1. However, due to the limited understanding on the SEI film, accurately modifying each component by the initiator (or electrolyte additive) is very difficult. Chemical pretreatment presents a possibility to regulate the protective layer according to our requirements. Attributing from the chemical reaction of initiator and Li metal, one or several kinds of components can be introduced onto the Li metal to act as protective film to suppress electrolyte decomposition and dendrite growth.

Gas processing is an effective and convenient method to regulate the surface chemistry of Li metal anode (Figure 35).218 According to the results of Koch et al., several conclusions can be reached on the different gas (including  $\mathrm{N}_2$ ,  $\mathrm{O}_2$ ,  $\mathrm{CO}_2$ , and  $\mathrm{SO}_2$ ) processing Li metal:

1. Depending on the dosed gas, different energetically favored Li surface terminations can be obtained. Whereas  $\mathrm{F}_2$  treatment led to the  $\mathrm{Li}(100)$  surface being energetically favored,  $\mathrm{N}_2$ ,  $\mathrm{O}_2$ , and  $\mathrm{CO}_2$  dissociation resulted in  $\mathrm{Li}(110)$  being energetically favored. Contrary to the results caused by the former gases,  $\mathrm{SO}_2$  treatment rendered the  $\mathrm{Li}(111)$  surface to be energetically favored.

2.  $\mathrm{SO}_2$  was found to be the most powerful gas in constructing a thin and insulating passivation layer. All the other gases lead to metallic layers.

3. Except for  $\mathrm{N}_2$ , all molecularly dissociated layers resulted in substantial changes in the elastic properties of the slabs, with an overall tendency to elastic stiffness or, equivalently, reduced elastic compliance. Notably,  $\mathrm{N}_2$  dissociation into  $\mathbf{N}$  adatoms was found to yield the most elastically compliant layer, indicating small initial  $\mathrm{N}_2$  dosage could be beneficial for increased elasticity of the pristine passivation layer.  $\mathrm{N}_2$ -pretreated Li metal showed an overwhelming role to protect Li metal by the direct reaction between the Li and  $\mathrm{N}_2$  gas at room temperature to form a  $\mathrm{Li}_3\mathrm{N}$  protection layer on the Li surface,[219,220] which is believed to have unique stability against Li metal.[221]

Apart from the gas processing, liquid processing on the Li metal is another powerful method to construct a defensive film for Li metal anode. An artificial SEI layer with a uniformly distributed  $\mathrm{Li}_3\mathrm{PO}_4$  component was innovatively fabricated by Guo and co-workers through an in situ reaction of polyphosphoric acid with metallic Li and its native film (Figure 36). The  $\mathrm{Li}_3\mathrm{PO}_4$  layer can not only enhance Li ion transport between the Li metal interface and the electrolyte, but also

![](images/4ac9846e5948594e13f399c426a415c5f8e69c3d45ef8d20feff5e69339f988a.jpg)  
Li

![](images/d740a1118fc9e78e47b1808c19347c74cdf9dd755d0f2fd157d22280b03e1cd3.jpg)

![](images/2db8e7b8e85f21c8fdafa6a15d1e9ef16017983aca978c8ef1e4ebf8bb9debf1.jpg)  
Li

![](images/f19903a6baef00ed604927fbd50b838a8af9bafee2536675d26cde77af37d7f1.jpg)

![](images/91b447788a80dbacd2bd7d09c3b46c2cbbfa71b3a4938990cf4cc2beeb452d9a.jpg)  
F

![](images/5bf1bd9219e434c915f996d11a5bfcb1a53a7209444dbec3cf68a566c834cfb7.jpg)  
0

![](images/66a95c930ac0435685ddb047a97800f4faa93b5dfd1c524a78c7bd7ab0bfb47e.jpg)  
LiO

![](images/8739bca3484a40303211992f530c9fe8cacb99534ebb064fb0d8b1a0c1a8be52.jpg)  
N

![](images/b03479413b5f968b3f541a8a211093c5b3321ad1f92ae0c52d3bd678f7eeedbf.jpg)  
Li

![](images/8878b4d2f264b02647e6c8c3c77cc1b559fece926f563027aef32fa2fe095cda.jpg)

![](images/e0f2ab1f825a7d85eaec6528ef552d0c9b5c79b9b38c25797bb05490f6f8f3a7.jpg)

![](images/21f3ece73a66512af7ca1b5b5d0da8924db7b6888e96e3e303ee6714a3f299ca.jpg)  
NO

![](images/278526da4a0ba103babc1946d04130cbbfdabd499d7a44ab0305b5ecfa7e8b8c.jpg)

![](images/f21293dff5f380ed1c5ceb35706e08780075c50c57c0dbacbea59528630d7c04.jpg)

![](images/07d8f491b785ca98937c16d797e2fd5f98c6ef0b7b8a9237d3982f8d2833705f.jpg)

![](images/46431520abb59b06f28a8bdf1938567ca356cf6f174a1850e353d9bb46145c51.jpg)

![](images/f07f99099dcf82df4ccfec0f6fa59bc9fd4aee2e48426803fb3b2b6d80d6bd43.jpg)  
Figure 35. Optimized geometry and layer-resolved atom-projected density of states (PDOS) for the lowest  $E_{\mathrm{form}}$  systems. Reproduced with permission from ref 218. Copyright 2015 Elsevier.

![](images/3e167dcbf97163f6d03cc9c2bea3978e64a60df93ea2b13c9b354cb7e8d57d3c.jpg)

![](images/e8140d03ea862603426f6353bad91ed438825e86fe30bdaca5c1dfff851bab87.jpg)

exhibit a smooth surface and high Young's modulus of 10-11 GPa, which were sufficient to suppress the Li dendrite growth by mechanical resistance. An artificial SEI layer composed of  $\mathrm{Cu}_3\mathrm{N}$  nanoparticles associated together by styrene-butadiene rubber  $(\mathrm{Cu}_{3}\mathrm{N} + \mathrm{SBR})$  was proposed by Cui and co-workers (Figure 37).222 The  $\mathrm{Cu}_{3}\mathrm{N}$  nanoparticles were passivated immediately when in contact with metallic Li to form  $\mathrm{Li}_{3}\mathrm{N}$ . Compared to pure inorganic phase coatings, composite artificial SEI with both inorganic nanoparticles and a polymeric binder

well maintained structural integrity during Li plating/stripping. Therefore, this composite artificial film simultaneously possessed high mechanical strength (0.81 GPa), good flexibility, and high Li ion conductivity (ionic conductivity of  $\mathrm{Li}_3\mathrm{N}$  is on the order of  $\approx 10^{-3} - 10^{-4}\mathrm{Scm}^{-1}$  at room temperature.). When adopted in a  $\mathrm{LiL Cu}$  cell, the Coulombic efficiency can be improved to above  $97.4\%$  at a high current density up to 1.0 mA cm $^{-2}$  in the corrosive carbonate electrolyte on  $\mathrm{Cu}$  current collector. Simply immersing Li metal into the ionic liquid

![](images/f1d44b38bc0c78e96c2c4e0d1cd995617259668e07b83aa20f091a4c80701591.jpg)

![](images/28dfd629b177a675c447485c4691eb580715925b87863c6450025dd32f848320.jpg)  
(a)

![](images/fc0c21135eed44d3b4c83172e41651376e9d8bafb95be231e87ceb1d21a5b34d.jpg)  
(b)  
Figure 36. Scheme of Li anode with different SEI films. (a) General Li metal and (b)  $\mathrm{Li}_3\mathrm{PO}_4$  modified Li metal anodes during SEI formation and cycling. Reproduced with permission from ref 94. Copyright 2016 WILEY-VCH Verlag GmbH & Co. KGaA, Weinheim.

![](images/28eb2500fdd39018c12214c84e767e073f636f69a2a2d62b98f69ae2886757f0.jpg)  
Figure 37. Scheme of  $\mathrm{Cu}_{3}\mathrm{N} + \mathrm{SBR}$  composite artificial SEI formation on Li metal. Reproduced with permission from ref 222. Copyright 2017 WILEY-VCH Verlag GmbH & Co. KGaA, Weinheim.

![](images/dad49e2b450dbf36542caea59c812ffb6a7ad5c384c427d83f8c6d22c66a570b.jpg)  
Figure 38. Scheme of SEI fabrication on Li metal anode via chemical pretreatment with ionic liquid electrolyte. Reproduced with permission from ref 223. Copyright 2016 Nature Publishing Group.

electrolyte for a period of time before cell assembly can facilely achieve a protecting role of Li metal surface (Figure 38).223 This method constructed a durable and  $\mathrm{Li^{+}}$ -permeable SEI film, achieving 1000 safe cycles of  $\mathrm{LilLiFePO_4}$  batteries with a Coulombic efficiency of  $99.5\%$ .

Relative to the SEI film additive and electrochemical pretreatment, the chemical pretreatment can targetedly regulate the SEI components due to our expectations.[224] However, subject to the current chemistry development, this method can merely introduce several components into this film, while the real SEI formed in electrochemical conditions is actually complicated. There is no hard evidence to demonstrate which has better performance between fewer components induced by the chemical reactions and more components induced by the electrochemical reactions. Even so, the chemical pretreatment is an efficient route to deliberately regulate the SEI film and, with the development of chemistry techniques, it will become more powerful.

7.2.3. Physical Pretreatment. Similar to chemical pretreatment, physical treatment is also a method to targetedly regulate the protective layer of Li metal anode. Physical coating is a facile and cost-effective method to deposit the protective layer onto Li metal anode, which is conveniently applied in practical LMBs. Due to its simplicity, various methods have been proposed and nearly all the coating materials can indicate

suppression of Li dendrite growth under some certain conditions. The current physical coating methods include spin-coating, atomic layer deposition, magnetron sputtering, flash evaporation, doctor-blade coating, etc. The deposited materials can be divided into two items: inorganic materials (including  $\mathrm{Al}_2\mathrm{O}_3$ , carbon, and other contributing inorganic materials in the SEI) and organic polymer to simulate the role of a real SEI film. The uniformity of the deposited layer and its role in the dendrite inhibition depend much on the deposited material and the chosen methods. Relative to the electrochemical and chemical pretreatments, the key of the physical method much depends on the process engineering to achieve a dense and thin coating layer.

$\mathrm{Al}_{2}\mathrm{O}_{3}$  is frequently used to construct the protective layer for Li metal anode.[225,226] Several methods have been put forward to construct this  $\mathrm{Al}_{2}\mathrm{O}_{3}$  layer, such as spin-coating[226] and atomic layer deposition (ALD).[227] The porous  $\mathrm{Al}_{2}\mathrm{O}_{3}$  protective layer obtained by a facile spin-coating method can not only act as a stable and dense interlayer to suppress the side reactions between Li and electrolyte, but can also avoid the formation of serious cracks on the protected Li anode to suppress Li dendrite growth.[226] The ALD method can achieve an ultrathin  $14~\mathrm{nm}$  thick ALD  $\mathrm{Al}_{2}\mathrm{O}_{3}$  layer to effectively prevent Li metal from corrosion of electrolyte.[228] The thickness of the ALD  $\mathrm{Al}_{2}\mathrm{O}_{3}$  layer can be even reduced to  $\sim 2\mathrm{nm}$ , which can still

prevent dendrite formation upon cycling at a current density of  $1.0\mathrm{mAcm}^{-2}$ .229  $\mathrm{Al}_{2}\mathrm{O}_{3}$  can also function with other components to form a composite protective layer. An  $\mathrm{Al}_{2}\mathrm{O}_{3}/$  poly(vinylidene fluoride-co-hexafluoropropylene) (PVdF-HFP) composite layer can efficiently protect Li metal anode, and it achieved a superior cycling when the protected Li metal anode was employed in  $\mathrm{Li - O_2}$  batteries (Figure 39).230

![](images/8979d4824691b3fe9b1697f448f6774d1cd31fc67346eb4edd784063260da120.jpg)  
(a)

![](images/50d54f74cb35186d8140b14eae93b8c830fa5396d897814fb4a5011932235688.jpg)  
(b)  
Figure 39. Scheme of (a) self-discharge of the redox mediator in a  $\mathrm{Li}-\mathrm{O}_2$  battery and (b) CPL-coated Li electrode, which retards the reaction between the redox mediator and Li metal electrode. Reproduced with permission from ref 230. Copyright 2016 WILEY-VCH Verlag GmbH & Co. KGaA, Weinheim.

Carbon is also one of the frequently adopted inorganic materials used to protect Li metal anode.[232] Tu's group magnetron-sputtered amorphous carbon coatings on metallic Li with a thickness ranging from 50 to  $110\mathrm{nm}$ .[233] Flash-

evaporation strategy was adopted to deposit an electrochemically stable monolayer of interconnected amorphous hollow carbon nanospheres on the Li metal anode as the artificial SEI film (Figure 40). This thin amorphous carbon layer did not increase the Li ion diffusion resistance, but had a Young's modulus of  $\sim 200$  GPa to suppress Li dendrites. The carbon layer has a proper adhesion strength with the current collector. When Li ions were plated/stripped on a current collector, the carbon layer moved up and down to eliminate the volume change during cycling. This strategy achieved a high cycling Coulombic efficiency of  $\sim 99\%$  with a dendrite-free morphology for more than 150 cycles at  $1.0\mathrm{mAcm}^{-2} / 1.0\mathrm{mAhcm}^{-2}$ .

Other protective inorganic components in the in situ formed SEI film are adopted as well to deposit on the Li metal anode. LiF is a critically important component in the SEI film. When LiF was deposited onto the Li metal surface by magnetron-sputtering deposition, the electrodes exhibited a remarkable ability to promote smooth Li deposition during charging at a high current density of  $1\mathrm{mA}\mathrm{cm}^{-2}$ . [234]  $\mathrm{Li}_3\mathrm{PO}_4$  has been tried to be deposited as a thin film on Li metal foils by magnetron sputtering. [235] The amorphous  $\mathrm{Li}_3\mathrm{PO}_4$  thin films have thicknesses of  $0 - 200\mathrm{nm}$ , and have an almost insulated property with a low electronic conductivity of  $1.4\times 10^{-10}\mathrm{S}$ $\mathrm{cm}^{-1}$  and a small ionic conductivity of  $2.8\times 10^{-8}\mathrm{S}\mathrm{cm}^{-1}$ . The conformal coating layer  $\mathrm{Li}_3\mathrm{PO}_4$  can successfully suppress Li dendrite growth and extend its lifespan.

Another category of the coated material is organic polymers.[236] Due to their high flexibility, they are strongly expected to remit a volume change during Li plating and stripping.[237] A soft and multilayered film on a Li metal anode was constructed, adopting a layer-by-layer (LBL) self-assembly technique,[238] which is usually employed to form a protective layer. The positively charged polymer poly(allylamine hydrochloride) (PAH) contains  $-\mathrm{NH}_3(+)$  functionalities. When used as a first layer, PAH allowed for the assembly of the multilayer due to its charged  $(- \mathrm{NH}_3(+))$  functionality (Figure 41). A high Coulombic efficiency of  $95\%$  was on average achieved in 50 cycles when 14 layers of PDAD/PEDOT:PSS, PPy/PE-DOT:PSS, or PDAD/Nafion were coated on the Cu substrate by a pH-sensitive PAH layer.

Nafion is an important binder and positively charged polymer. The positively charged nature can build rapid Li ion channels in the cells.[239] The feature of a single Li ion channel renders Nafion-modified separator as an ion-selective separator in working Li-S batteries, in which the shuttle of polysulfides is

![](images/3bb06f7de5eff5772640469008847f1fb57d5d0637a69b361aa3df6a5ca472a5.jpg)  
(b)

![](images/a759f7884c8ffe1c1f2eb5a54818044d8bd4090d87dc09a0f7a5514c2c39bfdf.jpg)  
Figure 40. Scheme of different Li anode structures. (a) Thin film of SEI film forms on the surface of deposited Li (blue). (b) Modifying the Cu substrate with a hollow carbon nanosphere layer as a 3D scaffold for SEI layer stabilization. The volumetric change of Li deposits is accommodated by a flexible hollow-carbon-nanosphere coating. Reproduced with permission from ref 231. Copyright 2014 Nature Publishing Group.

![](images/514eebf46fbaf5401677f13c00af1b8d4024b61913a2ee99dec636d89ea8c9c7.jpg)  
Figure 41. (a) Scheme depicting layer-by-layer deposition of oppositely charged polymers. (b) To accommodate the nondendritic deposition of Li, "open spaces" are cleared by modifying the ionic character of a pH-sensitive polymer. Reproduced with permission from ref 238. Copyright 2016 The Royal Society of Chemistry.

![](images/bca97683fc42d8453ad173130b25bcbc7d513aee3dba9580e862b0093afe020c.jpg)

![](images/e7ef57ab2be7253b486825e0c4053524dd62b6006c3ff4931da6a937926f8ba4.jpg)  
Figure 42. Chemical structure of the polymer. Black lines are the fatty acid backbone, and the red-blue boxes are the urea hydrogen bonding sites. The right-hand side exhibits the molecular structure of the diacid and triacid backbones. Reproduced from ref 244. Copyright 2016 American Chemical Society.

![](images/92db95fd204fb8a02b4c690175df33180218c5cbae5e04c72751c0ca2e37698a.jpg)

![](images/975e989769a1d51d03c72a049fd0e92d22a0136aba18b262623f3a32940fe731.jpg)

![](images/c364558a73e0a587b7d7ae5370deef9f105250ead42e8057007724a783a3bc55.jpg)  
Figure 43. Scheme of Li deposition in a working cell. (a) Li deposition on a bare Cu foil, mossy Li, and Li dendrites appear after many cycles. (b) Li deposition on a Cu foil coated with a PDMS film with suppressed dendrite growth. (c) Cross-section SEM image of the PDMS film and (d) top-view SEM image of PDMS film after HF acid treatment (red circles, nanopores). Reproduced with permission from ref 245. Copyright 2017 WILEY-VCH Verlag GmbH & Co. KGaA, Weinheim.

![](images/bf1ba58e0bcd0c1cbda13aeeab2b56e4279c87abb995ea3263684aae2b898bb9.jpg)

retarded and the cycling life of the cell is significantly enhanced. $^{240,241}$  This feature is likewise favored for a dendrite-free Li depositing on the Li metal anode surface.

Nafion is positively charged, and can absorb Li ions on its surface to prevent  $\mathrm{Li^{+}}$  depletion at the interface during Li plating. In addition, the bulk resistance of the LMB is

![](images/7583a38bab7a8ceb732fef90dfa95b7da5d720ea3b44665bed195a7d3d34fc9a.jpg)

![](images/83c9eed8ba0a6875bfa5fb7025d59e92c164f8bfe80563360729682415d1941e.jpg)  
(b)  
(d)

![](images/59f8e673962c264cb3d47dd9b2061bb5b694d325f18afbb6a3902c4ebe98b054.jpg)  
Figure 44. (a) Modified stainless steel electrode coated with a nanochannel layer. (b) Simulation for the bare electrode. (c) In the case of the electrode with the nanochannel coating,  $\mathrm{Li^{+}}$  flux is evenly distributed within the pores. (d) Cell geometry for the simulation. The scale bars in this figure are  $400\mathrm{nm}$ . Reproduced from ref 247. Copyright 2016 American Chemical Society.

minimized by reducing the thickness of the Nafion layer down to a few micrometers. When Nafion is coated onto the Li metal anode, the symmetric Li/Li cell is stably operated at a high current density of  $10\mathrm{mAcm}^{-2}$  for more than 2000 h.[242] The  $\mathrm{Li / LiCoO_2}$  prototype cell with the layer exhibited extraordinary cycling stability for more than 350 cycles. Nafion can further act with poly(vinylidene difluoride) (PVDF) on the Li metal anode to suppress Li dendrite growth.[243] The Nafion/PVDF-coated Li anode exhibits substantially enhanced rate performance and cyclability as well as improved Coulombic efficiency for Li-S prototype batteries with a high-S-content cathode.

Apart from the positively charged polymer (such as Nafion), other polymers have been tried to protect Li metal anode, such as a soft polymer coating  $(4\mu \mathrm{m})$  on the electrode (Figure 42). The polymer was highly viscoelastic, which afforded a pinhole-free coating on the Li surface during repeated charging and discharging, inhibiting dendrite formation by avoiding the creation of "hot spots" where the  $\mathrm{Li^{+}}$  flux was dramatically increased. At a high current density of  $5.0\mathrm{mAcm}^{-2}$  a flat and dense Li metal layer was achieved. A stable cycling Coulombic efficiency of  $\sim 97\%$  was preserved for more than 180 cycles at a current density of  $1\mathrm{mAcm}^{-2}$ . This adaptive polymer is an important buffer for the high volume change of Li metal anode.

Nevertheless, the routine polymer is not a good conductor for Li ions. A polymer with well-developed channels for Li ions is much desired. A modified poly(dimethylsiloxane) (PDMS) film with nanopores was fabricated by a facile spin-coating strategy (Figure 43).245 HF acid treatment was adopted to intentionally create nanopores as the pathways of  $\mathrm{Li^{+}}$  transport in the PDMS film. The sizes of these pores can be regulated by tuning the etching duration. A superior PDMS film was achieved with a thickness of  $500~\mathrm{nm}$  and pore sizes of 40-100 nm are obtained, allowing efficient transportation of Li ions. Meanwhile, the PDMS film was chemically and mechanically

stable when matching Li metal to suppress Li dendrite nucleation and growth. Therefore, the PDMS protective film renders a stable cycling for 200 cycles with a high Coulombic efficiency of  $94.5\%$  in a routine carbonate electrolyte under a current density of  $0.5 \mathrm{~mA} \mathrm{~cm}^{-2}$ . Relative to disordered nanopores obtained from the chemical etching, well-organized channels on the Li metal anode surface are beneficial for a dendrite-free Li plating. A polyimide layer with vertical nanoscale channels of high aspect ratio on Li metal anode was established (Figure 44).[247] This film rendered Li ions to homogeneously distribute on the anode through nanoscaled confinement, leading to a uniform Li nucleation and growth. Furthermore, the highly conductive nature of these polymers can be still achieved when they are functionalized with some inorganic materials. For example, when the routine PMMA interfacial layer was substituted by the  $\mathrm{SiO}_2@$  PMMA core-shell nanosphere layer, the ionic flux through this film was effectively increased while still maintaining the dendrite-inhibiting ability.[248]

The physical coating layer is a facile and effective method to protect Li metal. This layer can be regarded as one kind of solid electrolyte. Its thickness and conductivity are very important in practical cells. In routine tests, this physical coating layer is usually conducted in the liquid electrolyte, achieving a good rate performance. This indicates a novel pattern by employing the liquid/solid hybrid electrolyte to realize a safe and efficient Li metal anode.

In summary, these three pretreatments on Li metal suppress Li dendrite growth from different perspectives. Each one of them has its peculiarity and application scenario (Table 1). It is very difficult to indicate which one is the best. Integrating them into a functional SEI means much, not physical mixing, but theoretical cooperation.

Table 1. Comparison of the Three Artificial Methods: Electrochemical Pretreatment, Chemical Pretreatment, and Physical Pretreatment<sup>a</sup>  

<table><tr><td></td><td>electrochemical pretreatment</td><td>chemical pretreatment</td><td>physical pretreatment</td></tr><tr><td>complexity</td><td>+++</td><td>++</td><td>+</td></tr><tr><td>modulus</td><td>+</td><td>++</td><td>+++</td></tr><tr><td>thickness</td><td>+</td><td>++</td><td>+++</td></tr><tr><td>ionic conductivity</td><td>+++</td><td>++</td><td>+</td></tr><tr><td>component quantity</td><td>+++</td><td>++</td><td>+</td></tr><tr><td>similarity to real SEI</td><td>+++</td><td>++</td><td>++</td></tr><tr><td colspan="4">aMore “+” means higher data.</td></tr></table>

# 7.3. Superconcentrated Electrolyte

It is generally acknowledged that  $\sim 1$  M is the most accepted concentration for Li salt in the electrolyte to achieve a trade-off among ionic conductivity, viscosity, and cost.[33,34] With strong considerations of the high-energy-density Li-S and  $\mathrm{Li - O_2}$  batteries employing Li metal anode, a new salt concentration should be explored to safely use Li metal anode. Recently, superconcentrated (or highly concentrated) electrolyte has received extensive attention and this indicates an enormous potential for safe Li metal anodes in rechargeable batteries (Figure 45).[249]

Superconcentrated electrolyte often refers to an electrolyte system with a concentration of over  $3\mathrm{M}$ . This electrolyte shows ionic liquidlike bulk properties and reduced free solvent molecules due to the increased fixed solvent by Li salts.[250,251] In 2008, Jeong et al. first employed superconcentrated electrolyte with Li metal anode and demonstrated the reversibility of Li ion plating/stripping in highly concentrated PC electrolytes.[252] The poor cycling stability of the Li electrodes in the routine concentration solutions was considerably enhanced by increasing the electrolyte concentration. TEM images of Li deposits revealed that a highly concentrated electrolyte rendered a thinner SEI than that formed in a routine concentration solution (35 nm in 1.28 mol kg $^{-1}$  electrolyte vs 20 nm in 3.27 mol kg $^{-1}$  electrolyte) (Figure 46). The highly solvated Li ions characterized by Raman spectroscopy contributed much to the thinner SEI film. Hence a superior Li dendrite suppression performance was achieved. Hu's group proposed a general concept for solvent-in-salt electrolyte and systematically investigated the role of the LiTFSI concentrations on the performance of Li metal protection and Li-S

![](images/b5f435f8d2a463c602e1357765ac79451212f663a08d46dbb6df9573f118aff3.jpg)  
Figure 46. TEM images of nickel substrates obtained after 30th cycle in (a)  $1.28\mathrm{mol}\mathrm{kg}^{-1}$ $\mathrm{LiN(SO_2C_2F_5)_2 / PC}$  and (b)  $3.27\mathrm{mol}\mathrm{kg}^{-1}$ $\mathrm{LiN(SO_2C_2F_5)_2 / PC}$ , indicating the SEI is very thin. Reproduced with permission from ref 252. Copyright 2008 Elsevier.

batteries (Figure 47).253 A  $7.0\mathrm{M}$  LiTFSI electrolyte indicates the best cycling performance, while unfortunately it has a large

![](images/e2e89d1c32b55ad3fa47406ba821e7300687222f2b117a10ca23f945adce9851.jpg)  
Figure 47. Phase diagram of nonaqueous liquid electrolytes with weight and volume ratios of salt to solvent. Reproduced with permission from ref 253. Copyright 2013 Nature Publishing Group.

polarization. To further address this issue, Li bisfluorosulfonyl)amide (LiFSI) salt emerged. Fast electrode kinetics was recently achieved for superconcentrated LiFSI salt electrolyte. For example,  $4.5\mathrm{M}$  LiFSI in acrylonitrile (AN) indicates an ionic conductivity of  $10^{-2}\mathrm{Scm}^{-1}$  (at  $30^{\circ}\mathrm{C}$ ).[254] The superior conductivity is almost comparable to those of the state-of-the-art commercial  $1\mathrm{M}$  electrolytes, which is always regarded as impossible for its high viscosity  $(23.8\mathrm{mPa}$  at  $30^{\circ}\mathrm{C})$ . Compared to LiTFSI with a less complete reduction and

![](images/3c6d2239d90c659644e40db00b29a3f90bef42ceccf86d4b8fbead3a15645569.jpg)  
Figure 45. Relationship of ionic conductivity and Li salt concentration in an aprotic solvent mixture. Highly concentrated electrolytes with decreased ionic conductivities and unusual functionalities beneficial for Li metal batteries. Reproduced with permission from ref 249. Copyright 2015 The Electrochemical Society.

# Various unusual functionalities

> High reductive stability  
> High oxidative stability  
>Al anti-corrosion  
> High thermal stability  
> Low volatility  
> High carrier density  
> Fast electrode reaction  
> Low polysulfide dissolution, etc.

![](images/0ebcb146ed49209135f39db78cf8340cf37a0bea8cbef953c31e1297f10df73b.jpg)

![](images/2b08710151a1936110c68b399e6608d2acddea554a8fdeb1779bdc5e285cef86.jpg)  
Figure 48. Reactivity of Li metal foil and LiTFSA/AN solutions at 1.0 and  $4.2\mathrm{mol}L^{-1}$ . Reproduced from ref 254. Copyright 2014 American Chemical Society.

![](images/be55ba49909ec2046a4711cd934104b797e42e86983708c5b6bd25b3c839e59c.jpg)

![](images/62a0d07bed58fbff5066a4c4d9706648bc1a096e0fdb58365b554d72e48b4c85.jpg)

![](images/cc6bfd6eb64ce5492d319b792179a6edf8cda693ad9ad71e3bbdffce5cb943f5.jpg)  
Figure 49. Electrochemical performance of Li metal plating/stripping on a Cu working electrode. (a) Voltage profiles for a cell cycled in  $1.0\mathrm{M}$  LiFSI-DME electrolyte. (b) Voltage profiles for a cell cycled in  $4.0\mathrm{M}$  LiFSI-DME electrolyte. (c) Polarization of Li plating/stripping for  $4.0\mathrm{M}$  LiFSI-DME electrolyte. (d) Coulombic efficiency of Li deposition/stripping in  $4.0\mathrm{M}$  LiFSI-DME. Reproduced with permission from ref 78. Copyright 2015 Nature Publishing Group.

![](images/79aa6eecc19c13b73a72b5d82622e154c7669783aade56abc03d29ca09226e6b.jpg)

easy charge transfer from the anode, LiFSI exhibits a more complete decomposition forming LiF as one of the main SEI products.[255] Therefore, this electrolyte can remain stable when matching Li metal anode (Figure 48).[254]

Zhang's group matched  $4.0\mathrm{M}$  LiFSI in DME electrolyte with Li metal anode.[78] The increased solvent coordination and enhanced availability of Li ions in the electrolyte led to superior performance in the Li metal anode. Quantitative  ${}^{6}\mathrm{Li}$  solid-state magic angle spinning (MAS) nuclear magnetic resonance (NMR) experiments found that the SEI formed in the  $4.0\mathrm{M}$  LiFSI-DME electrolyte was denser than that in the routine electrolytes. The dead Li in the  $4.0\mathrm{M}$  LiFSI-DME electrolyte had a large possibility to be reduced onto active Li metal.[256] With  $4\mathrm{M}$  LiFSI in DME solvents, a LilLi cell can be stably operated at  $10\mathrm{mAcm}^{-2}$  for more than 6000 cycles. When this electrolyte was adopted in  $\mathrm{LilCu}$  half-cells, very high Coulombic efficiencies were achieved:  $99.1\%$  for  $>1000$  cycles at  $0.2\mathrm{mA}$ $\mathrm{cm}^{-2}$ ,  $98.5\%$  for  $>1000$  cycles at  $1.0\mathrm{mAcm}^{-2}$ ,  $98.4\%$  for  $>1000$

cycles at  $4.0\mathrm{mAcm}^{-2}$ , and  $97\%$  for  $>500$  cycles at  $10.0\mathrm{mA}$ $\mathrm{cm}^{-2}$  (Figure 49). This was very high data for Li efficiency evaluated by the ratio of stripping and plating capacities in the  $\mathrm{LiCu}$  cells. They also employed this electrolyte system to anode-free Li metal anode[257] and Li-oxygen batteries.[258]

The superconcentrated electrolyte can be extended to other systems. A  $3.2\mathrm{mol}\mathrm{kg}^{-1}$  LiFSI in ionic liquids  $(\mathrm{ILs})^{259}$  and 4.0 M  $\mathrm{LiNO}_3$  in  $\mathrm{DMSO}^{260}$  can also suppress Li dendrite growth. The superconcentrated electrolyte affords the possibility of aqueous electrolyte in Li batteries as well. Suo et al. dissolved 21 M LiTFSI in water as the electrolyte.[261] The superconcentrated electrolyte expanded the narrow electrochemical stability window (1.23 V) of  $\mathrm{H}_2\mathrm{O}$  to 3.0 V. A full LIB of 2.3 V was first constructed by such a superconcentrated aqueous electrolyte and achieved a nearly  $100\%$  Coulombic efficiency for 1000 cycles at high (4.5 C) discharge and charge rates.

The highly concentrated electrolyte indicates great potential to suppress Li dendrite growth and achieve a high Coulombic

![](images/3b433ddb8112cb2e4d3342f4fbf306441aabe64bda4824f8a0c7cb2d9a46fd53.jpg)

![](images/acc2f41e36bb23585e467cdb67be700375a6051509e0b3e4e846bd0405635703.jpg)

![](images/887d24f46c7d5058ac16a7d19ef05b10166a13dcdce0fcd41e17ded8a7ee31a0.jpg)  
Figure 50. (a) Illustration of electrolyte with immobilized anions. (b) Electric field at the metal electrode against a fraction of fixed anions from down to up as 0.5, 1, 2, 3, 5, 10, 20 (violet to red, respectively). (c) Growth rate vs wavelength of perturbations with different fractions of immobilized anions. (d) Growth rate vs wavelength of perturbations with different separator moduli. Reproduced from ref 262. Copyright 2015 American Chemical Society.

![](images/3a1f6e83ad9062bf16b455aac8e68c21921a12e1d89d836a12af81b7e4d790da.jpg)

efficiency. Though it is still conducted in the liquid system, the concentrated electrolyte has some features similar to those of the solid-state electrolyte. It can be regarded as an intermediate state between the liquid electrolyte and solid-state electrolyte, which holds the high ionic conductivity of the liquid electrolyte and the high modulus of the solid-state electrolyte to suppress Li dendrite growth. The only drawback of this electrolyte is the high price of the electrolyte salts with high concentrations. This can be partly conquered when the production techniques of electrolyte salts can be improved accompanied by the mass application of this electrolyte in Li metal anode. The next scientific research can be fixed on the regulation of the salt and solvent to further improve the ionic conductivity, suppress Li dendrite growth, and hence achieve a Coulombic efficiency of  $99.9\%$  in 1000 cycles.

# 7.4. Nanostructured Electrolyte
