Repository: cunyu-liu/electrolyte_ailab

File: finetune/pdf-md/mineru_output/[负极] CR-2017-Toward Safe Lithium Metal Anode in Rechargeable Batteries A Review/full.md (part 5 of 10)
# Toward Safe Lithium Metal Anode in Rechargeable Batteries: A Review
The space-charge model in section 4.1.3 indicates a space-charge region induced by anion depletion, which can produce a large electric field at the metal surface. The as-obtained electrical field drives electroconvection and causes rapid dendrite growth. Consequently, it can be reasonably inferred that dendritic Li growth is inhibited by prolonging the development of the space-charge region by preventing the anion depletion during Li plating.

Recently, Archer and co-workers proposed a novel nanostructured electrolyte with immobilized anions to suppress Li dendrite growth by preventing the formation of a large electric field caused by space charge (Figure 50).262 As indicated by Sand's time model (section 4.3), When the anions are immobilized  $(\mu_{\mathrm{a}} = 0)$  , Sand's time  $(\tau_{\mathrm{s}})$  tends to be infinite, indicating a dendrite-free and safe Li metal anode. In a practical system, more immobilized anions result in a safer Li metal anode.263,264 The electrode surface is more uniform at higher fractions of immobilized anions. Immobilizing even a small fraction  $(10\%)$  of anions can significantly improve the uniformity relative to routine liquid electrolytes.

Lu et al. obtained an organic-inorganic hybrid nanostructured electrolyte by densely functionalizing silica nanoparticles with the ionic liquid 1-methyl-3-propylimidazolium bis(trifluoromethanesulfone)imide and conventional PC/LiTF-SI liquid electrolyte  $(\mathrm{SiO}_2$ -IL-TFSI-Li) (Figure 51).<sup>265</sup> The

![](images/172c1e7e3683ed0a92657e97ffb1ee2ae94d50abb02c3fff103226b628e8d500.jpg)  
Figure 51. Scheme of transient response of  $\mathrm{SiO_2}$  -IL-TFSI/PC electrolyte during polarization of  $\mathrm{LiSiO_2}$  -IL-TFSI/PC|Li cell. Bottom left: TEM image of pure hybrid nanoparticles. The figure exhibits the stunted, mushroomlike morphology of the Li dendrites. Bottom right: SEM image of the Li metal in a  $\mathrm{LiSiO_2}$  -IL-TFSI/PC|Li cell with  $\phi =$  0.23 after short circuit. Reproduced with permission from ref 265. Copyright 2012 WILEY-VCH Verlag GmbH & Co. KGaA, Weinheim.

brushlike structure of the ionic liquid molecules linked to the particles is deemed to promote dispersion of silica nanoparticles. The nanoparticles can serve as reservoirs and constraints for anions to prevent them from migrating, thus avoiding development of a space charge. These systems delivered exceptional electrochemical and interfacial stability when matching Li metal anode, and improved thermal stability

![](images/94351ffbcad19d9e9ddb136db2afd62d3b0250e597b23a6c7dd3d54ea13e23ce.jpg)  
Figure 52. (left side) Scheme of structure and preparation method of PVDF-HFP/Al $_2$ O $_3$  separator. SEM images of the composite separator: top, cross section of the composite; right, cross section of the internal alumina layer; bottom, boundary between alumina and polymer. Reproduced with permission from ref 271. Copyright 2014 WILEY-VCH Verlag GmbH & Co. KGaA, Weinheim.

over a pure PC-based electrolyte. Such hybrid electrolytes significantly retarded Li dendrite growth and displayed a cellshort-circuit period as much as 1 order of magnitude larger than the pure PC electrolyte. Similar principles are extended to other materials, such as nanoporous lithiated perfluorinated polymer electrolyte, $^{266}$ $\mathrm{SiO}_2 - \mathrm{SO}_3\mathrm{BF}_3\mathrm{Li}$  in tetraglyme, $^{267}$  nanocomposites and gel-polymer electrolytes, $^{268}$  ionic liquid connected PMMA nanoparticles, $^{269}$  and  $\mathrm{SiO}_2$  hollow nanosphere based composite solid electrolyte, $^{270}$  which are exceptionally efficient in suppressing Li dendrite growth in LMBs.

Another kind of nanostructured composite electrolyte retaining a laminate and trilayer structure was released (Figure 52). [271] In this trilayer structure, a liquid electrolyte was injected into the pores of a nanometer-sized-pore  $\mathrm{Al}_{2}\mathrm{O}_{3}$  ceramic monolith, which is infibulated by a polymer with microporous pores, such as poly(vinylidene fluoride-co-hexafluoropropylene) (PVDF-HFP). This vertical structuring configuration realized a rapid Li ion diffusion from the bulk electrolyte to anode surface, hence preventing the formation of space charge and a large electric field, which was critically important to suppress Li dendrite growth. Besides, the performance of this nanostructured electrolyte much depended on the diameter of the AAO pores. [272] The electrochemical results anticipated a transition from stable to unstable deposition when the mean pore diameter of deposit nucleates exceeded a critical value  $\lambda \approx$ $200\mathrm{nm}$ . This effect was related to the charge intensity in pores with different sizes. When pore sizes of a membrane with charged walls are distributed at a nanometer length scale, electroosmotic flow becomes pronounced and dramatically retards diffusion of ions, hence regulating the ionic current when an electric field is applied and modifying the Li ion diffusion and depositing behavior. [273,274]

Similar to the superconcentrated electrolyte, the nanostructured electrolyte can also be regarded as the intermediate

state of the liquid and solid-state electrolytes. Relative to the superconcentrated electrolyte usually as a liquid, the nanostructured electrolyte is complicatedly fabricated and can be a liquid or solid state. Further research can focus on optimizing the fabricating routes to obtain a cost-effective nanostructured electrolyte. The research of the nanostructured electrolyte has just started and it is hopefully to be applied into Li metal anode.

# 7.5. Solid-State Electrolyte

The routine liquid electrolyte is widely employed in current rechargeable batteries. However, these liquid electrolytes indicate several safety issues including leakage, poor chemical stability, and flammability. The employment of solid inorganic/ polymer electrolyte can totally or partly relieve these safety issues.[11,275-278] More importantly, these electrolytes with a high modulus can efficiently suppress Li dendrite growth.[12,279] Replacing liquid electrolytes with solid-state electrolytes has been strongly considered to avoid the safety hazard, especially in large-scale applications.[280-282]

The most researched solid inorganic electrolytes include Li phosphorus nitride (LiPON),[283]  $\mathrm{Li}_3\mathrm{N}$ ,[284,285]  $\mathrm{Li}_7\mathrm{La}_3\mathrm{Zr}_2\mathrm{O}_{12}$  (LLZO, La sites: Ca, Sr, Ba, K, etc.; Zr sites: Ta, Nb, etc.),[286,287]  $\mathrm{Li}_{3x}\mathrm{La}_{(2/3)-x}\mathrm{TiO}_3$  (LLTO, La sites: Al, Mg, Fe, Ta, etc.; Ti sites: Pr, Nb, Sr, etc.),[288]  $\mathrm{Li}_{1+x}\mathrm{Al}_x\mathrm{Ge}_{2-x}(\mathrm{PO}_4)_3$  (LAGP, Al sites: Y, Ga, Cr, In, Fe, Se, La, etc.; Ge sites: Ta, Zr, Ti, Ge, Sn, Si, Fe, V, Hf, etc.),[289]  $\mathrm{Li}_{14}\mathrm{Zn}(\mathrm{GeO}_4)_4$  (Ge sites: Si, S, P; Zn sites: Zr, Cr, Sn),[290]  $x\mathrm{Li}_2\mathrm{O} - (1 - x)\mathrm{SiO}_2$  (or  $x\mathrm{Li}_2\mathrm{O} - (1 - x)\mathrm{B}_2\mathrm{O}_3$ ),[291]  $\mathrm{Li}_{10}\mathrm{GeP}_2\mathrm{S}_{12}$  (Ge sites: Sn, Pb, Si; P sites: Si, Al),[292,293] and  $x\mathrm{Li}_2\mathrm{S} - (1 - x)\mathrm{P}_2\mathrm{S}_5$  (or  $x\mathrm{Li}_2\mathrm{S} - (1 - x)\mathrm{Al}_2\mathrm{S}_3$ ,  $x\mathrm{Li}_2\mathrm{S} - (1 - x)\mathrm{Si}\mathrm{S}_2$ ).[294-296] The gel electrolyte is mostly based on poly(ethylene oxide) (PEO), poly(propylene oxide) (PPO), poly(ethylene glycol) (PEG), poly(methyl methacrylate) (PMMA), poly(acrylonitrile) (PAN), or poly(vinylidene fluoride hexafluoropropylene) (PVdF-HFP).[25,297,298] The current ionic conductivity of solid-state electrolyte is still unknown.

![](images/8101716abbe08b7d77e3a40141af81fd91565cb2f931e51753557612a28dc116.jpg)  
Figure 53. Scheme of interfaces between Li metal and solid lithium ion conductor. (a) Nonreactive and thermodynamically stable interface. (b) Reactive and mixed conducting interphase. (c) Reactive and metastable solid-electrolyte interphase. Reproduced with permission from ref 301. Copyright 2015 Elsevier.

![](images/317d2ada36549f647d56158f071f7a8c72fdbb40704f7b5c3c9c03a5c0d7302a.jpg)

![](images/594987a7b656c771c0f4d6a6457380d216911dc296471b2c73e680feeaf9d4ef.jpg)

much lower than that of liquid electrolyte. $^{299}$  Even so, there is much hope to further improve it, $^{300}$  for crystalline solid sulfide electrolyte has indicated a very high ionic conductivity at room temperature (around  $10^{-2} \mathrm{~S} \mathrm{~cm}^{-1}$ ). $^{292}$

Though various solid inorganic electrolytes have been proposed, there are two main obstacles before their practical application in the Li metal anode, except for the foremost ionic conductivity:

1. Several of the solid inorganic electrolytes are not stable against Li (Figure 53),[301] such as the solid sulfide electrolyte. Though it has a really high conductivity, the solid sulfide electrolyte cannot remain stable when contacting Li metal anode. When investigating the detailed information on the chemical reactions at the  $\mathrm{Li / Li_{10}GeP_2S_{12}}$  (LGPS) interface, an interphase composed of  $\mathrm{Li}_3\mathrm{P}$ ,  $\mathrm{Li}_2\mathrm{S}$ , and  $\mathrm{Li}-\mathrm{Ge}$  alloy was discovered.[302] Ceder's group developed a computational methodology to examine the thermodynamics of formation of resistive interfacial phases between solid-state electrolyte and electrodes (Figure 54).[303] To stabilize the interface between the solid-state electrolytes and Li metal anode, increasing  $\mathrm{Li}_2\mathrm{S}$  exposure on the solid sulfide electrolyte surface can afford a protective buffer layer to relieve the reactions to some extent.[304]  
2. Poor stability in air is the other main obstacle. Several solid-state electrolytes are not stable in the atmospheric environment and can react with water and carbon dioxide. Taking the promising  $\mathrm{Li_7La_3Zr_2O_{12}}$ -based Li-rich garnets as an example,[305] it can react to form a Li ion insulating  $\mathrm{Li_2CO_3}$  layer on the surface of the garnet particles, bringing a large interfacial resistance for Li ion transfer. In situ introducing LiF to garnet  $\mathrm{Li_{6.5}La_3Zr_{1.5}Ta_{0.5}O_{12}}$  (LLZTO) during its synthesizing process can increase the stability of the garnet electrolyte against moist air.

Similar to solid inorganic electrolyte, the solid polymer electrolytes are confronted with several dilemmas,[306-308] including low ionic conductivity and poor stability against Li metal, though much progress has been achieved. To realize the practical application of the solid-state electrolyte in the Li metal anode, there is still a long way to go. In sections 7.5.1 and 7.5.2, we will concentrate on the methods to fabricate solid inorganic and polymer electrolytes and reduce the interfacial impedances to further improve the ionic conductivity of the solid-state electrolyte.

7.5.1. Inorganic/Polymer Hybrid Electrolyte. It is hard for individual inorganic or polymer electrolytes to satisfy the practical applications yet, due to flaws such as low ionic conductivity, high interface resistance, low mechanical modulus, high price, etc. Many superior nonliquid electrolytes are constructed by synergetically integrating two or three kinds

![](images/ac4d8c5993e338f7295228627acdf154bf3d186cc8b86abedeefb166f4cba149.jpg)  
Figure 54. Electrochemical stability ranges of various electrolyte materials. The high-voltage stability is primarily determined by anions. Reproduced from ref 303. Copyright 2016 American Chemical Society.

of them to achieve an acceptable performance between ionic conductivity, structural stability, and anode surface contact.[276,309-311] Therefore, inorganic/polymer hybrid electrolyte will also hopefully realize the demand of the solid-state electrolyte for LMBs. In the following section, we focus on the solid inorganic/polymer hybrid electrolyte to improve the bulk conductivity of this solid-state electrolyte. Electrode/electrolyte interface modification has also received extra attention in this review to further enhance Li ion flux through the solid-state electrolyte.

The conventional compositing strategy is to dope polymer with Li salt or other insulting oxides, such as  $\mathrm{SiO}_2$ ,[276,312,313] while the conjunction of nanoscale Li-ion-conducting particles and polymer provides a promising solution to produce powerful solid-state electrolytes with high ionic conductivity.[314] Composite solid inorganic/polymer electrolyte with ceramic

![](images/221c3e5aa70e3a22020351469232a0e2ca7ad8563e8358502bebb8d5ddbcdb29.jpg)  
Figure 55. Scheme of in situ hydrolysis and interaction mechanisms among PEO chains and  $\mathrm{MUSiO_2}$ . Reproduced from ref 316. Copyright 2016 American Chemical Society.

![](images/fae5191332fd7c9ecfceec3caa51ae405f9d7aff6b834713224066e58dc2f3e2.jpg)

![](images/96ec391f18a19e68eaf1f28a4a54aa4533565a2c98db80d1a36cc3d0e61e345b.jpg)  
Figure 56. (a) Cycling performance of solid inorganic/polymer hybrid electrolyte at  $0.1\mathrm{C}$  and  $60^{\circ}\mathrm{C}$ . (b) Scheme of flexible pouch cells with and cells to power LEDs with the "SIMIT" and "SICCAS" signals. Reproduced with permission from ref 314. Copyright 2016 Elsevier.

fillers has strongly been considered for LMBs due to the enhancement in ionic conductivity.

The compositing purpose is to achieve a good mechanical flexibility and high ionic conductivity. The mechanical flexibility is much contributed by the polymer electrolyte. Hence, the fraction of the polymer electrolyte in the composite electrolyte cannot be too low.[315] The ionic conductivity, the most important issue of the composite electrolyte, much depends on the compositing manner of the inorganic and polymer electrolyte, such as the following:

1. Synthesizing model, including in situ synthesis and mechanical mixing. The mechanical mixing method is really convenient and cost-saving, which is mostly adopted to obtain the composite electrolyte. However, the composite electrolyte obtained by this method often has a poor distribution of the inorganic and polymer electrolytes, leading to the aggregation into large particles, which is adverse for the ionic conductivity. In situ synthesis of ceramic filler particles (such as  $\mathrm{SiO}_2$ ) incorporated into polymer electrolyte (such as PEO) can render the good distribution of the two agents (Figure 55).<sup>316</sup> Much stronger

chemical/mechanical interactions were generated between PEO chains and monodispersed 12-nm-diameter  $\mathrm{SiO}_2$  nanospheres via in situ hydrolysis, therefore greatly suppressing the crystallization of PEO and notably facilitating polymer segmental motion for ionic transmission. All of these factors synergistically rendered a high ionic conductivity  $(4.4\times 10^{-5}\mathrm{S}$ $\mathrm{cm}^{-1}$  at  $30^{\circ}\mathrm{C},1.2\times 10^{-3}\mathrm{Scm}^{-1}$  at  $60^{\circ}\mathrm{C})$

2. Particle sizes of the adopted inorganic electrolytes. For the solid inorganic electrolyte, nanocrystallization always results in high ionic conductivity, due to the increased the diffusion routes for Li ions.[317,318] In the composite electrolyte, polymer electrolyte is like the binder to interlink the inorganic electrolyte as an integrity with high mechanical flexibility. The nanosized solid inorganic electrolyte has large contact area with the polymer electrolyte, which is believed to be critically important for the ionic conductivity.[314] The small size of the inorganic electrolyte filler is beneficial for the strong mechanical flexibility as well. The nanosized filler can exhibit an apparent conductivity of more than  $10^{-4}\mathrm{Scm}^{-1}$  at  $30^{\circ}\mathrm{C}$ , nearly 2 orders of magnitude larger than those with the microscale inorganic

filler. The solid-state hybrid electrolyte can deliver a high cell energy density of  $345\mathrm{Whkg}^{-1}$  (662 Wh  $\mathrm{L}^{-1}$ ) for  $\mathrm{LiFePO_4|Li}$  batteries (Figure 56).

3. Dimensionality  $(D)$  of the inorganic fillers. Conventionally, the inorganic filler adopted is zero-dimensional (0D) particles. Recently, 1D fiber is also proposed as a filler in the polymer electrolyte. Compared to ceramic particles, ceramic nanowire fillers render more contact area between the inorganic and polymer electrolytes, improve the mechanical performance, and facilitate the formation of such ionic conduction networks in the polymer-based solid electrolyte to enhance its ionic conductivity by 3 orders of magnitude.[319,320] A garnet-type  $\mathrm{Li}_{6.4}\mathrm{La}_3\mathrm{Zr}_2\mathrm{Al}_{0.2}\mathrm{O}_{12}$  (LLZO) nanofiber was generated by the electrospinning method. Incorporating the nanofiber fillers into PEO matrix formed a 3D ceramic/polymer network (Figure 57).[321] The 3D networks including randomly distributed and

![](images/450e10825421b1e8acfebf16cdd4fbb4b7632ae2be66c0042c975cefcd65419d.jpg)  
Figure 57. Scheme of hybrid solid-state composite electrolyte. Reproduced with permission from ref 321. Copyright 2016 National Academy of Sciences of the United States of America.

interconnected nanofibers in the polymer matrix led to a continuous Li ion conducting framework. Further investigations indicated, relative to the random ceramic nanowires, the aligned nanowires realized a higher ionic conductivity. $^{322}$

The combination of ceramics and polymer electrolytes offers a new strategy to create excellent electrolytes with both high ionic conductivity and good mechanical properties. After obtaining a good hybrid electrolyte, it is of scientific significance to identify the ionically conductive channels in a composite electrolyte, which is helpful when designing the compositing manner of the hybrid electrolyte. The prevailing view is that the amorphous phase facilitates ion transport. Some research results claimed that ion conduction within composite electrolytes mainly occurs at the ceramic-polymer interface,[323,324] while others do not accept it.[324,325] By combining selective isotope labeling and high-resolution solid-state Li NMR, Li ion pathways within LLZO/PEO composite electrolytes were tracked by monitoring the replacement of  $^7\mathrm{Li}$  in the composite electrolyte by  $^6\mathrm{Li}$  from the  $^6\mathrm{Li}$  metal electrodes during battery cycling, presenting the first experimental evidence to show that Li ions favor the pathway through the LLZO ceramic phase instead of the PEO-LLZO interface or PEO (Figure 58).[324,325]

Compositing is a facile strategy to achieve a  $1 + 1 > 2$  consequence when the individual role is not satisfactory. The inorganic/polymer hybrid electrolyte is expected to be an electrolyte with a high ionic conductivity and mechanical flexibility. However, the compositing process should be

![](images/7e5f40436ce1ed666ba82af4fa21bd9c0952fcd7683a45d5e188773ee7db9632.jpg)

![](images/1a751703300d3fa47e7ff0e9ac90846f3acbeaa58631695057510eb5c6423193.jpg)  
Figure 58. (a) Illustration of possible  $\mathrm{Li^{+}}$  transport pathways. (b) Electrochemical profile of symmetric lithium battery. (c)  $^6\mathrm{Li}$  NMR spectra of LLZO-PEO  $(\mathrm{LiClO}_4)$  composite electrolytes. (d) Quantitative analysis of  $^6\mathrm{Li}$  amount in  $\mathrm{LiClO}_4$ , interface, and LLZO of LLZO-PEO  $(\mathrm{LiClO}_4)$ . Reproduced with permission from ref 325. Copyright 2016 WILEY-VCH Verlag GmbH & Co. KGaA, Weinheim.

![](images/b20e49827af26869ecc69ea6d030db33b59fc438e4f61035aed92f4b2ea37533.jpg)

![](images/7626ada5ae39ddc9d6316019ec23060c4c36ee02aa03be7d952d258a8ffbcafb.jpg)

elaborately conducted to avoid rendering the composite electrolyte poorer than any one of them. More compositing manners are required to be clearly investigated. For example, more in situ synthesizing routes and highly dimensional fillers (including 2D sheet fillers) are needed. The conducting channels in the composite electrolyte are required to be clearly probed, which is certainly important to designing the composite electrolyte.

7.5.2. Electrolyte/Electrode Interface Modification. Except for the effort to improve the ionic conductivity of the solid-state electrolyte, reducing the resistance between the solid-state electrolyte and electrode is of extreme critical importance.[326,327] Interfacial resistance is increasingly becoming the bottleneck in many solid-state electrolyte systems.[328,329] If the conductivity of a solid-state electrolyte is  $0.1\mathrm{mScm}^{-1}$  and the thickness of the solid-state electrolyte is no more than  $16.7\mu \mathrm{m}$ , the major voltage drop from the cathode to the anode is mainly derived from the poor interfacial impedance between the solid-state electrolyte and the electrodes.[330]

With the booming development of nanoscience, the electrode materials usually have nanosized particles, while the solid-state electrolytes are usually of microsizes.[331] Intimate contact between nanosized active materials and micrometer-sized electrolytes will be a great challenge, which is also the main source for the interfacial resistances and instability. Designing a transition layer, which can tightly contact Li metal and the solid-state electrolyte, is helpful to reducing the interfacial impedance.[332,333]

Hu's group proposed several strategies to decrease the interfacial resistance by coating lithophilic materials, including  $\mathrm{Al}_2\mathrm{O}_3$ , amorphous Si, and  $\mathrm{ZnO}$ , through an atomic-layer-deposition method (Figure 59). These coating materials render a tight contact between the solid-state electrolyte and Li electrode, and a sharp reduce in the resistance from several

![](images/e70907533ddd022461f3036c70e06b7dff26d128943991159c2dff6d772f295b.jpg)  
Figure 59. Wetting behavior of garnet surface with molten Li. Reproduced with permission from ref 334. Copyright 2017 Nature Publishing Group.

thousands to a few tens  $\Omega \mathrm{cm}^{-2}$ . Especially for the  $\mathrm{Al}_{2}\mathrm{O}_{3}$  layer, when they modified this interfacial layer, a significant decrease of interfacial impedance, from 1710 to  $1\Omega \mathrm{cm}^{-2}$ , was observed at room temperature, effectively negating the Li metal/garnet interfacial impedance.[334] The largely reduced impedance is induced by the lithiated alumina interface, enabling wetting of metallic Li in contact with the garnet electrolyte surface and the allowed effective  $\mathrm{Li^{+}}$  transport between the Li metal anode and garnet electrolyte. Li-metal (such as Li-Al) alloy can also act in a similar role.[337] Another strategy to construct this intermediate layer is derived from the in situ reaction between the electrolyte and Li metal. For example, solid inorganic electrolyte  $\mathrm{LiZr_2(PO_4)_3}$  with a rhombohedral structure at room temperature can react with a metallic Li anode to form a  $\mathrm{Li^{+}}$ -conducting passivation layer containing  $\mathrm{Li}_3\mathrm{P}$  and  $\mathrm{Li_8ZrO_6}$ [338] which is wet by the Li anode and also wets the  $\mathrm{LiZr_2(PO_4)_3}$  electrolyte to afford a small  $\mathrm{Li^{+}}$  transfer resistance across the interface.

The coating layer can not only enhance the contact between the solid-state electrolyte and Li metal, but also suppress Li dendrite growth. Habitually, solid-state electrolyte is believed to be able to stop the penetration of Li dendrites from reaching the cathode, while it cannot completely suppress the nucleation and growth of Li dendrites. The several micrometer and nanometer pinholes can be the preferential sites for Li dendrite nucleation and growth. Ishiguro et al. in their Nb- and Ta-substituted  $\mathrm{LLZO}^{339,340}$  and Sudo et al. in their Al-substituted  $\mathrm{LLZO}^{341}$  observed the large dendrite growth when operating the cells at a relatively low current density of  $0.5\mathrm{mAcm}^{-2}$ . Li

dendrite formation conceivably stemmed from the inhomogeneous contact between the solid-state electrolyte and Li electrodes (Figure 60).<sup>342</sup> By flattening the electrolyte surface and using thin Au buffer layers to reinforce the contact between solid-state electrolyte and Li electrodes, the interface resistance can be dramatically reduced and satisfactorily eliminate cell short circuit caused by dendrite growth at a current density of  $0.5\mathrm{mAcm}^{-2}$ . Similarly, introducing  $\mathrm{Li}_3\mathrm{PO}_4$  additive into garnet-type  $\mathrm{Li}_{6.5}\mathrm{La}_3\mathrm{Zr}_{1.5}\mathrm{Ta}_{0.5}\mathrm{O}_{12}$  can improve the interfacial compatibility and suppress dendritic Li growth during long-term Li plating/stripping.<sup>343</sup>

Introducing the third phase is the currently most adopted method to regulate the interfacial impedance.344 Two methods have been proposed, including the ex situ coating material on the solid-state electrolyte and the in situ reaction production from the solid-state electrolyte and Li metal. Motivated by the successful operation of the physically coated analogous-solid-state electrolyte in the liquid electrolyte (section 7.2.3), adding some liquid electrolyte onto the solid-state electrolyte may be useful to reduce the interfacial impedance between the solid-state electrolyte and Li metal.

In summary, the solid-state electrolyte is expected to handle the leakage, poor chemical stability, and flammability of the liquid electrolyte. When put into practical application, the solid-state electrolyte will generate an unprecedented effect on battery energy storage systems including Li metal batteries. The most important flaw is the low room-temperature conductivity, usually  $10^{-8} - 10^{-5}\mathrm{Scm}^{-1}$ . When the room temperature ionic conductivity reaches  $10^{-4} - 10^{-3}\mathrm{Scm}^{-1}$ , it is hopefully applied practically. Different from other anode materials, Li metal anode is really reactive. The research of solid-state electrolyte for Li metal anode requires caring about and taking advantage of this feature. The next research spots of solid-state electrolyte for Li metal anode can concentrate on discovering more proper solid-state electrolytes for Li metal, further enhancing the interfacial contact, and improving the ionic conductivity.

# 7.6. Structured Anode

The Li battery has successfully realized its commercialization by intercalating Li ions into a graphite matrix to solve the volume expansion during Li ion intercalation and deintercalation. $^{345,346}$  The volume change issue is more severe for LMBs. As a "hostless" electrode, Li metal anode has a virtually infinite relative-volume change during Li plating/stripping, resulting in the poor mechanical stability of the SEI layer, low Coulombic

![](images/7c49ae26d177d93e1c80a98e63d6633894533f54cc261b899b905df6c2914656.jpg)  
Figure 60. Schematic of  $\mathrm{Li}_7\mathrm{La}_3\mathrm{Zr}_2\mathrm{O}_{12}$  interface modification with alloy buffer layer to prevent Li dendrite formation. Reproduced from ref 342. Copyright 2016 American Chemical Society.

![](images/e6485f57ff9c44f407b69efd23e25cd4eb6f82263606937249e41c7af9b4c661.jpg)  
Figure 61. Scheme of Li deposition under the protection of polar fiber membrane. The routine 2D Cu foil electrode always has an uneven surface. The glass fiber (GF) cloth has large quantities of polar functional groups that attract the spatial charges above Li metal. The concentrated Li ions by the protuberances on the Cu foil electrode are evenly plated, therefore retarding the formation of Li dendrites on a working Li anode. Reproduced with permission from ref 352. Copyright 2016 WILEY-VCH Verlag GmbH & Co. KGaA, Weinheim.

efficiency, and poor lifespan of LMBs. Therefore, a proper matrix for Li plating and stripping is pressingly demanded to realize the practical applications of LMBs. An efficiently designed matrix can not only significantly mitigate the volume change at the electrode level during repeated cycling, but also regulate Li ion plating/stripping behavior to suppress Li dendrite growth.[148]

7.6.1. Lithiophilic Matrix. Dendrite growth is mainly induced by inhomogeneous distribution of Li ions and current density on a current collector. If Li ions can be distributed uniformly on the anode surface, Li dendrite issue can be critically suppressed. Lithiophilic oxidized polyacrylonitrile nanofiber was adopted to guide Li ion deposition and form uniform Li metal deposits.[347] This nanofiber can lead to stable cycling of metallic Li anode with an average Coulombic efficiency of  $97.4\%$  in 120 cycles at  $3\mathrm{mAcm}^{-2}$  and  $1\mathrm{mAhcm}^{-2}$ . N-doped PAN, N-doped graphene, and metal-organic framework (MOF) materials can also enable the stable operation of lithium plating/stripping by chemical interactions.[348-351] Placing glass fibers (GFs) with many polar functional groups on the anode surface can facilely and evenly distribute Li ions (Figure 61).[352] The polar functional groups of GFs rendered a binding energy between glass fiber and Li of 1.0 eV higher than that of Cu foil and Li atom. The higher binding energy can adsorb considerable Li ions to compensate the electrostatic interactions between Li ions and protuberances of Cu foil or the previously grown Li dendrites. This strategy can avoid the accumulation of Li ions and thus suppress Li dendrite growth. Under current densities of 0.5, 1.0, 2.0, 5.0, and 10.0  $\mathrm{mA cm}^{-2}$ , cells with GF layers presented enhanced Coulombic efficiencies of 98, 97, 96, 93, and  $91\%$  for 90, 70, 65, 50, and 40 cycles, respectively. The polar Kimwipe paper rendered a dendrite-free Li plating morphology as well.[353]

The nonconductive polar surface of Li plating matrix can not only suppress Li dendrite growth, but also shed an emerging strategy to fabricate Li metal composite anode to be applied in  $\mathrm{Li-S}$  and  $\mathrm{Li-O_2}$  full batteries. Nevertheless, it is really complicated to fabricate Li metal composite anode, because these matrixes either are nonlithiophilic or are not able to survive at a high temperature to melt Li metal solid.[354] Cui's group pioneered fabrication of a composite Li metal anode by a

melting strategy. $^{355-357}$  Liu et al. employed polyimide as a thermal-stable matrix with lithiophilic  $\mathrm{ZnO}$  coating layer (Figure 62a). $^{355}$ $\mathrm{ZnO}$  particles can serve as a lithiophilic scaffold. $^{358}$  This composite anode can realize minimum volume change and effective dendrite suppression at a high current density of  $5\mathrm{mAcm}^{-2}$  in both carbonate and ether electrolyte. To further improve the conductivity of the composite anode, Liang et al. $^{356}$  employed conductive carbonized polyacrylonitrile fiber as the matrix with a lithiophilic Si coating layer (Figure 62b). However, this trilaminar composite anode is a little complex, and requires a tedious materials processing. To simplify the fabricating methods for the composite anode, Lin et al. proposed a simple yet subtle "spark" strategy to obtain uniform nanogaps (Figure 62c). $^{357}$  The lithiophilic graphene oxide (GO) is used as a porous matrix for Li metal. When the GO film partially contacts with molten Li, a spark reaction is triggered until the whole film is filled by molten Li. After the spark reaction, molten Li enters the GO matrix and the nonconductive GO is converted to porous and conductive reduced graphene oxide (rGO). This Li-rGO anode can indicate a dendrite-free morphology during Li plating and a high rate performance of  $60\mathrm{mAhg^{-1}}$  at  $10^{\circ}\mathrm{C}$  when matching lithium cobalt oxide (LCO) cathode. Metallic Ni foam can be employed as a matrix to accommodate molten Li, probably because of some alloying reactions. $^{359}$  Further, a one-step method has been proposed to obtain a matrix and its surface protective layer by reacting overstoichiometry of Li with SiO to form a  $\mathrm{Li_xSi - Li_2O}$  matrix. $^{360}$  This composite anode can not only enable relatively constant electrode-level volume, but also protect the embedded Li from direct exposure to the electrolyte.

The lithophilic matrix presents a possibility to redistribute Li ions on the anode surface by a chemical binding interaction to achieve a dendrite-free morphology and pioneers fabrication of the composite Li metal anode by a melting method. This composite Li metal anode can match a non-Li cathode, such as high capacity sulfur and oxygen cathodes, and has potential to be applied into a full cell. Selection of proper lithophilic matrix species and ratio in the composite anode is further required to boost its practical application.

![](images/e30303bb0021922b95c00ffd6c5c6cd02a3036c8cd096751b8f0e8a2a391fa38.jpg)

![](images/61d8f1dec9e5810ed2817a1dfade28b951b810507f82a5cdf25082a8cb3abf64.jpg)

![](images/f9a97279d3cfa8b4b3a3930ae8d63f64d8c415679ac4a7ab0941173c07a9d208.jpg)  
Figure 62. (a) Scheme of composite Li-PI metal anode. Electrospun PI was coated with "lithiophilic" ZnO. Li coated onto a porous, nonconducting polymeric matrix. The scale bar is  $1\mathrm{cm}$ . Reproduced with permission from ref 355. Copyright 2016 Nature Publishing Group. (b) Time-lapse images of Li melt infusion for lithiophilic and lithiophobic materials. Reproduced with permission from ref 356. Copyright 2016 National Academy of Sciences of the United States of America. (c) Fabrication of a layered Li-rGO composite film. Reproduced with permission from ref 357. Copyright 2016 Nature Publishing Group.

7.6.2. Conductive Matrix. Compared with a nonconductive matrix, a composite anode with a conductive matrix exhibits many advantages, such as high electrical conductivity of the composite anode and unique surface chemistry to inhibit dead Li and recycle dead Li.[361] The strategy by a conductive matrix to suppress Li dendrite growth is motivated by Li powder anode.[362] Relative to 2D Li foil, Li powder has a large surface area and then effectively suppresses Li dendrite growth.[363,364]

The microneedle surface treatment technique is an economical and efficient technique to cover a wide range of Li surface areas with a simple rolling process (Figure 63).<sup>365</sup> The current density distribution over the Li metal was drastically regulated by changing pyramid hole dimensions and a type of pyramid hole pattern dimension (height = 50 μm, width = 50 μm, ridge length = 40 μm) exhibited the lowest

current density at its top. $^{366}$  As preferential sites for controllable Li plating were generated by the rolling process, the as-obtained surface structure can conveniently suppress high-surface-area Li dendrite formation during the Li deposition process. This technique indicated an improved rate capability and cycling stability, as well as a reduced interfacial resistance, which enhanced the rate capability by  $20\%$  at  $7.0~\mathrm{C}$  and increased the cycling stability by  $200\%$  after 150 cycles of  $\mathrm{LiFePO_4}$  cathode relative to the untreated bare Li metal electrode. Micro/nanoarchitectured porous silicon (Si) and ZnO electrodes were demonstrated to be equally effective in guiding the deposition of Li metal and validated the importance of the rational design of porous electrode to guide Li deposition in a working cell. $^{367}$

Nevertheless, the microneedle surface treatment technique holds two problems:

![](images/8811c88f109b2432dc012ed52fca1fe93b598f20c9767d526f1e3736c4037024.jpg)

![](images/31437a63c4724e6ca84562c22ae095143d44b76b99e253fcd99bbf81ed469806.jpg)

![](images/5f3bab430fda5f58c6f3d5c725664e28a8d0ad7634017dca1e595752bdaeee58.jpg)

![](images/9e7c6076439d4be06ff505ac66681fbda265e84f5877d97236219bc57aa9c69b.jpg)

![](images/971f8fd6553d7072cb43b0159023a13c7f47ef86e1e8427ac057cf575623cd6b.jpg)

![](images/cbccc4b866fc4d7d0e1c4f32c484030acb5ef487ca382e55de777473a2318119.jpg)  
Figure 63. Microneedle surface treatment for Li metal. (a) Digital image of microneedle roller. (b) Roller head and (c) microneedle. (d, e) Bare Li metal and (f, g) microneedle treated Li metal. Reproduced with permission from ref 365. Copyright 2015 WILEY-VCH Verlag GmbH & Co. KGaA, Weinheim.

![](images/9056a481cf2f53429eae8d4a20a2f285a090699d8f078d1f1d43fa5a4d472975.jpg)

1. The lithiation capacity is very limited. When the deposited Li exceeds the amounts accommodated in the holes, Li deposits will grow out to be a dendrite.  
2. Without a preset inert matrix, Li powder electrode and the Li plate electrode with microneedle surface treatment cannot be well preserved during a long cycling test. After several cycles, Li powders and microneedle Li convert into 2D Li foil and lose the feature to retard Li dendrite growth.

Consequently, it is of considerable importance to design an inert and stable matrix in the metallic Li anode. There are three main reasons responsible for the significant role of the conductive matrix on Li metal anode:

1. Compared with the 2D Cu foil current collector, the 3D conductive matrix can improve the surface area and then reduce the local current density of the anode, thus suppressing Li dendrite growth (see Sand's time model in section 4.3). A high-surface-area graphene framework well proved this concept (Figure 64).[145] This graphene framework possessed a very large specific surface area of  $1666\mathrm{m}^2\mathrm{g}^{-1}$ , a pore volume of  $1.65\mathrm{cm}^3\mathrm{g}^{-1}$ , and an electrical conductivity of  $435\mathrm{Scm}^{-1}$ , affording the feasibility to largely reduce the local current density to effectively regulate Li depositing morphology. This anode framework can not only suppress Li dendrite growth, but also exhibit a high Coulombic efficiency of  $93\%$  at  $0.5\mathrm{mAcm}^{-2}$  when matching the LiTFSI-LiFSI dual-salt electrolyte.  
2. The 3D conductive matrix with high surface area has a high electric field intensity, which can absorb Li ions to deposit on the conductive matrix, rather than on the previously formed Li dendrite tip. Therefore, the continuous growth of Li dendrites is retarded. The  $\mathrm{Li}_7\mathrm{B}_6$  framework was adopted to demonstrate this assumption. $^{146}$  The  $\mathrm{Li}_7\mathrm{B}_6$  nanostructured

![](images/0b4f988fc6ca7b443e491cab9502ee6a073c3a8dd42380ed26aebc3aa2273ef9.jpg)

![](images/7d057ddf1d9381f9ec12f9eaf8a98685fd091e52028473e482d6af9f3eb8f83e.jpg)

![](images/145af0a907a188ebd60894f45109fa624c5ab4f7be3f9c9f50dbc5d41b04d507.jpg)  
Figure 64. High surface area current collector renders small local current density for uniform deposition of Li metal. (a) Li deposits on Cu foil-based anode at  $4 \times 10^{-5} \mathrm{~mA} \mathrm{~cm}^{-2}$ . (b) Li deposits on graphene-based anode at  $0.5 \mathrm{~mA} \mathrm{~cm}^{-2}$ . (c, d) Li dendrites on Cu foil at  $0.5 \mathrm{~mA} \mathrm{~cm}^{-2}$ . Reproduced with permission from ref 145. Copyright 2016 WILEY-VCH Verlag GmbH & Co. KGaA, Weinheim.

![](images/61c9c1c42d197810915d80510a73337683f236e4ad6ed2fb191324106caeae5f.jpg)

anode rendered a dendrite-retarded morphology at a high current density of  $10\mathrm{mAcm}^{-2}$ , while the routine Li plate anode has severe dendrite formation (Figure 65). When employed in Li-S batteries, this nanostructured anode delivered an unprecedented cycling life extended to 2000 cycles, a high Coulombic efficiency of  $91 - 92\%$  (without  $\mathrm{LiNO}_3$  additives), and a low cyclic capacity degradation of  $0.032\%$  per cycle.

![](images/0a69a486050ce6784b23bc76534280c74c2c1d8b1e1c8164cf5e31dd2756c210.jpg)

![](images/d7bd1d28bc9a97ee9e6f032aa017ea1696a26cc154cb03e9710057c5c1855753.jpg)

![](images/3f5cfe15e590844dbd23d89ee979a470744d6d9533dcf43fd2d5f44355155934.jpg)
