Repository: cunyu-liu/electrolyte_ailab

File: finetune/pdf-md/mineru_output/[负极] CR-2017-Toward Safe Lithium Metal Anode in Rechargeable Batteries A Review/full.md (part 6 of 10)
# Toward Safe Lithium Metal Anode in Rechargeable Batteries: A Review
Figure 65. Morphologies of (a) plate Li metal and (b) nanostructured Li-B electrodes after charging at  $10\mathrm{mAcm}^{-2}$  for  $40\mathrm{h}$ . (c) Long-term cycling performance at  $1675\mathrm{mAg}^{-1}$ . Reproduced with permission from ref 146. Copyright 2014 WILEY-VCH Verlag GmbH & Co. KGaA, Weinheim.

![](images/d75b19fa1261d4d2a3a0875f61102f69cf4cddc92fc922140fb04d20492eb149.jpg)  
Figure 66. Illustration of electrochemical deposition of Li metal on (a) a planar current collector and (b) 3D current collector. The dashed lines illustrate the possible position where Li is deposited. Reproduced with permission from ref 368. Copyright 2015 Nature Publishing Group.

![](images/3cff7a376b2a216c8f62af0d8971df7a038fe2156f6b20fccce75597d9d0af12.jpg)

3. In the submicrometer conductive skeleton, the electric field is roughly uniform and the charges are homogeneously dispersed, eventually forming a relatively even Li surface. Not all the conductive matrixes are beneficial for Li plating. Guo and co-workers discovered that 3D Cu foam with a median pore diameter (by volume) of  $170\mu \mathrm{m}$  cannot suppress Li dendrite similar to 2D Cu foil.[368] Three-dimensional Cu current collector with a median pore diameter (by volume) of 2.1  $\mu \mathrm{m}$  can effectively accommodate Li deposits in the 3D pores without uncontrollable Li dendrites (Figure 66). With the efficient inhibition of Li dendrite growth, Li metal anode in the 3D current collector can cycle for  $600\mathrm{h}$  without any short circuits and exhibit a very low voltage hysteresis and charge transfer resistance. In the  $\mathrm{Li} / \mathrm{Cu}$  cells, this Li metal electrode with 3D current collector achieved a high areal capacity and showed a good plating/stripping efficiency of  $98.5\%$  at  $0.5\mathrm{mA}$ $\mathrm{cm}^{-2}$ .

Afterward, several structured Li metal anodes are developed, such as  $\mathrm{Li}_7\mathrm{B}_6$  framework with different Li contents,[146,369] carbon nanotubes (CNTs),[370-373] graphene ma

trix, $^{145,361,374-377}$  a seamless graphene-CNT hybrid electrode, $^{378}$  carbon nanofibers, $^{379-381}$  porous carbon film, $^{382}$  spherical carbon granules, $^{383}$  3D graphene@Ni scaffold, $^{384}$  3D Cu current collector, $^{385-387}$  Cu nanowires, $^{147}$  and fibrous metal felt. $^{388}$  Designing Li metal electrodes possessing alert architecture with appropriate micro/nanopores is a promising strategy to well regulate the deposition of the Li metal and suppress Li dendrite growth. These efficiently structured anode matrixes have great potential to serve as the next-generation Li metal anode.

Various conductive matrixes have been proposed. However, complete investigations into the specific roles of different electrical conductivities, pore structures, and surface areas are less involved. Besides, except for the complex electroplating method to obtain a composite Li anode with the conductive matrix, there is no method to fabricate the composite Li anode to match a non-Li cathode. Further optimizing the matrix and developing a facile method to fabricate the composite Li metal anode is of essential significance.

In summary, the matrix is of vital importance for Li metal anode, not only because of its role to suppress Li dendrite growth, but also to relieve the large volume change during Li plating and stripping. It can even be concluded that no matrix, no Li metal anode. These matrixes can cooperate with the solid-state electrolyte to realize a dendrite-free and highly conductive Li metal anode. When the matrixes are applied to the liquid electrolyte, electrolyte additives are required to form a stable SEI film to protect the deposited Li from the corrosion of liquid electrolyte. Nevertheless, it should be noted that the ratio of the matrix in the composite Li metal anode should be properly controlled to ensure the high practical mass and volume energy density of the composite anode. The matrixes are very potentially able to achieve a safe and efficient Li metal anode after some optimizing and matching other strategies, such as liquid electrolyte additives.

# 7.7. Membrane Modification

Routine membranes in LIBs act as a layer to separate the cathode and anode from electronic contact and short circuit. High ionic and heat conductivity, good mechanical flexibility, and heat stability are the primary requirements as a membrane.[389] For a Li metal battery, the membrane is a very important part. As the membrane affects much on the Li ion diffusion in the bulk electrolyte and the final Li dendrite growth to the cathode, it has stronger roles in the dendrite growth and the postgrowth detecting stages, rather than the initial nucleation stages.[390]

7.7.1. Dendrite Growth Stage. The conventional polymer membrane is designed to physically separate the cathode and anode with a high ionic conductivity and thermal stability,[391,392] but without a role to suppress Li dendrite growth. Several designing principles are required for a remarkable membrane in LMB to suppress Li dendrite nucleation, growth, and final cell short circuit.

1. Reduced pore size. When the pore size of the composite membrane is smaller than that of Li dendrites, it can eliminate "weak links" where the dendrites pierce the membranes. A composite membrane from Kevlar-derived aramid nanofibers through layer-by-layer assembling of  $\mathrm{PEO}^{393}$  and a nonporous, elastomeric solid-electrolyte separator $^{394}$  have solidly demonstrated this idea. Relative to the routine polyolefin separators, the separator was more effective at blocking dendrite growth at large current density ( $10\mathrm{mAcm}^{-2}$ ) and accommodated the large volume change during Li plating/stripping.  
2. Improved mechanical performance. Similar to solid-state electrolyte (section 7.5), the separator can stop the dendrite growth when its modulus exceeds that of Li dendrites.[395] An ultrastrong poly( $p$ -phenylene benzobisoxazole) nanofiber was exfoliated from Zylon microfibers to assemble into a nanoporous membrane with an ultimate strength of  $525 \, \mathrm{MPa}$  and Young's modulus of  $20 \, \mathrm{GPa}$  (Figure 67).[396] This stiff separator can lead to plastic and elastic deformation of Li at the negative electrode to flatten the electrode considerably.[397] Nitrogen and sulfur codoped graphene nanosheets on the membrane can also suppress Li dendrite growth by enhancing interfacial interaction between the separator and Li metal, induced by electrostatic attraction that released the surface tension of Li metal.[398]  
3. Thermally conductive nature. Thermal runaway is an important aspect of battery failure. A thermally conductive separator can evenly distribute heat in the battery and avoid heat accumulation. The thermally conductive separators can be achieved by an inorganic-organic hybrid polymer and boron

![](images/152711ea657d68a0c2aa227e8b6b5edaa1c96f93651a58c3230f1743e8370bf3.jpg)  
Figure 67. Diagram of PBO. PBO consists of three ring moieties: benzene (B), oxazole (O), and phenylene (P) groups. Reproduced from ref 396. Copyright 2016 American Chemical Society.

nitride nanosheet coating on separators. $^{399-401}$  The obtained hybrid composite separators exhibited small thermal shrinkage and homogeneous thermal atmosphere to realize thermal stability and suppress Li dendrite growth. A ceramic  $(\mathrm{SiO}_2)$ -grafted polyethylene (PE) separator displayed a strong dimensional thermostability, as the shrinkage ratio was only  $20\%$  even at an elevated temperature of  $180^{\circ}\mathrm{C}$ , which is very important to realizing a safe battery in thermal runaway condition (Figure 68). $^{402}$

![](images/69bf1bd450d27187c4a635cd76b0416d4dfc12cce1940037be4821479543a39f.jpg)  
Figure 68. Mechanism for ceramic-grafted PE separator preparation through a facile irradiation grafting of VTMS and silication. Reproduced from ref 402. Copyright 2015 American Chemical Society.

4. Improved Li diffusion behavior. High ionic conductivity of the separator can rapidly transfer Li ions between the cathode and anode to reduce the Li ion depletion on the anode surface, which is helpful to stopping Li dendrite growth. A composite by a simple layer-by-layer self-assembly of  $\mathrm{ZrO}_2/\mathrm{POSS}$  multilayer was fabricated on a PE separator (Figure 69).<sup>403</sup> The  $\mathrm{ZrO}_2/$  POSS multilayer can weaken the solvation effect of Li ions, significantly enhancing ionic conductivity and  $\mathrm{Li}^+$  transference number, as well as the Li/electrolyte interfacial stability. The ionic conductivity and  $\mathrm{Li}^+$  transference number through the PE separator can also be altered by the polyelectrolyte coating on the separator (including PEI-PSS-PLL-gPEG),<sup>404</sup> lithium salt

![](images/bb970a83c24fa3100b0ef32511cbaccbfbaccbe9bf03aefc4bcce46aeddf4948.jpg)  
Figure 69. Cross-sectional diagram of PE separator before and after self-assembly for Li metal batteries. Reproduced with permission from ref 403. Copyright 2016 Elsevier.

![](images/9c0b62cd66c0f7482446e59fd77e7e32a7aedb632397b12e44afda0e1cf55c9a.jpg)  
Figure 70. Scheme of smart battery design and fabrication. (a) In a routine Li battery, Li dendrites are only detected with a voltage of zero after completely penetrating the separator. (b) A Li battery with a composite separator can detect Li dendrites when they penetrate the separator. Reproduced with permission from ref 408. Copyright 2014 Nature Publishing Group.

![](images/930d7199e67c238c27f000904922f53dae34e67a084cda380debf50a56a7c86e.jpg)

inclusion into the separator, $^{405}$  a porous cellulose-based membrane, $^{406}$  and 3D porous ZSM-5 coated membrane. $^{407}$

7.7.2. Dendrite Detection and Elimination. After Li dendrites form, the membrane becomes the final protective barrier, because if Li dendrites are expected to electronically connect the cathode and anode, and short circuit the cell, they must permeate through the membrane. In this stage, dendrites can be detected and partly eliminated to avoid the final thermal runaway and fire/explosion disaster.

1. Li dendrite detection. It is very hard to detect the growth of Li dendrite before the final cell short circuit. Before cell short circuit, Li dendrites have to reach the membrane first, and the membrane can act as an alert to discover the growth of Li dendrites. Based on this role, a functional membrane with a sensing terminal within the dual-layer separator was designed to detect Li dendrites crossing the separator (Figure 70). The electronic insulating separator evolved to a polymer-metal-polymer triple layer configuration. With the electrochemical potential difference, the voltage between the sandwiched metal and the anode can be identified. During battery operation, once dendrites emerged and grew until they finally reached the sandwiched metal layer before penetrating through the whole separator, a sharp voltage drop could be recorded, indicating the dendrite growth in the cells. On detecting this information, the battery can be stopped to avoid the cell short circuit, thermal runaway, possible fire, and even explosion. An all

integrated PI/Cu/PI bifunctional separator for dendrite detection can also function as an early alarm of Li penetration.[409]

2. Dendrite elimination. Apart from being able to detect Li dendrites, the sandwiched separator layer can incorporate the Li metal reactive materials to eliminate Li dendrites to improve the safety performance. A layer of silica nanoparticles sandwiched by two layers of commercial polyolefin separators was proposed to enhance the safety performance of Li metal anode.[410] When Li dendrites grow and penetrate the separator, they contact the silica nanoparticles in the sandwiched layer. The silica nanoparticles react with Li through a solid-state conversion reaction, thus efficiently etching away dangerous Li dendrites and retarding their further growth (Figure 71). Therefore, Li dendrites are retarded and thereby the life of a battery is extended.

As a layer to separate the cathode and anode, the membrane can regulate Li dendrite nucleation and growth by modifying its surface chemistry and pore structure. Innovatively designing the membrane component and structure can detect and eliminate the dendrites in the postgrowth stage. Besides, when designing the membrane, the features of other modifications, including solid-state electrolyte and surface coating of Li metal can be incorporated to achieve a superstructure. Efficiently integrating these features will be of great significance for a LMB.

![](images/b2329656cfa05038a481ee6726f98cb6bf555ff5f4e7929f749887b10703df72.jpg)

![](images/c619fe2760f0ee8add92ccb4125e65cf9490de87696582a5eaacdab6b492d5e1.jpg)  
Figure 71. (a) Average battery lifetime of trilayer separator. (b) Scheme exhibiting the mechanism for the very long cycling life with a silica nanoparticle sandwiched separator. Reproduced with permission from ref 222. Copyright 2017 WILEY-VCH Verlag GmbH & Co. KGaA, Weinheim.

# 7.8. Cell Operation

Beyond the electrolyte, electrode, and membrane modification to suppress Li dendrite growth, cell operation patterns also critically determine Li ion depositing behavior. In the following section, some strategies to suppress Li dendrite growth based on cell operation patterns will be reviewed.

7.8.1. Charging/Discharging Rate. The charging/discharging rate can alert the electrode current density and the current density can heavily affect Li ion plating/stripping dynamics, as indicated in section 5.3.1. Hence, the Li dendrite nucleation and growth and the cell cycling performance critically depend on the charging/discharging rate. Li/LiNi $_{0.8}$ Co $_{0.15}$ Al $_{0.05}$ O $_2$  (NCA) cells were discovered to indicate a superior cycling performance at a small charging (Li plating) rate  $(0.2\mathrm{C})$ . This was understandable, because small Li plating current led to uniform Li deposits and superior cycling performance. When the charging current density was increased  $(\geq 0.5\mathrm{C})$ , the cycling performance was badly deteriorated induced by Li dendrite growth and the related dead Li (Figure 72), because large current density always led to severe Li dendrite growth. However, the relation between the discharging rate (Li stripping) and the cycling performance is contrary to that. LilNCM cells achieved a better cycling performance at a large discharging rate  $(1-4\mathrm{C})$  than that at a small discharging rate  $(1/10$  and  $1/3\mathrm{C})$ . A transient high-concentration electrolyte layer on the anode surface formed during high rate discharging was responsible for this unnatural phenomenon. The highly concentrated  $\mathrm{Li^{+}}$ ions are immediately solvated by the available solvent molecules and render the formation of a flexible and stable SEI film to suppress Li dendrite growth and therefore enable a superior long-term operation of LMBs.

7.8.2. Intermittent Plating. Intermittent plating strategy includes pulse plating and reverse pulse plating without long-

![](images/d5017d901a66342fdb6901ce3c9c364b3f7bfaf98ff0e18bb34fa1c907b904ff.jpg)

![](images/9680ec3b4064f132f73fd9fcd89ad06d203d2b0de2553d8d5eac2f0a9a22f458.jpg)  
Figure 72. (a) Scheme of the failure mechanism. (b) Routine understanding of the dendrite-related failure mechanism for Li batteries. Reproduced with permission from ref 50. Copyright 2015 WILEY-VCH Verlag GmbH & Co. KGaA, Weinheim.

time Li ion plating to inhibit dendrites continuously growing large. Relative to direct current electrodeposition, pulse plating waveforms with short and widely spaced pulses can significantly improve Li deposition morphology and cycling efficiency. $^{412}$  By pulse charging the cell with 1 ms plating and 3 ms rest periods, the average dendrite length can be shortened by  $\sim 2.5$  times relative to those growing under continuous charging. $^{155}$  This conclusion is also confirmed by Monte Carlo simulations.

7.8.3. Convection Battery. Convection strongly affects the nucleation and growth of dendritic Li. $^{413}$  The convection can be caused by electrolyte viscosities, $^{414}$  gravity, and electric field. $^{415}$  Dornbusch et al. found that stabilized cycling of metallic Li negative electrodes without dendrite failure was possible in a convection battery. $^{48}$  The electrolyte flew through Li electrode first, where Li ions were consumed, prior to entering the separator. Consumption of Li ions prior to entering the separator region resulted in a lowered concentration and reduced electrochemical potential in the separator. Besides, convective flow reduced concentration gradients to lower concentration overpotentials, under which condition dendrite formation was not thermodynamically favored.

The regulations in cell operation present some possibilities to suppress Li dendrite growth. However, these strategies are not universal. For example, the slow changing rate can protect Li metal, but it cannot be accepted in most practical applications, because it extends the charging time much. This issue is also applicative for the intermittent plating method. Some peculiar scenario with enough charging time may be applicative. A convection battery can be applied in the situation without strict requirements on the volumetric energy density. Though these strategies cannot be applied in all situations, the concepts from them may be instructional when designing other methods.

# 7.9. Methods for Dendrite Inhibition in Other Metal Anodes

The dendrite issue is not exclusive to the Li battery. Other metal batteries, such as Na and Zn metal batteries, have the dilemma of dendrite growth induced safety concern and low cycling stability as well. Compared with the research on the dendrite issue in Li battery, dendrites in other metal batteries have been explored very little. Nevertheless, some effective strategies have been proposed, which can shed some fresh light on the dendrite inhibition in Li metal anode.

7.9.1. Na Dendrite. Room-temperature rechargeable Na metal batteries, including Na-S and  $\mathrm{Na - O_2}$  batteries,[416-418] have attracted much attention due to their high-energy-density (theoretical capacity for Na metal 1166 mAh g $^{-1}$ ) and the abundance of sodium resources compared to Li.[419,420] Similar to Li metal anode, Na deposits also easily grow into a dendritic pattern, hence resulting in safety concern and low efficiency.[420-422] Differently, Na metal is more active, resulting in a severe adverse reaction with the electrolyte, hence a low Coulombic efficiency. Na ions have a larger ion radius than Li. The large ion radius requires a high conductivity. Therefore, ionic conductivity is a critically important index when designing the methods. All these render Na metal batteries to be more complex.

Though the Na ion battery has achieved much progress,[423-425] the Na metal battery is less involved. Some strategies to suppress Na dendrite growth similar to that of Li dendrite are proposed, such as the following:

1. Electrolyte modification. A simple sodium hexafluorophosphate in glyme electrolyte at room temperature was reported. $^{426}$  This electrolyte formed a uniform SEI film including sodium oxide and sodium fluoride. This SEI film was highly impermeable to electrolyte solvents and conducive to nondendritic growth. A high Coulombic efficiency of  $99.9\%$  was obtained over 300 cycles at a current density of  $0.5\mathrm{mA}$ $\mathrm{cm}^{-2}$ . A  $5.3\mathrm{MNa}$  salt was dissolved in the electrolyte and induced a polygonal growth of dendrite-free Na electrodeposition. $^{427}$  
2. Solid-state electrolyte. Polymer/oxide/ionic liquid solid electrolyte $^{428}$  and nonflammable and highly  $\mathrm{Na^{+}}$ -conductive  $\mathrm{NaAlCl_4\cdot 2SO_2}$  inorganic electrolyte $^{429}$  were tried to be applied in the Na metal anode. However, it is still challenging to achieve a high ionic conductivity. $^{430}$  When the ionic conductivity of Na ion solid-state electrolyte can be comparable with that of liquid electrolyte (1-6 mS cm $^{-1}$  at room temperature), it will greatly promote the fabrication of safe solid-state Na metal batteries. $^{431}$  
3. Nanocarbon matrix. Conductive carbon layer, $^{432}$  carbonized wood, $^{433}$  and rGO matrix $^{434}$  were adopted to regulate the current distribution on the anode surface to suppress Na dendrite growth.  
4. Membrane modification. A Nafion-  $\mathrm{Na^{+}}$  membrane selectively blocked the diffusion of anions through the batteries.[420] When the sodium ion selective polymer membrane acted as a part of a composite glass-fiber separator to prevent dendrite penetration physically, a significantly enhanced cyclability of  $\mathrm{Na - O_2}$  batteries was obtained. The dendrite-blocking role can also be achieved by a similar method with the use of a polymer-  $\mathrm{Sb_2O_3}$  separator.

Compared to room temperature metal batteries, the dendrite issues are not as important in the high temperature metal batteries with molten anodes.[435,436] Realization of a room-temperature battery with a liquid alkali-metal anode may

eliminate dendrite growth.  $\mathrm{K - Na}$  alloys with a eutectic temperature below room temperature were tried to work as a room temperature liquid metal anode.[437] When the liquid metal anode matched  $\mathrm{MnFe(CN)_6}$  cathode, it formed a dendrite-free battery (Figure 73). At  $25^{\circ}\mathrm{C}$ , the liquid electrode extended

![](images/6b13941b3e6c19941b034950568e47ce110f73dda43214ae4068bda48657e63e.jpg)  
Figure 73. Scheme of solid-metal anodes into liquid-alloy anode to suppress dendrite formation. Reproduced with permission from ref 437. Copyright 2016 WILEY-VCH Verlag GmbH & Co. KGaA, Weinheim.

![](images/1d7a976f9d84ba5e11abb78fbe3ff7af3237ebbd9c51bde3c5a87b0884197fa1.jpg)

![](images/1bfda899dcab1dc9312315f14e438a757684381fec60ec873bd472d1ef70fac4.jpg)

from 9.2 to  $58.2\mathrm{wt}\% \mathrm{Na}$ . This liquid zone could deliver a high specific capacity of  $629\mathrm{mA}$  h g $^{-1}$  for a Na metal battery and  $579\mathrm{mA}$  h g $^{-1}$  for a K metal battery.

Research of Na metal battery is in the startup stage, and its development even falls behind that of Li metal battery. As alkali metals, the Na and Li metals have several similarities and differences. Mutual learning will be favorable for their advances.

7.9.2. Zn Dendrite. As with Li metal batteries, primary Zn metal batteries have been used in numerous applications, while the rechargeable Zn battery technology has the troubles caused by dendrite growth.[438] Since the 1960s, numerous strategies have been proposed to characterize and suppress Zn dendritic growth during electrodeposition.[439] In the present Zn-oxygen battery research, the battery is often operated by removing spent Zn and resupplying a fresh Zn anode. This avoids the issues of poor Zn electrode reversibility and unstable bifunctional air electrodes.[440] However, this cannot be widely adopted in practical applications due to the high costs of setting up a network of Zn recharging and supplying stations. Only by completely handling the problems of Zn metal batteries can they be in practical applications.

Different from the highly active Li and Na metals, Zn metal is relatively stable in the electrolyte (aqueous and nonaqueous electrolytes). Hence, the low Coulombic efficiency is not caused by the electrolyte and electrode. The performance of a Zn electrode is limited by four major phenomena that occur during operation in a Zn-air battery: (i) dendrite growth, (ii) shape change, (iii) passivation and internal resistance, and (iv) hydrogen evolution. Here, we only focused on the Zn dendrite issue and the strategies to suppress them. The strategies can be summarized as follows:

1. Electrolyte modifications. The early attempts to control Zn electrodepositing morphology mostly concentrated on optimization of the applied potential or current waveform.[442-444] Later, researchers found that the use of parts per million levels of additives in the plating electrolyte, such as organic additives,[445] tartaric acid,[446] and lead chloride,[447] can achieve

![](images/182a409bbc614dad9096a900a1444af26d15692834699d5f61f942d138041f17.jpg)

![](images/5c85cc698709e41a7ab5fa76ceb53be6f05f2dc80ab5bb0e71f2a7b2a92e7fb8.jpg)

![](images/5920d07c9c13f07b8090ed234cca5114d426e701ab677a88e89d8939e753e71a.jpg)  
Figure 74. In situ optical microscopy of a Zn wire electrode after potentiostatic Zn electrodeposition at  $-1.57\mathrm{V}$  (vs  $\mathrm{Hg / HgO}$ ) for  $30\mathrm{min}$ . Electrolyte contains  $0.1\mathrm{M}$  ZnO-  $4.0\mathrm{M}$  KOH and (a) 0, (b) 10, (c) 50, and (d)  $100\mathrm{ppm}$  PEI. Reproduced with permission from ref 441. Copyright 2015 Elsevier.

![](images/d7b0e0762cce3363f7351306741214004afc63c7f679d6f31d3b70cebd3d02bd.jpg)

a superior dendrite inhibition morphology during Zn electroplating. Banik et al. adopted branched polyethylenimine (PEI,  $\mathrm{MW} = 800\mathrm{g mol^{-1}}$ ) as an effective electrolyte additive.[441] PEI additives effectively suppressed dendrite formation during Zn electrodeposition, while they did not accelerate parasitic processes (such as hydrogen coevolution) and obtained a high Faradaic efficiency of  $95\%$  (93% for non-PEI electrolyte) (Figure 74). The functional mechanism can be explained by the activation-controlled dendrite tip propagation model proposed.[448] The PEI additives adsorb on the Zn surface to lower the kinetic parameters (including the exchange current density associated with Zn electrodeposition) and thus retard deposition at an activation-controlled dendrite tip. A similar result can also be obtained in PEG-200 additive[449] and nickel triflate additive in ionic liquid electrolyte.[450]

2. Structured anode. Similar to Li anode, high surface area or 3D electrode structure was also employed to reduce the current density to suppress the dendrite growth. Hyperdendritic nanoporous Zn foam anode was prepared by electrodeposition methods.[451] Nanoparticles formed on secondary dendrites in a 3D network with a particle size distribution of  $54.1 - 96.0\mathrm{nm}$  (Figure 75). Compared to the conventional Zn in alkaline

![](images/2c96f042683c52758a32a6441c7e60638495c34996055ac5de33cffcf0b9ec31.jpg)  
Figure 75. Scheme of Zn dendrite formation based on a diffusion-limited aggregation model. Reproduced with permission from ref 451. Copyright 2015 Nature Publishing Group.

electrolyte, the nanoporous Zn foam led to a large surface area, highly oriented crystals, and quick kinetics. The Zn anode material delivered a Coulombic efficiency of  $\sim 88\%$  at full depth of discharge (DOD) at various current densities, indicating a superior rate capability. The rechargeable  $\mathrm{Zn^{0} / Zn^{2 + }}$  indicated significant capacity retention over 100 cycles at a  $40\%$  DOD to ensure that the dendritic core structure was maintained. Similarly, Cu foam[452] and porous aperiodic Zn architecture[453] was designed to render Zn plating.

However, there are two flaws in this high-specific-area Zn electrode: the volumetric capacity density achieved in this case is several times lower than the theoretical value of Zn electrodes. This is probably attributed to the difficulties in achieving uniform and dense metal electrodeposits throughout the entire surface of metal foams. Another disadvantage of adopting the high-surface-area Zn electrode is the largely enhanced hydrogen evolution rate due to the increased exposed surface area. This results in enhanced self-discharge and deteriorates cell Coulombic efficiency.

A backside-plating configuration was creatively proposed to enable long-term cycling of Zn metal batteries without shorting. According to the proposal, Zn ions in the aqueous electrolyte travel over the edge and deposit on the open back surface of Cu foil. Consequently, even if Zn dendrites nucleate and grow, they grow away from the counter electrode and will not short the cell. The high ionic conductivity of  $6\mathrm{M}$  aqueous KOH  $(0.6\mathrm{Scm}^{-1})$  affords sufficient ion conduction to maintain reasonable power rates even if Zn ions have to travel over the edge.

Zn metal has a large difference from Li metal. Though some similar methods have been proposed to suppress dendrite growth, such as the electrolyte modification and structured anode, yet the design principles are different. The developments of the strategies for Zn and Li dendrites are nearly independent. Therefore, the strategies for Zn dendrite growth have much referential significance to Li dendrites.

# 7.10. Summary of these Strategies

In summary, various methods have been proposed to suppress Li dendrite growth, including electrolyte additives, Li anode coating (artificial SEI), superconcentrated, nanostructured, and solid-state electrolytes, anode and membrane modification, and cell operation regulation. Much progress has been achieved in the following.

Table 2. Short-Circuiting Time of Li Metal Anode in the Method of Galvanostatic Polarization  ${}^{a}$  

<table><tr><td>current/short-circuiting time (mA cm-2/h)</td><td>modifications</td><td>ref</td></tr><tr><td>0.01/420</td><td>SiO2-IL-TFSI-Li composite electrolyte</td><td>265</td></tr><tr><td>0.016/318</td><td>SiO2-IL-TFSI-Li composite electrolyte</td><td>265</td></tr><tr><td>0.02/450</td><td>LiTFSI-PEO at 90 °C</td><td>114</td></tr><tr><td>0.025/400</td><td>LiTFSI-PEO at 90 °C</td><td>114</td></tr><tr><td>0.029/80</td><td>SiO2-SO3BF3Li nanostructured electrolyte</td><td>267</td></tr><tr><td>0.03/175</td><td>LiTFSI-PEO at 90 °C</td><td>114</td></tr><tr><td>0.034/160</td><td>SiO2-IL-TFSI-Li composite electrolyte</td><td>265</td></tr><tr><td>0.04/170</td><td>LiTFSI-PEO at 90 °C</td><td>114</td></tr><tr><td>0.05/65</td><td>LiTFSI-PEO at 90 °C</td><td>114</td></tr><tr><td>0.06/70</td><td>SiO2-IL-TFSI-Li composite electrolyte</td><td>265</td></tr><tr><td>0.08/25</td><td>LiTFSI-PEO at 90 °C</td><td>114</td></tr><tr><td>0.1/575</td><td>AlI3electrochemical pretreatment of Li anode</td><td>214</td></tr><tr><td>0.1/672</td><td>PEO18LiTFSI-nano-SiO2and PP13TFSI at 60 °C</td><td>455</td></tr><tr><td>0.1/400</td><td>LiTFSI-PEO with acid-modified SiO2at 60 °C</td><td>456</td></tr><tr><td>0.1/594</td><td>PEO18LiTFSI-1.44PP13TFSI at 60 °C</td><td>457</td></tr><tr><td>0.15/17</td><td>LiTFSI-PEO at 90 °C</td><td>114</td></tr><tr><td>0.25/168</td><td>PEO18LiTFSI-nano-SiO2and PP13TFSI at 60 °C</td><td>455</td></tr><tr><td>0.25/114</td><td>LiTFSI-PEO with acid-modified SiO2at 60 °C</td><td>456</td></tr><tr><td>0.25/135</td><td>PEO18LiTFSI-1.44PP13TFSI at 60 °C</td><td>457</td></tr><tr><td>0.26/430</td><td>cross-linked polyethylene/PEO electrolytes</td><td>320</td></tr></table>

<table><tr><td>current/short-circuiting time (mA cm-2/h)</td><td>modifications</td><td>ref</td></tr><tr><td>0.3/3.1</td><td>LiTFSI-PEO at 90 °C</td><td>114</td></tr><tr><td>0.3/145</td><td>PEO18LiTFSI-1.44PP13TFSI at 60 °C</td><td>457</td></tr><tr><td>0.4/180</td><td>cross-linked polyethylene/PEO electrolytes</td><td>320</td></tr><tr><td>0.5/84</td><td>PEO18LiTFSI-nano-SiO2and PP13TFSI at 60 °C</td><td>455</td></tr><tr><td>0.5/42</td><td>LiTFSI-PEO with acid-modified SiO2at 60 °C</td><td>456</td></tr><tr><td>0.5/75</td><td>PEO18LiTFSI-1.44PP13TFSI at 60 °C</td><td>457</td></tr><tr><td>0.5/73</td><td>3D Cu matrix with a pore size of 2.1 μm</td><td>368</td></tr><tr><td>0.5/70</td><td>nanostructured graphene matrix</td><td>361</td></tr><tr><td>0.625/80</td><td>cross-linked polyethylene/PEO electrolytes</td><td>320</td></tr><tr><td>1.0/37</td><td>PEO18LiTFSI-nano-SiO2and PP13TFSI at 60 °C</td><td>455</td></tr><tr><td>1.0/35</td><td>PEO18LiTFSI-1.44PP13TFSI at 60 °C</td><td>457</td></tr><tr><td>1.0/20</td><td>LiTFSI-PEO with acid-modified SiO2at 60 °C</td><td>456</td></tr><tr><td>1.0/200</td><td>AlI3electrochemical pretreatment of Li anode</td><td>214</td></tr><tr><td>1.0/60</td><td>cross-linked polyethylene/PEO electrolytes</td><td>320</td></tr><tr><td>2.0/120</td><td>AlI3electrochemical pretreatment of Li anode</td><td>214</td></tr><tr><td>3.2/23</td><td>AlI3electrochemical pretreatment of Li anode</td><td>214</td></tr></table>

${}^{a}$  The galvanostatic polarization method is that Li is continuously stripped from one electrode and plated on the other until the cell short-circuits.

1. Dendrite suppression. The routine Li metal anode easily grows large dendrites of several-micrometers length and diameter even at a low current density of  $0.1 - 0.5\mathrm{mAcm}^{-2}$ . Dendrites can be effectively suppressed in many modified systems, even at an ultrahigh current density of  $10\mathrm{mAcm}^{-2}$ .  
2. Coulombic efficiency. The Coulombic efficiency of  $\mathrm{LilCu}$  half-cell in a routine Li metal anode is usually  $50 - 80\%$ . The advanced Li metal anode with a certain strategy can indicate a Coulombic efficiency of  $>95\%$ , even  $99.9\%$ .  
3. Cycling lifespan. The routine Li metal anode cannot cycle exceeding 50 cycles. The advanced Li metal anode can stably cycle over 500 cycles in a  $\mathrm{LiCu}$  half-cell. With some excess Li in the anode, Lilintercalation type cathode and Li-S battery can render a cycling life exceeding 5000 cycles.  
4. Rate performance. With the ability to suppress Li dendrite growth at a high current density, the Li metal anode can cycle at a high current density from  $1 - 10\mathrm{mAcm}^{-2}$  and  $10\mathrm{mAcm}^{-2}$  can even render a stable 300 cycle in the  $\mathrm{Li|Cu}$  half-cell. In the full cell, the batteries can even stably cycle at  $20\mathrm{C}$ .

To quantitatively evaluate these modifications to Li metal anode, short-circuit time and Coulombic efficiency are usually used. Short-circuit time induced by the dendrite growth is adopted to evaluate the safety performance. The enhanced short-circuit times by the above-mentioned strategies are summarized in Tables 2 and 3. As shown in Tables 2 and 3, two cell patterns are used to evaluate the safety performance. One is the galvanostatic polarization method, where Li is continuously stripped from one electrode and plated on the other until the cell short-circuits. The other is galvanostatic

cycling method, where the current periodically changes the direction and renders a continuous Li plating and stripping, to simulate the processes of a real cell.

1. Galvanostatic polarization (Table 2). When a Li metal anode is operated in the galvanostatic polarization method, it is much more easily short-circuited than in the galvanostatic cycling method. The currently highest current density used in this model is  $3.2\mathrm{mAcm}^{-2}$  by the  $\mathrm{AlI}_3$  electrochemical pretreatment of Li anode. As this method is rarely adopted by researchers, the samples to be analyzed are really small. However, this method should receive much more attention, as it can present much information on Li plating behavior without the interference of the Li stripping process.

2. Galvanostatic cycling (Table 3). This method is extensively used to evaluate the long-term stability and voltage polarization of a Li metal anode, which is nearly an essential one for publications. The currently highest current density used in this model is  $10\mathrm{mAcm}^{-2}$  by the few-micrometers-thick Nafion protective layer on Li metal anode with the short-circuit time of  $2000\mathrm{h}$ . Due to the differences in the electrolyte component and purity, the cell assembly parameter, the proficiency of researchers, and modifications to the Li metal anode, the short-circuit times differ much, even at the same current density (Figure 76). Nevertheless, the summary can present a direct comparison among these strategies.

Another indicator to evaluate a practical Li metal anode is the Coulombic efficiency, obtained by the ratio of Li stripping and plating capacity. The current LMBs have much excess Li metal, usually 100 times too much, which conceals the low efficiency

Table 3. Short-Circuit Time of Li Metal Anode in the Model of Galvanostatic Cycling LilLi Cells  ${}^{a}$
