Repository: cunyu-liu/electrolyte_ailab

File: finetune/pdf-md/mineru_output/[负极] CR-2017-Toward Safe Lithium Metal Anode in Rechargeable Batteries A Review/full.md (part 7 of 10)
# Toward Safe Lithium Metal Anode in Rechargeable Batteries: A Review
<table><tr><td>current/plating time of each cycle (mA cm-2/min)</td><td>short-circuiting time (h)</td><td>modifications</td><td>ref</td></tr><tr><td>0.05/b</td><td>100</td><td>SBA-15 + ionic liquid + LiTFSI + PVdF-HFP quasi-SSEs</td><td>458</td></tr><tr><td>0.065/535</td><td>1960</td><td>lithiated polymer electrolyte membrane</td><td>266</td></tr><tr><td>0.1/4.8</td><td>33</td><td>Al layer on the garnet electrolyte</td><td>337</td></tr><tr><td>0.1/16.2</td><td>54</td><td>TiO2-based ionogel electrolyte</td><td>459</td></tr><tr><td>0.1/180</td><td>60</td><td>Li3PO4-added garnet-type SSE</td><td>343</td></tr><tr><td>0.1/b</td><td>100</td><td>SBA-15 + ionic liquid + LiTFSI + PVdF-HFP quasi-SSEs</td><td>458</td></tr><tr><td>0.1/15</td><td>2500</td><td>N-propyl-N-methylpyrrolidinium bis(fluorosulfonyl)imide ionic liquid containing different lithium salts</td><td>223</td></tr><tr><td>0.175/240</td><td>181</td><td>LiTFSI dissolved in polystyrene-b-PEO block copolymers</td><td>460</td></tr><tr><td>0.18/b</td><td>2100</td><td>30% LiF in PC</td><td>210</td></tr><tr><td>0.2/5.1</td><td>41</td><td>Al layer on the garnet SSE</td><td>337</td></tr><tr><td>0.2/180</td><td>400</td><td>solid polymer electrolyte with Li powder anode</td><td>461</td></tr><tr><td>0.2/30</td><td>100</td><td>polymeric ionic liquid gel electrolyte</td><td>462</td></tr><tr><td>0.2/30</td><td>700</td><td>3D garnet nanofiber-PEO composite electrolyte</td><td>321</td></tr><tr><td>0.2/b</td><td>300</td><td>ionic liquid decorated mesoporous silica nanoparticles</td><td>463</td></tr><tr><td>0.2/180</td><td>500</td><td>cross-linked nanoparticle polymer SSE</td><td>268</td></tr><tr><td>0.2/150</td><td>600</td><td>3D Cu current collector with a median pore size of 2.1 mm</td><td>368</td></tr><tr><td>0.2/300</td><td>1000</td><td>3D Cu current collector derived from a Cu-Zn alloy</td><td>385</td></tr><tr><td>0.25/b</td><td>800</td><td>covalently connected carbon nanostructures as Li matrix</td><td>370</td></tr><tr><td>0.3/b</td><td>2600</td><td>inorganic polyhedral oligomeric silsesquioxane and poly(ethylene glycol) polymer</td><td>464</td></tr><tr><td>0.38/180</td><td>1800</td><td>30% LiF in PC</td><td>210</td></tr><tr><td>0.38/180</td><td>700</td><td>ultrastrong polyoxyzole nanofiber membranes</td><td>396</td></tr><tr><td>0.4/180</td><td>1290</td><td>30% LiBr in PC</td><td>211</td></tr><tr><td>0.5/120</td><td>940</td><td>AlCl3electrolyte additive</td><td>188</td></tr><tr><td>0.5/120</td><td>852</td><td>carbonized wood conductive Li matrix</td><td>354</td></tr><tr><td>0.5/120</td><td>1280</td><td>3D copper mesh as Li matrix</td><td>387</td></tr><tr><td>0.5/60</td><td>400</td><td>HIO3chemical pretreatment</td><td>224</td></tr><tr><td>0.5/180</td><td>600</td><td>a-CNxcoated Li electrodes</td><td>232</td></tr><tr><td>0.5/120</td><td>1250</td><td>3D copper mesh as Li matrix</td><td>387</td></tr><tr><td>0.5/120</td><td>852</td><td>carbonized wood conductive Li matrix</td><td>354</td></tr><tr><td>0.5/b</td><td>350</td><td>30% LiF in PC</td><td>210</td></tr><tr><td>0.5/60</td><td>432</td><td>10 m KPF6additive</td><td>203</td></tr><tr><td>0.5/180</td><td>636</td><td>graphitic carbon nitride filler in LiTFSI-DGM polymer</td><td>465</td></tr><tr><td>0.5/30</td><td>1000</td><td>3D garnet nanofiber-PEO composite electrolyte</td><td>321</td></tr><tr><td>0.5/b</td><td>1200</td><td>inorganic polyhedral oligomeric silsesquioxane and poly(ethylene glycol) polymer</td><td>464</td></tr><tr><td>0.5/180</td><td>300</td><td>SiO2-based composite polymer electrolyte in situ polymerizing tripropylene glycol diacrylate monomer</td><td>270</td></tr><tr><td>0.5/60</td><td>900</td><td>magnetron sputtering morphous Li3PO4protective layer</td><td>235</td></tr><tr><td>0.5/120</td><td>940</td><td>AlCl3additive</td><td>188</td></tr><tr><td>0.5/360</td><td>900</td><td>3D bisphenol A/poly(ethylene glycol) diglycidyl ether/diaminopoly(propylene oxide)/poly(vinylidene fluoride-co-hexafluoropropylene) GPE</td><td>308</td></tr><tr><td>0.53/10</td><td>80</td><td>micropatterned Li metal</td><td>366</td></tr><tr><td>0.75/600</td><td>2000</td><td>few-micrometers-thick Nafon protective layer</td><td>242</td></tr><tr><td>1.0/2.5</td><td>145</td><td>N-doped graphene matrix</td><td>350</td></tr><tr><td>1.0/60</td><td>200</td><td>Li2Si-Li2O matrix</td><td>360</td></tr><tr><td>1.0/60</td><td>330</td><td>carbonized wood conductive Li matrix</td><td>354</td></tr><tr><td>1.0/60</td><td>540</td><td>graphitized spherical C granules as Li matrix</td><td>383</td></tr><tr><td>1.0/60</td><td>100</td><td>Al2O3-CNT matrix</td><td>372</td></tr><tr><td>1.0/b</td><td>200</td><td>3D nickel foam Li host</td><td>359</td></tr><tr><td>1.0/60</td><td>600</td><td>3D copper mesh Li host</td><td>387</td></tr><tr><td>1.0/60</td><td>100</td><td>HIO3chemical pretreatment</td><td>224</td></tr><tr><td>1.0/60</td><td>330</td><td>carbonized wood matrix</td><td>354</td></tr><tr><td>1.0/b</td><td>430</td><td>inorganic polyhedral oligomeric silsesquioxane and poly(ethylene glycol) polymer</td><td>464</td></tr><tr><td>1.0/15</td><td>629</td><td>ultrathin (~2 nm) Al2O3protective layers using atomic layer deposition</td><td>229</td></tr><tr><td>1.0/180</td><td>140</td><td>cross-linked nanoparticle polymer electrolyte</td><td>268</td></tr><tr><td>1.0/60</td><td>1560</td><td>20 nm pore size Al2O3membranes infiltrated with 1.0 M LiTFSI DOL:DME</td><td>272</td></tr><tr><td>1.0/240</td><td>1750</td><td>LiF in EC:DMC electrolyte</td><td>466</td></tr><tr><td>1.0/60</td><td>138</td><td>concentrated LiTFSI-3DMSO</td><td>467</td></tr><tr><td>1.0/60</td><td>195</td><td>ZnO-coated polyimide matrix</td><td>355</td></tr><tr><td>1.0/60</td><td>220</td><td>graphene matrix</td><td>357</td></tr><tr><td>1.0/60</td><td>500</td><td>onionlike, graphitized spherical carbon matrix</td><td>383</td></tr><tr><td>1.0/120</td><td>560</td><td>freestanding copper nanowire current collector</td><td>147</td></tr></table>

Table 3. continued  

<table><tr><td>current/plating time of each cycle (mA cm-2/min)</td><td>short-circuiting time (h)</td><td>modifications</td><td>ref</td></tr><tr><td>1.0/9.6</td><td>160</td><td>glass fiber layer</td><td>352</td></tr><tr><td>1.1/60</td><td>220</td><td>Nafion and PVDF dual protective layer</td><td>243</td></tr><tr><td>1.5/60</td><td>1560</td><td>20 nm pore size Al2O3membranes infiltrated with 1 M LiTFSI DOL:DME</td><td>272</td></tr><tr><td>2.0/30</td><td>100</td><td>graphitized spherical C granules</td><td>383</td></tr><tr><td>2.0/30</td><td>120</td><td>3D copper mesh</td><td>387</td></tr><tr><td>2.0/180</td><td>662</td><td>graphitic carbon nitride filler in LiTFSI-DGM polymer</td><td>465</td></tr><tr><td>2.0/15</td><td>250</td><td>N-propyl-N-methylpyrrolidinium bis(fluorosulfonyl)imide ionic liquid containing different lithium salts</td><td>223</td></tr><tr><td>2.0/120</td><td>600</td><td>LiF in EC:DMC</td><td>466</td></tr><tr><td>2.0/180</td><td>1000</td><td>Kimwipe paper protective layer</td><td>353</td></tr><tr><td>2.0/30</td><td>100</td><td>onionlike, graphitized spherical carbon matrix</td><td>383</td></tr><tr><td>2.0/b</td><td>260</td><td>3D bisphenol A/poly(ethylene glycol) diglycidyl ether/diaminopoly(propylene oxide)/poly(vinylidene fluoride-co-hexafluoropropylene) polymer electrolyte</td><td>308</td></tr><tr><td>2.125/b</td><td>155</td><td>Al2O3additives</td><td>225</td></tr><tr><td>2.5/b</td><td>260</td><td>3D bisphenol A/poly(ethylene glycol) diglycidyl ether/diaminopoly(propylene oxide)/poly(vinylidene fluoride-co-hexafluoropropylene) polymer electrolyte</td><td>308</td></tr><tr><td>3.0/20</td><td>150</td><td>carbonized wood conductive Li matrix</td><td>354</td></tr><tr><td>3.0/20</td><td>60</td><td>Al2O3-CNT matrix</td><td>372</td></tr><tr><td>3.0/b</td><td>70</td><td>3D nickel foam host</td><td>359</td></tr><tr><td>3.0/20</td><td>150</td><td>carbonized wood matrix</td><td>354</td></tr><tr><td>3.0/240</td><td>800</td><td>DME + PEO + SiO2+ LiTFSI composite electrolyte</td><td>135</td></tr><tr><td>3.0/b</td><td>700</td><td>PEO-LLZTO (~40 nm) composite electrolyte</td><td>314</td></tr><tr><td>3.0/60</td><td>1560</td><td>20 nm pore size Al2O3membranes infiltrated with 1.0 M LiTFSI DOL:DME</td><td>272</td></tr><tr><td>3.0/20</td><td>85</td><td>Si-coated carbon fiber matrix</td><td>356</td></tr><tr><td>3.0/20</td><td>67</td><td>ZnO-coated polyimide matrix</td><td>355</td></tr><tr><td>3.0/20</td><td>69</td><td>graphene matrix</td><td>357</td></tr><tr><td>3.0/60</td><td>300</td><td>polyacrylonitrile submicrometer fiber array layer</td><td>468</td></tr><tr><td>4.0/15</td><td>30</td><td>graphitized spherical C granules</td><td>383</td></tr><tr><td>4.0/60</td><td>130</td><td>LiF in EC:DMC</td><td>466</td></tr><tr><td>4.0/15</td><td>30</td><td>onionlike, graphitized spherical carbon matrix</td><td>383</td></tr><tr><td>5.0/144</td><td>650</td><td>cyclic voltammetry premodulation</td><td>216</td></tr><tr><td>5.0/12</td><td>40</td><td>Li3Si-Li2O matrix</td><td>360</td></tr><tr><td>5.0/b</td><td>40</td><td>3D nickel foam host</td><td>359</td></tr><tr><td>5.0/144</td><td>650</td><td>CV premodulation</td><td>216</td></tr><tr><td>5.0/180</td><td>1000</td><td>Kimwipe paper protective layer</td><td>353</td></tr><tr><td>5.0/12</td><td>39</td><td>ZnO-coated polyimide matrix</td><td>355</td></tr><tr><td>5.0/60</td><td>155</td><td>LiNO3+ Li2S5additives</td><td>469</td></tr><tr><td>10.0/6</td><td>20</td><td>Li3Si-Li2O matrix</td><td>360</td></tr><tr><td>10.0/60</td><td>200</td><td>fibrous metal felt as Li matrix</td><td>388</td></tr><tr><td>10.0/90</td><td>120</td><td>LiFSI-LiTFSI dual salt electrolyte</td><td>175</td></tr><tr><td>10.0/240</td><td>2000</td><td>few-micrometers-thick Nafon protective layer</td><td>242</td></tr><tr><td>10.0/180</td><td>400</td><td>Kimwipe paper protective layer</td><td>353</td></tr><tr><td>10.0/3</td><td>600</td><td>4.0 M LiFSI-DME</td><td>78</td></tr><tr><td>10.0/3</td><td>180</td><td>nanostructured graphene matrix</td><td>361</td></tr></table>

${}^{a}$  SSE: solid-state electrolyte.  ${}^{b}$  The data is not provided in the literature.

![](images/9dd141d72dbea0bd753ebe4d265c9eddef2a02bf21a1df28a1ae9eca3cbeec52.jpg)  
Figure 76. Short-circuit time based on galvanostatic cycling LilLi cells. The data are from Table 3.

Table 4. Coulombic Efficiency (CE) of Li Metal Anode  

<table><tr><td>current (mA cm-2)</td><td>CE/lifespana(%)/cycles)</td><td>modifications</td><td>ref</td></tr><tr><td>0.1</td><td>98/100</td><td>FEC additives</td><td>172</td></tr><tr><td>0.25</td><td>98.5/300</td><td>artificial SEI of Cu3N nanoparticles and styrene butadiene rubber</td><td>222</td></tr><tr><td>0.25</td><td>99/150</td><td>interconnected hollow carbon nanospheres</td><td>231</td></tr><tr><td>0.25</td><td>92/120</td><td>LiF additives</td><td>466</td></tr><tr><td>0.25</td><td>97/100</td><td>cross-linked hairy nanoparticle electrolyte</td><td>268</td></tr><tr><td>0.25</td><td>94/100</td><td>thermally conductive separator coated with boron nitride nanosheets</td><td>400</td></tr><tr><td>0.25</td><td>99/120</td><td>LiFSI-LiTFSI dual-salt electrolyte</td><td>175</td></tr><tr><td>0.354</td><td>95/100</td><td>coated Li powder electrodes</td><td>363</td></tr><tr><td>0.5</td><td>87/50</td><td>interfacial layer of SiO2@PMMA core-shell nanosphere</td><td>248</td></tr><tr><td>0.5</td><td>98/300</td><td>carbon shell and Au nanoparticles</td><td>103</td></tr><tr><td>0.5</td><td>98.5/150</td><td>interconnected hollow carbon nanosphere</td><td>231</td></tr><tr><td>0.5</td><td>97/50</td><td>2D atomic crystal layer (h-BN and graphene)</td><td>470</td></tr><tr><td>0.5</td><td>95/100</td><td>FEC additives</td><td>172</td></tr><tr><td>0.5</td><td>95/100</td><td>Li2S2-based ternary salt electrolyte</td><td>194</td></tr><tr><td>0.5</td><td>98/90</td><td>3D glass fiber cloths</td><td>352</td></tr><tr><td>0.5</td><td>93/50</td><td>unstacked graphene structured anode</td><td>145</td></tr><tr><td>0.5</td><td>97/100</td><td>SEI-coated graphene structured anode</td><td>361</td></tr><tr><td>0.5</td><td>99/150</td><td>AlCl3additive</td><td>188</td></tr><tr><td>0.5</td><td>98/475</td><td>spherical carbon granules with 3D conducting skeletons</td><td>383</td></tr><tr><td>0.5</td><td>99.1/360</td><td>hybrid ionic liquid electrolyte</td><td>182</td></tr><tr><td>0.5</td><td>97/50</td><td>3D Cu current collector</td><td>368</td></tr><tr><td>0.5</td><td>96/150</td><td>3D porous Cu/Li metal composite anode</td><td>387</td></tr><tr><td>0.5</td><td>99/90</td><td>LiF coating</td><td>234</td></tr><tr><td>0.5</td><td>95/300</td><td>nanoporous hybrid electrolytes (Al2O3)</td><td>272</td></tr><tr><td>0.5</td><td>90/120</td><td>LiF additives</td><td>466</td></tr><tr><td>0.5</td><td>97/180</td><td>concentrated Li[(FSO2)(n-C4F9SO2)N]-based electrolyte</td><td>183</td></tr><tr><td>0.5</td><td>98.7/200</td><td>concentrated dual-salt electrolytes</td><td>471</td></tr><tr><td>0.5</td><td>98/350</td><td>polyacrylonitrile as N-doped binder network</td><td>349</td></tr><tr><td>0.5</td><td>97/150</td><td>Li2O-Cu nanoclusters as porous structured anode</td><td>386</td></tr><tr><td>0.5</td><td>97/250</td><td>dealloying 3D porous current collector</td><td>385</td></tr><tr><td>0.5</td><td>92/100</td><td>thermally conductive separator coated with boron nitride nanosheets</td><td>400</td></tr><tr><td>0.885</td><td>93/100</td><td>coated lithium powder electrodes</td><td>363</td></tr><tr><td>1.0</td><td>90/50</td><td>interfacial layer of SiO2@PMMA core-shell nanosphere</td><td>248</td></tr><tr><td>1.0</td><td>97.4/100</td><td>artificial SEI of Cu3N nanoparticles and styrene butadiene rubber</td><td>222</td></tr><tr><td>1.0</td><td>97.6/240</td><td>polyimide-coating layer with vertical nanoscale channels</td><td>247</td></tr><tr><td>1.0</td><td>97.7/80</td><td>adaptive polymer coating</td><td>244</td></tr><tr><td>1.0</td><td>97.9/120</td><td>3D oxidized polyacrylonitrile nanofiber network</td><td>347</td></tr><tr><td>1.0</td><td>97.5/150</td><td>interconnected hollow carbon nanosphere</td><td>231</td></tr><tr><td>1.0</td><td>96/50</td><td>2D atomic crystal layer (h-BN and graphene)</td><td>470</td></tr><tr><td>1.0</td><td>98/200</td><td>N-doped graphene structured anode</td><td>350</td></tr><tr><td>1.0</td><td>95/233</td><td>SEI from polysulfides</td><td>195</td></tr><tr><td>1.0</td><td>94/75</td><td>Li2S2-based ternary-salt electrolyte</td><td>194</td></tr><tr><td>1.0</td><td>97/67</td><td>3D glass fiber cloths</td><td>352</td></tr><tr><td>1.0</td><td>93/50</td><td>SEI-coated graphene structured anode</td><td>361</td></tr><tr><td>1.0</td><td>98.5/600</td><td>spherical carbon granules with 3D conducting skeletons</td><td>383</td></tr><tr><td>1.0</td><td>98.5/1000</td><td>concentrated LiFSI electrolyte</td><td>78</td></tr><tr><td>1.0</td><td>97.7/200</td><td>concentrated dual-salt electrolytes</td><td>471</td></tr><tr><td>1.0</td><td>95/200</td><td>polyacrylonitrile as N-doped binder network</td><td>349</td></tr><tr><td>1.0</td><td>94/90</td><td>Li2O-Cu nanoclusters as porous structured anode</td><td>386</td></tr><tr><td>1.0</td><td>98.6/200</td><td>Cu nanowire network current collector</td><td>147</td></tr><tr><td>1.0</td><td>97/140</td><td>dealloying 3D porous current collector</td><td>385</td></tr><tr><td>1.0</td><td>88/100</td><td>thermally conductive separator coated with boron-nitride nanosheets</td><td>400</td></tr><tr><td>2.0</td><td>92.9/150</td><td>polyimide-coating layer with vertical nanoscale channels</td><td>247</td></tr><tr><td>2.0</td><td>99.1/400</td><td>lithium polysulfide and lithium nitrate additives</td><td>193</td></tr><tr><td>2.0</td><td>97/50</td><td>2D atomic crystal layer (h-BN and graphene)</td><td>470</td></tr><tr><td>2.0</td><td>96/100</td><td>N-doped graphene structured anode</td><td>350</td></tr><tr><td>2.0</td><td>92/36</td><td>Li2S2-based ternary-salt electrolyte</td><td>194</td></tr><tr><td>2.0</td><td>96/63</td><td>3D glass fiber cloths</td><td>352</td></tr><tr><td>2.0</td><td>92/50</td><td>unstacked graphene structured anode</td><td>145</td></tr><tr><td>2.0</td><td>93/50</td><td>SEI-coated graphene structured anode</td><td>361</td></tr><tr><td>2.0</td><td>89/90</td><td>Li2O-Cu nanoclusters as porous structured anode</td><td>386</td></tr></table>

Table 4. continued  

<table><tr><td>current (mA cm-2)</td><td>CE/lifespana (%/cycles)</td><td>modifications</td><td>ref</td></tr><tr><td>2.0</td><td>97.6/50</td><td>Cu nanowire network current collector</td><td>147</td></tr><tr><td>2.0</td><td>94/100</td><td>spatially heterogeneous carbon-fiber papers current collector</td><td>380</td></tr><tr><td>3.0</td><td>88.6/140</td><td>polyimide-coating layer with vertical nanoscale channels</td><td>247</td></tr><tr><td>3.0</td><td>97.4/120</td><td>3D oxidized polyacrylonitrile nanofiber network</td><td>347</td></tr><tr><td>4.0</td><td>98.4/1000</td><td>concentrated LiFSI electrolyte</td><td>78</td></tr><tr><td>5.0</td><td>93/48</td><td>3D glass fiber cloths</td><td>352</td></tr><tr><td>5.0</td><td>97.1/50</td><td>Cu nanowire network current collector</td><td>147</td></tr><tr><td>8.0</td><td>98/500</td><td>concentrated LiFSI electrolyte</td><td>78</td></tr><tr><td>10.0</td><td>91/40</td><td>3D glass fiber cloths</td><td>352</td></tr><tr><td>10.0</td><td>97/500</td><td>concentrated LiFSI electrolyte</td><td>78</td></tr></table>

${}^{a}$  Lifespan is a cycle number which can maintain the Coulombic efficiency.

![](images/44d1291841823e8c48ae2fcfbc263b2fb60595a1a0f357cefc0747b4dafdf966.jpg)

![](images/41de4cc7b292b3a1d843078ba06d9ba75d65d831646ad8008a72b145ae50baa3.jpg)  
Figure 77. (a) Coulombic efficiency and (b) lifespan of Li metal anode. The data are from Table 4.

of Li metal anode. If  $80\%$  residue of the initial Li is defined as the cycling life of a Li metal anode, the lifespan of a Li metal anode with a Coulombic efficiency of 85, 90, 95, 98, 99, 99.9, and  $99.99\%$  is 1.4, 2.1, 4.4, 11, 22, 45, 223, and 2231 cycles. Therefore, for a practical Li metal anode, its Coulombic efficiency must be higher than  $99.9\%$ . However, the currently highest Coulombic efficiencies at 0.5, 1.0, 2.0, 3.0, 5.0, and 10.0  $\mathrm{mA~cm}^{-2}$  are 99.1, 98.6, 99.1, 97.4, 97.1, and  $97\%$  for 360, 200, 400, 120, 50, and 500 cycles (Table 4, Figure 77). Therefore, there is still a long way to go to realize the practical application of LMBs.

These strategies to protect Li metal anode have their own features and application scenario (Table 5). Each one of them seems weak in the practical applications when facing the tough and indomitable Li metal anode. Mutual combination and integration will be strong to battle with Li metal anode. For example, when the nanostructured anode matches the solid-state electrolyte, dendrite growth can be totally suppressed.

Compared with the nanostructured, highly concentrated, and solid-state electrolytes, nanostructured Li metal anode has more advantages to suppress dendrite growth in the nucleation stage. If these electrolytes (or other coating layer) can reduce the side reactions of Li metal, the composite anode hopefully realizes a high Coulombic efficiency with a dendrite-free Li depositing morphology. Besides, the anode matrix can be designed to tightly contact the solid-state electrolyte to reduce the interfacial impedance. Safe and high rate Li metal batteries can be obtained. Another example is the combination of the liquid and solid-state electrolytes. The interface on the Li metal anode is of critical importance in both the liquid and solid Li metal batteries. The stable interface can be built by the chemical, electrochemical, and physical methods. The knowledge and experience of liquid electrolyte are much more than those of solid-state electrolyte. It is very smart for the solid-state electrolyte to draw lessons from the liquid electrolyte. The strategies to form an efficient layer in the liquid electrolyte can

Table 5. Comparison of Proposed Methods To Suppress Li Dendrite Growth  

<table><tr><td></td><td>advantage</td><td>disadvantage</td></tr><tr><td rowspan="2">electrolyte additive</td><td>(a) facile operation</td><td>(a) poor mechanical strength to suppress dendrite growth</td></tr><tr><td>(b) forming a thin and highly conductive SEI</td><td>(b) poor long-term stability during cycling</td></tr><tr><td rowspan="2">superconcentrated electrolyte</td><td>high Coulombic efficiency and cycling stability</td><td>(a) high price</td></tr><tr><td></td><td>(b) limited rate performance</td></tr><tr><td rowspan="2">nanostructured electrolyte</td><td>(a) suppressing dendrite growth</td><td>complicated fabricating process</td></tr><tr><td>(b) high ionic conductivity</td><td></td></tr><tr><td rowspan="2">solid-state electrolyte</td><td>(a) without electrolyte leak</td><td>low ionic conductivity</td></tr><tr><td>(b) suppressing dendrite growth</td><td></td></tr><tr><td>structured anode</td><td>suppressing Li dendrite growth</td><td>low Coulombic efficiency</td></tr><tr><td rowspan="2">membrane modification</td><td>(a) stopping dendrites to the cathode</td><td>less effect on the dendrite nucleation and growth</td></tr><tr><td>(b) detecting the dendrite growth</td><td></td></tr></table>

be imitated by the solid-state electrolyte. Additionally, the liquid electrolyte itself can be employed to in situ form a transition layer between Li metal and solid-state electrolyte to render a rapid Li ion diffusion.

There are many other integrations of these strategies. Only one of the strategies definitely cannot realize the practical applications of Li metal battery. Elaborately designing the Li metal anode by integrating these strategies is critically important.

# 8. FULL CELL WITH SAFE LI METAL ANODE

With the extensive research into LMBs, many strategies have been proposed to suppress Li dendrite growth. Though there are few commercialized rechargeable LMBs, some proof-of-concept LMBs have been constructed in the research field, indicating potentially practical applications. Among various LMBs, Li-S battery with sulfur as the cathode, $^{472-476}$  Li- $\mathrm{O}_2$  battery with  $\mathrm{O}_2$  as the cathode, $^{6,477}$  and Li-intercalation type cathode battery $^{21,478}$  are three potential full cells to be applied in the commercial market. In this section, by suppressing dendrite growth, progresses of Li metal based full cells are summarized.

# 8.1. Li-S Battery

Li-S batteries are strongly recognized as promising candidates for next-generation battery energy storage systems due to their overwhelming energy density (2600 Wh kg $^{-1}$ ).<sup>479,480</sup> Besides, the natural abundance and environmental benignity of elemental sulfur help Li-S batteries gain more advantages.<sup>481</sup> Therefore, Li-S batteries have been receiving global attention in the past few years.<sup>482,483</sup>

During the charge-discharge processes of Li-S batteries, Li polysulfide (LiPS) intermediates generate, dissolve into the electrolyte, and shuttle to the anode,[190,484,485] which makes it much more complicated to achieve Li dendrite inhibition in the existence of LiPS intermediates,[486] especially under the high loading sulfur cathode.[487-491] It is widely believed that polysulfides are able to penetrate the passivation layer and

corrode the fresh Li metal underlining the surface layer, leading to capacity loss. $^{195,492,493}$  Consequently, preventing Li polysulfide shuttle is not only essential to improving the cathode capacity, but also to obtaining a stable SEI and dendrite-free anode performance in a working Li-S cell. $^{494,495}$  Extensive methods have been put forward, including cathode confinement and adsorption, electrolyte modification, and membrane design. $^{472,474,475,496-499}$  However, it should be noted that these strategies seemed more focused on inhibiting LiPS shuttle and improving the utilization of the S cathodes, but were not directly suppressing dendrite growth in Li metal anodes. $^{500-502}$  The performance of Li-S batteries strongly depends on the anode protection. The methods and progresses to suppress Li dendrite growth in the Li-S batteries are summarized as follows:

1. Electrolyte additives. Among various methods to suppress Li dendrite growth and side reactions of Li metal anode in Li-S batteries,  $\mathrm{LiNO}_3$  is a superstar.[498,503] The strong oxidation of  $\mathrm{LiNO}_3$  leads to its reactions with electrolyte components and Li metal in the initial cycles, rendering a homogeneous SEI film with organic species (such as ROLi and  $\mathrm{ROCO}_2\mathrm{Li}$ ) and inorganic species (such as  $\mathrm{LiN}_x\mathrm{O}_y$  from the reduction of  $\mathrm{LiNO}_3$  by Li metal and  $\mathrm{Li}_2\mathrm{SO}_y$  from the oxidation of sulfur).[503,504] This surface film can effectively suppress Li dendrite growth and protect Li metal from the corrosion by organic electrolyte and LiPS. Recently, Amine's group discovered the irrelevance of redox shuttle suppression to the  $\mathrm{Li}_x\mathrm{NO}_y$  layer.[505]  $\mathrm{LiNO}_3$  is found to have progressive reduction on Li anode.[506] All these results triggered new thinking on the role of Li-S batteries.[507] Nevertheless,  $\mathrm{LiNO}_3$  electrolyte additives indeed have achieved great success in coin cells with a low sulfur loading of  $< 2\mathrm{mg}$ $\mathrm{cm}^{-2}$ [508] However, when the sulfur loading is increased in the coin/pouch cell, the functional role of  $\mathrm{LiNO}_3$  will decay due to its gradual consumption.[501,509] Therefore, in the commercial Li-S batteries,  $\mathrm{LiNO}_3$  is a compromised additive and other electrolyte modification and electrode design are needed to stabilize Li metal anode.

2. Anode coating. Except for the electrolyte additives, anode protection by surface coating is another effective strategy.[510,511] Wen's team has proposed several agents to protect Li metal anode, such as PEDOT-co-PEG coating layer through dipping coating,[512]  $\mathrm{Li}_3\mathrm{N}$  layer through in situ reaction between Li and  $\mathrm{N}_2$ .[219]  $(\mathrm{CH}_3)_3\mathrm{SiCl}$  layer by exposing Li foils to tetrahydrofuran (THF) solvent, oxygen atmosphere, and trimethylsilyl chloride  $((\mathrm{CH}_3)_3\mathrm{SiCl})$  liquid in sequence,[513] and a bifunctional protective film by dipping coating on Li in  $0.10\mathrm{M}$ $(\mathrm{CH}_3)_3\mathrm{SnSn}(\mathrm{CH}_3)_3/\mathrm{THF}-5.0\mathrm{mol}\%$  naphthalene solution.[514] Lin et al. achieved efficient LiF surface passivation on 3D layered Li-reduced graphene oxide (Li-rGO) electrode by the gas reactions between Li metal and commercial Freon R134a.[515] The LiF protected Li-rGO electrode can render Li-S cells with a significantly improved safety, cyclability, Coulombic efficiency, and excellent rate capability ( $\sim800\mathrm{mAh}\mathrm{g}^{-1}$  at  $2^{\circ}\mathrm{C}$ ).

Solid-state electrolyte is also an important protection for the anode of Li-S batteries.[516,517] Tao et al. assembled a solid-state Li-S battery and realized a high discharge capacity of  $>900$  mAh  $\mathrm{g}^{-1}$  at the human body temperature of  $37^{\circ}\mathrm{C}$  based on LLZO@C@S cathodelLLZO and PEO composite electrolyte|Li metal anode.[518]

3. Nanocarbon in the anode. A creative Li-S battery using electrically connected graphite and Li metal as a hybrid anode is designed to suppress Li dendrite growth and control

undesirable surface reactions on Li (Figure 78).<sup>519</sup> Lithiated graphite in front of Li metal functions as an artificial, self-

![](images/c32ac48a1cf52b8460d353b5450dee92cef89ccc688576f4681d36614da07972.jpg)  
Figure 78. Schematic of the hybrid anode design to regulate the surface reactions on Li-S batteries. Reproduced with permission from ref 519. Copyright 2014 Nature Publishing Group.

regulated SEI film. This functional SEI can effectively suppress Li dendrite growth and actively minimize the deleterious side reactions between Li metal, LiPS, and electrolyte, rendering a significant performance improvement. Li-S batteries incorporating this hybrid anode indicates a discharge capacity of  $>800$ $\mathrm{mAh~g^{-1}}$  for 400 cycles at a high rate of  $1737\mathrm{mA}\mathrm{g}^{-1}$ , with only  $11\%$  capacity fade and a Coulombic efficiency of  $>99\%$ . Porous carbon paper and CNT films were also adopted as the interlayer to stabilize the Li metal anode of Li-S batteries.[520]

Li metals with incorporated conductive matrixes have been investigated as the anode of Li-S batteries. Li metal was electroplated into carbon nanotube/ultrathin graphite foam (CNT/UGF) matrix as the composite anode of Li-S batteries.[370] A Li-S cell assembled with the S/CNT-UGF cathode (47 wt % sulfur content, areal loading density of 2.6 mg cm $^{-2}$ ) and the Li/CNT-UGF anode (20 wt % Li content) delivers a high-rate capacity of 860 mAh·g $^{-1}$  at 12 C, corresponding to a remarkable specific power of 8680 W kg $^{-1}$  with a specific energy of 720 Wh kg $^{-1}$  with respect to the mass of the cathode.

Compared with coin cells, the dendrite issue is more prominent in pouch cells. To realize the practical application of Li-S batteries, attention should be more concentrated on dendrite suppression in pouch cells rather than only on polysulfide shuttle inhibition in coin cells (Figure 79).<sup>521</sup> Several publications have shifted their attention to pouch cells,<sup>522-524</sup> and the pouch cells can power electronic devices (Figure 80).<sup>15</sup> However, these pouch cells usually have either low capacity/energy density ( $<350\mathrm{Whkg}^{-1}$ ) or poor lifespan (100 cycles). More research is needed to suppress Li dendrites in pouch cells and realize the application of Li-S batteries.<sup>525</sup>

# 8.2.  $\mathrm{Li - O_2}$  Battery

$\mathrm{Li - O_2}$  batteries have captured worldwide attention as a revolutionary technology in the electrical energy storage field

![](images/3d2dcfaf8bdc93c6631c42290ca4bb4032a1605ff596f5a8c456ba3447920606.jpg)

![](images/2801fe1958e24f4ae4661acd91b1c670a7ae06ae767af19d7dec6c0fd4689c9c.jpg)  
Figure 79. Li-S pouch cells. (a) Schematic diagram of a Li-S pouch cell, its internal structure, and size parameters. (b) Li metal anode evolution during cycles. Reproduced with permission from ref 521. Copyright 2017 Elsevier.

![](images/05f4377501bd6fbbef0f9f80773f6036ce8781ecfc8c11265f5a4f8c9c4df0cc.jpg)  
Figure 80. Digital picture of two rechargeable Li-S pouch cells in series connection to power a lamp and a minifan. Reproduced with permission from ref 15. Copyright 2017 Elsevier.

due to their ultrahigh theoretical energy density of 3505 Wh  $\mathrm{kg}^{-1}$ ,[526,527] far exceeding that of routine LIBs. Therefore,  $\mathrm{Li}-\mathrm{O}_2$  batteries are strongly regarded as a promising candidate for next-generation energy storage devices.[528,529]

Similar to LiPS intermediates,  $\mathrm{O}_2$  crossover from the cathode of  $\mathrm{Li - O_2}$  batteries onto Li metal anode can result in a gradual degradation of Li metal surface, thus electrolyte decomposition during charging, and the formation of  $\mathrm{LiOH}$  and  $\mathrm{Li}_2\mathrm{CO}_3$ . Some methods are put forward to block the  $\mathrm{O}_2$  crossover. Apart from the cathode issue, Li depletion induced by dendrite growth and the formation of a passivation film severely hinders the employment of Li metal in the rechargeable  $\mathrm{Li - O_2}$  batteries. Several strategies have been proposed to protect Li metal in  $\mathrm{Li - O_2}$  batteries, except for the versatile solid-state electrolytes.

1. Electrolyte Modification. $^{8,538}$  An electrolyte with the solvent of  $N,N$ -dimethylacetamide (DMA) and salt of  $\mathrm{LiNO}_3$  was adopted to stabilize the SEI and protect Li metal. $^{539}$ $\mathrm{Li}-\mathrm{O}_2$  batteries including this electrolyte rendered a stable cycle for more than  $2000\mathrm{h}$  ( $>80$  cycles) at a current density of  $0.1\mathrm{mA}\mathrm{cm}^{-2}$  and good capacity retention. The highly concentrated electrolyte (LiTFSI-DME) was also incorporated into the  $\mathrm{Li}-\mathrm{O}_2$  batteries. $^{258}$  These cells with highly concentrated electrolyte exhibited much less reaction residue on the charged air-electrode surface and much less corrosion of the Li metal anode. For the conventional electrolyte  $(1.0\mathrm{M})$ , the discharge capacity is maintained at  $1000\mathrm{mAhg}^{-1}$  at the second cycle, within the given voltage range  $(2.0-4.5\mathrm{V})$ , and finally decreased to below  $100\mathrm{mAhg}^{-1}$  after 29 cycles, respectively. In contrast, the  $\mathrm{Li}-\mathrm{O}_2$  cells with  $3.0\mathrm{M}$  electrolyte are able to maintain very stable discharge capacity at  $1000\mathrm{mAhg}^{-1}$  for 55 cycles.  
2. Anode surface coating. Protecting Li metal with surface coating is a facile and effective method, such as the artificial SEI layer.[230,540,541]  $\mathrm{Li - O_2}$  batteries with Li metal anode protected by an FEC induced artificial film render a superior cycling stability of more than 100 cycles with a fixed capacity of 1000  $\mathrm{mAh\cdot g^{-1}}$  at a current density of  $300\mathrm{mAg}^{-1}$ [213] Solid-state-electrolyte coating layer is another method to protect Li

metal, $^{542}$  such as the bilayer LiPON/Al substituted lithium lanthanum titanate (A-LLTO) solid-state-electrolyte protective layer (Figure 81). $^{543}$  The aprotic Li-air full cell adopting the

![](images/e1c34215ba83641ed1f925b3a8fcfa4e6000924cf1cac4809d698ba8d004f59a.jpg)  
Figure 81. Scheme of bilayer solid electrolyte based on  $\mathrm{Al_2O_3}$  substituted LLTO protected Li metal anode in a Li-air battery. Reproduced with permission from ref 543. Copyright 2016 The Royal Society of Chemistry.

LiPON/A-LLTO exhibited superior electrochemical performance when operated even in an air atmosphere. A long lifespan of 128 cycles was achieved in oxygen atmospheres and 20 cycles in air atmospheres under a limited capacity mode of  $1000\mathrm{mAhg}^{-1}$ . The obtained superb Li-air cell performance adopting the LiPON/A-LLTO was due to the effective suppression of the Li dendrite growth and electrolyte decomposition contributed by the LiPON/A-LLTO solid-state electrolyte.

A high-capacity pouch-type  $\mathrm{Li - O_2}$  battery was fabricated by modifying the separator and optimizing the electrolyte (Figure 82). These pouch cells demonstrated a specific capacity of  $2711\mathrm{mAhg}^{-1}$  based on carbon weight and energy density of 344 Wh  $\mathrm{kg}^{-1}$  based on the complete battery weight including the package.

![](images/0576e7f0e283334b9a6b5457a6dc390fdf059ab36830795a054282fe37caead9.jpg)

![](images/f31c9f1c5222bf7144e3cab50c582e99f2553867f34956d6ba52ebeb7c8e4168.jpg)  
Figure 82. Configuration of  $\mathrm{Li - O_2}$  pouch cells. (a) Scheme and (b) digital photo of a  $\mathrm{Li - O_2}$  pouch battery. Reproduced with permission from ref 544. Copyright 2010 The Electrochemical Society.

![](images/4302aa39f14fc89704b3b19c9506be8bba5c8846086cf25e05f315e7809f5e5c.jpg)

![](images/ce31cdf8ef048696d21fc3fb80b83fa01949d0a7b60762743be0e06bff4b604e.jpg)

![](images/26820e3aa69e872487b81ace6bcdd6ea3d58e211ff1157a8029a08fcb8ebf22d.jpg)  
Figure 83. Digital photos indicating a red LED lamp ( $\sim2.0\mathrm{V}$ ) connected to the  $\mathrm{LiFePO_4}$  pouch cells. Reproduced with permission from ref 550. Copyright 2016 The Royal Society of Chemistry.

![](images/81ee32295932f74bd883783439db334b5233cfc2539a468536a8118053c4aa15.jpg)

# 8.3. Li-Intercalation Type Cathode Battery

Intercalation type cathodes, including  $\mathrm{LiFePO_4}$ ,  $\mathrm{LiCoO_2}$ , NCA, NCM, etc., have a relatively stable structure and a stable cycling performance when matching a graphite anode. If the dendrite issues and the low Coulombic efficiency of Li metal anode can be effectively managed, the Li-intercalation type cathode battery has more possibility to be in the market than the Li-S and  $\mathrm{Li - O_2}$  batteries with unstable cathodes. When the graphite is substituted by the high capacity Li metal, the theoretical energy density of the traditional LIB can be further boosted by  $20\%$ .

Due to the stability in long-term cycling, the intercalation type cathodes, especially  $\mathrm{LiFePO_4}$  and  $\mathrm{LiCoO}_2$ , are often adopted as the counter electrode to test the long-term stability of Li metal anode in a full cell, while certain transition-metal ions dissolved from the cathode (manganese in particular) of the layered nickel-rich oxide cathode can cause a dendritic lithium deposition.[549] Several methods have been demonstrated to be effective in the Li-intercalation type cathode full cells, including electrolyte additives,[172,178] solid-state electrolyte,[315,318,328,550] surface coating,[223,254] a rapid discharge rate,[411] etc. Some of them are applied to the pouch cells (Figure 83).[550] Because the strategies discussed in section 7 are mostly appropriate to these intercalation type cathodes, the strategies to protect Li metal in the Li-intercalation type cathode batteries are not present.

In summary, these three Li metal based full batteries are all next-generation batteries with a high energy density relative to the current LIBs with graphite anode. As an intercalation cathode, the intercalation type cathodes have more possibility to be practically applied than the conversion cathodes (sulfur and oxygen cathodes), because there still exist many problems that require handling for the sulfur and oxygen cathodes. However, the sulfur and oxygen cathodes indicate much higher capacity than the intercalation type cathode. Therefore, these three kinds of cathode have their own features (Table 6). Inevitably, realizing the practical application of Li metal anode can generate radical changes to electronic energy storage, either the Li-intercalation type cathode, Li-S, or Li-oxygen batteries.

Table 6. Comparison of Three Li Metal Based Full Cells  

<table><tr><td></td><td>Li-intercalation type cathode battery</td><td>Li-S battery</td><td>Li-O2battery</td></tr><tr><td>theoretical energy density (Wh kg-1)</td><td>&lt;1200</td><td>2600</td><td>3505</td></tr><tr><td>maturity of cathode in mechanism and technology</td><td>high</td><td>medium</td><td>low</td></tr><tr><td>duration to be practically applied after handling Li metal issues</td><td>immediately</td><td>short time</td><td>long time</td></tr></table>

# 9. CONCLUSION AND OUTLOOK

Li metal has been considered as a "Holy Grail" anode for rechargeable batteries. It is strongly revisited in the golden age of energy storage, especially rechargeable batteries. In the past 40 years, quantitative models on Li dendrite nucleation (including surface nucleation and diffusion, heterogeneous nucleation, space charge, SEI, Sand's time) and growth (electronic field and diffusion flux) models have been put forward to understand the mechanism of Li ion nucleating and dendrite growth. Based on the theoretical understanding of Li ion nucleation and growth, tremendous progress in effective methods to suppress Li dendrite growth has been explored. This indicated a remarkable role in stabilizing Li metal anode, such as electrolyte modification (electrolyte additive selection, nanostructured electrolyte, highly concentrated electrolyte, solid inorganic/polymer electrolyte), Li surface protective layer, anode matrix design, etc. How to optimize these strategies and integrate them into a practical cell seems pregnant for the highly efficient and safe Li metal anode.
