Repository: cunyu-liu/electrolyte_ailab

File: finetune/pdf-md/mineru_output/[电解液] CR-2004-Nonaqueous Liquid Electrolytes for Lithium-Based Rechargeable Batteries/full.md (part 10 of 17)
# Nonaqueous Liquid Electrolytes for Lithium-Based Rechargeable Batteries
approaches, including the development of new electrolyte solvents and salts and the application of functional additives. This section is dedicated to cover these efforts, most of which, although, have not been adopted in actual lithium ion electrolytes.

# 8.2. Functional Electrolytes: Additives

Instead of entirely replacing the major components of the current state-of-the-art electrolyte systems that cause problems, an efficient and economical alternative is to modify certain targeted functions of the electrolytes by incorporating a new component at small concentrations, known as an additive, so that its potential impact on the existing electrolyte can be minimized. In this way, the bulk properties of the electrolyte system can be maintained with the already proven merits such as cost and environmental concerns barely changed, since the presence of the new component in the bulk is negligible. On the other hand, the additive could significantly change the targeted property. This is especially pronounced in terms of interfacial properties because these additives are usually preferentially involved in interfacial redox processes before the main components of the bulk electrolyte are.

The additive approach has been used for lithium batteries to improve the surface morphology of a lithium electrode so that dendrite growth can be avoided.[10, 372-375] Since the concept of the SEI was proposed by Peled et al.,[37] the emphasis has been placed on the reductive decomposition of these additives and the effect of the decomposition products on the physicochemical properties of the SEI. Obviously, when carbonaceous materials replaced lithium metal as anodes, the same line of thought led to the attempts at controlling the SEI chemistry by means of using various additives.[376] During the past decade, this approach has been thoroughly studied, the focus of which has been placed at the SEI on the anodes, although additives targeting other cell components have also been developed. However, because of direct commercial interest, most of the work on additives has never been published in technical journals, especially the work that has eventually been accepted for use in commercial lithium ion cells. As an alternative, patent disclosures and conference abstracts did reveal scattered information about this aspect, although fundamental insight is usually unavailable in these forms of literature. In recent years, electrolytes containing additives have been named "functional electrolytes" by some researchers.[377]

According to the functions targeted, the numerous chemicals tested as electrolyte additives can be tentatively divided into the following three distinct categories: (1) those used for improving the ion conduction properties in the bulk electrolytes; (2) those used for SEI chemistry modifications; and (3) those used for preventing overcharging of the cells. Since the additives designed for the last purpose are usually compounds with oxidation potentials close to the operating potential of the cathode materials, the coverage of additive studies has included essentially

Table 8. Performance-Enhancing Additives for Bulk Properties  

<table><tr><td>Additive Structures</td><td>Host Electrolyte System</td><td>Remarks</td><td>Ref.</td></tr><tr><td rowspan="3">12-crown-4</td><td rowspan="2">LiBF4/PEO,</td><td>Unhelpful with tLi</td><td>379, 380, 382</td></tr><tr><td>negative effect on cycle life;</td><td></td></tr><tr><td>LiClO4/PC</td><td>toxic.</td><td>379</td></tr><tr><td>15-crown-5</td><td></td><td></td><td></td></tr><tr><td rowspan="2">R = CF3SO2</td><td rowspan="2">LiCl/THF or LiBr/THF</td><td>Low solubility in polar solvents;</td><td>384</td></tr><tr><td>instability with LiPF6.</td><td>385</td></tr><tr><td>aza-ethers</td><td></td><td></td><td></td></tr><tr><td>Rf= perfluoro- or partially fluoro- alkyls, perfluorophenyls etc</td><td>LiF/DME; CF3CO2Li/DME</td><td>Less electrochemically and thermally stable than borane.</td><td>386~388</td></tr><tr><td>borates</td><td></td><td></td><td></td></tr><tr><td rowspan="2">Rf= perfluoro- or partially fluoro- alkyls, perfluorophenyls etc</td><td>LiX/DME (X=F, Cl, Br, I);</td><td>Improves thermal stability of spinel.</td><td></td></tr><tr><td>LiX/PC/EC/DMC; LiF/DMC;</td><td>Improves thermal stability of LiPF6.</td><td>313, 386, 387,</td></tr><tr><td>boranes</td><td>CF3CO2Li/DME; C2F5CO2Li/DME</td><td>No negative effect on anode SEI.</td><td>389~391</td></tr><tr><td rowspan="2">boronates</td><td rowspan="2">LiF/DME; LiF/EC/DMC;</td><td>Most significant effect on ion conductivity.</td><td>392</td></tr><tr><td>Cycling stability on both LiMn2O4and LiNi0.8Co0.2O2.</td><td></td></tr></table>

every major component of the lithium ion cell that interacts with the electrolytes.

# 8.2.1. Bulk Electrolyte: Ion Transport

The ability of crown ether to coordinate with lithium ion has long been recognized, and in terms of the cavity size, 12-crown-4 and 15-crown-5 have been identified as the most efficient ligands for lithium ion.[378] The idea of using these cyclic polyether compounds to promote the solvation of lithium salts in nonaqueous electrolytes was actively pursued when rechargeable cells based on lithium metal electrodes were still the commercial objective. It has been found that the presence of both 12-crown-4 and 15-crown-5 can effectively improve the solubility of the lithium salts and increase the ionic conductivity in the resultant electrolytes, especially when the solvents have low dielectric constants.[379-383] This improvement in bulk ion conductivity is also reflected in the interface properties, as the charge-transfer resistance on the  $\mathrm{LiCoO_2}$  cathode is also reported to be reduced because of the presence of 12-crown-4.[380,382] The electrochemical stability limits are not obviously influenced by crown ethers, but considering their ether-like structure, one should be concerned with their stability on the fully charged cathode surface in the long term. In polymer-based electrolytes, 12-crown-4 was also found to decrease the glass transition temperature of the system.[382]

On the other hand, since the increase of ion conductivity is realized through the coordination of lithium ions by crown ether molecules, the lithium

transference number is lowered as a result of its presence. In other words, the addition of crown ethers in nonaqueous electrolytes actually promotes the undesired anion transport. The main barrier for the application of crown ethers in electrolyte, however, is their toxicity. The environmental concern over the processing and disposal of any materials containing these crown ethers makes it impossible for industry to adopt them in large-scale applications.

To develop an additive that selectively coordinates with salt anions and frees lithium ion for conduction, McBreen and co-workers pursued a molecular design and tailor-synthesis approach that yielded several families of novel compounds based on nitrogen or boron centers with strongly electron-withdrawing substituents.

The first family of the so-called anion receptors was aza-ethers that were based on cyclic or linear amides, where the nitrogen core was made electron-deficient by the perfluoroalkylsulfonyl substituents so that these amides would preferentially interact with the electron-rich anions through Coulombic attraction, contrary to how their unsubstituted counterparts would act.[384,385] Two selected representatives from the aza-ether family are shown in Table 8. When used as additives in solutions of various lithium halides LiX in THF, these novel compounds were found to increase both the solubility and the ion conductivity of these solutions. For example, the ion conductivity of the LiCl/THF solution was  $0.0016\mathrm{mScm}^{-1}$ , while the LiCl/THF solution with one of the linear aza-ethers containing eight perfluoroalkylsulfonyl substituents  $(n = 5$  for the linear aza-ether shown in

![](images/3cc30af1a45931cbf4dcd342cc50bd391f24348f9a9a4943c4b148adb4850785.jpg)  
Figure 37. NEXAFS spectra at the K-edge of chloride for (a) LiCl crystal, (b)  $0.2\mathrm{M}$  LiCl/THF, (c)  $0.2\mathrm{M}$  LiCl/THF + 0.1 M aza-ether that does not have electron-withdrawing substituents on N, and (d)  $0.2\mathrm{M}$  LiCl/THF + 0.1 M linear aza-ether with  $n = 3$  in Table 8. Note the white line peak split when the electron-withdrawing substituents perfluoromethylsulfonyl are present. (Reproduced with permission from ref 384 (Figure 2). Copyright 1996 The Electrochemical Society.)

Table 8) exhibited an increase of  $\sim 900$  times at  $1.4\mathrm{mScm^{-1}}$ .384 There was an obvious relationship between the ability of the aza-ether to coordinate the lithium cations and the extent by which ion conductivity was improved, since the latter proportionally increased with both the number of the electron-withdrawing substituents in the molecule and the electron-withdrawing ability of the substituents.384,385 For example, tosylsulfonyl, a weaker electron-withdrawing group as compared with perfluoroalkylsulfonyl, proved to be a much less efficient additive.385 On the basis of these dependences, it seemed that these aza-ethers did act as anion receptors in the nonaqueous solutions.

To further confirm that these aza-ethers actually coordinate with the salt anions, the authors used near X-ray absorption fine structure spectroscopy (NEXAFS) to study the coordination symmetry of the chloride anion in LiCl/THF solutions, in the absence or presence of aza-ether additives, and detected that the presence of the additives created a clear split in the Cl K-edge white line peak, as shown in Figure 37, indicative of the interaction between chloride and the electron-deficient nitrogen.[384] Further XRD studies conducted on complex crystals grown from the cosolutions of the cyclic aza-ether and lithium halide salts supported the above NEXAFS observations with new Bragg peaks representing a larger  $d$  spacing  $(\sim 15\AA)$  in the crystal. Thus, the authors concluded that these new aza-ethers are indeed anion receptors, whose preference in coordinating ions was an exact opposite to that of the conventional crown ethers. With the addition of these molecules, the ion conductivity and the lithium transference number were enhanced simultaneously, a benefit that has rarely

been achieved thus far in nonaqueous lithium electrolytes.

Unfortunately, these aza-ethers showed limited solubility in the polar solvents that are typically preferred in nonaqueous electrolytes, and the electrochemical stability window of the LiCl-based electrolytes is not sufficient at the  $4.0\mathrm{V}$  operation range required by the current state-of-the-art cathode materials. They were also found to be unstable with  $\mathrm{LiPF_6}$ . Hence, the significance of these aza-ether compounds in practical applications is rather limited, although their synthesis successfully proved that the concept of the anion receptor is achievable by means of substituting an appropriate core atom with strong electron-withdrawing moieties.

In their continued efforts, McBreen and co-workers selected boron, an electron-deficient atom, as the core to build a series of new anion receptors using the same tactics with electron-withdrawing substituents. These new additives can be classified roughly into thesesethreesubcategories: borate, $^{386-388}$ borane, $^{313,386,387,389-391}$ and boronate. $^{392}$  Selected representatives from each category are also listed in Table 8.

Basically, these boron-based anion receptors are much more efficient in coordinating anions, perhaps because of the electron-deficient nature of boron, since most of them can even effectively dissociate LiF up to  $1.0\mathrm{M}$ , which is virtually insoluble in most organic solvents, and yield ion conductivities as high as  $6.8~\mathrm{mS~cm^{-1}}$  in DME.[313] Considering that the electrochemical oxidation potential for  $\mathrm{F}^{-}$ is  $\sim 5.9\mathrm{V}$ , this new electrolyte does indeed seem attractive in providing a wide electrochemical stability window. On a GC electrode, the electrochemical stability limits were found to be in the range  $4.05 - 5.50\mathrm{V}$ , usually set by the oxidation of electrolyte solvents,[388,392] while, on various cathode materials, stable cycling performance was observed with the upper voltage limit as high as  $4.30 - 4.50\mathrm{V}$ .[313,387,390] Cycling tests at elevated temperature  $(55^{\circ}\mathrm{C})$  further showed that the electrolytes based on LiF coordinated by these additives were stable when compared with the state-of-the-art electrolytes based on  $\mathrm{LiPF_6}$ .[389] Similar stability was also found on the carbonaceous anode surface, where the authors concluded that the presence of these anion receptors did not interfere with the formation of the SEI film, and the dissolution of the SEI was not detected even after heat treatment that would dissolve LiF salt.[391]

Among the three subcategories, boronate compounds seemed to be the most efficient in coordinating with anions and enhancing lithium ion stability, although the number of electron-withdrawing substituents in boronate is only two. The authors thus inferred that the ability of these anion receptors to capture an anion depends not only on the electron-deficiency of the core atom but perhaps also on the steric hindrance presented by these substituents on the core. With only two substituents, the core of the boronates is obviously more exposed and therefore more easily accessible for an anion. The higher ion conductivity achieved by boronate additive therefore comes from the better balance between the electron-deficiency and steric openness of this compound as

compared with boranes and borates. $^{392}$  On the other hand, in terms of ion conductivity enhancement, borates and boranes behave similarly, $^{386}$  though borates show less stability electrochemically and thermally than boranes. $^{387}$

The solubility of these boron-based additives is also much higher than that of aza-ethers, and their effects on ion conductivity were studied in popular electrolyte solvent mixtures such as PC/EC/DMC $^{387}$  or EC/DMC. $^{388,389,392}$  Although for the salts such as  $\mathrm{LiPF_6}$ , which are already well dissociated in these solvent mixtures, the enhancement in ion conductivity by the anion coordination might not be as pronounced as that for lithium halides, there is one advantage for  $\mathrm{LiPF_6}$  being used with these additives: the thermally unstable  $\mathrm{LiPF_6}$  is effectively stabilized by the presence of tris(pentafluorophenyl)borane (TPFPB), as indicated by the slow scan cyclic voltammetry experiments conducted on a spinel cathode surface after storage at  $55^{\circ}\mathrm{C}$  for 1 week. $^{390}$  The authors attributed this stabilization to the coordination of  $\mathrm{PF_6}$  anion, which elongated the interatomic distance between Li and F. This hypothesis was supported by the conclusion of a molecular dynamic simulation published earlier, wherein Tasaki and Nakamura postulated that the reactivity of lithium cation and F would be suppressed by the elongated distance between them if an effective anion coordination was achieved. $^{393}$

Since these anion receptors based on boron offer a wide variety of merits, their application seems promising if the cost and toxicology do not constitute any serious barrier for industry-scale productions.

# 8.2.2. Anode: SEI Modification

Due to the core importance of the SEI formation on carbonaceous anodes, the majority of the research activities on additives thus far aim at controlling the chemistry of the anode/electrolyte interface, although the number of publications related to this topic is rather limited as compared with the actual scale of interest by the industry. Table 9 summarizes the additives that have been described in the open literature. In most cases, the concentration of these interface-targeted additives is expected to be kept at a minimum so that the bulk properties of the electrolytes such as ion conduction and liquid ranges would not be discernibly affected. In other words, for an ideal anode additive, its trace presence should be sufficient to decouple the interfacial from bulk properties. Since there is no official standard available concerning the upper limit on the additive concentration, the current review will use an arbitrary criterion of  $10\%$  by weight or volume, above which the added component will be treated as a cosolvent instead of an additive.

With few exceptions, the additives that are intended for the modification of the SEI usually have high reduction potentials, which ensure that these additives are reduced on the anode surface before the bulk electrolyte components are involved. In other words, during the first charging of a lithium ion cell, an SEI with the chemical signature from an additive would have been formed before the potential of the carbonaceous anode reached the onset reduction

value for bulk electrolyte solvents, especially PC. Naturally, certain requirements have to be met by the decomposition products of the additives, such as insolubility in electrolytes, film compactness, and low impedance to lithium ion transport.

The search for potential SEI additives in the past decade has been carried out mainly on a trial-and-error basis until, recently, a semiempirical rule was developed to facilitate the screening process, which judges the readiness of a certain compound to be reduced on the anode by the energy level of its lowest unoccupied molecular orbital (LUMO).[377,394] The basis of this rule is the assumption that a molecule with a lower energy level of its LUMO should be a better electron acceptor and, therefore, more reactive on the negatively charged surface of the anode. Sharing the view that interfacial stability originates from the reactivity, this rule is conceptually related to the selecting tool for the SEI-forming electrolyte components as proposed by Peled et al.,[106] despite the fact that the latter was based on a kinetic consideration (exchange current) of the molecule instead of a thermodynamic one (LUMO energy level). Quantum calculations have yielded LUMO energy levels for most of the commonly used electrolyte solvents as well as some of the tested SEI additives, which are compiled in Table 10.[255,377,394,408] Apparently, the LUMO levels for all aliphatic cyclic carbonates are virtually identical, whereas structural modifications with an aromatic bond, double bond, or substitution of halogen atoms cause large decreases in the LUMO level.[255] This trend is in good agreement with the experimental findings, since most of the additives that demonstrated promising performances in electrolytes indeed possess one of the active functionalities. A fairly linear relationship has been established between the LUMO energy level and the reduction potential for these additives.[377]

The current efforts with SEI additives usually aim at one of these two distinct but closely interrelated goals: (1) to minimize the irreversible capacity needed in the first cycle to form the SEI and (2) to enable the use of PC at higher concentrations in the electrolyte. While the former would generally benefit a lithium ion cell in terms of a more stable SEI, the latter is of special significance to the purpose of adapting the electrolytes based on PC to the highly graphitic anode materials so that the operating temperature can be expanded toward the lower limit without sacrificing energy density.

In the early era of lithium ion cell research, Aurbach et al. noticed that the presence of  $\mathrm{CO}_{2}$  in the electrolyte had pronounced effects on the lithiation behavior of graphitic anodes. A number of electrolytes, which were thought to be incompatible with graphite because they are based on solvents such as methyl formate or THF, delivered much improved performance under 3-6 atm of  $\mathrm{CO}_{2}$ .[250] They proposed that  $\mathrm{CO}_{2}$  participated in the formation of the SEI by a two-electron process, yielding  $\mathrm{Li}_{2}\mathrm{CO}_{3}$ , which assisted in the buildup of the protective surface film.[249] However, in PC-based electrolytes,  $\mathrm{CO}_{2}$  presence proved to be ineffective,[123] while, in electrolytes based on carbonate mixtures such as EC/DMC, the

Table 9. Anode SEI Additives  

<table><tr><td>Additive Structures</td><td>Host Electrolyte System</td><td>Remarks</td><td>Ref.</td></tr><tr><td rowspan="2">CO2</td><td>LiAsF6/MF</td><td>Non-effective for PC-suppression; internal pressure.</td><td rowspan="2">104, 123, 249, 250, 272</td></tr><tr><td>LiAsF6/EC/DMC etc.</td><td></td></tr><tr><td rowspan="3">SO2</td><td>LiClO4/EC/DME</td><td rowspan="3">Effective for PC-suppression; anodic stability unknown; corrosive; safety hazard.</td><td rowspan="3">251 395</td></tr><tr><td>LiAsF6/MF</td></tr><tr><td>LiAsF6DMC, LiAsF6/PC etc.</td></tr><tr><td rowspan="2">12-crown-4</td><td>LiAsF6/PC</td><td rowspan="2">Effective for PC-suppression; preferential solvation of Li ion; high concentration needed; toxic.</td><td rowspan="2">250, 261, 397, 398</td></tr><tr><td>LiClO4/EC/PC</td></tr><tr><td rowspan="2">18-crown-6</td><td>LiClO4/EC/PC</td><td>Not as effective as 12-crown-4; high concentration needed; toxic.</td><td>261</td></tr><tr><td>LiPF6/PC/DEC</td><td>Effective for PC-suppression; anodically stable.</td><td>377, 409</td></tr><tr><td>catechole carbonate (CC)</td><td></td><td></td><td></td></tr><tr><td rowspan="4">vinylene carbonate (VC)</td><td>LiIm/PC/EC/DMC</td><td rowspan="4">Effective for PC-suppression; increases SEI stability at high temp.; anodically stable.</td><td rowspan="4">400 401 402</td></tr><tr><td>LiPF6/PC</td></tr><tr><td>LiPF6/DMC</td></tr><tr><td>LiAsF6/EC/DMC</td></tr><tr><td>ethylene sulfite (ES)</td><td>LiClO4/PC</td><td>Effective for PC-suppression; anodically stable.</td><td>399</td></tr><tr><td>α-bromo-γ-butyrolactone</td><td>LiPF6/PC</td><td></td><td>410</td></tr><tr><td>methyl chloroformate</td><td>LiPF6/PC</td><td></td><td>410</td></tr><tr><td>2-acetyloxy-4,4-dimethyl-4-butanolide</td><td>LiClO4/PC</td><td>Preferential solvation of Li ion; Participation in SEI formation.</td><td>411</td></tr><tr><td>succinimide</td><td>LiPF6/PC/EMC</td><td></td><td>377</td></tr><tr><td>N-benzyloxycarbonyloxysuccinimide</td><td>LiPF6/PC/EMC</td><td></td><td>377</td></tr><tr><td>methyl cinnamate</td><td></td><td></td><td>48b</td></tr></table>

effect of  $\mathrm{CO}_{2}$  seemed to be negligible. $^{104}$  These efforts could be viewed as the first attempts of modifying the SEI with electrolyte additives.

$\mathrm{SO}_2$ , on the other hand, was found to be a much more efficient additive, as its presence at less than

$20\%$  effectively suppressed the cointercalation of PC and supported the reversible lithium intercalation/ deintercalation of graphitic anodes at low potentials.395,396 The reduction potential of  $\mathrm{SO}_2$  was found to be at  $\sim 2.7\mathrm{V}$  far above that corresponding to the

Table 10. LUMO Energy Level and Reduction Potentials of Solvents and Additives  

<table><tr><td rowspan="2" colspan="2">Solvent/Additive</td><td rowspan="2">LUMO/eV</td><td colspan="2">Reduction Potential (vs. Li+/Li)</td><td rowspan="2">Refs.</td></tr><tr><td>on GC</td><td>on GR</td></tr><tr><td rowspan="2"></td><td rowspan="2">EC</td><td>1.175</td><td></td><td></td><td>212, 251, 377</td></tr><tr><td>0.97</td><td>0.9</td><td>0.8</td><td>255</td></tr><tr><td rowspan="2"></td><td rowspan="2">PC</td><td>1.235</td><td></td><td></td><td>214, 377</td></tr><tr><td>1.02</td><td>1.0</td><td>0.78</td><td>255</td></tr><tr><td rowspan="2"></td><td rowspan="2">γBL</td><td>1.049</td><td></td><td></td><td>377</td></tr><tr><td>0.91</td><td></td><td></td><td>255</td></tr><tr><td></td><td>DMC</td><td>1.054</td><td>1.32</td><td></td><td>214, 377</td></tr><tr><td rowspan="2"></td><td rowspan="2">EMC</td><td>1.248</td><td></td><td></td><td>377</td></tr><tr><td>1.17</td><td></td><td></td><td>255</td></tr><tr><td rowspan="2"></td><td rowspan="2">DEC</td><td>1.288</td><td>1.32</td><td></td><td>214, 377</td></tr><tr><td>1.21</td><td></td><td></td><td>255</td></tr><tr><td rowspan="2"></td><td rowspan="2">VC</td><td>0.10</td><td>1.4</td><td></td><td>377</td></tr><tr><td>-0.14</td><td></td><td></td><td>255</td></tr><tr><td rowspan="2"></td><td rowspan="2">ES</td><td>0.035</td><td>1.6</td><td>1.8~2.1</td><td>377, 399</td></tr><tr><td>0.03</td><td></td><td></td><td>255</td></tr><tr><td></td><td>BCSC</td><td>0.234</td><td>1.52</td><td></td><td>377</td></tr><tr><td></td><td>N-hydroxysuccinimide (HSC)</td><td>0.208</td><td>1.6</td><td></td><td>377</td></tr><tr><td></td><td>SC</td><td>0.186</td><td>1.6</td><td></td><td>377</td></tr><tr><td></td><td>N-chlorosuccinimide (CSC)</td><td>-0.527</td><td>3.2</td><td>&gt;2.5</td><td>377</td></tr><tr><td></td><td>CC</td><td>1.10</td><td></td><td></td><td>377, 409</td></tr><tr><td></td><td>2-acetyloxy-4,4-dimethyl-4-butanolide</td><td>0.688</td><td></td><td>1.3~1.1</td><td>411</td></tr></table>

cointercalation/decomposition process of PC. $^{251,395,396}$  Thus, Ein-Eli et al. believed that the SEI formation was initiated by the predominant decomposition of  $\mathrm{SO}_2$ . $^{395,396}$  On the basis of the FT-IR analysis of the graphitic anode surface, they suggested that, in addition to the solvent decomposition products, lithium

alkyl carbonate, the SEI also contained reduction products originated from  $\mathrm{SO}_2$  such as  $\mathrm{Li}_2\mathrm{S}$  and lithium oxysulfur species. An extra merit of  $\mathrm{SO}_2$  as an additive in electrolytes is the increase in ion conductivity, which is caused by its high dielectric constant and low viscosity.[396] However, the obvious

![](images/d82d7a97617e2d67ff5416385d9fb5944bf01881db1960dfcbe1234fcd4fbdba.jpg)  
Figure 38. Effect of crown ethers on the irreversible capacity. Voltage profiles of a graphite anode in  $1.0\mathrm{M}$ $\mathrm{LiClO_4 / EC / PC}$  (1:1) electrolyte containing (a)  $1.0\mathrm{M}$  12-crown-4, (b)  $1.0\mathrm{M}$  18-crown-6, and (c) no crown ethers. (Reproduced with permission from ref 261 (Figure 3). Copyright 1993 The Electrochemical Society.)

disadvantages of such an additive are the concerns over corrosion and the environmental and safety hazard issues related to the chemical nature of  $\mathrm{SO}_2$ . Its instability on cathode materials has not been well addressed either, since most of the published results were obtained on lithium/graphite half-cells.

Besides  $\mathrm{CO}_{2}$  and  $\mathrm{SO}_{2}$ , other gaseous species such as  $\mathrm{N}_2\mathrm{O}$  were also considered as additives,[376] but none of these ideas seemed practical for the lithium ion industry, because the application of such approaches would certainly introduce an additional cost as well as safety concerns for the commercial cells, especially when increased internal pressure due to the gas production during prolonged cycling had already become a persistent problem for the manufacturers of industry-size lithium ion cells.

In the early 1990s, Wilkinson and Dahn realized that, in addition to enhancing ion conductivity, crown ethers could also reduce the irreversible capacity associated with the reduction process at  $0.80\mathrm{V}$  when the electrolyte was based on high concentrations of PC.[397] Shu et al. studied the phenomenon by using 12-crown-4 and 18-crown-6 as additives in  $\mathrm{LiClO_4}/$  EC/PC and established the direct connection between the decrease in gas evolution associated with the 0.80 V irreversible process and the addition of 12-crown-4.[398] As Figure 38 shows, the effectiveness of these crown ethers in suppressing the PC cointercalation/ decomposition seems to be related to the cavity size,[261] knowing that 12-crown-4 serves as a better chelating agent for lithium ion than 18-crown-6.[378] The authors suggested that, unlike most of the additives that obey the empirical rule of the LUMO energy level, a crown ether might not be chemically involved in the formation of the SEI but rather affect this process indirectly by means of preferential solvation of lithium ions. Thus, the exclusion of PC molecules from the solvation sheath rather than the reductive decomposition of crown ethers is responsible for the reduced irreversible process at  $0.80\mathrm{V}.$ [398]

Their hypothesis was confirmed by the work of Aurbach and co-workers, who performed detailed FT-IR investigations on the graphitic anode surface that

![](images/600f2c69847d53e4d9803dc5e7f5c6f4680aa6d30eaa0df00d3cb82dc370f458.jpg)  
Figure 39. Stabilization of a graphitic anode in  $1.0\mathrm{M}$ $\mathrm{LiClO_4 / PC}$  electrolyte by  $5\%$  ES. For comparison, the voltammograms of a graphitic anode in  $1.0\mathrm{M}$ $\mathrm{LiClO_4 / PC}$  electrolyte with  $10\%$ $\mathrm{SO}_2$  were also shown. (Reproduced with permission from ref 399 (Figure 3). Copyright 1999 The Electrochemical Society.)

was cycled in electrolytes containing 12-crown-4.[250] Since the peaks corresponding to the possible reduction products of 12-crown-4 were absent in the spectra, they concluded that the effect of crown ether was not due to its participation in the buildup of the SEI. Instead, the prevention of graphene exfoliation was very likely due to the absence of PC molecules in graphene interlayers, a direct result of its expulsion from the lithium ion solvation sheath. This was even so when the concentration of 12-crown-4 was only one tenth of the salt concentration. The effectiveness of 12-crown-4 in suppressing PC cointegration/decomposition is further demonstrated by the cycling of the graphitic anode in electrolytes based on neat PC.[250] Considering that the main signals collected from the anode surface during the experiment were at  $\sim 1661~\mathrm{cm}^{-1}$ , which is characteristic of the carbonyl stretching in lithium alkyl carbonate, the authors suggested that PC was forced to be reduced on the surface via a single-electron process. This seemed to be in good agreement with the previous report that only within graphene structures would PC likely undergo reduction via a two-electron process and result in exfoliation.

Despite the highly efficient performance of crown ethers in reducing the irreversible capacity at the anode side, especially when PC-based electrolytes were used, the toxic nature of these compounds still prevented their application in commercial lithium ion cells.

A sulfur analogue of EC, ethylene sulfite (ES), was proposed as an additive for PC-based electrolytes by Winter and co-workers,[399] apparently because of its structural similarity to EC and its potential, under reductive conditions, to release  $\mathrm{SO}_2$ , a known additive that effectively suppresses PC decomposition.[395,396] As the voltammetry in Figure 39 shows, ES in only  $5\%$  presence successfully eliminated the exfoliation of the graphite anode, whereas  $10\%$ $\mathrm{SO}_2$  failed. The irreversible process corresponding to the reduction of ES occurred at  $\sim 2.0\mathrm{V}$ , lower than that of  $\mathrm{SO}_2$  by  $\sim 0.80\mathrm{V}$ ; however, the quantity of charge associated was much lower. According to the authors, the above apparent gap between the reduction potentials of ES

and  $\mathrm{SO}_2$  actually excluded the self-suggesting assumption that the SEI-forming ability of ES should stem from its tendency to release  $\mathrm{SO}_2$ , which in turn participates chemically in the buildup of SEI in a mechanism suggested by Ein-Eli et al.[395,396] Furthermore, the reduction of  $\mathrm{SO}_2$  was reversible, whereas the reduction of ES did not seem to be, as evidenced by the absence of any anodic current in Figure 39.

On the other hand, the attempt to use ES as a bulk solvent proved to be unsuccessful because of the high irreversible capacity caused by the reduction of ES, although it looked like the reversible capacity associated with lithium intercalation was not affected by the irreversible process at  $2.0\mathrm{V}$ . Considering that these results were obtained in an anode half-cell where lithium was the excess material, one should realize that the irreversible reduction of ES would cost the capacity of a full lithium ion cell. Therefore, ES should only be used as an additive at small concentrations.

The anodic stability of the electrolyte was not negatively affected by the presence of ES in  $\mathrm{LiClO_4}$  / PC, as evidenced by the cyclic voltammetry carried out on the  $\mathrm{LiMn_2O_4}$  surface. The onset of major electrolyte decomposition, seemingly contributed by the oxidation of PC, occurs at  $\sim 4.8\mathrm{V}$ , which would allow the safe use of most state-of-the-art cathode materials based on  $\mathrm{LiCoO_2}$ ,  $\mathrm{LiMn_2O_4}$ , or  $\mathrm{LiNiO_2}$ . The first cycling of the cathode half-cell,  $\mathrm{Li} / \mathrm{LiMn}_2\mathrm{O}_4$ , was shown in the report, but without the extended cycling of this cell or full lithium ion cells.[399]

Among the various additives tested, vinylene carbonate (VC) might be the most famous in the lithium ion research and development community, although the number of publications related to it seems to be rather small. Its importance can be evidenced by the number of companies that vied for the patent rights for it.[400-402]

The reactivity of VC apparently arises from its polymerizable vinyl functionality and its structure of high strain, which is caused by the  $\mathfrak{sp}^2$ -hybridized carbons on the ring (Tables 9 and 10). The small concentration of VC can effectively reduce the irreversible capacity associated with the  $0.80\mathrm{V}$  process in almost any PC-based electrolyte, and its presence, even in bulk concentrations, does not constitute any instability on the charged surface of either anode or cathode materials. In the latter case, an electrolyte of  $1.0\mathrm{M}$ $\mathrm{LiPF}_6 / \mathrm{PC} / \mathrm{VC}$  performed reversibly up to  $4.3\mathrm{V}$  with a  $\mathrm{LiMn_2O_4}$  cathode. In a recent report Aurbach and co-workers thoroughly described the effect of VC as additive in electrolytes for lithium ion cells based on the graphitic anode and  $\mathrm{LiMn_2O_4}$  or  $\mathrm{LiNiO_2}$  cathode, using various techniques including EIS, EQCM, FT-IR, and XPS. According to the voltammetry results of their work, there was no discernible characteristic reductive process in voltammetry that could be unambiguously assigned to the reduction of VC on the graphitic anode, in sharp contrast to the cases of other additives that showed distinctive reduction processes at high potentials. The only difference between VC-containing and VC-free electrolytes was the much-reduced irreversible capacity at  $0.90 - 0.80\mathrm{V}$ . This visual absence of the VC

reduction process could be attributed either to the possibility that the passivation of the graphitic anode by the decomposition products was so efficient that the reduction of VC only occurred to a trace extent or to the possibility that the scan rate employed in the experiments  $(1.0\mathrm{mVs^{-1}})$  was too fast for any quasi-equilibrium to be established between the additive VC and the anode surface, the result of which was the total drowning of the VC reduction peak by the main event occurring at the lower potentials. According to a separate voltammetry study carried out on inert electrodes (Au and GC), VC could be reduced irreversibly at  $1.4\mathrm{V}$ .214

EIS results indicated that the impedance on a graphite surface was much lower in the presence of VC; however, at elevated temperatures  $(60^{\circ}\mathrm{C})$ , it became higher than those of VC-free electrolytes. EQCM using a gold-plated quartz crystal detected that the mass accumulation in VC-containing electrolytes was higher by  $50\%$  as compared with the cases of VC-free electrolytes during voltammetric scanning between 3.0 and  $0.5\mathrm{V}$ , indicating that the reactive VC might be profoundly involved in the formation of the SEI. The comparison between the FT-IR spectra collected on both gold mirror and graphite electrodes for VC-free and VC-containing electrolytes further confirmed the participation of VC with characteristic absorptions at  $\sim 3000~\mathrm{cm}^{-1}$ , representing the possible existence of polymeric moieties in addition to the alkyl carbonates observed commonly on a graphitic anode that was cycled in carbonate-based solvents.

The surface chemistry of VC on graphite was also semiquantitatively investigated by C 1s and F 1s spectra in XPS analyses,[404] as shown by Figure 40. Apparently, the presence of VC drastically reduced the content of LiF in the SEI, as indicated by the LiF signal at  $685\mathrm{eV}$ , which only appeared as a shoulder for that of PVdF (anode binder) at  $687\mathrm{eV}$  while it was the predominant species in VC-free electrolyte. On the other hand, the abundance of lithium alkyl carbonate in the SEI as represented by the signal at  $289\mathrm{eV}$  was increased with VC concentration. This improvement of the SEI chemistry with higher lithium alkyl carbonate content and lower LiF content was reflected in the increased stability of a VC-containing electrolyte, which demonstrated a more stable performance in a lithium/graphite anode half-cell at an elevated temperature of  $60^{\circ}\mathrm{C}$ , while the identical cell based on VC-free electrolyte suffered constant capacity loss.[404]

The possible impact of VC on the stability of an electrolyte at a cathode surface was also investigated and no obvious negative effect of VC on either  $\mathrm{LiNiO_2}$  (Figure 41) or  $\mathrm{LiMn_2O_4}$  was observed at up to  $4.2\mathrm{V}$ . A slight kinetic improvement due to the presence of VC, as indicated by the better resolved peaks and higher current response, was observed in the slow scan voltammetry, as shown in Figure 41.[404] FT-IR studies on the cycled cathode surface indicated the formation of surface species that were probably oligomeric VC, originating from the cationic polymerization on the delithiated cathode surfaces.

![](images/4a47245e7782c87e83be73a32ebefe83f9df1b6f60872b02e756f4cc91e0ec7d.jpg)  
Figure 40. XPS C 1s and F 1s spectra of graphitic anodes cycled in  $1.0\mathrm{M}$ $\mathrm{LiAsF_6 / EC / DMC}$  electrolyte.  $5\%$  VC was used as additive in the left spectra. Note the different scales for the two F 1s spectra. (Reproduced with permission from ref 404 (Figure 10). Copyright 2002 Elsevier.)

In conclusion, many authors believed that VC was a rather effective additive for chemical modification of the anode SEI. It not only reduced the irreversible capacity during the initial charging process of lithium ion cells, but it also improved the stability of the SEI at elevated temperatures. Because of VC participation, the new SEI chemistry contained polymeric species that stemmed from the reductive polymerization of VC, which was characterized by a high content of alkyl carbonate functionalities. Comparative studies of this additive in commercial lithium ion cells proved that VC presence improved cycle life performance.[405-407]

It should be mentioned that the commercially available VC usually contained a small percentage (<2%) of inhibitors that stabilized the reactive VC from polymerizing upon storage. These compounds were usually radical scavengers such as 2,6-di-tert-butyl- $p$ -cresol (DBC) or butylated hydroxytoluene (BHT). Recently, reports pointed out that the presence of these inhibitors actually had a negative impact on the anodic stability of VC on various cathode materials, and VC of high purity was of vital importance in obtaining reproducible performance in lithium ion cells.[404,408]
